Repository: Jehadabed/ocx24-dashboard

# OCx24 Dashboard

An interactive web dashboard for exploring and analyzing  data from OCx24 experiments, featuring HER (Hydrogen Evolution Reaction) and CO2RR (CO2 Reduction Reaction) performance data, as well as XRD (X-ray Diffraction) data.

This project is part of the OCx24 research: https://ai.meta.com/blog/open-catalyst-simulations-experiments/.

## Features

- **Interactive Data Filtering**: Filter data by source, batch, reaction type, element count, and voltage/current density ranges
- **Data Aggregation**: Average data across multiple replicates with statistical analysis
- **Interactive Plots**: Dedicated plotting interfaces for HER and CO2RR performance visualization
- **XRD Analysis Dashboard**: Comprehensive X-ray diffraction data analysis with phase identification and fitting
- **Data Export**: Export filtered or averaged data to CSV format
- **Composition Analysis**: Support for both XRF and target composition data
- **Voltage Conversion**: Customizable voltage conversion parameters for electrochemical measurements

## Data Structure

### Electrochemical Data
The dashboard works with electrochemical experimental data including:
- Elemental compositions (XRF and target)
- Voltage and current density measurements
- Faradaic efficiency measurements
- Batch and source tracking
- Multiple measurement replicates

### XRD Data Structure
The XRD Analysis Dashboard accesses data stored in a **Cloudflare R2 bucket** via a Cloudflare Worker API. The data structure includes:

#### Data Storage
- **Location**: Cloudflare R2 bucket (cloud storage)
- **Public Link**: https://pub-1234567890abcdef.r2.dev/xrd-data/
- **Format**: JSON files containing XRD measurement data
- **Access**: Via Cloudflare Worker API endpoint
- **Organization**: Data organized by datasets and sample identifiers

#### JSON Data Structure
Each XRD sample JSON file contains:
```json
{
  "metadata": {
    "sample_id": "string",
    "dataset": "string", 
    "measurement_date": "string",
    "instrument_parameters": "object"
  },
  "original_data": {
    "two_theta": "array of angles",
    "intensity": "array of intensities"
  },
  "fitted_data": {
    "two_theta": "array of angles",
    "intensity": "array of fitted intensities"
  },
  "iterations": [
    {
      "iteration": "number",
      "phases": [
        {
          "name": "phase_name",
          "composition": "percentage",
          "color": "hex_color"
        }
      ],
      "rwp": "number",
      "chi_squared": "number"
    }
  ]
}
```

#### Dashboard Features
- **Interactive Plotting**: Original vs fitted XRD patterns using Plotly.js
- **Phase Analysis**: Visual phase composition with color-coded pie charts
- **Iteration Tracking**: Multiple fitting iterations with statistical metrics (Rwp, χ²)
- **Data Filtering**: Filter iterations by Rwp values and phase compositions
- **Metadata Display**: Sample information and measurement parameters

## Usage

### Local Development
```bash
python OCx24_dashboard.py
```

### Production Deployment
The application automatically detects production environments and adjusts its behavior accordingly.

### Accessing Dashboards
- **Main Dashboard**: `/` - Overview and data filtering interface
- **HER Analysis**: `/her/` - Hydrogen Evolution Reaction plotting and analysis
- **CO2RR Analysis**: `/co2/` - CO2 Reduction Reaction plotting and analysis  
- **XRD Analysis**: `/xrd/` - X-ray Diffraction data analysis and phase identification

### XRD Dashboard Access
The XRD Analysis Dashboard requires:
1. **Cloudflare Worker API**: Must be deployed and accessible
2. **R2 Bucket Access**: XRD data stored in Cloudflare R2 bucket
3. **Network Connectivity**: Dashboard fetches data via API calls

**Note**: If XRD data fails to load, it may indicate:
- Sample doesn't have XRD data available
- Data stored in different location
- API endpoint connectivity issues

## File Structure

- `OCx24_dashboard.py` - Main Flask application file
- `her_plot_blueprint.py` - HER-specific plotting blueprint
- `co2_plot_blueprint.py` - CO2RR-specific plotting blueprint  
- `xrd_plot_blueprint.py` - XRD Analysis Dashboard blueprint
- `templates/dashboard.html` - Main dashboard HTML template
- `Data/` - Local data files directory
- `environment.yml` - Conda environment specification
- `requirements.txt` - Python dependencies

File: Data/DashboardData-241125.csv (part 1 of 19)
sample id,source,batch number,batch date,target composition,xrf composition,rep,reaction,current density,voltage,fe_h2,fe_co,fe_ch4,fe_c2h4,fe_gas_total,fe_liquid,Ag,Au,Cd,Cu,Ga,Hg,In,Ni,Pd,Pt,Rh,Sn,Tl,Zn
uoft4_240405_Ag-0.125-Cu-0.125-Pd-0.75_pp0_rep1,uoft,4,240405,Ag-0.125-Cu-0.125-Pd-0.75,Ag-0.129-Cu-0.083-Pd-0.788,1,HER,50,2.33,0.0,0.0,0.0,0.0,0.0,0.0,0.129,0.0,0.0,0.083,0.0,0.0,0.0,0.0,0.788,0.0,0.0,0.0,0.0,0.0
uoft4_240405_Ag-0.125-Cu-0.125-Pd-0.75_pp0_rep1,uoft,4,240405,Ag-0.125-Cu-0.125-Pd-0.75,Ag-0.129-Cu-0.083-Pd-0.788,1,CO2R,50,2.74,48.14538911,38.6345776,0.008806855,0.0,86.78877356,13.21122644,0.129,0.0,0.0,0.083,0.0,0.0,0.0,0.0,0.788,0.0,0.0,0.0,0.0,0.0
uoft4_240405_Ag-0.125-Cu-0.125-Pd-0.75_pp0_rep1,uoft,4,240405,Ag-0.125-Cu-0.125-Pd-0.75,Ag-0.129-Cu-0.083-Pd-0.788,1,CO2R,100,3.05,34.72640147,53.64194499,0.012109425,0.0,88.38292734,11.61707266,0.129,0.0,0.0,0.083,0.0,0.0,0.0,0.0,0.788,0.0,0.0,0.0,0.0,0.0
uoft4_240405_Ag-0.125-Cu-0.125-Pd-0.75_pp0_rep1,uoft,4,240405,Ag-0.125-Cu-0.125-Pd-0.75,Ag-0.129-Cu-0.083-Pd-0.788,1,CO2R,150,3.16,30.51790161,59.28781925,0.013210282,0.0,89.82123784,10.17876216,0.129,0.0,0.0,0.083,0.0,0.0,0.0,0.0,0.788,0.0,0.0,0.0,0.0,0.0
uoft4_240405_Ag-0.125-Cu-0.125-Pd-0.75_pp0_rep1,uoft,4,240405,Ag-0.125-Cu-0.125-Pd-0.75,Ag-0.129-Cu-0.083-Pd-0.788,1,CO2R,200,3.31,23.04756325,60.06630648,0.01568721,0.001685914,83.13371431,16.86628569,0.129,0.0,0.0,0.083,0.0,0.0,0.0,0.0,0.788,0.0,0.0,0.0,0.0,0.0
uoft4_240405_Ag-0.125-Cu-0.125-Pd-0.75_pp0_rep1,uoft,4,240405,Ag-0.125-Cu-0.125-Pd-0.75,Ag-0.129-Cu-0.083-Pd-0.788,1,CO2R,300,3.55,61.60915692,20.26031434,0.021283232,0.012925342,81.90615129,18.09384871,0.129,0.0,0.0,0.083,0.0,0.0,0.0,0.0,0.788,0.0,0.0,0.0,0.0,0.0
uoft4_240405_Ag-0.125-Cu-0.125-Pd-0.75_pp0_rep2,uoft,4,240405,Ag-0.125-Cu-0.125-Pd-0.75,Ag-0.129-Cu-0.083-Pd-0.788,2,HER,50,2.51,0.0,0.0,0.0,0.0,0.0,0.0,0.129,0.0,0.0,0.083,0.0,0.0,0.0,0.0,0.788,0.0,0.0,0.0,0.0,0.0
uoft4_240405_Ag-0.125-Cu-0.125-Pd-0.75_pp0_rep2,uoft,4,240405,Ag-0.125-Cu-0.125-Pd-0.75,Ag-0.129-Cu-0.083-Pd-0.788,2,CO2R,50,2.91,44.36627676,41.92043222,0.007705998,0.0,86.29441498,13.70558502,0.129,0.0,0.0,0.083,0.0,0.0,0.0,0.0,0.788,0.0,0.0,0.0,0.0,0.0
uoft4_240405_Ag-0.125-Cu-0.125-Pd-0.75_pp0_rep2,uoft,4,240405,Ag-0.125-Cu-0.125-Pd-0.75,Ag-0.129-Cu-0.083-Pd-0.788,2,CO2R,100,3.19,30.46893637,54.1502947,0.011008568,0.0,84.63221679,15.36778321,0.129,0.0,0.0,0.083,0.0,0.0,0.0,0.0,0.788,0.0,0.0,0.0,0.0,0.0
uoft4_240405_Ag-0.125-Cu-0.125-Pd-0.75_pp0_rep2,uoft,4,240405,Ag-0.125-Cu-0.125-Pd-0.75,Ag-0.129-Cu-0.083-Pd-0.788,2,CO2R,150,3.37,30.08809559,60.14243615,0.009540759,0.001404928,90.24345459,9.756545412,0.129,0.0,0.0,0.083,0.0,0.0,0.0,0.0,0.788,0.0,0.0,0.0,0.0,0.0
uoft4_240405_Ag-0.125-Cu-0.125-Pd-0.75_pp0_rep2,uoft,4,240405,Ag-0.125-Cu-0.125-Pd-0.75,Ag-0.129-Cu-0.083-Pd-0.788,2,CO2R,200,3.52,26.19138295,65.47028487,0.01045814,0.002528871,91.67638486,8.323615144,0.129,0.0,0.0,0.083,0.0,0.0,0.0,0.0,0.788,0.0,0.0,0.0,0.0,0.0
uoft4_240405_Ag-0.125-Cu-0.125-Pd-0.75_pp0_rep2,uoft,4,240405,Ag-0.125-Cu-0.125-Pd-0.75,Ag-0.129-Cu-0.083-Pd-0.788,2,CO2R,300,3.54,47.90704974,25.94056974,0.018164138,0.008429571,73.87619036,26.12380964,0.129,0.0,0.0,0.083,0.0,0.0,0.0,0.0,0.788,0.0,0.0,0.0,0.0,0.0
uoft4_240405_Ag-0.125-Cu-0.125-Pd-0.75_pp0_rep3,uoft,4,240405,Ag-0.125-Cu-0.125-Pd-0.75,Ag-0.129-Cu-0.083-Pd-0.788,3,HER,50,2.56,0.0,0.0,0.0,0.0,0.0,0.0,0.129,0.0,0.0,0.083,0.0,0.0,0.0,0.0,0.788,0.0,0.0,0.0,0.0,0.0
uoft4_240405_Ag-0.125-Cu-0.125-Pd-0.75_pp0_rep3,uoft,4,240405,Ag-0.125-Cu-0.125-Pd-0.75,Ag-0.129-Cu-0.083-Pd-0.788,3,CO2R,50,2.93,35.80740338,46.9891945,0.02091628,0.0,82.8204799,17.1795201,0.129,0.0,0.0,0.083,0.0,0.0,0.0,0.0,0.788,0.0,0.0,0.0,0.0,0.0
uoft4_240405_Ag-0.125-Cu-0.125-Pd-0.75_pp0_rep3,uoft,4,240405,Ag-0.125-Cu-0.125-Pd-0.75,Ag-0.129-Cu-0.083-Pd-0.788,3,CO2R,100,3.24,28.04201804,60.0589391,0.01376071,0.0,88.11669501,11.88330499,0.129,0.0,0.0,0.083,0.0,0.0,0.0,0.0,0.788,0.0,0.0,0.0,0.0,0.0
uoft4_240405_Ag-0.125-Cu-0.125-Pd-0.75_pp0_rep3,uoft,4,240405,Ag-0.125-Cu-0.125-Pd-0.75,Ag-0.129-Cu-0.083-Pd-0.788,3,CO2R,150,3.44,26.8400678,66.6453831,0.012476377,0.0,93.49957492,6.500425084,0.129,0.0,0.0,0.083,0.0,0.0,0.0,0.0,0.788,0.0,0.0,0.0,0.0,0.0
uoft4_240405_Ag-0.125-Cu-0.125-Pd-0.75_pp0_rep3,uoft,4,240405,Ag-0.125-Cu-0.125-Pd-0.75,Ag-0.129-Cu-0.083-Pd-0.788,3,CO2R,200,3.6,24.95155789,69.75810413,0.014311139,0.005268482,94.73097165,5.269028345,0.129,0.0,0.0,0.083,0.0,0.0,0.0,0.0,0.788,0.0,0.0,0.0,0.0,0.0
uoft4_240405_Ag-0.125-Cu-0.125-Pd-0.75_pp0_rep3,uoft,4,240405,Ag-0.125-Cu-0.125-Pd-0.75,Ag-0.129-Cu-0.083-Pd-0.788,3,CO2R,300,3.78,60.21615853,22.82907662,0.026053612,0.015594706,83.08886063,16.91113937,0.129,0.0,0.0,0.083,0.0,0.0,0.0,0.0,0.788,0.0,0.0,0.0,0.0,0.0
uoft4_240405_Ag-0.2-Pd-0.8_pp0_rep1,uoft,4,240405,Ag-0.2-Pd-0.8,Ag-0.205-Pd-0.795,1,HER,50,2.42,0.0,0.0,0.0,0.0,0.0,0.0,0.205,0.0,0.0,0.0,0.0,0.0,0.0,0.0,0.795,0.0,0.0,0.0,0.0,0.0
uoft4_240405_Ag-0.2-Pd-0.8_pp0_rep1,uoft,4,240405,Ag-0.2-Pd-0.8,Ag-0.205-Pd-0.795,1,CO2R,50,2.93,62.52484881,18.49214145,0.033025705,0.0,81.05495888,18.94504112,0.205,0.0,0.0,0.0,0.0,0.0,0.0,0.0,0.795,0.0,0.0,0.0,0.0,0.0
uoft4_240405_Ag-0.2-Pd-0.8_pp0_rep1,uoft,4,240405,Ag-0.2-Pd-0.8,Ag-0.205-Pd-0.795,1,CO2R,100,3.3,60.02699366,22.57367387,0.047336844,0.003371828,82.65730769,17.34269231,0.205,0.0,0.0,0.0,0.0,0.0,0.0,0.0,0.795,0.0,0.0,0.0,0.0,0.0
uoft4_240405_Ag-0.2-Pd-0.8_pp0_rep1,uoft,4,240405,Ag-0.2-Pd-0.8,Ag-0.205-Pd-0.795,1,CO2R,150,3.44,63.12582393,22.70137525,0.07412436,0.0078676,85.91973601,14.08026399,0.205,0.0,0.0,0.0,0.0,0.0,0.0,0.0,0.795,0.0,0.0,0.0,0.0,0.0
uoft4_240405_Ag-0.2-Pd-0.8_pp0_rep1,uoft,4,240405,Ag-0.2-Pd-0.8,Ag-0.205-Pd-0.795,1,CO2R,200,3.59,76.95452928,8.310412574,0.073482194,0.009061789,85.35836024,14.64163976,0.205,0.0,0.0,0.0,0.0,0.0,0.0,0.0,0.795,0.0,0.0,0.0,0.0,0.0
uoft4_240405_Ag-0.2-Pd-0.8_pp0_rep1,uoft,4,240405,Ag-0.2-Pd-0.8,Ag-0.205-Pd-0.795,1,CO2R,300,3.71,81.49992676,2.900294695,0.054675889,0.00491725,84.46673467,15.53326533,0.205,0.0,0.0,0.0,0.0,0.0,0.0,0.0,0.795,0.0,0.0,0.0,0.0,0.0
uoft4_240405_Ag-0.2-Pd-0.8_pp0_rep2,uoft,4,240405,Ag-0.2-Pd-0.8,Ag-0.205-Pd-0.795,2,HER,50,2.5,0.0,0.0,0.0,0.0,0.0,0.0,0.205,0.0,0.0,0.0,0.0,0.0,0.0,0.0,0.795,0.0,0.0,0.0,0.0,0.0
uoft4_240405_Ag-0.2-Pd-0.8_pp0_rep2,uoft,4,240405,Ag-0.2-Pd-0.8,Ag-0.205-Pd-0.795,2,CO2R,50,3.02,52.4681412,28.21709234,0.036328276,0.0,80.72650473,19.27349527,0.205,0.0,0.0,0.0,0.0,0.0,0.0,0.0,0.795,0.0,0.0,0.0,0.0,0.0
uoft4_240405_Ag-0.2-Pd-0.8_pp0_rep2,uoft,4,240405,Ag-0.2-Pd-0.8,Ag-0.205-Pd-0.795,2,CO2R,100,3.37,52.56356065,31.47347741,0.040181274,0.002528871,84.08469111,15.91530889,0.205,0.0,0.0,0.0,0.0,0.0,0.0,0.0,0.795,0.0,0.0,0.0,0.0,0.0
uoft4_240405_Ag-0.2-Pd-0.8_pp0_rep2,uoft,4,240405,Ag-0.2-Pd-0.8,Ag-0.205-Pd-0.795,2,CO2R,150,3.54,53.96471991,30.83988212,0.054308937,0.004214785,84.87070489,15.12929511,0.205,0.0,0.0,0.0,0.0,0.0,0.0,0.0,0.795,0.0,0.0,0.0,0.0,0.0
uoft4_240405_Ag-0.2-Pd-0.8_pp0_rep2,uoft,4,240405,Ag-0.2-Pd-0.8,Ag-0.205-Pd-0.795,2,CO2R,200,3.7,74.95134864,12.19670923,0.058345412,0.005057743,87.22035826,12.77964174,0.205,0.0,0.0,0.0,0.0,0.0,0.0,0.0,0.795,0.0,0.0,0.0,0.0,0.0
uoft4_240405_Ag-0.2-Pd-0.8_pp0_rep2,uoft,4,240405,Ag-0.2-Pd-0.8,Ag-0.205-Pd-0.795,2,CO2R,300,3.81,81.12557283,3.175343811,0.03467699,0.002809857,84.34268734,15.65731266,0.205,0.0,0.0,0.0,0.0,0.0,0.0,0.0,0.795,0.0,0.0,0.0,0.0,0.0
uoft4_240405_Ag-0.2-Pd-0.8_pp0_rep3,uoft,4,240405,Ag-0.2-Pd-0.8,Ag-0.205-Pd-0.795,3,HER,50,2.45,0.0,0.0,0.0,0.0,0.0,0.0,0.205,0.0,0.0,0.0,0.0,0.0,0.0,0.0,0.795,0.0,0.0,0.0,0.0,0.0
uoft4_240405_Ag-0.2-Pd-0.8_pp0_rep3,uoft,4,240405,Ag-0.2-Pd-0.8,Ag-0.205-Pd-0.795,3,CO2R,50,3.04,47.44355396,34.40569745,0.026420564,0.0,81.88061488,18.11938512,0.205,0.0,0.0,0.0,0.0,0.0,0.0,0.0,0.795,0.0,0.0,0.0,0.0,0.0
uoft4_240405_Ag-0.2-Pd-0.8_pp0_rep3,uoft,4,240405,Ag-0.2-Pd-0.8,Ag-0.205-Pd-0.795,3,CO2R,100,3.34,40.54761556,36.21070727,0.036878704,0.0,76.79915586,23.20084414,0.205,0.0,0.0,0.0,0.0,0.0,0.0,0.0,0.795,0.0,0.0,0.0,0.0,0.0
uoft4_240405_Ag-0.2-Pd-0.8_pp0_rep3,uoft,4,240405,Ag-0.2-Pd-0.8,Ag-0.205-Pd-0.795,3,CO2R,150,3.56,46.31693486,29.63163065,0.050272462,0.0039338,76.00837373,23.99162627,0.205,0.0,0.0,0.0,0.0,0.0,0.0,0.0,0.795,0.0,0.0,0.0,0.0,0.0
uoft4_240405_Ag-0.2-Pd-0.8_pp0_rep3,uoft,4,240405,Ag-0.2-Pd-0.8,Ag-0.205-Pd-0.795,3,CO2R,200,3.64,71.7460085,12.80820236,0.047887272,0.004214785,84.61199726,15.38800274,0.205,0.0,0.0,0.0,0.0,0.0,0.0,0.0,0.795,0.0,0.0,0.0,0.0,0.0
uoft4_240405_Ag-0.2-Pd-0.8_pp0_rep3,uoft,4,240405,Ag-0.2-Pd-0.8,Ag-0.205-Pd-0.795,3,CO2R,300,3.75,64.14342213,3.84086444,0.029723135,0.002107393,68.01941237,31.98058763,0.205,0.0,0.0,0.0,0.0,0.0,0.0,0.0,0.795,0.0,0.0,0.0,0.0,0.0
uoft4_240405_Ag-0.222-Cu-0.333-Pd-0.444_pp0_rep1,uoft,4,240405,Ag-0.222-Cu-0.333-Pd-0.444,Ag-0.335-Cu-0.308-Pd-0.357,1,HER,50,2.53,0.0,0.0,0.0,0.0,0.0,0.0,0.335,0.0,0.0,0.308,0.0,0.0,0.0,0.0,0.357,0.0,0.0,0.0,0.0,0.0
uoft4_240405_Ag-0.222-Cu-0.333-Pd-0.444_pp0_rep1,uoft,4,240405,Ag-0.222-Cu-0.333-Pd-0.444,Ag-0.335-Cu-0.308-Pd-0.357,1,CO2R,50,2.84,78.13722823,5.510805501,0.007705998,0.0,83.65573973,16.34426027,0.335,0.0,0.0,0.308,0.0,0.0,0.0,0.0,0.357,0.0,0.0,0.0,0.0,0.0
uoft4_240405_Ag-0.222-Cu-0.333-Pd-0.444_pp0_rep1,uoft,4,240405,Ag-0.222-Cu-0.333-Pd-0.444,Ag-0.335-Cu-0.308-Pd-0.357,1,CO2R,100,3.18,70.25884618,17.24705305,0.019264995,0.0,87.52862425,12.47137575,0.335,0.0,0.0,0.308,0.0,0.0,0.0,0.0,0.357,0.0,0.0,0.0,0.0,0.0
uoft4_240405_Ag-0.222-Cu-0.333-Pd-0.444_pp0_rep1,uoft,4,240405,Ag-0.222-Cu-0.333-Pd-0.444,Ag-0.335-Cu-0.308-Pd-0.357,1,CO2R,150,3.4,50.50618343,38.11394892,0.031924848,0.005338728,88.66167978,11.33832022,0.335,0.0,0.0,0.308,0.0,0.0,0.0,0.0,0.357,0.0,0.0,0.0,0.0,0.0
uoft4_240405_Ag-0.222-Cu-0.333-Pd-0.444_pp0_rep1,uoft,4,240405,Ag-0.222-Cu-0.333-Pd-0.444,Ag-0.335-Cu-0.308-Pd-0.357,1,CO2R,200,3.56,34.13097156,53.44302554,0.042382988,0.016016185,87.63733919,12.36266081,0.335,0.0,0.0,0.308,0.0,0.0,0.0,0.0,0.357,0.0,0.0,0.0,0.0,0.0
uoft4_240405_Ag-0.222-Cu-0.333-Pd-0.444_pp0_rep1,uoft,4,240405,Ag-0.222-Cu-0.333-Pd-0.444,Ag-0.335-Cu-0.308-Pd-0.357,1,CO2R,300,3.84,51.92408295,26.01669941,0.169165,0.069965439,78.18930433,21.81069567,0.335,0.0,0.0,0.308,0.0,0.0,0.0,0.0,0.357,0.0,0.0,0.0,0.0,0.0
uoft4_240405_Ag-0.222-Cu-0.333-Pd-0.444_pp0_rep2,uoft,4,240405,Ag-0.222-Cu-0.333-Pd-0.444,Ag-0.335-Cu-0.308-Pd-0.357,2,HER,50,2.59,0.0,0.0,0.0,0.0,0.0,0.0,0.335,0.0,0.0,0.308,0.0,0.0,0.0,0.0,0.357,0.0,0.0,0.0,0.0,0.0
uoft4_240405_Ag-0.222-Cu-0.333-Pd-0.444_pp0_rep2,uoft,4,240405,Ag-0.222-Cu-0.333-Pd-0.444,Ag-0.335-Cu-0.308-Pd-0.357,2,CO2R,50,2.9,87.45820168,4.89194499,0.007705998,0.0,92.35785267,7.642147334,0.335,0.0,0.0,0.308,0.0,0.0,0.0,0.0,0.357,0.0,0.0,0.0,0.0,0.0
uoft4_240405_Ag-0.222-Cu-0.333-Pd-0.444_pp0_rep2,uoft,4,240405,Ag-0.222-Cu-0.333-Pd-0.444,Ag-0.335-Cu-0.308-Pd-0.357,2,CO2R,100,3.3,80.63194459,11.35314342,0.005504284,0.0,91.99059229,8.009407708,0.335,0.0,0.0,0.308,0.0,0.0,0.0,0.0,0.357,0.0,0.0,0.0,0.0,0.0
uoft4_240405_Ag-0.222-Cu-0.333-Pd-0.444_pp0_rep2,uoft,4,240405,Ag-0.222-Cu-0.333-Pd-0.444,Ag-0.335-Cu-0.308-Pd-0.357,2,CO2R,150,3.44,74.61466028,17.94695481,0.008806855,0.006462671,92.57820273,7.421797274,0.335,0.0,0.0,0.308,0.0,0.0,0.0,0.0,0.357,0.0,0.0,0.0,0.0,0.0
uoft4_240405_Ag-0.222-Cu-0.333-Pd-0.444_pp0_rep2,uoft,4,240405,Ag-0.222-Cu-0.333-Pd-0.444,Ag-0.335-Cu-0.308-Pd-0.357,2,CO2R,200,3.6,78.10740965,13.69965619,0.01568721,0.088299756,91.91253568,8.087464318,0.335,0.0,0.0,0.308,0.0,0.0,0.0,0.0,0.357,0.0,0.0,0.0,0.0,0.0
uoft4_240405_Ag-0.222-Cu-0.333-Pd-0.444_pp0_rep2,uoft,4,240405,Ag-0.222-Cu-0.333-Pd-0.444,Ag-0.335-Cu-0.308-Pd-0.357,2,CO2R,300,3.79,76.69317207,9.977897839,0.054859366,0.219168844,86.94724005,13.05275995,0.335,0.0,0.0,0.308,0.0,0.0,0.0,0.0,0.357,0.0,0.0,0.0,0.0,0.0
uoft4_240405_Ag-0.222-Cu-0.333-Pd-0.444_pp0_rep3,uoft,4,240405,Ag-0.222-Cu-0.333-Pd-0.444,Ag-0.335-Cu-0.308-Pd-0.357,3,HER,50,2.59,0.0,0.0,0.0,0.0,0.0,0.0,0.335,0.0,0.0,0.308,0.0,0.0,0.0,0.0,0.357,0.0,0.0,0.0,0.0,0.0
uoft4_240405_Ag-0.222-Cu-0.333-Pd-0.444_pp0_rep3,uoft,4,240405,Ag-0.222-Cu-0.333-Pd-0.444,Ag-0.335-Cu-0.308-Pd-0.357,3,CO2R,50,2.93,72.15091339,7.647347741,0.012109425,0.0,79.81037056,20.18962944,0.335,0.0,0.0,0.308,0.0,0.0,0.0,0.0,0.357,0.0,0.0,0.0,0.0,0.0
uoft4_240405_Ag-0.222-Cu-0.333-Pd-0.444_pp0_rep3,uoft,4,240405,Ag-0.222-Cu-0.333-Pd-0.444,Ag-0.335-Cu-0.308-Pd-0.357,3,CO2R,100,3.29,78.17740484,30.40520629,0.017063281,0.006322178,108.6079738,-8.607973752,0.335,0.0,0.0,0.308,0.0,0.0,0.0,0.0,0.357,0.0,0.0,0.0,0.0,0.0
uoft4_240405_Ag-0.222-Cu-0.333-Pd-0.444_pp0_rep3,uoft,4,240405,Ag-0.222-Cu-0.333-Pd-0.444,Ag-0.335-Cu-0.308-Pd-0.357,3,CO2R,150,3.52,57.0809182,56.98428291,0.059079317,0.242771643,114.3700178,-14.37001782,0.335,0.0,0.0,0.308,0.0,0.0,0.0,0.0,0.357,0.0,0.0,0.0,0.0,0.0
uoft4_240405_Ag-0.222-Cu-0.333-Pd-0.444_pp0_rep3,uoft,4,240405,Ag-0.222-Cu-0.333-Pd-0.444,Ag-0.335-Cu-0.308-Pd-0.357,3,CO2R,200,3.73,40.31189186,57.2740668,0.492908647,0.821883166,98.90618767,1.093812331,0.335,0.0,0.0,0.308,0.0,0.0,0.0,0.0,0.357,0.0,0.0,0.0,0.0,0.0
uoft4_240405_Ag-0.222-Cu-0.333-Pd-0.444_pp0_rep3,uoft,4,240405,Ag-0.222-Cu-0.333-Pd-0.444,Ag-0.335-Cu-0.308-Pd-0.357,3,CO2R,300,3.86,84.62637846,17.25933202,1.104159404,0.546517182,103.5433071,-3.543307138,0.335,0.0,0.0,0.308,0.0,0.0,0.0,0.0,0.357,0.0,0.0,0.0,0.0,0.0
uoft4_240405_Ag-0.25-Au-0.25-Pd-0.5_pp0_rep1,uoft,4,240405,Ag-0.25-Au-0.25-Pd-0.5,Ag-0.243-Au-0.387-Pd-0.37,1,HER,50,2.57,0.0,0.0,0.0,0.0,0.0,0.0,0.243,0.387,0.0,0.0,0.0,0.0,0.0,0.0,0.37,0.0,0.0,0.0,0.0,0.0
uoft4_240405_Ag-0.25-Au-0.25-Pd-0.5_pp0_rep1,uoft,4,240405,Ag-0.25-Au-0.25-Pd-0.5,Ag-0.243-Au-0.387-Pd-0.37,1,CO2R,50,2.98,48.2897738,64.21414538,0.005504284,0.0,112.5123892,-12.51238921,0.243,0.387,0.0,0.0,0.0,0.0,0.0,0.0,0.37,0.0,0.0,0.0,0.0,0.0
uoft4_240405_Ag-0.25-Au-0.25-Pd-0.5_pp0_rep1,uoft,4,240405,Ag-0.25-Au-0.25-Pd-0.5,Ag-0.243-Au-0.387-Pd-0.37,1,CO2R,100,3.3,46.09889305,64.36149312,0.011558997,0.0,110.4744166,-10.47441663,0.243,0.387,0.0,0.0,0.0,0.0,0.0,0.0,0.37,0.0,0.0,0.0,0.0,0.0
uoft4_240405_Ag-0.25-Au-0.25-Pd-0.5_pp0_rep1,uoft,4,240405,Ag-0.25-Au-0.25-Pd-0.5,Ag-0.243-Au-0.387-Pd-0.37,1,CO2R,150,3.54,51.499299,62.7848723,0.02091628,0.0,114.3087124,-14.30871238,0.243,0.387,0.0,0.0,0.0,0.0,0.0,0.0,0.37,0.0,0.0,0.0,0.0,0.0
uoft4_240405_Ag-0.25-Au-0.25-Pd-0.5_pp0_rep1,uoft,4,240405,Ag-0.25-Au-0.25-Pd-0.5,Ag-0.243-Au-0.387-Pd-0.37,1,CO2R,200,3.74,73.1945636,36.67116896,0.028622278,0.001896653,109.900453,-9.900452965,0.243,0.387,0.0,0.0,0.0,0.0,0.0,0.0,0.37,0.0,0.0,0.0,0.0,0.0
uoft4_240405_Ag-0.25-Au-0.25-Pd-0.5_pp0_rep1,uoft,4,240405,Ag-0.25-Au-0.25-Pd-0.5,Ag-0.243-Au-0.387-Pd-0.37,1,CO2R,300,3.82,96.52974534,3.342337917,0.015962424,0.0,99.89035237,0.109647628,0.243,0.387,0.0,0.0,0.0,0.0,0.0,0.0,0.37,0.0,0.0,0.0,0.0,0.0
uoft4_240405_Ag-0.25-Au-0.25-Pd-0.5_pp0_rep2,uoft,4,240405,Ag-0.25-Au-0.25-Pd-0.5,Ag-0.243-Au-0.387-Pd-0.37,2,HER,50,2.47,0.0,0.0,0.0,0.0,0.0,0.0,0.243,0.387,0.0,0.0,0.0,0.0,0.0,0.0,0.37,0.0,0.0,0.0,0.0,0.0
uoft4_240405_Ag-0.25-Au-0.25-Pd-0.5_pp0_rep2,uoft,4,240405,Ag-0.25-Au-0.25-Pd-0.5,Ag-0.243-Au-0.387-Pd-0.37,2,CO2R,50,2.87,48.59863148,37.67681729,0.007705998,0.0,86.28315477,13.71684523,0.243,0.387,0.0,0.0,0.0,0.0,0.0,0.0,0.37,0.0,0.0,0.0,0.0,0.0
uoft4_240405_Ag-0.25-Au-0.25-Pd-0.5_pp0_rep2,uoft,4,240405,Ag-0.25-Au-0.25-Pd-0.5,Ag-0.243-Au-0.387-Pd-0.37,2,CO2R,100,3.16,43.17918349,45.87671906,0.009357283,0.0,89.067237,10.932763,0.243,0.387,0.0,0.0,0.0,0.0,0.0,0.0,0.37,0.0,0.0,0.0,0.0,0.0
uoft4_240405_Ag-0.25-Au-0.25-Pd-0.5_pp0_rep2,uoft,4,240405,Ag-0.25-Au-0.25-Pd-0.5,Ag-0.243-Au-0.387-Pd-0.37,2,CO2R,150,3.35,40.95000942,49.66601179,0.010641616,0.0,90.62863998,9.371360016,0.243,0.387,0.0,0.0,0.0,0.0,0.0,0.0,0.37,0.0,0.0,0.0,0.0,0.0
uoft4_240405_Ag-0.25-Au-0.25-Pd-0.5_pp0_rep2,uoft,4,240405,Ag-0.25-Au-0.25-Pd-0.5,Ag-0.243-Au-0.387-Pd-0.37,2,CO2R,200,3.5,42.36623491,51.74484283,0.016512853,0.001264436,94.13107933,5.868920666,0.243,0.387,0.0,0.0,0.0,0.0,0.0,0.0,0.37,0.0,0.0,0.0,0.0,0.0
uoft4_240405_Ag-0.25-Au-0.25-Pd-0.5_pp0_rep2,uoft,4,240405,Ag-0.25-Au-0.25-Pd-0.5,Ag-0.243-Au-0.387-Pd-0.37,2,CO2R,300,3.75,71.77195589,31.01669941,0.026237088,0.0,102.8181877,-2.818187661,0.243,0.387,0.0,0.0,0.0,0.0,0.0,0.0,0.37,0.0,0.0,0.0,0.0,0.0
uoft4_240405_Ag-0.25-Au-0.25-Pd-0.5_pp0_rep3,uoft,4,240405,Ag-0.25-Au-0.25-Pd-0.5,Ag-0.243-Au-0.387-Pd-0.37,3,HER,50,2.53,0.0,0.0,0.0,0.0,0.0,0.0,0.243,0.387,0.0,0.0,0.0,0.0,0.0,0.0,0.37,0.0,0.0,0.0,0.0,0.0
uoft4_240405_Ag-0.25-Au-0.25-Pd-0.5_pp0_rep3,uoft,4,240405,Ag-0.25-Au-0.25-Pd-0.5,Ag-0.243-Au-0.387-Pd-0.37,3,CO2R,50,2.87,45.54520915,37.69155206,0.012109425,0.0,83.24887064,16.75112936,0.243,0.387,0.0,0.0,0.0,0.0,0.0,0.0,0.37,0.0,0.0,0.0,0.0,0.0
uoft4_240405_Ag-0.25-Au-0.25-Pd-0.5_pp0_rep3,uoft,4,240405,Ag-0.25-Au-0.25-Pd-0.5,Ag-0.243-Au-0.387-Pd-0.37,3,CO2R,100,3.17,44.09131809,47.4975442,0.014311139,0.0,91.60564488,8.394355116,0.243,0.387,0.0,0.0,0.0,0.0,0.0,0.0,0.37,0.0,0.0,0.0,0.0,0.0
uoft4_240405_Ag-0.25-Au-0.25-Pd-0.5_pp0_rep3,uoft,4,240405,Ag-0.25-Au-0.25-Pd-0.5,Ag-0.243-Au-0.387-Pd-0.37,3,CO2R,150,3.37,34.0425621,48.75736739,0.02091628,0.001404928,82.82521644,17.17478356,0.243,0.387,0.0,0.0,0.0,0.0,0.0,0.0,0.37,0.0,0.0,0.0,0.0,0.0
uoft4_240405_Ag-0.25-Au-0.25-Pd-0.5_pp0_rep3,uoft,4,240405,Ag-0.25-Au-0.25-Pd-0.5,Ag-0.243-Au-0.387-Pd-0.37,3,CO2R,200,3.54,38.65460671,46.63187623,0.023943636,0.001896653,85.31504183,14.68495817,0.243,0.387,0.0,0.0,0.0,0.0,0.0,0.0,0.37,0.0,0.0,0.0,0.0,0.0
uoft4_240405_Ag-0.25-Au-0.25-Pd-0.5_pp0_rep3,uoft,4,240405,Ag-0.25-Au-0.25-Pd-0.5,Ag-0.243-Au-0.387-Pd-0.37,3,CO2R,300,3.75,72.52589508,14.19204322,0.027154469,0.002388378,86.75028213,13.24971787,0.243,0.387,0.0,0.0,0.0,0.0,0.0,0.0,0.37,0.0,0.0,0.0,0.0,0.0
uoft4_240405_Ag-0.333-Pd-0.667_pp0_rep1,uoft,4,240405,Ag-0.333-Pd-0.667,Ag-0.384-Pd-0.616,1,HER,50,2.54,0.0,0.0,0.0,0.0,0.0,0.0,0.384,0.0,0.0,0.0,0.0,0.0,0.0,0.0,0.616,0.0,0.0,0.0,0.0,0.0
uoft4_240405_Ag-0.333-Pd-0.667_pp0_rep1,uoft,4,240405,Ag-0.333-Pd-0.667,Ag-0.384-Pd-0.616,1,CO2R,50,3.04,36.93360397,51.68958743,0.006605141,0.0,88.62979653,11.37020347,0.384,0.0,0.0,0.0,0.0,0.0,0.0,0.0,0.616,0.0,0.0,0.0,0.0,0.0
uoft4_240405_Ag-0.333-Pd-0.667_pp0_rep1,uoft,4,240405,Ag-0.333-Pd-0.667,Ag-0.384-Pd-0.616,1,CO2R,100,3.35,25.87624767,66.58644401,0.006054713,0.0,92.46874639,7.531253607,0.384,0.0,0.0,0.0,0.0,0.0,0.0,0.0,0.616,0.0,0.0,0.0,0.0,0.0
uoft4_240405_Ag-0.333-Pd-0.667_pp0_rep1,uoft,4,240405,Ag-0.333-Pd-0.667,Ag-0.384-Pd-0.616,1,CO2R,150,3.53,22.76967503,70.76620825,0.009173807,0.0,93.54670472,6.453295275,0.384,0.0,0.0,0.0,0.0,0.0,0.0,0.0,0.616,0.0,0.0,0.0,0.0,0.0
uoft4_240405_Ag-0.333-Pd-0.667_pp0_rep1,uoft,4,240405,Ag-0.333-Pd-0.667,Ag-0.384-Pd-0.616,1,CO2R,200,3.7,24.0146268,69.65127701,0.012935068,0.002318132,93.68313417,6.316865826,0.384,0.0,0.0,0.0,0.0,0.0,0.0,0.0,0.616,0.0,0.0,0.0,0.0,0.0
uoft4_240405_Ag-0.333-Pd-0.667_pp0_rep1,uoft,4,240405,Ag-0.333-Pd-0.667,Ag-0.384-Pd-0.616,1,CO2R,300,3.84,61.37395635,25.5672888,0.018898042,0.004636264,86.96675662,13.03324338,0.384,0.0,0.0,0.0,0.0,0.0,0.0,0.0,0.616,0.0,0.0,0.0,0.0,0.0
uoft4_240405_Ag-0.333-Pd-0.667_pp0_rep2,uoft,4,240405,Ag-0.333-Pd-0.667,Ag-0.384-Pd-0.616,2,HER,50,2.47,0.0,0.0,0.0,0.0,0.0,0.0,0.384,0.0,0.0,0.0,0.0,0.0,0.0,0.0,0.616,0.0,0.0,0.0,0.0,0.0
uoft4_240405_Ag-0.333-Pd-0.667_pp0_rep2,uoft,4,240405,Ag-0.333-Pd-0.667,Ag-0.384-Pd-0.616,2,CO2R,50,2.97,40.74535981,52.58840864,0.008806855,0.0,93.34257531,6.65742469,0.384,0.0,0.0,0.0,0.0,0.0,0.0,0.0,0.616,0.0,0.0,0.0,0.0,0.0
uoft4_240405_Ag-0.333-Pd-0.667_pp0_rep2,uoft,4,240405,Ag-0.333-Pd-0.667,Ag-0.384-Pd-0.616,2,CO2R,100,3.32,31.77969826,66.05599214,0.012659854,0.0,97.85082171,2.149178293,0.384,0.0,0.0,0.0,0.0,0.0,0.0,0.0,0.616,0.0,0.0,0.0,0.0,0.0
uoft4_240405_Ag-0.333-Pd-0.667_pp0_rep2,uoft,4,240405,Ag-0.333-Pd-0.667,Ag-0.384-Pd-0.616,2,CO2R,150,3.48,27.38663709,70.33398821,0.016879805,0.001685914,97.74182724,2.258172758,0.384,0.0,0.0,0.0,0.0,0.0,0.0,0.0,0.616,0.0,0.0,0.0,0.0,0.0
uoft4_240405_Ag-0.333-Pd-0.667_pp0_rep2,uoft,4,240405,Ag-0.333-Pd-0.667,Ag-0.384-Pd-0.616,2,CO2R,200,3.66,28.51440708,69.37868369,0.023668422,0.003371828,97.92334392,2.076656084,0.384,0.0,0.0,0.0,0.0,0.0,0.0,0.0,0.616,0.0,0.0,0.0,0.0,0.0
uoft4_240405_Ag-0.333-Pd-0.667_pp0_rep2,uoft,4,240405,Ag-0.333-Pd-0.667,Ag-0.384-Pd-0.616,2,CO2R,300,3.93,49.736341,41.37278978,0.067702695,0.013487313,91.19493417,8.805065826,0.384,0.0,0.0,0.0,0.0,0.0,0.0,0.0,0.616,0.0,0.0,0.0,0.0,0.0
uoft4_240405_Ag-0.333-Pd-0.667_pp0_rep3,uoft,4,240405,Ag-0.333-Pd-0.667,Ag-0.384-Pd-0.616,3,HER,50,2.43,0.0,0.0,0.0,0.0,0.0,0.0,0.384,0.0,0.0,0.0,0.0,0.0,0.0,0.0,0.616,0.0,0.0,0.0,0.0,0.0
uoft4_240405_Ag-0.333-Pd-0.667_pp0_rep3,uoft,4,240405,Ag-0.333-Pd-0.667,Ag-0.384-Pd-0.616,3,CO2R,50,2.91,40.63738517,46.75343811,0.007705998,0.0,87.39852928,12.60147072,0.384,0.0,0.0,0.0,0.0,0.0,0.0,0.0,0.616,0.0,0.0,0.0,0.0,0.0
uoft4_240405_Ag-0.333-Pd-0.667_pp0_rep3,uoft,4,240405,Ag-0.333-Pd-0.667,Ag-0.384-Pd-0.616,3,CO2R,100,3.19,31.16261064,61.20825147,0.009907712,0.0,92.38274699,7.617253009,0.384,0.0,0.0,0.0,0.0,0.0,0.0,0.0,0.616,0.0,0.0,0.0,0.0,0.0
uoft4_240405_Ag-0.333-Pd-0.667_pp0_rep3,uoft,4,240405,Ag-0.333-Pd-0.667,Ag-0.384-Pd-0.616,3,CO2R,150,3.39,24.15032748,65.97249509,0.013210282,0.0,90.13801002,9.861989985,0.384,0.0,0.0,0.0,0.0,0.0,0.0,0.0,0.616,0.0,0.0,0.0,0.0,0.0
uoft4_240405_Ag-0.333-Pd-0.667_pp0_rep3,uoft,4,240405,Ag-0.333-Pd-0.667,Ag-0.384-Pd-0.616,3,CO2R,200,3.56,20.57199356,67.08742633,0.017613709,0.001475175,87.68098022,12.31901978,0.384,0.0,0.0,0.0,0.0,0.0,0.0,0.0,0.616,0.0,0.0,0.0,0.0,0.0
uoft4_240405_Ag-0.333-Pd-0.667_pp0_rep3,uoft,4,240405,Ag-0.333-Pd-0.667,Ag-0.384-Pd-0.616,3,CO2R,300,3.83,30.64073322,51.06335953,0.035410895,0.005619714,81.74808911,18.25191089,0.384,0.0,0.0,0.0,0.0,0.0,0.0,0.0,0.616,0.0,0.0,0.0,0.0,0.0
uoft4_240405_Ag-0.4-Pd-0.6_pp0_rep1,uoft,4,240405,Ag-0.4-Pd-0.6,Ag-0.407-Pd-0.593,1,HER,50,2.25,0.0,0.0,0.0,0.0,0.0,0.0,0.407,0.0,0.0,0.0,0.0,0.0,0.0,0.0,0.593,0.0,0.0,0.0,0.0,0.0
uoft4_240405_Ag-0.4-Pd-0.6_pp0_rep1,uoft,4,240405,Ag-0.4-Pd-0.6,Ag-0.407-Pd-0.593,1,CO2R,50,2.85,47.19119463,36.40962672,0.004403427,0.0,83.60522477,16.39477523,0.407,0.0,0.0,0.0,0.0,0.0,0.0,0.0,0.593,0.0,0.0,0.0,0.0,0.0
uoft4_240405_Ag-0.4-Pd-0.6_pp0_rep1,uoft,4,240405,Ag-0.4-Pd-0.6,Ag-0.407-Pd-0.593,1,CO2R,100,3.22,24.68287681,65.46660118,0.006054713,0.0,90.15750987,9.842490132,0.407,0.0,0.0,0.0,0.0,0.0,0.0,0.0,0.593,0.0,0.0,0.0,0.0,0.0
uoft4_240405_Ag-0.4-Pd-0.6_pp0_rep1,uoft,4,240405,Ag-0.4-Pd-0.6,Ag-0.407-Pd-0.593,1,CO2R,150,3.44,20.75498546,70.52062868,0.011742473,0.0,91.2896633,8.710336695,0.407,0.0,0.0,0.0,0.0,0.0,0.0,0.0,0.593,0.0,0.0,0.0,0.0,0.0
uoft4_240405_Ag-0.4-Pd-0.6_pp0_rep1,uoft,4,240405,Ag-0.4-Pd-0.6,Ag-0.407-Pd-0.593,1,CO2R,200,3.53,30.7382452,61.27824165,0.016512853,0.002528871,92.03800003,7.961999968,0.407,0.0,0.0,0.0,0.0,0.0,0.0,0.0,0.593,0.0,0.0,0.0,0.0,0.0
uoft4_240405_Ag-0.4-Pd-0.6_pp0_rep1,uoft,4,240405,Ag-0.4-Pd-0.6,Ag-0.407-Pd-0.593,1,CO2R,300,3.77,58.11295486,28.62229862,0.017797185,0.003652814,86.75966923,13.24033077,0.407,0.0,0.0,0.0,0.0,0.0,0.0,0.0,0.593,0.0,0.0,0.0,0.0,0.0
uoft4_240405_Ag-0.4-Pd-0.6_pp0_rep2,uoft,4,240405,Ag-0.4-Pd-0.6,Ag-0.407-Pd-0.593,2,HER,50,2.22,0.0,0.0,0.0,0.0,0.0,0.0,0.407,0.0,0.0,0.0,0.0,0.0,0.0,0.0,0.593,0.0,0.0,0.0,0.0,0.0
uoft4_240405_Ag-0.4-Pd-0.6_pp0_rep2,uoft,4,240405,Ag-0.4-Pd-0.6,Ag-0.407-Pd-0.593,2,CO2R,50,2.77,63.04588922,23.59037328,0.006605141,0.0,86.64286764,13.35713236,0.407,0.0,0.0,0.0,0.0,0.0,0.0,0.0,0.593,0.0,0.0,0.0,0.0,0.0
uoft4_240405_Ag-0.4-Pd-0.6_pp0_rep2,uoft,4,240405,Ag-0.4-Pd-0.6,Ag-0.407-Pd-0.593,2,CO2R,100,2.89,26.4449978,65.80550098,0.006054713,0.0,92.2565535,7.743446502,0.407,0.0,0.0,0.0,0.0,0.0,0.0,0.0,0.593,0.0,0.0,0.0,0.0,0.0
uoft4_240405_Ag-0.4-Pd-0.6_pp0_rep2,uoft,4,240405,Ag-0.4-Pd-0.6,Ag-0.407-Pd-0.593,2,CO2R,150,3.35,23.22291741,74.05697446,0.00807295,0.0,97.28961245,2.710387546,0.407,0.0,0.0,0.0,0.0,0.0,0.0,0.0,0.593,0.0,0.0,0.0,0.0,0.0
uoft4_240405_Ag-0.4-Pd-0.6_pp0_rep2,uoft,4,240405,Ag-0.4-Pd-0.6,Ag-0.407-Pd-0.593,2,CO2R,200,3.53,22.09336877,74.8268664,0.010182926,0.001264436,96.93341255,3.066587449,0.407,0.0,0.0,0.0,0.0,0.0,0.0,0.0,0.593,0.0,0.0,0.0,0.0,0.0
uoft4_240405_Ag-0.4-Pd-0.6_pp0_rep2,uoft,4,240405,Ag-0.4-Pd-0.6,Ag-0.407-Pd-0.593,2,CO2R,300,3.8,55.21124108,34.70039293,0.023117994,0.006743657,89.94429664,10.05570336,0.407,0.0,0.0,0.0,0.0,0.0,0.0,0.0,0.593,0.0,0.0,0.0,0.0,0.0
uoft4_240405_Ag-0.4-Pd-0.6_pp0_rep3,uoft,4,240405,Ag-0.4-Pd-0.6,Ag-0.407-Pd-0.593,3,HER,50,2.25,0.0,0.0,0.0,0.0,0.0,0.0,0.407,0.0,0.0,0.0,0.0,0.0,0.0,0.0,0.593,0.0,0.0,0.0,0.0,0.0
uoft4_240405_Ag-0.4-Pd-0.6_pp0_rep3,uoft,4,240405,Ag-0.4-Pd-0.6,Ag-0.407-Pd-0.593,3,CO2R,50,2.81,51.83033753,26.478389,0.012109425,0.0,78.32083595,21.67916405,0.407,0.0,0.0,0.0,0.0,0.0,0.0,0.0,0.593,0.0,0.0,0.0,0.0,0.0
uoft4_240405_Ag-0.4-Pd-0.6_pp0_rep3,uoft,4,240405,Ag-0.4-Pd-0.6,Ag-0.407-Pd-0.593,3,CO2R,100,3.17,25.1003369,58.52652259,0.01376071,0.0,83.64259737,16.35740263,0.407,0.0,0.0,0.0,0.0,0.0,0.0,0.0,0.593,0.0,0.0,0.0,0.0,0.0
uoft4_240405_Ag-0.4-Pd-0.6_pp0_rep3,uoft,4,240405,Ag-0.4-Pd-0.6,Ag-0.407-Pd-0.593,3,CO2R,150,3.38,24.26834627,63.88998035,0.020182375,0.0019669,88.18311212,11.81688788,0.407,0.0,0.0,0.0,0.0,0.0,0.0,0.0,0.593,0.0,0.0,0.0,0.0,0.0
uoft4_240405_Ag-0.4-Pd-0.6_pp0_rep3,uoft,4,240405,Ag-0.4-Pd-0.6,Ag-0.407-Pd-0.593,3,CO2R,200,3.59,44.11988114,46.46979371,0.030823991,0.003793307,90.62799934,9.372000662,0.407,0.0,0.0,0.0,0.0,0.0,0.0,0.0,0.593,0.0,0.0,0.0,0.0,0.0
uoft4_240405_Ag-0.4-Pd-0.6_pp0_rep3,uoft,4,240405,Ag-0.4-Pd-0.6,Ag-0.407-Pd-0.593,3,CO2R,300,3.73,71.15675155,11.53978389,0.029356182,0.003652814,82.73283971,17.26716029,0.407,0.0,0.0,0.0,0.0,0.0,0.0,0.0,0.593,0.0,0.0,0.0,0.0,0.0
uoft4_240405_Ag-0.429-Pd-0.571_pp0_rep1,uoft,4,240405,Ag-0.429-Pd-0.571,Ag-0.566-Pd-0.434,1,HER,50,2.5,0.0,0.0,0.0,0.0,0.0,0.0,0.566,0.0,0.0,0.0,0.0,0.0,0.0,0.0,0.434,0.0,0.0,0.0,0.0,0.0
uoft4_240405_Ag-0.429-Pd-0.571_pp0_rep1,uoft,4,240405,Ag-0.429-Pd-0.571,Ag-0.566-Pd-0.434,1,CO2R,50,2.97,34.20912762,59.30746562,0.009907712,0.0,93.5294667,6.4705333,0.566,0.0,0.0,0.0,0.0,0.0,0.0,0.0,0.434,0.0,0.0,0.0,0.0,0.0
uoft4_240405_Ag-0.429-Pd-0.571_pp0_rep1,uoft,4,240405,Ag-0.429-Pd-0.571,Ag-0.566-Pd-0.434,1,CO2R,100,3.28,24.46818305,69.9459725,0.017613709,0.0,94.434735,5.565264995,0.566,0.0,0.0,0.0,0.0,0.0,0.0,0.0,0.434,0.0,0.0,0.0,0.0,0.0
uoft4_240405_Ag-0.429-Pd-0.571_pp0_rep1,uoft,4,240405,Ag-0.429-Pd-0.571,Ag-0.566-Pd-0.434,1,CO2R,150,3.5,21.93182532,71.8172888,0.023117994,0.0,93.77585691,6.224143089,0.566,0.0,0.0,0.0,0.0,0.0,0.0,0.0,0.434,0.0,0.0,0.0,0.0,0.0
uoft4_240405_Ag-0.429-Pd-0.571_pp0_rep1,uoft,4,240405,Ag-0.429-Pd-0.571,Ag-0.566-Pd-0.434,1,CO2R,200,3.71,31.64033564,53.79297642,0.051189843,0.0059007,85.4963341,14.5036659,0.566,0.0,0.0,0.0,0.0,0.0,0.0,0.0,0.434,0.0,0.0,0.0,0.0,0.0
uoft4_240405_Ag-0.429-Pd-0.571_pp0_rep1,uoft,4,240405,Ag-0.429-Pd-0.571,Ag-0.566-Pd-0.434,1,CO2R,300,3.83,76.07441043,8.926817289,0.032108324,0.002669364,85.03930068,14.96069932,0.566,0.0,0.0,0.0,0.0,0.0,0.0,0.0,0.434,0.0,0.0,0.0,0.0,0.0
uoft4_240405_Ag-0.429-Pd-0.571_pp0_rep2,uoft,4,240405,Ag-0.429-Pd-0.571,Ag-0.566-Pd-0.434,2,HER,50,2.58,0.0,0.0,0.0,0.0,0.0,0.0,0.566,0.0,0.0,0.0,0.0,0.0,0.0,0.0,0.434,0.0,0.0,0.0,0.0,0.0
uoft4_240405_Ag-0.429-Pd-0.571_pp0_rep2,uoft,4,240405,Ag-0.429-Pd-0.571,Ag-0.566-Pd-0.434,2,CO2R,50,3.0,34.00824458,57.87819253,0.023117994,0.0,91.91449801,8.085501988,0.566,0.0,0.0,0.0,0.0,0.0,0.0,0.0,0.434,0.0,0.0,0.0,0.0,0.0
uoft4_240405_Ag-0.429-Pd-0.571_pp0_rep2,uoft,4,240405,Ag-0.429-Pd-0.571,Ag-0.566-Pd-0.434,2,CO2R,100,3.32,26.40105464,66.39489194,0.034126562,0.003793307,92.83930365,7.16069635,0.566,0.0,0.0,0.0,0.0,0.0,0.0,0.0,0.434,0.0,0.0,0.0,0.0,0.0
uoft4_240405_Ag-0.429-Pd-0.571_pp0_rep2,uoft,4,240405,Ag-0.429-Pd-0.571,Ag-0.566-Pd-0.434,2,CO2R,150,3.47,22.96009542,68.67878193,0.04183256,0.004495771,91.69047811,8.309521888,0.566,0.0,0.0,0.0,0.0,0.0,0.0,0.0,0.434,0.0,0.0,0.0,0.0,0.0
uoft4_240405_Ag-0.429-Pd-0.571_pp0_rep2,uoft,4,240405,Ag-0.429-Pd-0.571,Ag-0.566-Pd-0.434,2,CO2R,200,3.63,22.6341836,67.03585462,0.059446269,0.008008092,89.74317692,10.25682308,0.566,0.0,0.0,0.0,0.0,0.0,0.0,0.0,0.434,0.0,0.0,0.0,0.0,0.0
uoft4_240405_Ag-0.429-Pd-0.571_pp0_rep2,uoft,4,240405,Ag-0.429-Pd-0.571,Ag-0.566-Pd-0.434,2,CO2R,300,3.87,38.5927724,43.26375246,0.165678953,0.021495406,82.05292597,17.94707403,0.566,0.0,0.0,0.0,0.0,0.0,0.0,0.0,0.434,0.0,0.0,0.0,0.0,0.0
uoft4_240405_Ag-0.429-Pd-0.571_pp0_rep3,uoft,4,240405,Ag-0.429-Pd-0.571,Ag-0.566-Pd-0.434,3,HER,50,2.57,0.0,0.0,0.0,0.0,0.0,0.0,0.566,0.0,0.0,0.0,0.0,0.0,0.0,0.0,0.434,0.0,0.0,0.0,0.0,0.0
uoft4_240405_Ag-0.429-Pd-0.571_pp0_rep3,uoft,4,240405,Ag-0.429-Pd-0.571,Ag-0.566-Pd-0.434,3,CO2R,50,3.05,40.85333445,67.30844794,0.012109425,0.0,108.1778461,-8.177846139,0.566,0.0,0.0,0.0,0.0,0.0,0.0,0.0,0.434,0.0,0.0,0.0,0.0,0.0
uoft4_240405_Ag-0.429-Pd-0.571_pp0_rep3,uoft,4,240405,Ag-0.429-Pd-0.571,Ag-0.566-Pd-0.434,3,CO2R,100,3.35,25.58371173,69.83546169,0.019815423,0.001685914,95.44364051,4.556359495,0.566,0.0,0.0,0.0,0.0,0.0,0.0,0.0,0.434,0.0,0.0,0.0,0.0,0.0
uoft4_240405_Ag-0.429-Pd-0.571_pp0_rep3,uoft,4,240405,Ag-0.429-Pd-0.571,Ag-0.566-Pd-0.434,3,CO2R,150,3.55,20.95754253,73.83104126,0.023484946,0.002809857,94.81784434,5.182155664,0.566,0.0,0.0,0.0,0.0,0.0,0.0,0.0,0.434,0.0,0.0,0.0,0.0,0.0
uoft4_240405_Ag-0.429-Pd-0.571_pp0_rep3,uoft,4,240405,Ag-0.429-Pd-0.571,Ag-0.566-Pd-0.434,3,CO2R,200,3.72,19.49193329,74.58005894,0.029998349,0.004214785,94.10991255,5.890087455,0.566,0.0,0.0,0.0,0.0,0.0,0.0,0.0,0.434,0.0,0.0,0.0,0.0,0.0
uoft4_240405_Ag-0.429-Pd-0.571_pp0_rep3,uoft,4,240405,Ag-0.429-Pd-0.571,Ag-0.566-Pd-0.434,3,CO2R,300,3.92,65.57429534,23.15324165,0.06274884,0.009694007,88.80508751,11.19491249,0.566,0.0,0.0,0.0,0.0,0.0,0.0,0.0,0.434,0.0,0.0,0.0,0.0,0.0
uoft4_240405_Ag-0.444-Pd-0.556_pp0_rep1,uoft,4,240405,Ag-0.444-Pd-0.556,Ag-0.485-Pd-0.515,1,HER,50,2.24,0.0,0.0,0.0,0.0,0.0,0.0,0.485,0.0,0.0,0.0,0.0,0.0,0.0,0.0,0.515,0.0,0.0,0.0,0.0,0.0
uoft4_240405_Ag-0.444-Pd-0.556_pp0_rep1,uoft,4,240405,Ag-0.444-Pd-0.556,Ag-0.485-Pd-0.515,1,CO2R,50,2.88,43.98334345,42.92239686,0.008806855,0.0,86.91454716,13.08545284,0.485,0.0,0.0,0.0,0.0,0.0,0.0,0.0,0.515,0.0,0.0,0.0,0.0,0.0
uoft4_240405_Ag-0.444-Pd-0.556_pp0_rep1,uoft,4,240405,Ag-0.444-Pd-0.556,Ag-0.485-Pd-0.515,1,CO2R,100,3.2,25.23781623,67.42632613,0.015962424,0.0,92.68307053,7.316929467,0.485,0.0,0.0,0.0,0.0,0.0,0.0,0.0,0.515,0.0,0.0,0.0,0.0,0.0
uoft4_240405_Ag-0.444-Pd-0.556_pp0_rep1,uoft,4,240405,Ag-0.444-Pd-0.556,Ag-0.485-Pd-0.515,1,CO2R,150,3.38,21.71043546,71.40962672,0.022017137,0.001404928,93.14677951,6.853220487,0.485,0.0,0.0,0.0,0.0,0.0,0.0,0.0,0.515,0.0,0.0,0.0,0.0,0.0
uoft4_240405_Ag-0.444-Pd-0.556_pp0_rep1,uoft,4,240405,Ag-0.444-Pd-0.556,Ag-0.485-Pd-0.515,1,CO2R,200,3.61,36.38054782,52.24582515,0.031649634,0.002739611,88.66545798,11.33454202,0.485,0.0,0.0,0.0,0.0,0.0,0.0,0.0,0.515,0.0,0.0,0.0,0.0,0.0
uoft4_240405_Ag-0.444-Pd-0.556_pp0_rep1,uoft,4,240405,Ag-0.444-Pd-0.556,Ag-0.485-Pd-0.515,1,CO2R,300,3.8,70.05063927,11.26227898,0.026420564,0.002809857,81.34593823,18.65406177,0.485,0.0,0.0,0.0,0.0,0.0,0.0,0.0,0.515,0.0,0.0,0.0,0.0,0.0
uoft4_240405_Ag-0.444-Pd-0.556_pp0_rep2,uoft,4,240405,Ag-0.444-Pd-0.556,Ag-0.485-Pd-0.515,2,HER,50,2.47,0.0,0.0,0.0,0.0,0.0,0.0,0.485,0.0,0.0,0.0,0.0,0.0,0.0,0.0,0.515,0.0,0.0,0.0,0.0,0.0
uoft4_240405_Ag-0.444-Pd-0.556_pp0_rep2,uoft,4,240405,Ag-0.444-Pd-0.556,Ag-0.485-Pd-0.515,2,CO2R,50,3.02,41.26640022,43.26129666,0.009907712,0.0,84.53760459,15.46239541,0.485,0.0,0.0,0.0,0.0,0.0,0.0,0.0,0.515,0.0,0.0,0.0,0.0,0.0
uoft4_240405_Ag-0.444-Pd-0.556_pp0_rep2,uoft,4,240405,Ag-0.444-Pd-0.556,Ag-0.485-Pd-0.515,2,CO2R,100,3.4,23.60061939,66.3654224,0.011558997,0.0,89.97957795,10.02042205,0.485,0.0,0.0,0.0,0.0,0.0,0.0,0.0,0.515,0.0,0.0,0.0,0.0,0.0
uoft4_240405_Ag-0.444-Pd-0.556_pp0_rep2,uoft,4,240405,Ag-0.444-Pd-0.556,Ag-0.485-Pd-0.515,2,CO2R,150,3.54,19.28770219,71.20825147,0.011742473,0.0,90.5096733,9.490326699,0.485,0.0,0.0,0.0,0.0,0.0,0.0,0.0,0.515,0.0,0.0,0.0,0.0,0.0
uoft4_240405_Ag-0.444-Pd-0.556_pp0_rep2,uoft,4,240405,Ag-0.444-Pd-0.556,Ag-0.485-Pd-0.515,2,CO2R,200,3.69,15.29379146,76.23403733,0.010733354,0.0,91.54029216,8.459707841,0.485,0.0,0.0,0.0,0.0,0.0,0.0,0.0,0.515,0.0,0.0,0.0,0.0,0.0
uoft4_240405_Ag-0.444-Pd-0.556_pp0_rep2,uoft,4,240405,Ag-0.444-Pd-0.556,Ag-0.485-Pd-0.515,2,CO2R,300,3.9,29.736341,53.35707269,0.020549328,0.003793307,83.12022778,16.87977222,0.485,0.0,0.0,0.0,0.0,0.0,0.0,0.0,0.515,0.0,0.0,0.0,0.0,0.0
uoft4_240405_Ag-0.444-Pd-0.556_pp0_rep3,uoft,4,240405,Ag-0.444-Pd-0.556,Ag-0.485-Pd-0.515,3,HER,50,2.35,0.0,0.0,0.0,0.0,0.0,0.0,0.485,0.0,0.0,0.0,0.0,0.0,0.0,0.0,0.515,0.0,0.0,0.0,0.0,0.0
uoft4_240405_Ag-0.444-Pd-0.556_pp0_rep3,uoft,4,240405,Ag-0.444-Pd-0.556,Ag-0.485-Pd-0.515,3,CO2R,50,2.95,41.35805311,46.16404715,0.007705998,0.0,87.52980626,12.47019374,0.485,0.0,0.0,0.0,0.0,0.0,0.0,0.0,0.515,0.0,0.0,0.0,0.0,0.0
uoft4_240405_Ag-0.444-Pd-0.556_pp0_rep3,uoft,4,240405,Ag-0.444-Pd-0.556,Ag-0.485-Pd-0.515,3,CO2R,100,3.25,24.12542635,69.40815324,0.008806855,0.0,93.54436361,6.455636387,0.485,0.0,0.0,0.0,0.0,0.0,0.0,0.0,0.515,0.0,0.0,0.0,0.0,0.0
uoft4_240405_Ag-0.444-Pd-0.556_pp0_rep3,uoft,4,240405,Ag-0.444-Pd-0.556,Ag-0.485-Pd-0.515,3,CO2R,150,3.47,22.2339869,72.34774067,0.015411996,0.001404928,94.60085118,5.399148816,0.485,0.0,0.0,0.0,0.0,0.0,0.0,0.0,0.515,0.0,0.0,0.0,0.0,0.0
uoft4_240405_Ag-0.444-Pd-0.556_pp0_rep3,uoft,4,240405,Ag-0.444-Pd-0.556,Ag-0.485-Pd-0.515,3,CO2R,200,3.7,50.44958045,38.01571709,0.026970992,0.003161089,88.49839537,11.50160463,0.485,0.0,0.0,0.0,0.0,0.0,0.0,0.0,0.515,0.0,0.0,0.0,0.0,0.0
uoft4_240405_Ag-0.444-Pd-0.556_pp0_rep3,uoft,4,240405,Ag-0.444-Pd-0.556,Ag-0.485-Pd-0.515,3,CO2R,300,3.78,69.30632572,15.77848723,0.024035374,0.002528871,85.11434294,14.88565706,0.485,0.0,0.0,0.0,0.0,0.0,0.0,0.0,0.515,0.0,0.0,0.0,0.0,0.0
uoft4_240405_Ag-0.5-Au-0.5_pp0_rep1,uoft,4,240405,Ag-0.5-Au-0.5,Ag-0.339-Au-0.661,1,HER,50,3.09,0.0,0.0,0.0,0.0,0.0,0.0,0.339,0.661,0.0,0.0,0.0,0.0,0.0,0.0,0.0,0.0,0.0,0.0,0.0,0.0
uoft4_240405_Ag-0.5-Au-0.5_pp0_rep1,uoft,4,240405,Ag-0.5-Au-0.5,Ag-0.339-Au-0.661,1,CO2R,50,3.26,82.38339367,5.540275049,0.190448232,0.010115485,88.14400407,11.85599593,0.339,0.661,0.0,0.0,0.0,0.0,0.0,0.0,0.0,0.0,0.0,0.0,0.0,0.0
uoft4_240405_Ag-0.5-Au-0.5_pp0_rep1,uoft,4,240405,Ag-0.5-Au-0.5,Ag-0.339-Au-0.661,1,CO2R,100,3.64,86.01058821,4.833005894,0.182191806,0.009694007,91.05673443,8.943265572,0.339,0.661,0.0,0.0,0.0,0.0,0.0,0.0,0.0,0.0,0.0,0.0,0.0,0.0
uoft4_240405_Ag-0.5-Au-0.5_pp0_rep1,uoft,4,240405,Ag-0.5-Au-0.5,Ag-0.339-Au-0.661,1,CO2R,150,3.84,83.25095733,1.895874263,0.099077115,0.005338728,85.2627809,14.7372191,0.339,0.661,0.0,0.0,0.0,0.0,0.0,0.0,0.0,0.0,0.0,0.0,0.0,0.0
uoft4_240405_Ag-0.5-Au-0.5_pp0_rep1,uoft,4,240405,Ag-0.5-Au-0.5,Ag-0.339-Au-0.661,1,CO2R,200,3.9,80.2998598,0.968811395,0.059171055,0.003161089,81.33619339,18.66380661,0.339,0.661,0.0,0.0,0.0,0.0,0.0,0.0,0.0,0.0,0.0,0.0,0.0,0.0
uoft4_240405_Ag-0.5-Au-0.5_pp0_rep1,uoft,4,240405,Ag-0.5-Au-0.5,Ag-0.339-Au-0.661,1,CO2R,300,4.02,77.55445814,0.0,0.025870136,0.001404928,77.58436942,22.41563058,0.339,0.661,0.0,0.0,0.0,0.0,0.0,0.0,0.0,0.0,0.0,0.0,0.0,0.0
uoft4_240405_Ag-0.5-Cu-0.25-Pd-0.25_pp0_rep1,uoft,4,240405,Ag-0.5-Cu-0.25-Pd-0.25,Ag-0.588-Cu-0.17-Pd-0.242,1,HER,50,2.63,0.0,0.0,0.0,0.0,0.0,0.0,0.588,0.0,0.0,0.17,0.0,0.0,0.0,0.0,0.242,0.0,0.0,0.0,0.0,0.0
uoft4_240405_Ag-0.5-Cu-0.25-Pd-0.25_pp0_rep1,uoft,4,240405,Ag-0.5-Cu-0.25-Pd-0.25,Ag-0.588-Cu-0.17-Pd-0.242,1,CO2R,50,2.99,56.38033857,33.34479371,0.02091628,0.0,89.75099147,10.24900853,0.588,0.0,0.0,0.17,0.0,0.0,0.0,0.0,0.242,0.0,0.0,0.0,0.0,0.0
uoft4_240405_Ag-0.5-Cu-0.25-Pd-0.25_pp0_rep1,uoft,4,240405,Ag-0.5-Cu-0.25-Pd-0.25,Ag-0.588-Cu-0.17-Pd-0.242,1,CO2R,100,3.32,38.44211011,58.50442043,0.030823991,0.003793307,96.98707933,3.012920669,0.588,0.0,0.0,0.17,0.0,0.0,0.0,0.0,0.242,0.0,0.0,0.0,0.0,0.0
uoft4_240405_Ag-0.5-Cu-0.25-Pd-0.25_pp0_rep1,uoft,4,240405,Ag-0.5-Cu-0.25-Pd-0.25,Ag-0.588-Cu-0.17-Pd-0.242,1,CO2R,150,3.51,23.90591977,66.22298625,0.032658753,0.017983085,90.18383171,9.816168288,0.588,0.0,0.0,0.17,0.0,0.0,0.0,0.0,0.242,0.0,0.0,0.0,0.0,0.0
uoft4_240405_Ag-0.5-Cu-0.25-Pd-0.25_pp0_rep1,uoft,4,240405,Ag-0.5-Cu-0.25-Pd-0.25,Ag-0.588-Cu-0.17-Pd-0.242,1,CO2R,200,3.74,53.81374375,29.30378193,0.18962259,0.138455703,83.45474835,16.54525165,0.588,0.0,0.0,0.17,0.0,0.0,0.0,0.0,0.242,0.0,0.0,0.0,0.0,0.0
uoft4_240405_Ag-0.5-Cu-0.25-Pd-0.25_pp0_rep1,uoft,4,240405,Ag-0.5-Cu-0.25-Pd-0.25,Ag-0.588-Cu-0.17-Pd-0.242,1,CO2R,300,3.85,75.63686204,5.655697446,0.088802451,0.050717918,81.43570466,18.56429534,0.588,0.0,0.0,0.17,0.0,0.0,0.0,0.0,0.242,0.0,0.0,0.0,0.0,0.0
uoft4_240405_Ag-0.5-Cu-0.25-Pd-0.25_pp0_rep2,uoft,4,240405,Ag-0.5-Cu-0.25-Pd-0.25,Ag-0.588-Cu-0.17-Pd-0.242,2,HER,50,2.65,0.0,0.0,0.0,0.0,0.0,0.0,0.588,0.0,0.0,0.17,0.0,0.0,0.0,0.0,0.242,0.0,0.0,0.0,0.0,0.0
uoft4_240405_Ag-0.5-Cu-0.25-Pd-0.25_pp0_rep2,uoft,4,240405,Ag-0.5-Cu-0.25-Pd-0.25,Ag-0.588-Cu-0.17-Pd-0.242,2,CO2R,50,3.02,57.03069744,32.66699411,0.025319707,0.0,89.72696558,10.27303442,0.588,0.0,0.0,0.17,0.0,0.0,0.0,0.0,0.242,0.0,0.0,0.0,0.0,0.0
uoft4_240405_Ag-0.5-Cu-0.25-Pd-0.25_pp0_rep2,uoft,4,240405,Ag-0.5-Cu-0.25-Pd-0.25,Ag-0.588-Cu-0.17-Pd-0.242,2,CO2R,100,3.32,38.47224257,58.43074656,0.029172706,0.008429571,96.94454573,3.055454267,0.588,0.0,0.0,0.17,0.0,0.0,0.0,0.0,0.242,0.0,0.0,0.0,0.0,0.0
uoft4_240405_Ag-0.5-Cu-0.25-Pd-0.25_pp0_rep2,uoft,4,240405,Ag-0.5-Cu-0.25-Pd-0.25,Ag-0.588-Cu-0.17-Pd-0.242,2,CO2R,150,3.58,36.12379418,56.32612967,0.109351779,0.225631515,92.79017958,7.209820425,0.588,0.0,0.0,0.17,0.0,0.0,0.0,0.0,0.242,0.0,0.0,0.0,0.0,0.0
uoft4_240405_Ag-0.5-Cu-0.25-Pd-0.25_pp0_rep2,uoft,4,240405,Ag-0.5-Cu-0.25-Pd-0.25,Ag-0.588-Cu-0.17-Pd-0.242,2,CO2R,200,3.75,78.33371696,12.27775049,0.284846706,0.214111102,91.11858106,8.881418937,0.588,0.0,0.0,0.17,0.0,0.0,0.0,0.0,0.242,0.0,0.0,0.0,0.0,0.0
uoft4_240405_Ag-0.5-Cu-0.25-Pd-0.25_pp0_rep2,uoft,4,240405,Ag-0.5-Cu-0.25-Pd-0.25,Ag-0.588-Cu-0.17-Pd-0.242,2,CO2R,300,3.82,79.24103873,7.568762279,0.185677853,0.091039366,87.09376783,12.90623217,0.588,0.0,0.0,0.17,0.0,0.0,0.0,0.0,0.242,0.0,0.0,0.0,0.0,0.0
uoft4_240405_Ag-0.5-Pd-0.5_pp0_rep1,uoft,4,240405,Ag-0.5-Pd-0.5,Ag-0.515-Pd-0.485,1,HER,50,2.32,0.0,0.0,0.0,0.0,0.0,0.0,0.515,0.0,0.0,0.0,0.0,0.0,0.0,0.0,0.485,0.0,0.0,0.0,0.0,0.0
uoft4_240405_Ag-0.5-Pd-0.5_pp0_rep1,uoft,4,240405,Ag-0.5-Pd-0.5,Ag-0.515-Pd-0.485,1,CO2R,50,2.91,42.76423445,41.65520629,0.022017137,0.0,84.4454122,15.5545878,0.515,0.0,0.0,0.0,0.0,0.0,0.0,0.0,0.485,0.0,0.0,0.0,0.0,0.0
uoft4_240405_Ag-0.5-Pd-0.5_pp0_rep1,uoft,4,240405,Ag-0.5-Pd-0.5,Ag-0.515-Pd-0.485,1,CO2R,100,3.24,37.00893511,51.43172888,0.03137442,0.002107393,88.47908871,11.52091129,0.515,0.0,0.0,0.0,0.0,0.0,0.0,0.0,0.485,0.0,0.0,0.0,0.0,0.0
uoft4_240405_Ag-0.5-Pd-0.5_pp0_rep1,uoft,4,240405,Ag-0.5-Pd-0.5,Ag-0.515-Pd-0.485,1,CO2R,150,3.41,32.16723514,49.81335953,0.039630846,0.002528871,82.02769729,17.97230271,0.515,0.0,0.0,0.0,0.0,0.0,0.0,0.0,0.485,0.0,0.0,0.0,0.0,0.0
uoft4_240405_Ag-0.5-Pd-0.5_pp0_rep1,uoft,4,240405,Ag-0.5-Pd-0.5,Ag-0.515-Pd-0.485,1,CO2R,200,3.6,40.67536462,38.39145383,0.049263343,0.003371828,79.1263737,20.8736263,0.515,0.0,0.0,0.0,0.0,0.0,0.0,0.0,0.485,0.0,0.0,0.0,0.0,0.0
uoft4_240405_Ag-0.5-Pd-0.5_pp0_rep1,uoft,4,240405,Ag-0.5-Pd-0.5,Ag-0.515-Pd-0.485,1,CO2R,300,3.77,66.79026554,5.36345776,0.034493514,0.002388378,72.19488905,27.80511095,0.515,0.0,0.0,0.0,0.0,0.0,0.0,0.0,0.485,0.0,0.0,0.0,0.0,0.0
uoft4_240405_Ag-0.5-Pd-0.5_pp0_rep2,uoft,4,240405,Ag-0.5-Pd-0.5,Ag-0.515-Pd-0.485,2,HER,50,2.37,0.0,0.0,0.0,0.0,0.0,0.0,0.515,0.0,0.0,0.0,0.0,0.0,0.0,0.0,0.485,0.0,0.0,0.0,0.0,0.0
uoft4_240405_Ag-0.5-Pd-0.5_pp0_rep2,uoft,4,240405,Ag-0.5-Pd-0.5,Ag-0.515-Pd-0.485,2,CO2R,50,2.98,43.25765343,43.02554028,0.017613709,0.0,86.30080742,13.69919258,0.515,0.0,0.0,0.0,0.0,0.0,0.0,0.0,0.485,0.0,0.0,0.0,0.0,0.0
uoft4_240405_Ag-0.5-Pd-0.5_pp0_rep2,uoft,4,240405,Ag-0.5-Pd-0.5,Ag-0.515-Pd-0.485,2,CO2R,100,3.07,32.43319592,55.80795678,0.022017137,0.0,88.26662987,11.73337013,0.515,0.0,0.0,0.0,0.0,0.0,0.0,0.0,0.485,0.0,0.0,0.0,0.0,0.0
