Repository: Jehadabed/ocx24-dashboard

# OCx24 Dashboard

An interactive web dashboard for exploring and analyzing  data from OCx24 experiments, featuring HER (Hydrogen Evolution Reaction) and CO2RR (CO2 Reduction Reaction) performance data, as well as XRD (X-ray Diffraction) data.

This project is part of the OCx24 research: https://ai.meta.com/blog/open-catalyst-simulations-experiments/.

## Features

- **Interactive Data Filtering**: Filter data by source, batch, reaction type, element count, and voltage/current density ranges
- **Data Aggregation**: Average data across multiple replicates with statistical analysis
- **Interactive Plots**: Dedicated plotting interfaces for HER and CO2RR performance visualization

File: Data/ExpDataDump_250923.csv (part 1 of 25)
sample id,source,batch number,batch date,composition,rep,reaction,current density,voltage,fe_h2,fe_co,fe_ch4,fe_c2h4,fe_gas_total,fe_liquid
uoft4_240405_Ag-0.5-Au-0.5_pp0,uoft,4,240405,Ag-0.5-Au-0.5,std,HER,50,0,0,0,0,0,0,0
uoft4_240405_Ag-0.889-Cu-0.111_pp0,uoft,4,240405,Ag-0.889-Cu-0.111,std,HER,50,0,0,0,0,0,0,0
uoft10_241125_Pt-1.0_pp0,uoft,10,241125,Pt-1.0,avg,CO2R,300,3.65,81.60622737,0,0.007797736,0,81.61517846,18.384821544069300
uoft10_241125_Pt-1.0_pp0,uoft,10,241125,Pt-1.0,std,CO2R,200,0.04,3.621945080096880,0,0.001167635,0,3.6231127150950700,3.6231127150950700
uoft10_241125_Pt-1.0_pp0,uoft,10,241125,Pt-1.0,avg,CO2R,200,3.55,87.85259160057750,0,0.012109425169256700,0,87.86643104403560,12.133568955964400
uoft10_241125_Pt-1.0_pp0,uoft,10,241125,Pt-1.0,avg,CO2R,50,3.06,92.55121471,0,0.020365851,0,92.57158056610430,7.428419433895680
uoft10_241125_Pt-1.0_pp0,uoft,10,241125,Pt-1.0,std,CO2R,150,0.04,3.901227770567400,0,0.000518949,0,3.901746719,3.9017467194554800
uoft10_241125_Pt-1.0_pp0,uoft,10,241125,Pt-1.0,std,CO2R,50,0.07,6.950476875317930,0,0.00233527,0,6.948141605321540,6.948141605321540
uoft10_241125_Pt-1.0_pp0,uoft,10,241125,Pt-1.0,avg,CO2R,150,3.55,89.91378769172820,0,0.014311139,0,89.93007599432320,10.069924005676800
uoft10_241125_Pt-1.0_pp0,uoft,10,241125,Pt-1.0,std,CO2R,300,0.08,5.777415593172060,0,0.000129737,0,5.777285855950040,5.7772858559500300
uoft10_241125_Pt-1.0_pp0,uoft,10,241125,Pt-1.0,std,CO2R,100,0.01,5.332930717848360,0,0.001167635,0,5.331763082850160,5.331763083
uoft10_241125_Pt-1.0_pp0,uoft,10,241125,Pt-1.0,avg,CO2R,100,3.44,91.72822197576850,0,0.020090637,0,91.75078406767940,8.249215932320650
uoft10_241125_Pt-1.0_pp0_rep1,uoft,10,241125,Pt-1.0,1,CO2R,50,3.01,97.46594405,0,0.018714566,0,97.48465861187160,2.5153413881284300
uoft10_241125_Pt-1.0_pp0_rep1,uoft,10,241125,Pt-1.0,1,CO2R,100,3.43,95.49917345,0,0.019264995,0,95.5209099,4.479090100757210
uoft10_241125_Pt-1.0_pp0_rep1,uoft,10,241125,Pt-1.0,1,CO2R,150,3.57,92.6723723,0,0.014678091,0,92.68902755812250,7.3109724418774700
uoft10_241125_Pt-1.0_pp0_rep1,uoft,10,241125,Pt-1.0,1,CO2R,200,3.52,90.41369353,0,0.012935068,0,90.42835861,9.571641386117510
uoft10_241125_Pt-1.0_pp0_rep1,uoft,10,241125,Pt-1.0,1,CO2R,300,3.6,85.69147711816530,0,0.007705998,0,85.70033646152610,14.299663538473900
uoft4_240405_Au-0.5-Pd-0.5_pp0,uoft,4,240405,Au-0.5-Pd-0.5,std,HER,50,0,0,0,0,0,0,0
uoft4_240405_Rh-1.0_pp0,uoft,4,240405,Rh-1.0,std,HER,50,0,0,0,0,0,0,0
uoft10_241125_Pt-1.0_pp0_rep2,uoft,10,241125,Pt-1.0,2,CO2R,100,3.45,87.95727050157990,0,0.02091628,0,87.98065823611590,12.019341763884100
uoft10_241125_Pt-1.0_pp0_rep2,uoft,10,241125,Pt-1.0,2,CO2R,300,3.71,77.52097763083560,0,0.007889474,0,77.53002045,22.46997955
uoft10_241125_Pt-1.0_pp0_rep2,uoft,10,241125,Pt-1.0,2,CO2R,150,3.52,87.15520308020680,0,0.013944187,0,87.17112443052390,12.82887556947610
uoft10_241125_Pt-1.0_pp0_rep2,uoft,10,241125,Pt-1.0,2,CO2R,200,3.58,85.29148967335580,0,0.011283783,0,85.30450347418860,14.695496525811400
uoft10_241125_Pt-1.0_pp0_rep2,uoft,10,241125,Pt-1.0,2,CO2R,50,3.11,87.63648538,0,0.022017137,0,87.65850252033710,12.34149747966290
uoft4_240405_Ag-0.125-Cu-0.125-Pd-0.75_pp0,uoft,4,240405,Ag-0.125-Cu-0.125-Pd-0.75,avg,CO2R,50,2.86,42.77302308333330,42.51473477333330,0.012476377666666700,0,85.30122281333330,14.698777186666700
uoft4_240405_Ag-0.125-Cu-0.125-Pd-0.75_pp0,uoft,4,240405,Ag-0.125-Cu-0.125-Pd-0.75,std,CO2R,100,0.09,3.3837090964765000,3.5671723507815700,0.001385214,0,2.0928568094462400,2.092856809446240
uoft4_240405_Ag-0.125-Cu-0.125-Pd-0.75_pp0,uoft,4,240405,Ag-0.125-Cu-0.125-Pd-0.75,avg,CO2R,150,3.32,29.148688333333300,62.025212833333300,0.011742472666666700,0.000468309,91.18808911666670,8.811910885333330
uoft4_240405_Ag-0.125-Cu-0.125-Pd-0.75_pp0,uoft,4,240405,Ag-0.125-Cu-0.125-Pd-0.75,std,CO2R,150,0.14,2.010840590127240,4.023937435048470,0.001941729,0.000811136,2.012906284518440,2.012906282691060
uoft4_240405_Ag-0.125-Cu-0.125-Pd-0.75_pp0,uoft,4,240405,Ag-0.125-Cu-0.125-Pd-0.75,std,CO2R,50,0.1,6.321417240388410,4.208895642578380,0.007329866,0,2.162559051897790,2.1625590518977900
uoft4_240405_Ag-0.125-Cu-0.125-Pd-0.75_pp0,uoft,4,240405,Ag-0.125-Cu-0.125-Pd-0.75,avg,CO2R,200,3.48,24.73016803,65.09823182666670,0.013485496333333300,0.003161089,89.84702360666670,10.152976393000000
uoft6_240624_Au-0.7-Cd-0.3_pp0,uoft,6,240624,Au-0.7-Cd-0.3,std,HER,50,0,0,0,0,0,0,0
uoft4_240405_Ag-0.125-Cu-0.125-Pd-0.75_pp0,uoft,4,240405,Ag-0.125-Cu-0.125-Pd-0.75,avg,CO2R,100,3.16,31.079118626666700,55.95039293,0.012292901,0,87.04394638000000,12.95605362
uoft4_240405_Ag-0.125-Cu-0.125-Pd-0.75_pp0,uoft,4,240405,Ag-0.125-Cu-0.125-Pd-0.75,avg,CO2R,300,3.62,56.57745506333330,23.0099869,0.021833660666666700,0.012316539666666700,79.62373409333330,20.376265906666700
uoft4_240405_Ag-0.125-Cu-0.125-Pd-0.75_pp0,uoft,4,240405,Ag-0.125-Cu-0.125-Pd-0.75,std,CO2R,300,0.13,7.5410249622847000,2.8444457719149000,0.003973434,0.003621156,5.012523772578570,5.012523772578570
uoft9_241025_Au-0.333-Cu-0.667_pp0,uoft,9,241025,Au-0.333-Cu-0.667,std,HER,50,0,0,0,0,0,0,0
uoft4_240405_Ag-0.125-Cu-0.125-Pd-0.75_pp0,uoft,4,240405,Ag-0.125-Cu-0.125-Pd-0.75,std,CO2R,200,0.15,1.5835594965488800,4.856598915128420,0.002710546,0.001873092,6.011157658799500,6.011157660222050
uoft4_240405_Ag-0.125-Cu-0.125-Pd-0.75_pp0_rep1,uoft,4,240405,Ag-0.125-Cu-0.125-Pd-0.75,1,CO2R,150,3.16,30.51790161,59.28781925,0.013210282,0,89.82123784,10.17876216
uoft4_240405_Ag-0.125-Cu-0.125-Pd-0.75_pp0_rep1,uoft,4,240405,Ag-0.125-Cu-0.125-Pd-0.75,1,CO2R,50,2.74,48.14538911,38.6345776,0.008806855,0,86.78877356,13.21122644
uoft4_240405_Ag-0.125-Cu-0.125-Pd-0.75_pp0_rep1,uoft,4,240405,Ag-0.125-Cu-0.125-Pd-0.75,1,CO2R,100,3.05,34.72640147,53.64194499,0.012109425,0,88.38292734,11.61707266
uoft4_240405_Ag-0.125-Cu-0.125-Pd-0.75_pp0_rep1,uoft,4,240405,Ag-0.125-Cu-0.125-Pd-0.75,1,CO2R,200,3.31,23.04756325,60.06630648,0.01568721,0.001685914,83.13371431,16.86628569
uoft9_241025_Cu-0.25-Hg-0.25-Pd-0.5_pp0,uoft,9,241025,Cu-0.25-Hg-0.25-Pd-0.5,std,HER,50,0,0,0,0,0,0,0
uoft4_240405_Ag-0.125-Cu-0.125-Pd-0.75_pp0_rep1,uoft,4,240405,Ag-0.125-Cu-0.125-Pd-0.75,1,CO2R,300,3.55,61.60915692,20.26031434,0.021283232,0.012925342,81.90615129,18.09384871
uoft4_240405_Ag-0.125-Cu-0.125-Pd-0.75_pp0_rep2,uoft,4,240405,Ag-0.125-Cu-0.125-Pd-0.75,2,CO2R,200,3.52,26.19138295,65.47028487,0.01045814,0.002528871,91.67638486,8.323615144
uoft4_240405_Ag-0.125-Cu-0.125-Pd-0.75_pp0_rep2,uoft,4,240405,Ag-0.125-Cu-0.125-Pd-0.75,2,CO2R,300,3.54,47.90704974,25.94056974,0.018164138,0.008429571,73.87619036,26.12380964
vsp10_240726_Au-0.2-Zn-0.8_pp0,vsp,10,240726,Au-0.2-Zn-0.8,std,HER,50,0,0,0,0,0,0,0
uoft4_240405_Ag-0.125-Cu-0.125-Pd-0.75_pp0_rep2,uoft,4,240405,Ag-0.125-Cu-0.125-Pd-0.75,2,CO2R,50,2.91,44.36627676,41.92043222,0.007705998,0,86.29441498,13.70558502
uoft4_240405_Ag-0.125-Cu-0.125-Pd-0.75_pp0_rep2,uoft,4,240405,Ag-0.125-Cu-0.125-Pd-0.75,2,CO2R,150,3.37,30.08809559,60.14243615,0.009540759,0.001404928,90.24345459,9.756545412
uoft4_240405_Ag-0.125-Cu-0.125-Pd-0.75_pp0_rep2,uoft,4,240405,Ag-0.125-Cu-0.125-Pd-0.75,2,CO2R,100,3.19,30.46893637,54.1502947,0.011008568,0,84.63221679,15.36778321
uoft4_240405_Ag-0.125-Cu-0.125-Pd-0.75_pp0_rep3,uoft,4,240405,Ag-0.125-Cu-0.125-Pd-0.75,3,CO2R,50,2.93,35.80740338,46.9891945,0.02091628,0,82.8204799,17.1795201
vsp10_240726_Au-0.25-Zn-0.75_pp0,vsp,10,240726,Au-0.25-Zn-0.75,std,HER,50,0,0,0,0,0,0,0
uoft4_240405_Ag-0.125-Cu-0.125-Pd-0.75_pp0_rep3,uoft,4,240405,Ag-0.125-Cu-0.125-Pd-0.75,3,CO2R,100,3.24,28.04201804,60.0589391,0.01376071,0,88.11669501,11.88330499
uoft4_240405_Ag-0.125-Cu-0.125-Pd-0.75_pp0_rep3,uoft,4,240405,Ag-0.125-Cu-0.125-Pd-0.75,3,CO2R,300,3.78,60.21615853,22.82907662,0.026053612,0.015594706,83.08886063,16.91113937
uoft4_240405_Ag-0.125-Cu-0.125-Pd-0.75_pp0_rep3,uoft,4,240405,Ag-0.125-Cu-0.125-Pd-0.75,3,CO2R,150,3.44,26.8400678,66.6453831,0.012476377,0,93.49957492,6.500425084
uoft4_240405_Ag-0.125-Cu-0.125-Pd-0.75_pp0_rep3,uoft,4,240405,Ag-0.125-Cu-0.125-Pd-0.75,3,CO2R,200,3.6,24.95155789,69.75810413,0.014311139,0.005268482,94.73097165,5.269028345
uoft4_240405_Ag-0.2-Pd-0.8_pp0,uoft,4,240405,Ag-0.2-Pd-0.8,avg,CO2R,150,3.51,54.46915956666670,27.724296006666700,0.059568586,0.005338728,82.26627154333330,17.733728456666700
vsp10_240726_Au-0.294-Zn-0.706_pp0,vsp,10,240726,Au-0.294-Zn-0.706,std,HER,50,0,0,0,0,0,0,0
uoft4_240405_Ag-0.2-Pd-0.8_pp0,uoft,4,240405,Ag-0.2-Pd-0.8,std,CO2R,50,0.06,7.679293579034890,8.021998582913180,0.00504476,0,0.5946371719125890,0.5946371719125930
vsp10_240726_Au-0.333-Zn-0.667_pp0,vsp,10,240726,Au-0.333-Zn-0.667,std,HER,50,0,0,0,0,0,0,0
uoft4_240405_Ag-0.2-Pd-0.8_pp0,uoft,4,240405,Ag-0.2-Pd-0.8,std,CO2R,300,0.05,9.914482977220990,0.48360472306873100,0.013210706344714900,0.001462296,9.460259901,9.460259900643900
uoft4_240405_Ag-0.2-Pd-0.8_pp0,uoft,4,240405,Ag-0.2-Pd-0.8,std,CO2R,150,0.06,8.415790662041500,4.391727177262260,0.012766212942091600,0.002194569,5.4448214253796800,5.444821425379690
uoft4_240405_Ag-0.2-Pd-0.8_pp0,uoft,4,240405,Ag-0.2-Pd-0.8,avg,CO2R,100,3.34,51.046056623333300,30.08595285,0.041465607333333300,0.0019669,81.18038488666670,18.819615113333300
uoft4_240405_Ag-0.2-Pd-0.8_pp0,uoft,4,240405,Ag-0.2-Pd-0.8,std,CO2R,100,0.04,9.827952821,6.923589263642900,0.005346055,0.001754755,3.8607941793111200,3.860794179311120
uoft4_240405_Ag-0.2-Pd-0.8_pp0,uoft,4,240405,Ag-0.2-Pd-0.8,std,CO2R,200,0.05,2.6272808124642900,2.439512878476630,0.012868533287061200,0.002589608,1.3433565815225300,1.3433565815225300
uoft4_240405_Ag-0.2-Pd-0.8_pp0,uoft,4,240405,Ag-0.2-Pd-0.8,avg,CO2R,200,3.65,74.55062880666670,11.105108054666700,0.059904959333333300,0.006111439,85.73023858666670,14.269761413333300
uoft4_240405_Ag-0.2-Pd-0.8_pp0,uoft,4,240405,Ag-0.2-Pd-0.8,avg,CO2R,300,3.76,75.58964057333330,3.305500982,0.039692005,0.003278167,78.94294479333330,21.057055206666700
uoft4_240405_Ag-0.2-Pd-0.8_pp0,uoft,4,240405,Ag-0.2-Pd-0.8,avg,CO2R,50,3,54.14551465666670,27.038310413333300,0.031924848,0,81.22069283,18.77930717
vsp10_240726_Au-0.375-Zn-0.625_pp0,vsp,10,240726,Au-0.375-Zn-0.625,std,HER,50,0,0,0,0,0,0,0
uoft4_240405_Ag-0.2-Pd-0.8_pp0_rep1,uoft,4,240405,Ag-0.2-Pd-0.8,1,CO2R,300,3.71,81.49992676,2.900294695,0.054675889,0.00491725,84.46673467,15.53326533
uoft4_240405_Ag-0.2-Pd-0.8_pp0_rep1,uoft,4,240405,Ag-0.2-Pd-0.8,1,CO2R,200,3.59,76.95452928,8.310412574,0.073482194,0.009061789,85.35836024,14.64163976
uoft4_240405_Ag-0.2-Pd-0.8_pp0_rep1,uoft,4,240405,Ag-0.2-Pd-0.8,1,CO2R,150,3.44,63.12582393,22.70137525,0.07412436,0.0078676,85.91973601,14.08026399
uoft4_240405_Ag-0.2-Pd-0.8_pp0_rep1,uoft,4,240405,Ag-0.2-Pd-0.8,1,CO2R,100,3.3,60.02699366,22.57367387,0.047336844,0.003371828,82.65730769,17.34269231
uoft4_240405_Ag-0.2-Pd-0.8_pp0_rep1,uoft,4,240405,Ag-0.2-Pd-0.8,1,CO2R,50,2.93,62.52484881,18.49214145,0.033025705,0,81.05495888,18.94504112
uoft4_240405_Ag-0.2-Pd-0.8_pp0_rep2,uoft,4,240405,Ag-0.2-Pd-0.8,2,CO2R,150,3.54,53.96471991,30.83988212,0.054308937,0.004214785,84.87070489,15.12929511
uoft4_240405_Ag-0.2-Pd-0.8_pp0_rep2,uoft,4,240405,Ag-0.2-Pd-0.8,2,CO2R,50,3.02,52.4681412,28.21709234,0.036328276,0,80.72650473,19.27349527
uoft4_240405_Ag-0.2-Pd-0.8_pp0_rep2,uoft,4,240405,Ag-0.2-Pd-0.8,2,CO2R,100,3.37,52.56356065,31.47347741,0.040181274,0.002528871,84.08469111,15.91530889
uoft4_240405_Ag-0.2-Pd-0.8_pp0_rep2,uoft,4,240405,Ag-0.2-Pd-0.8,2,CO2R,200,3.7,74.95134864,12.19670923,0.058345412,0.005057743,87.22035826,12.77964174
uoft4_240405_Ag-0.2-Pd-0.8_pp0_rep2,uoft,4,240405,Ag-0.2-Pd-0.8,2,CO2R,300,3.81,81.12557283,3.175343811,0.03467699,0.002809857,84.34268734,15.65731266
vsp10_240726_Au-0.4-Zn-0.6_pp0,vsp,10,240726,Au-0.4-Zn-0.6,std,HER,50,0,0,0,0,0,0,0
vsp10_240726_Au-0.429-Zn-0.571_pp0,vsp,10,240726,Au-0.429-Zn-0.571,std,HER,50,0,0,0,0,0,0,0
uoft4_240405_Ag-0.2-Pd-0.8_pp0_rep3,uoft,4,240405,Ag-0.2-Pd-0.8,3,CO2R,50,3.04,47.44355396,34.40569745,0.026420564,0,81.88061488,18.11938512
uoft4_240405_Ag-0.2-Pd-0.8_pp0_rep3,uoft,4,240405,Ag-0.2-Pd-0.8,3,CO2R,100,3.34,40.54761556,36.21070727,0.036878704,0,76.79915586,23.20084414
uoft4_240405_Ag-0.2-Pd-0.8_pp0_rep3,uoft,4,240405,Ag-0.2-Pd-0.8,3,CO2R,150,3.56,46.31693486,29.63163065,0.050272462,0.0039338,76.00837373,23.99162627
uoft4_240405_Ag-0.2-Pd-0.8_pp0_rep3,uoft,4,240405,Ag-0.2-Pd-0.8,3,CO2R,200,3.64,71.7460085,12.80820236,0.047887272,0.004214785,84.61199726,15.38800274
uoft4_240405_Ag-0.2-Pd-0.8_pp0_rep3,uoft,4,240405,Ag-0.2-Pd-0.8,3,CO2R,300,3.75,64.14342213,3.84086444,0.029723135,0.002107393,68.01941237,31.98058763
uoft4_240405_Ag-0.222-Cu-0.333-Pd-0.444_pp0,uoft,4,240405,Ag-0.222-Cu-0.333-Pd-0.444,std,CO2R,300,0.04,17.05815382294840,8.030711084845710,0.5756606180760590,0.24376223190207800,12.877346621521800,12.877346642153700
uoft4_240405_Ag-0.222-Cu-0.333-Pd-0.444_pp0,uoft,4,240405,Ag-0.222-Cu-0.333-Pd-0.444,avg,CO2R,200,3.63,50.850091023333300,41.472249510000000,0.18365961500000000,0.30873303566666700,92.81868751333330,7.181312486333330
uoft4_240405_Ag-0.222-Cu-0.333-Pd-0.444_pp0,uoft,4,240405,Ag-0.222-Cu-0.333-Pd-0.444,std,CO2R,200,0.09,23.80697393570760,24.12792830046830,0.26814993750784100,0.4458682774710100,5.688810936838170,5.688810936143840
uoft4_240405_Ag-0.222-Cu-0.333-Pd-0.444_pp0,uoft,4,240405,Ag-0.222-Cu-0.333-Pd-0.444,std,CO2R,100,0.07,5.421093175,9.754112525975580,0.007391607,0.003650111,11.108446519728100,11.108446492215200
uoft4_240405_Ag-0.222-Cu-0.333-Pd-0.444_pp0,uoft,4,240405,Ag-0.222-Cu-0.333-Pd-0.444,std,CO2R,150,0.06,12.462463003293800,19.522252864846200,0.025163224563376400,0.13675865763024600,13.851239413938900,13.85123942623030
uoft4_240405_Ag-0.222-Cu-0.333-Pd-0.444_pp0,uoft,4,240405,Ag-0.222-Cu-0.333-Pd-0.444,avg,CO2R,300,3.83,71.08121116,17.75130975633330,0.4427279233333330,0.27855048833333300,89.55995049333340,10.44004949
uoft4_240405_Ag-0.222-Cu-0.333-Pd-0.444_pp0,uoft,4,240405,Ag-0.222-Cu-0.333-Pd-0.444,std,CO2R,50,0.05,7.713943935199210,1.4456858462103600,0.00254232,0,6.428490504191380,6.428490501987690
vsp10_240726_Au-0.5-Zn-0.5_pp0,vsp,10,240726,Au-0.5-Zn-0.5,std,HER,50,0,0,0,0,0,0,0
vsp10_240726_Au-0.556-Zn-0.444_pp0,vsp,10,240726,Au-0.556-Zn-0.444,std,HER,50,0,0,0,0,0,0,0
uoft4_240405_Ag-0.222-Cu-0.333-Pd-0.444_pp0,uoft,4,240405,Ag-0.222-Cu-0.333-Pd-0.444,avg,CO2R,150,3.46,60.73392063666670,37.68172888,0.03327034,0.084857681,98.53663343666670,1.4633665580000000
uoft4_240405_Ag-0.222-Cu-0.333-Pd-0.444_pp0,uoft,4,240405,Ag-0.222-Cu-0.333-Pd-0.444,avg,CO2R,50,2.89,79.2487811,6.016699410666670,0.009173807,0,85.27465432,14.725345681333300
uoft4_240405_Ag-0.222-Cu-0.333-Pd-0.444_pp0,uoft,4,240405,Ag-0.222-Cu-0.333-Pd-0.444,avg,CO2R,100,3.25,76.35606520333330,19.66846758666670,0.013944186666666700,0.002107393,96.04239678000000,3.9576032353333300
uoft4_240405_Ag-0.222-Cu-0.333-Pd-0.444_pp0_rep1,uoft,4,240405,Ag-0.222-Cu-0.333-Pd-0.444,1,CO2R,150,3.4,50.50618343,38.11394892,0.031924848,0.005338728,88.66167978,11.33832022
uoft4_240405_Ag-0.222-Cu-0.333-Pd-0.444_pp0_rep1,uoft,4,240405,Ag-0.222-Cu-0.333-Pd-0.444,1,CO2R,100,3.18,70.25884618,17.24705305,0.019264995,0,87.52862425,12.47137575
uoft4_240405_Ag-0.222-Cu-0.333-Pd-0.444_pp0_rep1,uoft,4,240405,Ag-0.222-Cu-0.333-Pd-0.444,1,CO2R,300,3.84,51.92408295,26.01669941,0.169165,0.069965439,78.18930433,21.81069567
uoft4_240405_Ag-0.222-Cu-0.333-Pd-0.444_pp0_rep1,uoft,4,240405,Ag-0.222-Cu-0.333-Pd-0.444,1,CO2R,50,2.84,78.13722823,5.510805501,0.007705998,0,83.65573973,16.34426027
vsp10_240726_Au-0.6-Zn-0.4_pp0,vsp,10,240726,Au-0.6-Zn-0.4,std,HER,50,0,0,0,0,0,0,0
uoft4_240405_Ag-0.222-Cu-0.333-Pd-0.444_pp0_rep1,uoft,4,240405,Ag-0.222-Cu-0.333-Pd-0.444,1,CO2R,200,3.56,34.13097156,53.44302554,0.042382988,0.016016185,87.63733919,12.36266081
uoft4_240405_Ag-0.222-Cu-0.333-Pd-0.444_pp0_rep2,uoft,4,240405,Ag-0.222-Cu-0.333-Pd-0.444,2,CO2R,100,3.3,80.63194459,11.35314342,0.005504284,0,91.99059229,8.009407708
vsp10_240726_Au-0.625-Zn-0.375_pp0,vsp,10,240726,Au-0.625-Zn-0.375,std,HER,50,0,0,0,0,0,0,0
uoft4_240405_Ag-0.222-Cu-0.333-Pd-0.444_pp0_rep2,uoft,4,240405,Ag-0.222-Cu-0.333-Pd-0.444,2,CO2R,300,3.79,76.69317207,9.977897839,0.054859366,0.219168844,86.94724005,13.05275995
uoft4_240405_Ag-0.222-Cu-0.333-Pd-0.444_pp0_rep2,uoft,4,240405,Ag-0.222-Cu-0.333-Pd-0.444,2,CO2R,200,3.6,78.10740965,13.69965619,0.01568721,0.088299756,91.91253568,8.087464318
uoft4_240405_Ag-0.222-Cu-0.333-Pd-0.444_pp0_rep2,uoft,4,240405,Ag-0.222-Cu-0.333-Pd-0.444,2,CO2R,50,2.9,87.45820168,4.89194499,0.007705998,0,92.35785267,7.642147334
uoft4_240405_Ag-0.222-Cu-0.333-Pd-0.444_pp0_rep2,uoft,4,240405,Ag-0.222-Cu-0.333-Pd-0.444,2,CO2R,150,3.44,74.61466028,17.94695481,0.008806855,0.006462671,92.57820273,7.421797274
uoft4_240405_Ag-0.222-Cu-0.333-Pd-0.444_pp0_rep3,uoft,4,240405,Ag-0.222-Cu-0.333-Pd-0.444,3,CO2R,300,3.86,84.62637846,17.25933202,1.104159404,0.546517182,103.5433071,-3.543307138
uoft4_240405_Ag-0.222-Cu-0.333-Pd-0.444_pp0_rep3,uoft,4,240405,Ag-0.222-Cu-0.333-Pd-0.444,3,CO2R,200,3.73,40.31189186,57.2740668,0.492908647,0.821883166,98.90618767,1.093812331
uoft4_240405_Ag-0.222-Cu-0.333-Pd-0.444_pp0_rep3,uoft,4,240405,Ag-0.222-Cu-0.333-Pd-0.444,3,CO2R,150,3.52,57.0809182,56.98428291,0.059079317,0.242771643,114.3700178,-14.37001782
uoft4_240405_Ag-0.222-Cu-0.333-Pd-0.444_pp0_rep3,uoft,4,240405,Ag-0.222-Cu-0.333-Pd-0.444,3,CO2R,100,3.29,78.17740484,30.40520629,0.017063281,0.006322178,108.6079738,-8.607973752
vsp10_240726_Au-0.667-Zn-0.333_pp0,vsp,10,240726,Au-0.667-Zn-0.333,std,HER,50,0,0,0,0,0,0,0
uoft4_240405_Ag-0.222-Cu-0.333-Pd-0.444_pp0_rep3,uoft,4,240405,Ag-0.222-Cu-0.333-Pd-0.444,3,CO2R,50,2.93,72.15091339,7.647347741,0.012109425,0,79.81037056,20.18962944
uoft4_240405_Ag-0.25-Au-0.25-Pd-0.5_pp0,uoft,4,240405,Ag-0.25-Au-0.25-Pd-0.5,std,CO2R,200,0.13,18.96123526073120,7.6656567527997600,0.006106614,0.000365011,12.455508189441400,12.455508170169800
uoft4_240405_Ag-0.25-Au-0.25-Pd-0.5_pp0,uoft,4,240405,Ag-0.25-Au-0.25-Pd-0.5,std,CO2R,150,0.1,8.791454206,7.849639373102470,0.00593208,0.000811136,16.395374178023500,16.39537417
uoft4_240405_Ag-0.25-Au-0.25-Pd-0.5_pp0,uoft,4,240405,Ag-0.25-Au-0.25-Pd-0.5,avg,CO2R,300,3.77,80.27586543666670,16.18369351566670,0.023117993666666700,0.000796126,96.48627406666670,3.5137259456666700
vsp10_240726_Au-0.7-Zn-0.3_pp0,vsp,10,240726,Au-0.7-Zn-0.3,std,HER,50,0,0,0,0,0,0,0
uoft4_240405_Ag-0.25-Au-0.25-Pd-0.5_pp0,uoft,4,240405,Ag-0.25-Au-0.25-Pd-0.5,avg,CO2R,150,3.42,42.16395684,53.736083826666700,0.017491392000000000,0.000468309,95.92085627333330,4.079143732000000
uoft4_240405_Ag-0.25-Au-0.25-Pd-0.5_pp0,uoft,4,240405,Ag-0.25-Au-0.25-Pd-0.5,std,CO2R,300,0.04,14.081319718319800,13.944266713832000,0.006213858,0.001378931,8.557757251349670,8.557757237319330
uoft4_240405_Ag-0.25-Au-0.25-Pd-0.5_pp0,uoft,4,240405,Ag-0.25-Au-0.25-Pd-0.5,std,CO2R,100,0.08,1.493711856600390,10.23642775711720,0.002482019,0,11.695735684523200,11.69573570081060
uoft4_240405_Ag-0.25-Au-0.25-Pd-0.5_pp0,uoft,4,240405,Ag-0.25-Au-0.25-Pd-0.5,avg,CO2R,50,2.91,47.47787147666670,46.527504910000000,0.008439902,0,94.01480487000000,5.985195126666670
uoft4_240405_Ag-0.25-Au-0.25-Pd-0.5_pp0,uoft,4,240405,Ag-0.25-Au-0.25-Pd-0.5,std,CO2R,50,0.06,1.6808438411438500,15.317081726446600,0.003363173,0,16.091059305697900,16.091059311445700
uoft4_240405_Ag-0.25-Au-0.25-Pd-0.5_pp0,uoft,4,240405,Ag-0.25-Au-0.25-Pd-0.5,avg,CO2R,200,3.59,51.405135073333300,45.01596267333330,0.023026255666666700,0.001685914,96.44885805333330,3.551141957
vsp10_240726_Au-0.8-Zn-0.2_pp0,vsp,10,240726,Au-0.8-Zn-0.2,std,HER,50,0,0,0,0,0,0,0
uoft4_240405_Ag-0.25-Au-0.25-Pd-0.5_pp0,uoft,4,240405,Ag-0.25-Au-0.25-Pd-0.5,avg,CO2R,100,3.21,44.456464876666700,52.57858546,0.011742473000000000,0,97.04909949333330,2.950900495333330
uoft4_240405_Ag-0.25-Au-0.25-Pd-0.5_pp0_rep1,uoft,4,240405,Ag-0.25-Au-0.25-Pd-0.5,1,CO2R,150,3.54,51.499299,62.7848723,0.02091628,0,114.3087124,-14.30871238
vsp10_240726_Au-0.833-Zn-0.167_pp0,vsp,10,240726,Au-0.833-Zn-0.167,std,HER,50,0,0,0,0,0,0,0
uoft4_240405_Ag-0.25-Au-0.25-Pd-0.5_pp0_rep1,uoft,4,240405,Ag-0.25-Au-0.25-Pd-0.5,1,CO2R,300,3.82,96.52974534,3.342337917,0.015962424,0,99.89035237,0.109647628
uoft4_240405_Ag-0.25-Au-0.25-Pd-0.5_pp0_rep1,uoft,4,240405,Ag-0.25-Au-0.25-Pd-0.5,1,CO2R,100,3.3,46.09889305,64.36149312,0.011558997,0,110.4744166,-10.47441663
uoft4_240405_Ag-0.25-Au-0.25-Pd-0.5_pp0_rep1,uoft,4,240405,Ag-0.25-Au-0.25-Pd-0.5,1,CO2R,200,3.74,73.1945636,36.67116896,0.028622278,0.001896653,109.900453,-9.900452965
uoft4_240405_Ag-0.25-Au-0.25-Pd-0.5_pp0_rep1,uoft,4,240405,Ag-0.25-Au-0.25-Pd-0.5,1,CO2R,50,2.98,48.2897738,64.21414538,0.005504284,0,112.5123892,-12.51238921
uoft4_240405_Ag-0.25-Au-0.25-Pd-0.5_pp0_rep2,uoft,4,240405,Ag-0.25-Au-0.25-Pd-0.5,2,CO2R,300,3.75,71.77195589,31.01669941,0.026237088,0,102.8181877,-2.818187661
uoft4_240405_Ag-0.25-Au-0.25-Pd-0.5_pp0_rep2,uoft,4,240405,Ag-0.25-Au-0.25-Pd-0.5,2,CO2R,50,2.87,48.59863148,37.67681729,0.007705998,0,86.28315477,13.71684523
uoft4_240405_Ag-0.25-Au-0.25-Pd-0.5_pp0_rep2,uoft,4,240405,Ag-0.25-Au-0.25-Pd-0.5,2,CO2R,150,3.35,40.95000942,49.66601179,0.010641616,0,90.62863998,9.371360016
uoft4_240405_Ag-0.25-Au-0.25-Pd-0.5_pp0_rep2,uoft,4,240405,Ag-0.25-Au-0.25-Pd-0.5,2,CO2R,100,3.16,43.17918349,45.87671906,0.009357283,0,89.067237,10.932763
vsp10_240726_Au-1.0_pp0,vsp,10,240726,Au-1.0,std,HER,50,0,0,0,0,0,0,0
uoft4_240405_Ag-0.25-Au-0.25-Pd-0.5_pp0_rep2,uoft,4,240405,Ag-0.25-Au-0.25-Pd-0.5,2,CO2R,200,3.5,42.36623491,51.74484283,0.016512853,0.001264436,94.13107933,5.868920666
uoft4_240405_Ag-0.25-Au-0.25-Pd-0.5_pp0_rep3,uoft,4,240405,Ag-0.25-Au-0.25-Pd-0.5,3,CO2R,50,2.87,45.54520915,37.69155206,0.012109425,0,83.24887064,16.75112936
vsp11_240802_Ag-0.111-Zn-0.889_pp0,vsp,11,240802,Ag-0.111-Zn-0.889,std,HER,50,0,0,0,0,0,0,0
uoft4_240405_Ag-0.25-Au-0.25-Pd-0.5_pp0_rep3,uoft,4,240405,Ag-0.25-Au-0.25-Pd-0.5,3,CO2R,150,3.37,34.0425621,48.75736739,0.02091628,0.001404928,82.82521644,17.17478356
uoft4_240405_Ag-0.25-Au-0.25-Pd-0.5_pp0_rep3,uoft,4,240405,Ag-0.25-Au-0.25-Pd-0.5,3,CO2R,100,3.17,44.09131809,47.4975442,0.014311139,0,91.60564488,8.394355116
uoft4_240405_Ag-0.25-Au-0.25-Pd-0.5_pp0_rep3,uoft,4,240405,Ag-0.25-Au-0.25-Pd-0.5,3,CO2R,200,3.54,38.65460671,46.63187623,0.023943636,0.001896653,85.31504183,14.68495817
uoft4_240405_Ag-0.25-Au-0.25-Pd-0.5_pp0_rep3,uoft,4,240405,Ag-0.25-Au-0.25-Pd-0.5,3,CO2R,300,3.75,72.52589508,14.19204322,0.027154469,0.002388378,86.75028213,13.24971787
uoft4_240405_Ag-0.333-Pd-0.667_pp0,uoft,4,240405,Ag-0.333-Pd-0.667,avg,CO2R,300,3.87,47.250343523333300,39.33447937,0.040670544000000000,0.00791443,86.6365933,13.363406698666700
uoft4_240405_Ag-0.333-Pd-0.667_pp0,uoft,4,240405,Ag-0.333-Pd-0.667,std,CO2R,300,0.05,15.516697089912100,12.869671233676700,0.024823809,0.004851243,4.732068919649910,4.732068921576490
uoft4_240405_Ag-0.333-Pd-0.667_pp0,uoft,4,240405,Ag-0.333-Pd-0.667,std,CO2R,200,0.07,3.9829151534211000,1.4081606038374600,0.005381359,0.000950276,5.146378094132050,5.146378092484210
uoft4_240405_Ag-0.333-Pd-0.667_pp0,uoft,4,240405,Ag-0.333-Pd-0.667,avg,CO2R,200,3.64,24.367009146666700,68.70579567666670,0.0180724,0.002388378,93.09581943666670,6.904180563333330
uoft4_240405_Ag-0.333-Pd-0.667_pp0,uoft,4,240405,Ag-0.333-Pd-0.667,std,CO2R,150,0.07,2.369818549416420,2.6517014116456800,0.003854455,0.000973363,3.808680629622900,3.8086806328929800
uoft4_240405_Ag-0.333-Pd-0.667_pp0,uoft,4,240405,Ag-0.333-Pd-0.667,avg,CO2R,150,3.47,24.768879866666700,69.02423051666670,0.013087964666666700,0.000561971,93.80884732666670,6.191152672666670
uoft4_240405_Ag-0.333-Pd-0.667_pp0,uoft,4,240405,Ag-0.333-Pd-0.667,std,CO2R,100,0.08,3.2449232001676000,2.9638635761246400,0.003317825,0,3.132463668064290,3.132463665191530
uoft4_240405_Ag-0.333-Pd-0.667_pp0,uoft,4,240405,Ag-0.333-Pd-0.667,avg,CO2R,50,2.97,39.43878298333330,50.34381139333330,0.007705998,0,89.79030037333330,10.209699626666700
vsp11_240802_Ag-0.167-Zn-0.833_pp0,vsp,11,240802,Ag-0.167-Zn-0.833,std,HER,50,0,0,0,0,0,0,0
vsp11_240802_Ag-0.2-Zn-0.8_pp0,vsp,11,240802,Ag-0.2-Zn-0.8,std,HER,50,0,0,0,0,0,0,0
uoft4_240405_Ag-0.333-Pd-0.667_pp0,uoft,4,240405,Ag-0.333-Pd-0.667,avg,CO2R,100,3.29,29.606185523333300,64.61689587333330,0.00954076,0,94.23410503000000,5.7658949696666700
uoft4_240405_Ag-0.333-Pd-0.667_pp0,uoft,4,240405,Ag-0.333-Pd-0.667,std,CO2R,50,0.07,2.1702202762289100,3.141664388050040,0.001100857,0,3.1373552045446300,3.1373552045446300
uoft4_240405_Ag-0.333-Pd-0.667_pp0_rep1,uoft,4,240405,Ag-0.333-Pd-0.667,1,CO2R,150,3.53,22.76967503,70.76620825,0.009173807,0,93.54670472,6.453295275
vsp11_240802_Ag-0.222-Zn-0.778_pp0,vsp,11,240802,Ag-0.222-Zn-0.778,std,HER,50,0,0,0,0,0,0,0
uoft4_240405_Ag-0.333-Pd-0.667_pp0_rep1,uoft,4,240405,Ag-0.333-Pd-0.667,1,CO2R,100,3.35,25.87624767,66.58644401,0.006054713,0,92.46874639,7.531253607
uoft4_240405_Ag-0.333-Pd-0.667_pp0_rep1,uoft,4,240405,Ag-0.333-Pd-0.667,1,CO2R,200,3.7,24.0146268,69.65127701,0.012935068,0.002318132,93.68313417,6.316865826
uoft4_240405_Ag-0.333-Pd-0.667_pp0_rep1,uoft,4,240405,Ag-0.333-Pd-0.667,1,CO2R,50,3.04,36.93360397,51.68958743,0.006605141,0,88.62979653,11.37020347
uoft4_240405_Ag-0.333-Pd-0.667_pp0_rep1,uoft,4,240405,Ag-0.333-Pd-0.667,1,CO2R,300,3.84,61.37395635,25.5672888,0.018898042,0.004636264,86.96675662,13.03324338
uoft4_240405_Ag-0.333-Pd-0.667_pp0_rep2,uoft,4,240405,Ag-0.333-Pd-0.667,2,CO2R,300,3.93,49.736341,41.37278978,0.067702695,0.013487313,91.19493417,8.805065826
uoft4_240405_Ag-0.333-Pd-0.667_pp0_rep2,uoft,4,240405,Ag-0.333-Pd-0.667,2,CO2R,50,2.97,40.74535981,52.58840864,0.008806855,0,93.34257531,6.65742469
uoft4_240405_Ag-0.333-Pd-0.667_pp0_rep2,uoft,4,240405,Ag-0.333-Pd-0.667,2,CO2R,100,3.32,31.77969826,66.05599214,0.012659854,0,97.85082171,2.149178293
uoft4_240405_Ag-0.333-Pd-0.667_pp0_rep2,uoft,4,240405,Ag-0.333-Pd-0.667,2,CO2R,150,3.48,27.38663709,70.33398821,0.016879805,0.001685914,97.74182724,2.258172758
uoft4_240405_Ag-0.333-Pd-0.667_pp0_rep2,uoft,4,240405,Ag-0.333-Pd-0.667,2,CO2R,200,3.66,28.51440708,69.37868369,0.023668422,0.003371828,97.92334392,2.076656084
vsp11_240802_Ag-0.375-Zn-0.625_pp0,vsp,11,240802,Ag-0.375-Zn-0.625,std,HER,50,0,0,0,0,0,0,0
vsp11_240802_Ag-0.4-Zn-0.6_pp0,vsp,11,240802,Ag-0.4-Zn-0.6,std,HER,50,0,0,0,0,0,0,0
uoft4_240405_Ag-0.333-Pd-0.667_pp0_rep3,uoft,4,240405,Ag-0.333-Pd-0.667,3,CO2R,300,3.83,30.64073322,51.06335953,0.035410895,0.005619714,81.74808911,18.25191089
uoft4_240405_Ag-0.333-Pd-0.667_pp0_rep3,uoft,4,240405,Ag-0.333-Pd-0.667,3,CO2R,100,3.19,31.16261064,61.20825147,0.009907712,0,92.38274699,7.617253009
uoft4_240405_Ag-0.333-Pd-0.667_pp0_rep3,uoft,4,240405,Ag-0.333-Pd-0.667,3,CO2R,200,3.56,20.57199356,67.08742633,0.017613709,0.001475175,87.68098022,12.31901978
uoft4_240405_Ag-0.333-Pd-0.667_pp0_rep3,uoft,4,240405,Ag-0.333-Pd-0.667,3,CO2R,150,3.39,24.15032748,65.97249509,0.013210282,0,90.13801002,9.861989985
uoft4_240405_Ag-0.333-Pd-0.667_pp0_rep3,uoft,4,240405,Ag-0.333-Pd-0.667,3,CO2R,50,2.91,40.63738517,46.75343811,0.007705998,0,87.39852928,12.60147072
vsp11_240802_Ag-0.429-Zn-0.571_pp0,vsp,11,240802,Ag-0.429-Zn-0.571,std,HER,50,0,0,0,0,0,0,0
uoft4_240405_Ag-0.4-Pd-0.6_pp0,uoft,4,240405,Ag-0.4-Pd-0.6,avg,CO2R,100,3.09,25.409403836666700,63.26620825,0.008623379,0,88.68555358000000,11.314446421333300
uoft4_240405_Ag-0.4-Pd-0.6_pp0,uoft,4,240405,Ag-0.4-Pd-0.6,avg,CO2R,50,2.81,54.022473793333300,28.826129666666700,0.007705998,0,82.85630945333330,17.143690546666700
uoft4_240405_Ag-0.4-Pd-0.6_pp0,uoft,4,240405,Ag-0.4-Pd-0.6,std,CO2R,100,0.18,0.9208199467621420,4.108184317349610,0.004449059,0,4.491664673831300,4.491664672708570
vsp11_240802_Ag-0.462-Zn-0.538_pp0,vsp,11,240802,Ag-0.462-Zn-0.538,std,HER,50,0,0,0,0,0,0,0
uoft4_240405_Ag-0.4-Pd-0.6_pp0,uoft,4,240405,Ag-0.4-Pd-0.6,avg,CO2R,150,3.39,22.748749713333300,69.48919449666670,0.013332599333333300,0.000655633,92.25412929,7.745870707000000
uoft4_240405_Ag-0.4-Pd-0.6_pp0,uoft,4,240405,Ag-0.4-Pd-0.6,avg,CO2R,300,3.77,61.49364916333330,24.95415848,0.023423787,0.004683095,86.47893519333330,13.521064806666700
uoft4_240405_Ag-0.4-Pd-0.6_pp0,uoft,4,240405,Ag-0.4-Pd-0.6,avg,CO2R,200,3.55,32.317165036666700,60.858300586666700,0.019173256666666700,0.002528871,93.19980397333340,6.8001960263333300
uoft4_240405_Ag-0.4-Pd-0.6_pp0,uoft,4,240405,Ag-0.4-Pd-0.6,std,CO2R,200,0.04,11.097817473918300,14.183199771525200,0.010574578092565500,0.001264436,3.309365534248110,3.3093655352382700
uoft4_240405_Ag-0.4-Pd-0.6_pp0,uoft,4,240405,Ag-0.4-Pd-0.6,std,CO2R,50,0.04,8.151498708,6.724375760483520,0.003969196,0,4.211259725544670,4.2112597255446600
uoft4_240405_Ag-0.4-Pd-0.6_pp0,uoft,4,240405,Ag-0.4-Pd-0.6,std,CO2R,300,0.03,8.493329530676570,12.008117747629800,0.005785563,0.001784499,3.6139156690242000,3.6139156690242000
uoft4_240405_Ag-0.4-Pd-0.6_pp0,uoft,4,240405,Ag-0.4-Pd-0.6,std,CO2R,150,0.05,1.8040377764150600,5.161379143611240,0.006209341,0.00113559,4.629225966559910,4.6292259682145700
vsp11_240802_Ag-0.5-Zn-0.5_pp0,vsp,11,240802,Ag-0.5-Zn-0.5,std,HER,50,0,0,0,0,0,0,0
uoft4_240405_Ag-0.4-Pd-0.6_pp0_rep1,uoft,4,240405,Ag-0.4-Pd-0.6,1,CO2R,300,3.77,58.11295486,28.62229862,0.017797185,0.003652814,86.75966923,13.24033077
uoft4_240405_Ag-0.4-Pd-0.6_pp0_rep1,uoft,4,240405,Ag-0.4-Pd-0.6,1,CO2R,50,2.85,47.19119463,36.40962672,0.004403427,0,83.60522477,16.39477523
uoft4_240405_Ag-0.4-Pd-0.6_pp0_rep1,uoft,4,240405,Ag-0.4-Pd-0.6,1,CO2R,150,3.44,20.75498546,70.52062868,0.011742473,0,91.2896633,8.710336695
uoft4_240405_Ag-0.4-Pd-0.6_pp0_rep1,uoft,4,240405,Ag-0.4-Pd-0.6,1,CO2R,200,3.53,30.7382452,61.27824165,0.016512853,0.002528871,92.03800003,7.961999968
uoft4_240405_Ag-0.4-Pd-0.6_pp0_rep1,uoft,4,240405,Ag-0.4-Pd-0.6,1,CO2R,100,3.22,24.68287681,65.46660118,0.006054713,0,90.15750987,9.842490132
uoft4_240405_Ag-0.4-Pd-0.6_pp0_rep2,uoft,4,240405,Ag-0.4-Pd-0.6,2,CO2R,100,2.89,26.4449978,65.80550098,0.006054713,0,92.2565535,7.743446502
uoft4_240405_Ag-0.4-Pd-0.6_pp0_rep2,uoft,4,240405,Ag-0.4-Pd-0.6,2,CO2R,50,2.77,63.04588922,23.59037328,0.006605141,0,86.64286764,13.35713236
uoft4_240405_Ag-0.4-Pd-0.6_pp0_rep2,uoft,4,240405,Ag-0.4-Pd-0.6,2,CO2R,150,3.35,23.22291741,74.05697446,0.00807295,0,97.28961245,2.710387546
vsp11_240802_Ag-0.6-Zn-0.4_pp0,vsp,11,240802,Ag-0.6-Zn-0.4,std,HER,50,0,0,0,0,0,0,0
uoft4_240405_Ag-0.4-Pd-0.6_pp0_rep2,uoft,4,240405,Ag-0.4-Pd-0.6,2,CO2R,200,3.53,22.09336877,74.8268664,0.010182926,0.001264436,96.93341255,3.066587449
uoft4_240405_Ag-0.4-Pd-0.6_pp0_rep2,uoft,4,240405,Ag-0.4-Pd-0.6,2,CO2R,300,3.8,55.21124108,34.70039293,0.023117994,0.006743657,89.94429664,10.05570336
uoft4_240405_Ag-0.4-Pd-0.6_pp0_rep3,uoft,4,240405,Ag-0.4-Pd-0.6,3,CO2R,100,3.17,25.1003369,58.52652259,0.01376071,0,83.64259737,16.35740263
uoft4_240405_Ag-0.4-Pd-0.6_pp0_rep3,uoft,4,240405,Ag-0.4-Pd-0.6,3,CO2R,300,3.73,71.15675155,11.53978389,0.029356182,0.003652814,82.73283971,17.26716029
uoft4_240405_Ag-0.4-Pd-0.6_pp0_rep3,uoft,4,240405,Ag-0.4-Pd-0.6,3,CO2R,200,3.59,44.11988114,46.46979371,0.030823991,0.003793307,90.62799934,9.372000662
vsp11_240802_Ag-0.667-Zn-0.333_pp0,vsp,11,240802,Ag-0.667-Zn-0.333,std,HER,50,0,0,0,0,0,0,0
uoft4_240405_Ag-0.4-Pd-0.6_pp0_rep3,uoft,4,240405,Ag-0.4-Pd-0.6,3,CO2R,150,3.38,24.26834627,63.88998035,0.020182375,0.0019669,88.18311212,11.81688788
uoft4_240405_Ag-0.4-Pd-0.6_pp0_rep3,uoft,4,240405,Ag-0.4-Pd-0.6,3,CO2R,50,2.81,51.83033753,26.478389,0.012109425,0,78.32083595,21.67916405
uoft4_240405_Ag-0.429-Pd-0.571_pp0,uoft,4,240405,Ag-0.429-Pd-0.571,avg,CO2R,300,3.87,60.08049272333330,25.114603799666700,0.086845372,0.011286259,85.29910472,14.70089528
uoft4_240405_Ag-0.429-Pd-0.571_pp0,uoft,4,240405,Ag-0.429-Pd-0.571,std,CO2R,200,0.05,6.305661361503870,10.522924510604100,0.015190062434433400,0.001900552,4.306928289,4.306928286389240
uoft4_240405_Ag-0.429-Pd-0.571_pp0,uoft,4,240405,Ag-0.429-Pd-0.571,avg,CO2R,200,3.68,24.58881751,65.13629666,0.046878153666666700,0.006041192,89.78314119,10.216858811666700
uoft4_240405_Ag-0.429-Pd-0.571_pp0,uoft,4,240405,Ag-0.429-Pd-0.571,std,CO2R,300,0.04,19.335322540525600,17.252289278410900,0.06996971,0.009513486,3.3835698559308700,3.3835698559308700
uoft4_240405_Ag-0.429-Pd-0.571_pp0,uoft,4,240405,Ag-0.429-Pd-0.571,avg,CO2R,50,3.01,36.35690221666670,61.49803536333330,0.015045043666666700,0,97.87393693666670,2.126063049666670
uoft4_240405_Ag-0.429-Pd-0.571_pp0,uoft,4,240405,Ag-0.429-Pd-0.571,std,CO2R,150,0.04,1.0013977257390100,2.5965104963766700,0.010700503,0.00227118,1.5924280245541100,1.5924280218266700
vsp11_240802_Ag-0.833-Zn-0.167_pp0,vsp,11,240802,Ag-0.833-Zn-0.167,std,HER,50,0,0,0,0,0,0,0
vsp11_240802_Zn-1.0_pp0,vsp,11,240802,Zn-1.0,std,HER,50,0,0,0,0,0,0,0
uoft4_240405_Ag-0.429-Pd-0.571_pp0,uoft,4,240405,Ag-0.429-Pd-0.571,std,CO2R,100,0.04,0.9702616701916840,2.0190718159322600,0.008965959,0.001900552,1.3131299758608400,1.3131299739400400
uoft4_240405_Ag-0.429-Pd-0.571_pp0,uoft,4,240405,Ag-0.429-Pd-0.571,avg,CO2R,100,3.32,25.484316473333300,68.72544204333330,0.023851898,0.001826407,94.23922638666670,5.760773613333330
uoft4_240405_Ag-0.429-Pd-0.571_pp0,uoft,4,240405,Ag-0.429-Pd-0.571,std,CO2R,50,0.04,3.895319707,5.082457685,0.007077519,0,8.959907309904970,8.959907331664880
uoft4_240405_Ag-0.429-Pd-0.571_pp0,uoft,4,240405,Ag-0.429-Pd-0.571,avg,CO2R,150,3.51,21.94982109,71.44237066333330,0.0294785,0.002435209,93.42805978666670,6.571940213666670
uoft4_240405_Ag-0.429-Pd-0.571_pp0_rep1,uoft,4,240405,Ag-0.429-Pd-0.571,1,CO2R,150,3.5,21.93182532,71.8172888,0.023117994,0,93.77585691,6.224143089
vsp12_240816_Ag-1.0_pp0,vsp,12,240816,Ag-1.0,std,HER,50,0,0,0,0,0,0,0
uoft4_240405_Ag-0.429-Pd-0.571_pp0_rep1,uoft,4,240405,Ag-0.429-Pd-0.571,1,CO2R,300,3.83,76.07441043,8.926817289,0.032108324,0.002669364,85.03930068,14.96069932
uoft4_240405_Ag-0.429-Pd-0.571_pp0_rep1,uoft,4,240405,Ag-0.429-Pd-0.571,1,CO2R,100,3.28,24.46818305,69.9459725,0.017613709,0,94.434735,5.565264995
uoft4_240405_Ag-0.429-Pd-0.571_pp0_rep1,uoft,4,240405,Ag-0.429-Pd-0.571,1,CO2R,50,2.97,34.20912762,59.30746562,0.009907712,0,93.5294667,6.4705333
uoft4_240405_Ag-0.429-Pd-0.571_pp0_rep1,uoft,4,240405,Ag-0.429-Pd-0.571,1,CO2R,200,3.71,31.64033564,53.79297642,0.051189843,0.0059007,85.4963341,14.5036659
uoft4_240405_Ag-0.429-Pd-0.571_pp0_rep2,uoft,4,240405,Ag-0.429-Pd-0.571,2,CO2R,150,3.47,22.96009542,68.67878193,0.04183256,0.004495771,91.69047811,8.309521888
uoft4_240405_Ag-0.429-Pd-0.571_pp0_rep2,uoft,4,240405,Ag-0.429-Pd-0.571,2,CO2R,200,3.63,22.6341836,67.03585462,0.059446269,0.008008092,89.74317692,10.25682308
uoft4_240405_Ag-0.429-Pd-0.571_pp0_rep2,uoft,4,240405,Ag-0.429-Pd-0.571,2,CO2R,50,3,34.00824458,57.87819253,0.023117994,0,91.91449801,8.085501988
uoft4_240405_Ag-0.429-Pd-0.571_pp0_rep2,uoft,4,240405,Ag-0.429-Pd-0.571,2,CO2R,100,3.32,26.40105464,66.39489194,0.034126562,0.003793307,92.83930365,7.16069635
vsp13_240823_Ag-0.067-Au-0.533-Zn-0.4_pp0,vsp,13,240823,Ag-0.067-Au-0.533-Zn-0.4,std,HER,50,0,0,0,0,0,0,0
uoft4_240405_Ag-0.429-Pd-0.571_pp0_rep2,uoft,4,240405,Ag-0.429-Pd-0.571,2,CO2R,300,3.87,38.5927724,43.26375246,0.165678953,0.021495406,82.05292597,17.94707403
uoft4_240405_Ag-0.429-Pd-0.571_pp0_rep3,uoft,4,240405,Ag-0.429-Pd-0.571,3,CO2R,150,3.55,20.95754253,73.83104126,0.023484946,0.002809857,94.81784434,5.182155664
uoft4_240405_Ag-0.429-Pd-0.571_pp0_rep3,uoft,4,240405,Ag-0.429-Pd-0.571,3,CO2R,300,3.92,65.57429534,23.15324165,0.06274884,0.009694007,88.80508751,11.19491249
uoft4_240405_Ag-0.429-Pd-0.571_pp0_rep3,uoft,4,240405,Ag-0.429-Pd-0.571,3,CO2R,100,3.35,25.58371173,69.83546169,0.019815423,0.001685914,95.44364051,4.556359495
uoft4_240405_Ag-0.429-Pd-0.571_pp0_rep3,uoft,4,240405,Ag-0.429-Pd-0.571,3,CO2R,50,3.05,40.85333445,67.30844794,0.012109425,0,108.1778461,-8.177846139
vsp13_240823_Ag-0.2-Au-0.4-Zn-0.4_pp0,vsp,13,240823,Ag-0.2-Au-0.4-Zn-0.4,std,HER,50,0,0,0,0,0,0,0
uoft4_240405_Ag-0.429-Pd-0.571_pp0_rep3,uoft,4,240405,Ag-0.429-Pd-0.571,3,CO2R,200,3.72,19.49193329,74.58005894,0.029998349,0.004214785,94.10991255,5.890087455
uoft4_240405_Ag-0.444-Pd-0.556_pp0,uoft,4,240405,Ag-0.444-Pd-0.556,avg,CO2R,100,3.28,24.321287323333300,67.73330059,0.012109425333333300,0,92.06900403000000,7.930995968
uoft4_240405_Ag-0.444-Pd-0.556_pp0,uoft,4,240405,Ag-0.444-Pd-0.556,std,CO2R,150,0.08,1.5718532692478400,0.6081454611376260,0.005206759,0.000811136,2.073900914947420,2.0739009164744800
vsp13_240823_Ag-0.25-Au-0.625-Zn-0.125_pp0,vsp,13,240823,Ag-0.25-Au-0.625-Zn-0.125,std,HER,50,0,0,0,0,0,0,0
uoft4_240405_Ag-0.444-Pd-0.556_pp0,uoft,4,240405,Ag-0.444-Pd-0.556,std,CO2R,300,0.06,23.063608919696700,23.110307511365800,0.002952769,0.000663943,1.8852706585939300,1.885270658593930
uoft4_240405_Ag-0.444-Pd-0.556_pp0,uoft,4,240405,Ag-0.444-Pd-0.556,avg,CO2R,300,3.83,56.36443533,26.79927963333330,0.023668422000000000,0.003044012,83.19350298333330,16.806497016666700
vsp13_240823_Ag-0.286-Au-0.571-Zn-0.143_pp0,vsp,13,240823,Ag-0.286-Au-0.571-Zn-0.143,std,HER,50,0,0,0,0,0,0,0
uoft4_240405_Ag-0.444-Pd-0.556_pp0,uoft,4,240405,Ag-0.444-Pd-0.556,std,CO2R,50,0.07,1.5428507238542500,1.781811348239600,0.001100857,0,1.580172489274600,1.5801724892746000
uoft4_240405_Ag-0.444-Pd-0.556_pp0,uoft,4,240405,Ag-0.444-Pd-0.556,std,CO2R,200,0.05,17.694247994001800,19.31566851444350,0.010977563085840200,0.001716372,1.7100544610805400,1.7100544605038700
uoft4_240405_Ag-0.444-Pd-0.556_pp0,uoft,4,240405,Ag-0.444-Pd-0.556,avg,CO2R,200,3.67,34.04130657666670,55.49852652333330,0.023117993333333300,0.0019669,89.56804850333330,10.4319515
uoft4_240405_Ag-0.444-Pd-0.556_pp0,uoft,4,240405,Ag-0.444-Pd-0.556,std,CO2R,100,0.1,0.8359871493526730,1.544418249856890,0.0036094,0,1.8600356045657000,1.8600356062506900
uoft4_240405_Ag-0.444-Pd-0.556_pp0,uoft,4,240405,Ag-0.444-Pd-0.556,avg,CO2R,150,3.46,21.07737485,71.65520628666670,0.016390535333333300,0.000936619,92.75243466333340,7.247565334000000
uoft4_240405_Ag-0.444-Pd-0.556_pp0,uoft,4,240405,Ag-0.444-Pd-0.556,avg,CO2R,50,2.95,42.20259892666670,44.11591355666670,0.008806855,0,86.32731933666670,13.672680663333300
vsp13_240823_Ag-0.333-Au-0.333-Zn-0.333_pp0,vsp,13,240823,Ag-0.333-Au-0.333-Zn-0.333,std,HER,50,0,0,0,0,0,0,0
uoft4_240405_Ag-0.444-Pd-0.556_pp0_rep1,uoft,4,240405,Ag-0.444-Pd-0.556,1,CO2R,300,3.8,70.05063927,11.26227898,0.026420564,0.002809857,81.34593823,18.65406177
uoft4_240405_Ag-0.444-Pd-0.556_pp0_rep1,uoft,4,240405,Ag-0.444-Pd-0.556,1,CO2R,50,2.88,43.98334345,42.92239686,0.008806855,0,86.91454716,13.08545284
uoft4_240405_Ag-0.444-Pd-0.556_pp0_rep1,uoft,4,240405,Ag-0.444-Pd-0.556,1,CO2R,200,3.61,36.38054782,52.24582515,0.031649634,0.002739611,88.66545798,11.33454202
uoft4_240405_Ag-0.444-Pd-0.556_pp0_rep1,uoft,4,240405,Ag-0.444-Pd-0.556,1,CO2R,150,3.38,21.71043546,71.40962672,0.022017137,0.001404928,93.14677951,6.853220487
uoft4_240405_Ag-0.444-Pd-0.556_pp0_rep1,uoft,4,240405,Ag-0.444-Pd-0.556,1,CO2R,100,3.2,25.23781623,67.42632613,0.015962424,0,92.68307053,7.316929467
vsp13_240823_Ag-0.4-Au-0.1-Zn-0.5_pp0,vsp,13,240823,Ag-0.4-Au-0.1-Zn-0.5,std,HER,50,0,0,0,0,0,0,0
uoft4_240405_Ag-0.444-Pd-0.556_pp0_rep2,uoft,4,240405,Ag-0.444-Pd-0.556,2,CO2R,100,3.4,23.60061939,66.3654224,0.011558997,0,89.97957795,10.02042205
uoft4_240405_Ag-0.444-Pd-0.556_pp0_rep2,uoft,4,240405,Ag-0.444-Pd-0.556,2,CO2R,50,3.02,41.26640022,43.26129666,0.009907712,0,84.53760459,15.46239541
uoft4_240405_Ag-0.444-Pd-0.556_pp0_rep2,uoft,4,240405,Ag-0.444-Pd-0.556,2,CO2R,200,3.69,15.29379146,76.23403733,0.010733354,0,91.54029216,8.459707841
uoft4_240405_Ag-0.444-Pd-0.556_pp0_rep2,uoft,4,240405,Ag-0.444-Pd-0.556,2,CO2R,300,3.9,29.736341,53.35707269,0.020549328,0.003793307,83.12022778,16.87977222
uoft4_240405_Ag-0.444-Pd-0.556_pp0_rep2,uoft,4,240405,Ag-0.444-Pd-0.556,2,CO2R,150,3.54,19.28770219,71.20825147,0.011742473,0,90.5096733,9.490326699
uoft4_240405_Ag-0.444-Pd-0.556_pp0_rep3,uoft,4,240405,Ag-0.444-Pd-0.556,3,CO2R,100,3.25,24.12542635,69.40815324,0.008806855,0,93.54436361,6.455636387
uoft4_240405_Ag-0.444-Pd-0.556_pp0_rep3,uoft,4,240405,Ag-0.444-Pd-0.556,3,CO2R,50,2.95,41.35805311,46.16404715,0.007705998,0,87.52980626,12.47019374
uoft4_240405_Ag-0.444-Pd-0.556_pp0_rep3,uoft,4,240405,Ag-0.444-Pd-0.556,3,CO2R,150,3.47,22.2339869,72.34774067,0.015411996,0.001404928,94.60085118,5.399148816
