Repository: Jehadabed/ocx24-dashboard

# OCx24 Dashboard

An interactive web dashboard for exploring and analyzing  data from OCx24 experiments, featuring HER (Hydrogen Evolution Reaction) and CO2RR (CO2 Reduction Reaction) performance data, as well as XRD (X-ray Diffraction) data.

This project is part of the OCx24 research: https://ai.meta.com/blog/open-catalyst-simulations-experiments/.

## Features

- **Interactive Data Filtering**: Filter data by source, batch, reaction type, element count, and voltage/current density ranges
- **Data Aggregation**: Average data across multiple replicates with statistical analysis
- **Interactive Plots**: Dedicated plotting interfaces for HER and CO2RR performance visualization

File: Data/DashboardData-241125.csv (part 2 of 19)
sample id,source,batch number,batch date,target composition,xrf composition,rep,reaction,current density,voltage,fe_h2,fe_co,fe_ch4,fe_c2h4,fe_gas_total,fe_liquid,Ag,Au,Cd,Cu,Ga,Hg,In,Ni,Pd,Pt,Rh,Sn,Tl,Zn
uoft4_240405_Ag-0.5-Pd-0.5_pp0_rep2,uoft,4,240405,Ag-0.5-Pd-0.5,Ag-0.515-Pd-0.485,2,CO2R,150,3.49,24.50187282,57.54420432,0.028622278,0.001685914,82.08033966,17.91966034,0.515,0.0,0.0,0.0,0.0,0.0,0.0,0.0,0.485,0.0,0.0,0.0,0.0,0.0
uoft4_240405_Ag-0.5-Pd-0.5_pp0_rep2,uoft,4,240405,Ag-0.5-Pd-0.5,Ag-0.515-Pd-0.485,2,CO2R,200,3.69,47.16639813,36.22544204,0.040181274,0.002739611,83.43995111,16.56004889,0.515,0.0,0.0,0.0,0.0,0.0,0.0,0.0,0.485,0.0,0.0,0.0,0.0,0.0
uoft4_240405_Ag-0.5-Pd-0.5_pp0_rep2,uoft,4,240405,Ag-0.5-Pd-0.5,Ag-0.515-Pd-0.485,2,CO2R,300,3.86,62.11764214,21.18860511,0.047336844,0.003512321,83.36434601,16.63565399,0.515,0.0,0.0,0.0,0.0,0.0,0.0,0.0,0.485,0.0,0.0,0.0,0.0,0.0
uoft4_240405_Ag-0.5-Pd-0.5_pp0_rep3,uoft,4,240405,Ag-0.5-Pd-0.5,Ag-0.515-Pd-0.485,3,HER,50,2.36,0.0,0.0,0.0,0.0,0.0,0.0,0.515,0.0,0.0,0.0,0.0,0.0,0.0,0.0,0.485,0.0,0.0,0.0,0.0,0.0
uoft4_240405_Ag-0.5-Pd-0.5_pp0_rep3,uoft,4,240405,Ag-0.5-Pd-0.5,Ag-0.515-Pd-0.485,3,CO2R,50,2.9,47.08573103,25.24066798,0.048437701,0.0,72.38076819,27.61923181,0.515,0.0,0.0,0.0,0.0,0.0,0.0,0.0,0.485,0.0,0.0,0.0,0.0,0.0
uoft4_240405_Ag-0.5-Pd-0.5_pp0_rep3,uoft,4,240405,Ag-0.5-Pd-0.5,Ag-0.515-Pd-0.485,3,CO2R,100,3.17,45.54520915,31.05353635,0.057794984,0.00295035,76.66690519,23.33309481,0.515,0.0,0.0,0.0,0.0,0.0,0.0,0.0,0.485,0.0,0.0,0.0,0.0,0.0
uoft4_240405_Ag-0.5-Pd-0.5_pp0_rep3,uoft,4,240405,Ag-0.5-Pd-0.5,Ag-0.515-Pd-0.485,3,CO2R,150,3.38,50.18937412,33.33005894,0.069720933,0.004495771,83.60518322,16.39481678,0.515,0.0,0.0,0.0,0.0,0.0,0.0,0.0,0.485,0.0,0.0,0.0,0.0,0.0
uoft4_240405_Ag-0.5-Pd-0.5_pp0_rep3,uoft,4,240405,Ag-0.5-Pd-0.5,Ag-0.515-Pd-0.485,3,CO2R,200,3.55,55.20391722,19.39833006,0.077059978,0.005479221,74.69714375,25.30285625,0.515,0.0,0.0,0.0,0.0,0.0,0.0,0.0,0.485,0.0,0.0,0.0,0.0,0.0
uoft4_240405_Ag-0.5-Pd-0.5_pp0_rep3,uoft,4,240405,Ag-0.5-Pd-0.5,Ag-0.515-Pd-0.485,3,CO2R,300,3.66,76.28910419,4.413064833,0.044584702,0.002809857,80.7558246,19.2441754,0.515,0.0,0.0,0.0,0.0,0.0,0.0,0.0,0.485,0.0,0.0,0.0,0.0,0.0
uoft4_240405_Ag-0.556-Pd-0.444_pp0_rep1,uoft,4,240405,Ag-0.556-Pd-0.444,Ag-0.599-Pd-0.401,1,HER,50,2.53,0.0,0.0,0.0,0.0,0.0,0.0,0.599,0.0,0.0,0.0,0.0,0.0,0.0,0.0,0.401,0.0,0.0,0.0,0.0,0.0
uoft4_240405_Ag-0.556-Pd-0.444_pp0_rep1,uoft,4,240405,Ag-0.556-Pd-0.444,Ag-0.599-Pd-0.401,1,CO2R,50,3.02,29.28623742,62.81434185,0.017613709,0.0,92.11819297,7.881807025,0.599,0.0,0.0,0.0,0.0,0.0,0.0,0.0,0.401,0.0,0.0,0.0,0.0,0.0
uoft4_240405_Ag-0.556-Pd-0.444_pp0_rep1,uoft,4,240405,Ag-0.556-Pd-0.444,Ag-0.599-Pd-0.401,1,CO2R,100,3.35,23.18692586,71.44891945,0.021466708,0.0,94.66126635,5.338733653,0.599,0.0,0.0,0.0,0.0,0.0,0.0,0.0,0.401,0.0,0.0,0.0,0.0,0.0
uoft4_240405_Ag-0.556-Pd-0.444_pp0_rep1,uoft,4,240405,Ag-0.556-Pd-0.444,Ag-0.599-Pd-0.401,1,CO2R,150,3.51,23.24760928,71.21807466,0.026787516,0.001404928,94.49750118,5.502498816,0.599,0.0,0.0,0.0,0.0,0.0,0.0,0.0,0.401,0.0,0.0,0.0,0.0,0.0
uoft4_240405_Ag-0.556-Pd-0.444_pp0_rep1,uoft,4,240405,Ag-0.556-Pd-0.444,Ag-0.599-Pd-0.401,1,CO2R,200,3.7,28.42181255,60.7404224,0.043759059,0.002528871,89.21420722,10.78579278,0.599,0.0,0.0,0.0,0.0,0.0,0.0,0.0,0.401,0.0,0.0,0.0,0.0,0.0
uoft4_240405_Ag-0.556-Pd-0.444_pp0_rep1,uoft,4,240405,Ag-0.556-Pd-0.444,Ag-0.599-Pd-0.401,1,CO2R,300,3.91,74.83458536,10.69744597,0.051006367,0.003090843,85.5922248,14.4077752,0.599,0.0,0.0,0.0,0.0,0.0,0.0,0.0,0.401,0.0,0.0,0.0,0.0,0.0
uoft4_240405_Ag-0.556-Pd-0.444_pp0_rep2,uoft,4,240405,Ag-0.556-Pd-0.444,Ag-0.599-Pd-0.401,2,HER,50,2.46,0.0,0.0,0.0,0.0,0.0,0.0,0.599,0.0,0.0,0.0,0.0,0.0,0.0,0.0,0.401,0.0,0.0,0.0,0.0,0.0
uoft4_240405_Ag-0.556-Pd-0.444_pp0_rep2,uoft,4,240405,Ag-0.556-Pd-0.444,Ag-0.599-Pd-0.401,2,CO2R,50,2.96,28.94975831,60.3978389,0.012109425,0.0,89.36366097,10.63633903,0.599,0.0,0.0,0.0,0.0,0.0,0.0,0.0,0.401,0.0,0.0,0.0,0.0,0.0
uoft4_240405_Ag-0.556-Pd-0.444_pp0_rep2,uoft,4,240405,Ag-0.556-Pd-0.444,Ag-0.599-Pd-0.401,2,CO2R,100,3.26,20.22013434,69.39341847,0.022017137,0.0,89.64001856,10.35998144,0.599,0.0,0.0,0.0,0.0,0.0,0.0,0.0,0.401,0.0,0.0,0.0,0.0,0.0
uoft4_240405_Ag-0.556-Pd-0.444_pp0_rep2,uoft,4,240405,Ag-0.556-Pd-0.444,Ag-0.599-Pd-0.401,2,CO2R,150,3.44,17.40149407,71.94499018,0.02421885,0.001685914,89.37634334,10.62365666,0.599,0.0,0.0,0.0,0.0,0.0,0.0,0.0,0.401,0.0,0.0,0.0,0.0,0.0
uoft4_240405_Ag-0.556-Pd-0.444_pp0_rep2,uoft,4,240405,Ag-0.556-Pd-0.444,Ag-0.599-Pd-0.401,2,CO2R,200,3.59,15.26271736,74.02382122,0.02421885,0.001475175,89.31569264,10.68430736,0.599,0.0,0.0,0.0,0.0,0.0,0.0,0.0,0.401,0.0,0.0,0.0,0.0,0.0
uoft4_240405_Ag-0.556-Pd-0.444_pp0_rep2,uoft,4,240405,Ag-0.556-Pd-0.444,Ag-0.599-Pd-0.401,2,CO2R,300,3.77,57.25710938,26.72642436,0.046969892,0.003090843,84.04034978,15.95965022,0.599,0.0,0.0,0.0,0.0,0.0,0.0,0.0,0.401,0.0,0.0,0.0,0.0,0.0
uoft4_240405_Ag-0.556-Pd-0.444_pp0_rep3,uoft,4,240405,Ag-0.556-Pd-0.444,Ag-0.599-Pd-0.401,3,HER,50,2.52,0.0,0.0,0.0,0.0,0.0,0.0,0.599,0.0,0.0,0.0,0.0,0.0,0.0,0.0,0.401,0.0,0.0,0.0,0.0,0.0
uoft4_240405_Ag-0.556-Pd-0.444_pp0_rep3,uoft,4,240405,Ag-0.556-Pd-0.444,Ag-0.599-Pd-0.401,3,CO2R,50,2.99,30.38230555,59.30746562,0.02091628,0.0,89.71464178,10.28535822,0.599,0.0,0.0,0.0,0.0,0.0,0.0,0.0,0.401,0.0,0.0,0.0,0.0,0.0
uoft4_240405_Ag-0.556-Pd-0.444_pp0_rep3,uoft,4,240405,Ag-0.556-Pd-0.444,Ag-0.599-Pd-0.401,3,CO2R,100,3.28,20.78197912,69.17239686,0.02421885,0.0,89.98254915,10.01745085,0.599,0.0,0.0,0.0,0.0,0.0,0.0,0.0,0.401,0.0,0.0,0.0,0.0,0.0
uoft4_240405_Ag-0.556-Pd-0.444_pp0_rep3,uoft,4,240405,Ag-0.556-Pd-0.444,Ag-0.599-Pd-0.401,3,CO2R,150,3.48,15.46339116,69.62671906,0.027521421,0.001685914,85.12294235,14.87705765,0.599,0.0,0.0,0.0,0.0,0.0,0.0,0.0,0.401,0.0,0.0,0.0,0.0,0.0
uoft4_240405_Ag-0.556-Pd-0.444_pp0_rep3,uoft,4,240405,Ag-0.556-Pd-0.444,Ag-0.599-Pd-0.401,3,CO2R,200,3.68,40.34892967,43.51547151,0.048437701,0.004214785,83.92323231,16.07676769,0.599,0.0,0.0,0.0,0.0,0.0,0.0,0.0,0.401,0.0,0.0,0.0,0.0,0.0
uoft4_240405_Ag-0.556-Pd-0.444_pp0_rep3,uoft,4,240405,Ag-0.556-Pd-0.444,Ag-0.599-Pd-0.401,3,CO2R,300,3.87,65.38031765,11.33349705,0.036695228,0.003371828,76.75948372,23.24051628,0.599,0.0,0.0,0.0,0.0,0.0,0.0,0.0,0.401,0.0,0.0,0.0,0.0,0.0
uoft4_240405_Ag-0.625-Pd-0.375_pp0_rep1,uoft,4,240405,Ag-0.625-Pd-0.375,Ag-0.68-Pd-0.32,1,HER,50,2.68,0.0,0.0,0.0,0.0,0.0,0.0,0.68,0.0,0.0,0.0,0.0,0.0,0.0,0.0,0.32,0.0,0.0,0.0,0.0,0.0
uoft4_240405_Ag-0.625-Pd-0.375_pp0_rep1,uoft,4,240405,Ag-0.625-Pd-0.375,Ag-0.68-Pd-0.32,1,CO2R,50,3.08,48.61118667,65.0540275,0.038529989,0.0,113.7106642,-13.71066424,0.68,0.0,0.0,0.0,0.0,0.0,0.0,0.0,0.32,0.0,0.0,0.0,0.0,0.0
uoft4_240405_Ag-0.625-Pd-0.375_pp0_rep1,uoft,4,240405,Ag-0.625-Pd-0.375,Ag-0.68-Pd-0.32,1,CO2R,100,3.39,42.47295403,68.45776031,0.062198411,0.0,111.0032929,-11.00329286,0.68,0.0,0.0,0.0,0.0,0.0,0.0,0.0,0.32,0.0,0.0,0.0,0.0,0.0
uoft4_240405_Ag-0.625-Pd-0.375_pp0_rep1,uoft,4,240405,Ag-0.625-Pd-0.375,Ag-0.68-Pd-0.32,1,CO2R,150,3.6,37.98865848,65.7367387,0.080729501,0.005057743,103.8266722,-3.826672208,0.68,0.0,0.0,0.0,0.0,0.0,0.0,0.0,0.32,0.0,0.0,0.0,0.0,0.0
uoft4_240405_Ag-0.625-Pd-0.375_pp0_rep1,uoft,4,240405,Ag-0.625-Pd-0.375,Ag-0.68-Pd-0.32,1,CO2R,200,3.73,50.78700119,38.08939096,0.114489111,0.009272528,89.02091401,10.97908599,0.68,0.0,0.0,0.0,0.0,0.0,0.0,0.0,0.32,0.0,0.0,0.0,0.0,0.0
uoft4_240405_Ag-0.625-Pd-0.375_pp0_rep1,uoft,4,240405,Ag-0.625-Pd-0.375,Ag-0.68-Pd-0.32,1,CO2R,300,3.86,61.88830065,21.32612967,0.09981102,0.007446121,83.33668095,16.66331905,0.68,0.0,0.0,0.0,0.0,0.0,0.0,0.0,0.32,0.0,0.0,0.0,0.0,0.0
uoft4_240405_Ag-0.625-Pd-0.375_pp0_rep2,uoft,4,240405,Ag-0.625-Pd-0.375,Ag-0.68-Pd-0.32,2,HER,50,2.55,0.0,0.0,0.0,0.0,0.0,0.0,0.68,0.0,0.0,0.0,0.0,0.0,0.0,0.0,0.32,0.0,0.0,0.0,0.0,0.0
uoft4_240405_Ag-0.625-Pd-0.375_pp0_rep2,uoft,4,240405,Ag-0.625-Pd-0.375,Ag-0.68-Pd-0.32,2,CO2R,50,2.98,40.08495679,51.20333988,0.035227419,0.0,91.33044416,8.669555837,0.68,0.0,0.0,0.0,0.0,0.0,0.0,0.0,0.32,0.0,0.0,0.0,0.0,0.0
uoft4_240405_Ag-0.625-Pd-0.375_pp0_rep2,uoft,4,240405,Ag-0.625-Pd-0.375,Ag-0.68-Pd-0.32,2,CO2R,100,3.3,28.57749691,62.74803536,0.054492413,0.004214785,91.39264242,8.607357578,0.68,0.0,0.0,0.0,0.0,0.0,0.0,0.0,0.32,0.0,0.0,0.0,0.0,0.0
uoft4_240405_Ag-0.625-Pd-0.375_pp0_rep2,uoft,4,240405,Ag-0.625-Pd-0.375,Ag-0.68-Pd-0.32,2,CO2R,150,3.46,25.58664128,64.95088409,0.06274884,0.005057743,90.61389966,9.386100345,0.68,0.0,0.0,0.0,0.0,0.0,0.0,0.0,0.32,0.0,0.0,0.0,0.0,0.0
uoft4_240405_Ag-0.625-Pd-0.375_pp0_rep2,uoft,4,240405,Ag-0.625-Pd-0.375,Ag-0.68-Pd-0.32,2,CO2R,200,3.63,25.9503233,59.5469057,0.078160835,0.007165135,85.59367651,14.40632349,0.68,0.0,0.0,0.0,0.0,0.0,0.0,0.0,0.32,0.0,0.0,0.0,0.0,0.0
uoft4_240405_Ag-0.625-Pd-0.375_pp0_rep2,uoft,4,240405,Ag-0.625-Pd-0.375,Ag-0.68-Pd-0.32,2,CO2R,300,3.89,69.69888468,12.62278978,0.088435499,0.0078676,82.42901673,17.57098327,0.68,0.0,0.0,0.0,0.0,0.0,0.0,0.0,0.32,0.0,0.0,0.0,0.0,0.0
uoft4_240405_Ag-0.625-Pd-0.375_pp0_rep3,uoft,4,240405,Ag-0.625-Pd-0.375,Ag-0.68-Pd-0.32,3,HER,50,2.54,0.0,0.0,0.0,0.0,0.0,0.0,0.68,0.0,0.0,0.0,0.0,0.0,0.0,0.0,0.32,0.0,0.0,0.0,0.0,0.0
uoft4_240405_Ag-0.625-Pd-0.375_pp0_rep3,uoft,4,240405,Ag-0.625-Pd-0.375,Ag-0.68-Pd-0.32,3,CO2R,50,2.95,40.4151583,49.16994106,0.049538558,0.0,89.64353516,10.35646484,0.68,0.0,0.0,0.0,0.0,0.0,0.0,0.0,0.32,0.0,0.0,0.0,0.0,0.0
uoft4_240405_Ag-0.625-Pd-0.375_pp0_rep3,uoft,4,240405,Ag-0.625-Pd-0.375,Ag-0.68-Pd-0.32,3,CO2R,100,3.21,34.48534182,55.2259332,0.071555694,0.005057743,89.79777427,10.20222573,0.68,0.0,0.0,0.0,0.0,0.0,0.0,0.0,0.32,0.0,0.0,0.0,0.0,0.0
uoft4_240405_Ag-0.625-Pd-0.375_pp0_rep3,uoft,4,240405,Ag-0.625-Pd-0.375,Ag-0.68-Pd-0.32,3,CO2R,150,3.4,25.70884513,53.65913556,0.080362549,0.0059007,79.4670955,20.5329045,0.68,0.0,0.0,0.0,0.0,0.0,0.0,0.0,0.32,0.0,0.0,0.0,0.0,0.0
uoft4_240405_Ag-0.625-Pd-0.375_pp0_rep3,uoft,4,240405,Ag-0.625-Pd-0.375,Ag-0.68-Pd-0.32,3,CO2R,200,3.57,28.20178284,50.77234774,0.089169404,0.006954396,79.08335309,20.91664691,0.68,0.0,0.0,0.0,0.0,0.0,0.0,0.0,0.32,0.0,0.0,0.0,0.0,0.0
uoft4_240405_Ag-0.625-Pd-0.375_pp0_rep3,uoft,4,240405,Ag-0.625-Pd-0.375,Ag-0.68-Pd-0.32,3,CO2R,300,3.79,57.7365084,21.8197446,0.106049208,0.007727107,79.68321041,20.31678959,0.68,0.0,0.0,0.0,0.0,0.0,0.0,0.0,0.32,0.0,0.0,0.0,0.0,0.0
uoft4_240405_Ag-0.667-Pd-0.333_pp0_rep1,uoft,4,240405,Ag-0.667-Pd-0.333,Ag-0.661-Pd-0.339,1,HER,50,2.61,0.0,0.0,0.0,0.0,0.0,0.0,0.661,0.0,0.0,0.0,0.0,0.0,0.0,0.0,0.339,0.0,0.0,0.0,0.0,0.0
uoft4_240405_Ag-0.667-Pd-0.333_pp0_rep1,uoft,4,240405,Ag-0.667-Pd-0.333,Ag-0.661-Pd-0.339,1,CO2R,50,2.95,35.189688,76.97445972,0.026420564,0.0,112.1964998,-12.19649978,0.661,0.0,0.0,0.0,0.0,0.0,0.0,0.0,0.339,0.0,0.0,0.0,0.0,0.0
uoft4_240405_Ag-0.667-Pd-0.333_pp0_rep1,uoft,4,240405,Ag-0.667-Pd-0.333,Ag-0.661-Pd-0.339,1,CO2R,100,3.23,23.08522882,85.86689587,0.039630846,0.002107393,109.0002887,-9.000288714,0.661,0.0,0.0,0.0,0.0,0.0,0.0,0.0,0.339,0.0,0.0,0.0,0.0,0.0
uoft4_240405_Ag-0.667-Pd-0.333_pp0_rep1,uoft,4,240405,Ag-0.667-Pd-0.333,Ag-0.661-Pd-0.339,1,CO2R,150,3.43,17.11523572,78.53634578,0.039263894,0.002809857,95.70057532,4.299424676,0.661,0.0,0.0,0.0,0.0,0.0,0.0,0.0,0.339,0.0,0.0,0.0,0.0,0.0
uoft4_240405_Ag-0.667-Pd-0.333_pp0_rep1,uoft,4,240405,Ag-0.667-Pd-0.333,Ag-0.661-Pd-0.339,1,CO2R,200,3.58,16.5169809,79.99508841,0.043208631,0.003582568,96.56503914,3.434960861,0.661,0.0,0.0,0.0,0.0,0.0,0.0,0.0,0.339,0.0,0.0,0.0,0.0,0.0
uoft4_240405_Ag-0.667-Pd-0.333_pp0_rep1,uoft,4,240405,Ag-0.667-Pd-0.333,Ag-0.661-Pd-0.339,1,CO2R,300,3.8,38.20649103,41.69449902,0.071555694,0.00688415,79.98898619,20.01101381,0.661,0.0,0.0,0.0,0.0,0.0,0.0,0.0,0.339,0.0,0.0,0.0,0.0,0.0
uoft4_240405_Ag-0.667-Pd-0.333_pp0_rep2,uoft,4,240405,Ag-0.667-Pd-0.333,Ag-0.661-Pd-0.339,2,HER,50,2.68,0.0,0.0,0.0,0.0,0.0,0.0,0.661,0.0,0.0,0.0,0.0,0.0,0.0,0.0,0.339,0.0,0.0,0.0,0.0,0.0
uoft4_240405_Ag-0.667-Pd-0.333_pp0_rep2,uoft,4,240405,Ag-0.667-Pd-0.333,Ag-0.661-Pd-0.339,2,CO2R,50,3.06,27.72186068,67.64734774,0.018714566,0.0,95.38792299,4.612077014,0.661,0.0,0.0,0.0,0.0,0.0,0.0,0.0,0.339,0.0,0.0,0.0,0.0,0.0
uoft4_240405_Ag-0.667-Pd-0.333_pp0_rep2,uoft,4,240405,Ag-0.667-Pd-0.333,Ag-0.661-Pd-0.339,2,CO2R,100,3.36,20.62064492,74.92632613,0.025870136,0.0,95.57679551,4.423204489,0.661,0.0,0.0,0.0,0.0,0.0,0.0,0.0,0.339,0.0,0.0,0.0,0.0,0.0
uoft4_240405_Ag-0.667-Pd-0.333_pp0_rep2,uoft,4,240405,Ag-0.667-Pd-0.333,Ag-0.661-Pd-0.339,2,CO2R,150,3.6,25.52846889,65.8497053,0.035227419,0.002247886,91.42026289,8.579737115,0.661,0.0,0.0,0.0,0.0,0.0,0.0,0.0,0.339,0.0,0.0,0.0,0.0,0.0
uoft4_240405_Ag-0.667-Pd-0.333_pp0_rep2,uoft,4,240405,Ag-0.667-Pd-0.333,Ag-0.661-Pd-0.339,2,CO2R,200,3.74,72.87377848,11.31999018,0.044584702,0.002528871,84.24656658,15.75343342,0.661,0.0,0.0,0.0,0.0,0.0,0.0,0.0,0.339,0.0,0.0,0.0,0.0,0.0
uoft4_240405_Ag-0.667-Pd-0.333_pp0_rep2,uoft,4,240405,Ag-0.667-Pd-0.333,Ag-0.661-Pd-0.339,2,CO2R,300,3.83,70.53819917,13.28339882,0.032475277,0.001685914,83.85921922,16.14078078,0.661,0.0,0.0,0.0,0.0,0.0,0.0,0.0,0.339,0.0,0.0,0.0,0.0,0.0
uoft4_240405_Ag-0.667-Pd-0.333_pp0_rep3,uoft,4,240405,Ag-0.667-Pd-0.333,Ag-0.661-Pd-0.339,3,HER,50,2.7,0.0,0.0,0.0,0.0,0.0,0.0,0.661,0.0,0.0,0.0,0.0,0.0,0.0,0.0,0.339,0.0,0.0,0.0,0.0,0.0
uoft4_240405_Ag-0.667-Pd-0.333_pp0_rep3,uoft,4,240405,Ag-0.667-Pd-0.333,Ag-0.661-Pd-0.339,3,CO2R,50,3.07,28.59067986,66.61591356,0.02091628,0.0,95.23146403,4.768535973,0.661,0.0,0.0,0.0,0.0,0.0,0.0,0.0,0.339,0.0,0.0,0.0,0.0,0.0
uoft4_240405_Ag-0.667-Pd-0.333_pp0_rep3,uoft,4,240405,Ag-0.667-Pd-0.333,Ag-0.661-Pd-0.339,3,CO2R,100,3.37,19.97028605,78.58791749,0.023117994,0.0,98.58527586,1.414724145,0.661,0.0,0.0,0.0,0.0,0.0,0.0,0.0,0.339,0.0,0.0,0.0,0.0,0.0
uoft4_240405_Ag-0.667-Pd-0.333_pp0_rep3,uoft,4,240405,Ag-0.667-Pd-0.333,Ag-0.661-Pd-0.339,3,CO2R,150,3.57,19.10062985,77.32318271,0.026787516,0.001404928,96.45562981,3.544370192,0.661,0.0,0.0,0.0,0.0,0.0,0.0,0.0,0.339,0.0,0.0,0.0,0.0,0.0
uoft4_240405_Ag-0.667-Pd-0.333_pp0_rep3,uoft,4,240405,Ag-0.667-Pd-0.333,Ag-0.661-Pd-0.339,3,CO2R,200,3.75,18.9985143,74.1453831,0.030548777,0.001896653,93.18029716,6.819702835,0.661,0.0,0.0,0.0,0.0,0.0,0.0,0.0,0.339,0.0,0.0,0.0,0.0,0.0
uoft4_240405_Ag-0.667-Pd-0.333_pp0_rep3,uoft,4,240405,Ag-0.667-Pd-0.333,Ag-0.661-Pd-0.339,3,CO2R,300,3.88,55.39852267,29.30500982,0.048254225,0.003512321,84.76205435,15.23794565,0.661,0.0,0.0,0.0,0.0,0.0,0.0,0.0,0.339,0.0,0.0,0.0,0.0,0.0
uoft4_240405_Ag-0.75-Pd-0.25_pp0_rep1,uoft,4,240405,Ag-0.75-Pd-0.25,Ag-0.82-Pd-0.18,1,HER,50,2.87,0.0,0.0,0.0,0.0,0.0,0.0,0.82,0.0,0.0,0.0,0.0,0.0,0.0,0.0,0.18,0.0,0.0,0.0,0.0,0.0
uoft4_240405_Ag-0.75-Pd-0.25_pp0_rep1,uoft,4,240405,Ag-0.75-Pd-0.25,Ag-0.82-Pd-0.18,1,CO2R,50,3.09,87.29121764,2.077603143,0.094673688,0.005057743,89.4804152,10.5195848,0.82,0.0,0.0,0.0,0.0,0.0,0.0,0.0,0.18,0.0,0.0,0.0,0.0,0.0
uoft4_240405_Ag-0.75-Pd-0.25_pp0_rep1,uoft,4,240405,Ag-0.75-Pd-0.25,Ag-0.82-Pd-0.18,1,CO2R,100,3.45,77.38642784,2.976424361,0.127699393,0.006322178,80.51367966,19.48632034,0.82,0.0,0.0,0.0,0.0,0.0,0.0,0.0,0.18,0.0,0.0,0.0,0.0,0.0
uoft4_240405_Ag-0.75-Pd-0.25_pp0_rep1,uoft,4,240405,Ag-0.75-Pd-0.25,Ag-0.82-Pd-0.18,1,CO2R,150,3.67,79.26301032,2.858546169,0.176870998,0.010115485,82.33193941,17.66806059,0.82,0.0,0.0,0.0,0.0,0.0,0.0,0.0,0.18,0.0,0.0,0.0,0.0,0.0
uoft4_240405_Ag-0.75-Pd-0.25_pp0_rep1,uoft,4,240405,Ag-0.75-Pd-0.25,Ag-0.82-Pd-0.18,1,CO2R,200,3.76,73.80505974,2.851178782,0.158523384,0.008851049,76.84462032,23.15537968,0.82,0.0,0.0,0.0,0.0,0.0,0.0,0.0,0.18,0.0,0.0,0.0,0.0,0.0
uoft4_240405_Ag-0.75-Pd-0.25_pp0_rep1,uoft,4,240405,Ag-0.75-Pd-0.25,Ag-0.82-Pd-0.18,1,CO2R,300,3.82,82.02368746,2.089882122,0.141276627,0.007446121,84.27975728,15.72024272,0.82,0.0,0.0,0.0,0.0,0.0,0.0,0.0,0.18,0.0,0.0,0.0,0.0,0.0
uoft4_240405_Ag-0.75-Pd-0.25_pp0_rep2,uoft,4,240405,Ag-0.75-Pd-0.25,Ag-0.82-Pd-0.18,2,HER,50,2.83,0.0,0.0,0.0,0.0,0.0,0.0,0.82,0.0,0.0,0.0,0.0,0.0,0.0,0.0,0.18,0.0,0.0,0.0,0.0,0.0
uoft4_240405_Ag-0.75-Pd-0.25_pp0_rep2,uoft,4,240405,Ag-0.75-Pd-0.25,Ag-0.82-Pd-0.18,2,CO2R,50,3.03,90.29065266,2.652259332,0.105682256,0.005057743,93.06848072,6.931519281,0.82,0.0,0.0,0.0,0.0,0.0,0.0,0.0,0.18,0.0,0.0,0.0,0.0,0.0
uoft4_240405_Ag-0.75-Pd-0.25_pp0_rep2,uoft,4,240405,Ag-0.75-Pd-0.25,Ag-0.82-Pd-0.18,2,CO2R,100,3.32,70.1546381,3.182711198,0.117791681,0.005479221,73.47841467,26.52158533,0.82,0.0,0.0,0.0,0.0,0.0,0.0,0.0,0.18,0.0,0.0,0.0,0.0,0.0
uoft4_240405_Ag-0.75-Pd-0.25_pp0_rep2,uoft,4,240405,Ag-0.75-Pd-0.25,Ag-0.82-Pd-0.18,2,CO2R,150,3.55,79.82422733,3.555992141,0.158156432,0.009834499,83.5722659,16.4277341,0.82,0.0,0.0,0.0,0.0,0.0,0.0,0.0,0.18,0.0,0.0,0.0,0.0,0.0
uoft4_240405_Ag-0.75-Pd-0.25_pp0_rep2,uoft,4,240405,Ag-0.75-Pd-0.25,Ag-0.82-Pd-0.18,2,CO2R,200,3.61,77.68461361,1.480844794,0.11641561,0.006954396,79.30588145,20.69411855,0.82,0.0,0.0,0.0,0.0,0.0,0.0,0.0,0.18,0.0,0.0,0.0,0.0,0.0
uoft4_240405_Ag-0.75-Pd-0.25_pp0_rep2,uoft,4,240405,Ag-0.75-Pd-0.25,Ag-0.82-Pd-0.18,2,CO2R,300,3.72,84.26730001,0.483791749,0.050455938,0.002247886,84.81038612,15.18961388,0.82,0.0,0.0,0.0,0.0,0.0,0.0,0.0,0.18,0.0,0.0,0.0,0.0,0.0
uoft4_240405_Ag-0.75-Pd-0.25_pp0_rep3,uoft,4,240405,Ag-0.75-Pd-0.25,Ag-0.82-Pd-0.18,3,HER,50,2.97,0.0,0.0,0.0,0.0,0.0,0.0,0.82,0.0,0.0,0.0,0.0,0.0,0.0,0.0,0.18,0.0,0.0,0.0,0.0,0.0
uoft4_240405_Ag-0.75-Pd-0.25_pp0_rep3,uoft,4,240405,Ag-0.75-Pd-0.25,Ag-0.82-Pd-0.18,3,CO2R,50,3.2,87.25229655,2.21021611,0.113388254,0.0059007,89.59761893,10.40238107,0.82,0.0,0.0,0.0,0.0,0.0,0.0,0.0,0.18,0.0,0.0,0.0,0.0,0.0
uoft4_240405_Ag-0.75-Pd-0.25_pp0_rep3,uoft,4,240405,Ag-0.75-Pd-0.25,Ag-0.82-Pd-0.18,3,CO2R,100,3.54,71.30908787,2.836444008,0.159073812,0.008008092,74.33683403,25.66316597,0.82,0.0,0.0,0.0,0.0,0.0,0.0,0.0,0.18,0.0,0.0,0.0,0.0,0.0
uoft4_240405_Ag-0.75-Pd-0.25_pp0_rep3,uoft,4,240405,Ag-0.75-Pd-0.25,Ag-0.82-Pd-0.18,3,CO2R,150,3.7,75.84757999,2.033398821,0.158890336,0.009834499,78.0721115,21.9278885,0.82,0.0,0.0,0.0,0.0,0.0,0.0,0.0,0.18,0.0,0.0,0.0,0.0,0.0
uoft4_240405_Ag-0.75-Pd-0.25_pp0_rep3,uoft,4,240405,Ag-0.75-Pd-0.25,Ag-0.82-Pd-0.18,3,CO2R,200,3.8,74.24574693,1.326129666,0.110636112,0.00568996,75.70278425,24.29721575,0.82,0.0,0.0,0.0,0.0,0.0,0.0,0.0,0.18,0.0,0.0,0.0,0.0,0.0
uoft4_240405_Ag-0.75-Pd-0.25_pp0_rep3,uoft,4,240405,Ag-0.75-Pd-0.25,Ag-0.82-Pd-0.18,3,CO2R,300,3.87,81.69034715,0.508349705,0.053941985,0.002528871,82.26175826,17.73824174,0.82,0.0,0.0,0.0,0.0,0.0,0.0,0.0,0.18,0.0,0.0,0.0,0.0,0.0
uoft4_240405_Ag-0.833-Cu-0.167_pp0_rep1,uoft,4,240405,Ag-0.833-Cu-0.167,Ag-0.859-Cu-0.141,1,HER,50,2.88,0.0,0.0,0.0,0.0,0.0,0.0,0.859,0.0,0.0,0.141,0.0,0.0,0.0,0.0,0.0,0.0,0.0,0.0,0.0,0.0
uoft4_240405_Ag-0.833-Cu-0.167_pp0_rep1,uoft,4,240405,Ag-0.833-Cu-0.167,Ag-0.859-Cu-0.141,1,CO2R,50,3.16,72.86404821,16.29666012,0.105682256,0.221697716,89.4989627,10.5010373,0.859,0.0,0.0,0.141,0.0,0.0,0.0,0.0,0.0,0.0,0.0,0.0,0.0,0.0
uoft4_240405_Ag-0.833-Cu-0.167_pp0_rep1,uoft,4,240405,Ag-0.833-Cu-0.167,Ag-0.859-Cu-0.141,1,CO2R,100,3.52,76.21502856,10.91846758,0.424380309,1.159908961,88.72915411,11.27084589,0.859,0.0,0.0,0.141,0.0,0.0,0.0,0.0,0.0,0.0,0.0,0.0,0.0,0.0
uoft4_240405_Ag-0.833-Cu-0.167_pp0_rep1,uoft,4,240405,Ag-0.833-Cu-0.167,Ag-0.859-Cu-0.141,1,CO2R,150,3.69,85.24304756,3.752455796,0.603269545,0.302902582,89.91452705,10.08547295,0.859,0.0,0.0,0.141,0.0,0.0,0.0,0.0,0.0,0.0,0.0,0.0,0.0,0.0
uoft4_240405_Ag-0.833-Cu-0.167_pp0_rep1,uoft,4,240405,Ag-0.833-Cu-0.167,Ag-0.859-Cu-0.141,1,CO2R,200,3.76,73.97298542,2.530697446,0.908757316,0.322852567,77.74814431,22.25185569,0.859,0.0,0.0,0.141,0.0,0.0,0.0,0.0,0.0,0.0,0.0,0.0,0.0,0.0
uoft4_240405_Ag-0.833-Cu-0.167_pp0_rep1,uoft,4,240405,Ag-0.833-Cu-0.167,Ag-0.859-Cu-0.141,1,CO2R,300,3.77,80.78825671,0.76129666,0.155587766,0.101857315,81.81045849,18.18954151,0.859,0.0,0.0,0.141,0.0,0.0,0.0,0.0,0.0,0.0,0.0,0.0,0.0,0.0
uoft4_240405_Ag-0.833-Cu-0.167_pp0_rep2,uoft,4,240405,Ag-0.833-Cu-0.167,Ag-0.859-Cu-0.141,2,HER,50,2.87,0.0,0.0,0.0,0.0,0.0,0.0,0.859,0.0,0.0,0.141,0.0,0.0,0.0,0.0,0.0,0.0,0.0,0.0,0.0,0.0
uoft4_240405_Ag-0.833-Cu-0.167_pp0_rep2,uoft,4,240405,Ag-0.833-Cu-0.167,Ag-0.859-Cu-0.141,2,CO2R,50,3.17,77.59107744,11.15422397,0.121094252,0.14498862,89.0212701,10.9787299,0.859,0.0,0.0,0.141,0.0,0.0,0.0,0.0,0.0,0.0,0.0,0.0,0.0,0.0
uoft4_240405_Ag-0.833-Cu-0.167_pp0_rep2,uoft,4,240405,Ag-0.833-Cu-0.167,Ag-0.859-Cu-0.141,2,CO2R,100,3.49,72.78808931,10.44695481,0.362181898,0.422321504,84.02992763,15.97007237,0.859,0.0,0.0,0.141,0.0,0.0,0.0,0.0,0.0,0.0,0.0,0.0,0.0,0.0
uoft4_240405_Ag-0.833-Cu-0.167_pp0_rep2,uoft,4,240405,Ag-0.833-Cu-0.167,Ag-0.859-Cu-0.141,2,CO2R,150,3.7,71.82740798,10.1129666,1.059024274,0.59175588,83.60631299,16.39368701,0.859,0.0,0.0,0.141,0.0,0.0,0.0,0.0,0.0,0.0,0.0,0.0,0.0,0.0
uoft4_240405_Ag-0.833-Cu-0.167_pp0_rep2,uoft,4,240405,Ag-0.833-Cu-0.167,Ag-0.859-Cu-0.141,2,CO2R,300,3.82,73.57362573,4.096267191,1.720088802,0.48034505,79.8833431,20.1166569,0.859,0.0,0.0,0.141,0.0,0.0,0.0,0.0,0.0,0.0,0.0,0.0,0.0,0.0
uoft4_240405_Ag-0.833-Cu-0.167_pp0_rep2,uoft,4,240405,Ag-0.833-Cu-0.167,Ag-0.859-Cu-0.141,2,CO2R,200,3.85,69.32568164,7.63629666,2.328036989,0.69312147,80.00093124,19.99906876,0.859,0.0,0.0,0.141,0.0,0.0,0.0,0.0,0.0,0.0,0.0,0.0,0.0,0.0
uoft4_240405_Ag-0.833-Pd-0.167_pp0_rep1,uoft,4,240405,Ag-0.833-Pd-0.167,Ag-0.831-Pd-0.169,1,HER,50,2.74,0.0,0.0,0.0,0.0,0.0,0.0,0.831,0.0,0.0,0.0,0.0,0.0,0.0,0.0,0.169,0.0,0.0,0.0,0.0,0.0
uoft4_240405_Ag-0.833-Pd-0.167_pp0_rep1,uoft,4,240405,Ag-0.833-Pd-0.167,Ag-0.831-Pd-0.169,1,CO2R,50,3.03,72.86028165,21.18860511,0.137607104,0.008429571,94.21766082,5.782339179,0.831,0.0,0.0,0.0,0.0,0.0,0.0,0.0,0.169,0.0,0.0,0.0,0.0,0.0
uoft4_240405_Ag-0.833-Pd-0.167_pp0_rep1,uoft,4,240405,Ag-0.833-Pd-0.167,Ag-0.831-Pd-0.169,1,CO2R,100,3.36,64.53619034,25.26277014,0.130451535,0.008429571,89.96354471,10.03645529,0.831,0.0,0.0,0.0,0.0,0.0,0.0,0.0,0.169,0.0,0.0,0.0,0.0,0.0
uoft4_240405_Ag-0.833-Pd-0.167_pp0_rep1,uoft,4,240405,Ag-0.833-Pd-0.167,Ag-0.831-Pd-0.169,1,CO2R,150,3.47,59.3609408,27.92239686,0.125497679,0.008710557,87.44094233,12.55905767,0.831,0.0,0.0,0.0,0.0,0.0,0.0,0.0,0.169,0.0,0.0,0.0,0.0,0.0
uoft4_240405_Ag-0.833-Pd-0.167_pp0_rep1,uoft,4,240405,Ag-0.833-Pd-0.167,Ag-0.831-Pd-0.169,1,CO2R,200,3.61,61.13750026,24.22028487,0.123020751,0.008429571,85.51172569,14.48827431,0.831,0.0,0.0,0.0,0.0,0.0,0.0,0.0,0.169,0.0,0.0,0.0,0.0,0.0
uoft4_240405_Ag-0.833-Pd-0.167_pp0_rep1,uoft,4,240405,Ag-0.833-Pd-0.167,Ag-0.831-Pd-0.169,1,CO2R,300,3.68,80.46935487,3.020628684,0.045685559,0.00295035,83.54669288,16.45330712,0.831,0.0,0.0,0.0,0.0,0.0,0.0,0.0,0.169,0.0,0.0,0.0,0.0,0.0
uoft4_240405_Ag-0.833-Pd-0.167_pp0_rep2,uoft,4,240405,Ag-0.833-Pd-0.167,Ag-0.831-Pd-0.169,2,HER,50,2.78,0.0,0.0,0.0,0.0,0.0,0.0,0.831,0.0,0.0,0.0,0.0,0.0,0.0,0.0,0.169,0.0,0.0,0.0,0.0,0.0
uoft4_240405_Ag-0.833-Pd-0.167_pp0_rep2,uoft,4,240405,Ag-0.833-Pd-0.167,Ag-0.831-Pd-0.169,2,CO2R,50,3.06,61.23040867,27.40667976,0.09027026,0.0,88.74317601,11.25682399,0.831,0.0,0.0,0.0,0.0,0.0,0.0,0.0,0.169,0.0,0.0,0.0,0.0,0.0
uoft4_240405_Ag-0.833-Pd-0.167_pp0_rep2,uoft,4,240405,Ag-0.833-Pd-0.167,Ag-0.831-Pd-0.169,2,CO2R,100,3.35,56.32697901,32.91748527,0.094123259,0.005479221,89.35642403,10.64357597,0.831,0.0,0.0,0.0,0.0,0.0,0.0,0.0,0.169,0.0,0.0,0.0,0.0,0.0
uoft4_240405_Ag-0.833-Pd-0.167_pp0_rep2,uoft,4,240405,Ag-0.833-Pd-0.167,Ag-0.831-Pd-0.169,2,CO2R,150,3.55,49.9437109,34.56286837,0.10788397,0.006743657,84.63900137,15.36099863,0.831,0.0,0.0,0.0,0.0,0.0,0.0,0.0,0.169,0.0,0.0,0.0,0.0,0.0
uoft4_240405_Ag-0.833-Pd-0.167_pp0_rep2,uoft,4,240405,Ag-0.833-Pd-0.167,Ag-0.831-Pd-0.169,2,CO2R,200,3.65,63.63441378,19.24361493,0.105131828,0.007375875,83.00833088,16.99166912,0.831,0.0,0.0,0.0,0.0,0.0,0.0,0.0,0.169,0.0,0.0,0.0,0.0,0.0
uoft4_240405_Ag-0.833-Pd-0.167_pp0_rep2,uoft,4,240405,Ag-0.833-Pd-0.167,Ag-0.831-Pd-0.169,2,CO2R,300,3.69,76.30249639,6.890962672,0.06605141,0.004495771,83.27521017,16.72478983,0.831,0.0,0.0,0.0,0.0,0.0,0.0,0.0,0.169,0.0,0.0,0.0,0.0,0.0
uoft4_240405_Ag-0.833-Pd-0.167_pp0_rep3,uoft,4,240405,Ag-0.833-Pd-0.167,Ag-0.831-Pd-0.169,3,HER,50,2.74,0.0,0.0,0.0,0.0,0.0,0.0,0.831,0.0,0.0,0.0,0.0,0.0,0.0,0.0,0.169,0.0,0.0,0.0,0.0,0.0
uoft4_240405_Ag-0.833-Pd-0.167_pp0_rep3,uoft,4,240405,Ag-0.833-Pd-0.167,Ag-0.831-Pd-0.169,3,CO2R,50,3.02,69.99267614,20.21611002,0.125497679,0.006743657,90.36079913,9.639200868,0.831,0.0,0.0,0.0,0.0,0.0,0.0,0.0,0.169,0.0,0.0,0.0,0.0,0.0
uoft4_240405_Ag-0.833-Pd-0.167_pp0_rep3,uoft,4,240405,Ag-0.833-Pd-0.167,Ag-0.831-Pd-0.169,3,CO2R,100,3.27,55.87059784,25.21119843,0.129901106,0.007586614,81.24152708,18.75847292,0.831,0.0,0.0,0.0,0.0,0.0,0.0,0.0,0.169,0.0,0.0,0.0,0.0,0.0
uoft4_240405_Ag-0.833-Pd-0.167_pp0_rep3,uoft,4,240405,Ag-0.833-Pd-0.167,Ag-0.831-Pd-0.169,3,CO2R,150,3.46,61.96572433,30.12770138,0.1368732,0.008710557,92.26273543,7.737264574,0.831,0.0,0.0,0.0,0.0,0.0,0.0,0.0,0.169,0.0,0.0,0.0,0.0,0.0
uoft4_240405_Ag-0.833-Pd-0.167_pp0_rep3,uoft,4,240405,Ag-0.833-Pd-0.167,Ag-0.831-Pd-0.169,3,CO2R,200,3.61,60.50157986,19.35044204,0.12357118,0.008008092,80.00460854,19.99539146,0.831,0.0,0.0,0.0,0.0,0.0,0.0,0.0,0.169,0.0,0.0,0.0,0.0,0.0
uoft4_240405_Ag-0.833-Pd-0.167_pp0_rep3,uoft,4,240405,Ag-0.833-Pd-0.167,Ag-0.831-Pd-0.169,3,CO2R,300,3.71,69.55742953,2.519646365,0.04990551,0.002809857,72.13737039,27.86262961,0.831,0.0,0.0,0.0,0.0,0.0,0.0,0.0,0.169,0.0,0.0,0.0,0.0,0.0
uoft4_240405_Ag-0.889-Cu-0.111_pp0_rep1,uoft,4,240405,Ag-0.889-Cu-0.111,Ag-0.934-Cu-0.066,1,HER,50,2.86,0.0,0.0,0.0,0.0,0.0,0.0,0.934,0.0,0.0,0.066,0.0,0.0,0.0,0.0,0.0,0.0,0.0,0.0,0.0,0.0
uoft4_240405_Ag-0.889-Cu-0.111_pp0_rep1,uoft,4,240405,Ag-0.889-Cu-0.111,Ag-0.934-Cu-0.066,1,CO2R,50,3.11,78.70974492,6.188605108,0.102379686,0.102840765,85.11839921,14.88160079,0.934,0.0,0.0,0.066,0.0,0.0,0.0,0.0,0.0,0.0,0.0,0.0,0.0,0.0
uoft4_240405_Ag-0.889-Cu-0.111_pp0_rep1,uoft,4,240405,Ag-0.889-Cu-0.111,Ag-0.934-Cu-0.066,1,CO2R,100,3.38,77.98970474,5.039292731,0.101278829,0.198094917,83.34369424,16.65630576,0.934,0.0,0.0,0.066,0.0,0.0,0.0,0.0,0.0,0.0,0.0,0.0,0.0,0.0
uoft4_240405_Ag-0.889-Cu-0.111_pp0_rep1,uoft,4,240405,Ag-0.889-Cu-0.111,Ag-0.934-Cu-0.066,1,CO2R,150,3.57,83.22291741,4.616895874,0.141276627,0.256539942,88.25542432,11.74457568,0.934,0.0,0.0,0.066,0.0,0.0,0.0,0.0,0.0,0.0,0.0,0.0,0.0,0.0
uoft4_240405_Ag-0.889-Cu-0.111_pp0_rep1,uoft,4,240405,Ag-0.889-Cu-0.111,Ag-0.934-Cu-0.066,1,CO2R,200,3.63,81.60936617,1.407170923,0.124396822,0.151310798,83.3041077,16.6958923,0.934,0.0,0.0,0.066,0.0,0.0,0.0,0.0,0.0,0.0,0.0,0.0,0.0,0.0
uoft4_240405_Ag-0.889-Cu-0.111_pp0_rep1,uoft,4,240405,Ag-0.889-Cu-0.111,Ag-0.934-Cu-0.066,1,CO2R,300,3.73,83.80003767,1.14194499,0.122195109,0.095394644,85.16698677,14.83301323,0.934,0.0,0.0,0.066,0.0,0.0,0.0,0.0,0.0,0.0,0.0,0.0,0.0,0.0
uoft4_240405_Ag-0.889-Hg-0.111_pp0_rep1,uoft,4,240405,Ag-0.889-Hg-0.111,Ag-0.984-Hg-0.016,1,HER,50,3.02,0.0,0.0,0.0,0.0,0.0,0.0,0.984,0.0,0.0,0.0,0.0,0.016,0.0,0.0,0.0,0.0,0.0,0.0,0.0,0.0
uoft4_240405_Ag-0.889-Hg-0.111_pp0_rep1,uoft,4,240405,Ag-0.889-Hg-0.111,Ag-0.984-Hg-0.016,1,CO2R,50,3.25,55.22400552,32.54911591,0.235583362,0.016016185,88.06030993,11.93969007,0.984,0.0,0.0,0.0,0.0,0.016,0.0,0.0,0.0,0.0,0.0,0.0,0.0,0.0
uoft4_240405_Ag-0.889-Hg-0.111_pp0_rep1,uoft,4,240405,Ag-0.889-Hg-0.111,Ag-0.984-Hg-0.016,1,CO2R,100,3.59,47.47305865,44.27062868,0.197603802,0.015594706,91.98555472,8.01444528,0.984,0.0,0.0,0.0,0.0,0.016,0.0,0.0,0.0,0.0,0.0,0.0,0.0,0.0
uoft4_240405_Ag-0.889-Hg-0.111_pp0_rep1,uoft,4,240405,Ag-0.889-Hg-0.111,Ag-0.984-Hg-0.016,1,CO2R,150,3.75,42.53614849,47.71611002,0.151918243,0.011520414,90.43744596,9.562554036,0.984,0.0,0.0,0.0,0.0,0.016,0.0,0.0,0.0,0.0,0.0,0.0,0.0,0.0
uoft4_240405_Ag-0.889-Hg-0.111_pp0_rep1,uoft,4,240405,Ag-0.889-Hg-0.111,Ag-0.984-Hg-0.016,1,CO2R,200,3.85,60.39297746,22.02480354,0.121094252,0.008008092,82.56344209,17.43655791,0.984,0.0,0.0,0.0,0.0,0.016,0.0,0.0,0.0,0.0,0.0,0.0,0.0,0.0
uoft4_240405_Ag-0.889-Hg-0.111_pp0_rep1,uoft,4,240405,Ag-0.889-Hg-0.111,Ag-0.984-Hg-0.016,1,CO2R,300,4.02,64.27378685,13.27603143,0.106232684,0.006181685,77.67623757,22.32376243,0.984,0.0,0.0,0.0,0.0,0.016,0.0,0.0,0.0,0.0,0.0,0.0,0.0,0.0
uoft4_240405_Ag-0.889-Hg-0.111_pp0_rep2,uoft,4,240405,Ag-0.889-Hg-0.111,Ag-0.984-Hg-0.016,2,HER,50,3.07,0.0,0.0,0.0,0.0,0.0,0.0,0.984,0.0,0.0,0.0,0.0,0.016,0.0,0.0,0.0,0.0,0.0,0.0,0.0,0.0
uoft4_240405_Ag-0.889-Hg-0.111_pp0_rep2,uoft,4,240405,Ag-0.889-Hg-0.111,Ag-0.984-Hg-0.016,2,CO2R,50,3.32,76.10077633,15.11787819,0.212465369,0.013487313,91.47723041,8.522769594,0.984,0.0,0.0,0.0,0.0,0.016,0.0,0.0,0.0,0.0,0.0,0.0,0.0,0.0
uoft4_240405_Ag-0.889-Hg-0.111_pp0_rep2,uoft,4,240405,Ag-0.889-Hg-0.111,Ag-0.984-Hg-0.016,2,CO2R,100,3.66,64.57134487,19.61935167,0.214667083,0.016016185,84.45598017,15.54401983,0.984,0.0,0.0,0.0,0.0,0.016,0.0,0.0,0.0,0.0,0.0,0.0,0.0,0.0
uoft4_240405_Ag-0.889-Hg-0.111_pp0_rep2,uoft,4,240405,Ag-0.889-Hg-0.111,Ag-0.984-Hg-0.016,2,CO2R,150,3.8,69.27075268,24.04715128,0.210263655,0.014611256,93.57408397,6.425916035,0.984,0.0,0.0,0.0,0.0,0.016,0.0,0.0,0.0,0.0,0.0,0.0,0.0,0.0
uoft4_240405_Ag-0.889-Hg-0.111_pp0_rep2,uoft,4,240405,Ag-0.889-Hg-0.111,Ag-0.984-Hg-0.016,2,CO2R,200,3.96,63.00382933,18.99680747,0.146138745,0.010536964,82.1795556,17.8204444,0.984,0.0,0.0,0.0,0.0,0.016,0.0,0.0,0.0,0.0,0.0,0.0,0.0,0.0
uoft4_240405_Ag-0.889-Hg-0.111_pp0_rep2,uoft,4,240405,Ag-0.889-Hg-0.111,Ag-0.984-Hg-0.016,2,CO2R,300,3.96,66.92607085,7.80697446,0.067886171,0.004776757,74.81559406,25.18440594,0.984,0.0,0.0,0.0,0.0,0.016,0.0,0.0,0.0,0.0,0.0,0.0,0.0,0.0
uoft4_240405_Ag-0.889-Hg-0.111_pp0_rep3,uoft,4,240405,Ag-0.889-Hg-0.111,Ag-0.984-Hg-0.016,3,HER,50,2.95,0.0,0.0,0.0,0.0,0.0,0.0,0.984,0.0,0.0,0.0,0.0,0.016,0.0,0.0,0.0,0.0,0.0,0.0,0.0,0.0
uoft4_240405_Ag-0.889-Hg-0.111_pp0_rep3,uoft,4,240405,Ag-0.889-Hg-0.111,Ag-0.984-Hg-0.016,3,CO2R,50,3.11,62.20594698,26.93516699,0.224574794,0.013487313,89.41377644,10.58622356,0.984,0.0,0.0,0.0,0.0,0.016,0.0,0.0,0.0,0.0,0.0,0.0,0.0,0.0
uoft4_240405_Ag-0.889-Hg-0.111_pp0_rep3,uoft,4,240405,Ag-0.889-Hg-0.111,Ag-0.984-Hg-0.016,3,CO2R,100,3.43,42.77678964,38.62721022,0.21907051,0.015594706,81.6698054,18.3301946,0.984,0.0,0.0,0.0,0.0,0.016,0.0,0.0,0.0,0.0,0.0,0.0,0.0,0.0
uoft4_240405_Ag-0.889-Hg-0.111_pp0_rep3,uoft,4,240405,Ag-0.889-Hg-0.111,Ag-0.984-Hg-0.016,3,CO2R,150,3.66,39.23748143,43.29076621,0.164027668,0.010958442,82.72531208,17.27468792,0.984,0.0,0.0,0.0,0.0,0.016,0.0,0.0,0.0,0.0,0.0,0.0,0.0,0.0
uoft4_240405_Ag-0.889-Hg-0.111_pp0_rep3,uoft,4,240405,Ag-0.889-Hg-0.111,Ag-0.984-Hg-0.016,3,CO2R,200,3.78,63.87735671,21.74484283,0.131552392,0.008218832,85.77951809,14.22048191,0.984,0.0,0.0,0.0,0.0,0.016,0.0,0.0,0.0,0.0,0.0,0.0,0.0,0.0
uoft4_240405_Ag-0.889-Hg-0.111_pp0_rep3,uoft,4,240405,Ag-0.889-Hg-0.111,Ag-0.984-Hg-0.016,3,CO2R,300,3.86,54.43867836,15.41011788,0.120176871,0.007446121,69.99141272,30.00858728,0.984,0.0,0.0,0.0,0.0,0.016,0.0,0.0,0.0,0.0,0.0,0.0,0.0,0.0
uoft4_240405_Ag-1.0_pp0_rep1,uoft,4,240405,Ag-1.0,Ag-1.0,1,HER,50,2.8,0.0,0.0,0.0,0.0,0.0,0.0,1.0,0.0,0.0,0.0,0.0,0.0,0.0,0.0,0.0,0.0,0.0,0.0,0.0,0.0
uoft4_240405_Ag-1.0_pp0_rep1,uoft,4,240405,Ag-1.0,Ag-1.0,1,CO2R,50,3.01,47.23262676,42.50982318,0.147514816,0.010958442,89.92662632,10.07337368,1.0,0.0,0.0,0.0,0.0,0.0,0.0,0.0,0.0,0.0,0.0,0.0,0.0,0.0
uoft4_240405_Ag-1.0_pp0_rep1,uoft,4,240405,Ag-1.0,Ag-1.0,1,CO2R,100,3.37,36.10621691,56.30157171,0.100177972,0.008429571,92.53814497,7.461855035,1.0,0.0,0.0,0.0,0.0,0.0,0.0,0.0,0.0,0.0,0.0,0.0,0.0,0.0
uoft4_240405_Ag-1.0_pp0_rep1,uoft,4,240405,Ag-1.0,Ag-1.0,1,CO2R,150,3.5,29.44275879,54.69056974,0.071922646,0.0059007,84.22696919,15.77303081,1.0,0.0,0.0,0.0,0.0,0.0,0.0,0.0,0.0,0.0,0.0,0.0,0.0,0.0
uoft4_240405_Ag-1.0_pp0_rep1,uoft,4,240405,Ag-1.0,Ag-1.0,1,CO2R,200,3.61,73.47705539,11.95726916,0.056694127,0.004004046,85.50639141,14.49360859,1.0,0.0,0.0,0.0,0.0,0.0,0.0,0.0,0.0,0.0,0.0,0.0,0.0,0.0
uoft4_240405_Ag-1.0_pp0_rep1,uoft,4,240405,Ag-1.0,Ag-1.0,1,CO2R,300,3.72,68.66329072,4.503929273,0.040181274,0.002388378,73.21654495,26.78345505,1.0,0.0,0.0,0.0,0.0,0.0,0.0,0.0,0.0,0.0,0.0,0.0,0.0,0.0
uoft4_240405_Ag-1.0_pp0_rep2,uoft,4,240405,Ag-1.0,Ag-1.0,2,HER,50,2.66,0.0,0.0,0.0,0.0,0.0,0.0,1.0,0.0,0.0,0.0,0.0,0.0,0.0,0.0,0.0,0.0,0.0,0.0,0.0,0.0
uoft4_240405_Ag-1.0_pp0_rep2,uoft,4,240405,Ag-1.0,Ag-1.0,2,CO2R,50,2.97,61.29192911,20.93811395,0.215767939,0.013487313,82.50081875,17.49918125,1.0,0.0,0.0,0.0,0.0,0.0,0.0,0.0,0.0,0.0,0.0,0.0,0.0,0.0
uoft4_240405_Ag-1.0_pp0_rep2,uoft,4,240405,Ag-1.0,Ag-1.0,2,CO2R,100,3.24,52.9458662,29.80844794,0.220721795,0.018123578,83.03369137,16.96630863,1.0,0.0,0.0,0.0,0.0,0.0,0.0,0.0,0.0,0.0,0.0,0.0,0.0,0.0
uoft4_240405_Ag-1.0_pp0_rep2,uoft,4,240405,Ag-1.0,Ag-1.0,2,CO2R,150,3.42,54.32421687,23.80157171,0.153753004,0.012644356,78.32052529,21.67947471,1.0,0.0,0.0,0.0,0.0,0.0,0.0,0.0,0.0,0.0,0.0,0.0,0.0,0.0
uoft4_240405_Ag-1.0_pp0_rep2,uoft,4,240405,Ag-1.0,Ag-1.0,2,CO2R,200,3.48,72.16597962,9.820726916,0.085316405,0.006322178,82.09342099,17.90657901,1.0,0.0,0.0,0.0,0.0,0.0,0.0,0.0,0.0,0.0,0.0,0.0,0.0,0.0
uoft4_240405_Ag-1.0_pp0_rep2,uoft,4,240405,Ag-1.0,Ag-1.0,2,CO2R,300,3.6,68.76917282,5.260314342,0.054308937,0.003512321,74.09571137,25.90428863,1.0,0.0,0.0,0.0,0.0,0.0,0.0,0.0,0.0,0.0,0.0,0.0,0.0,0.0
uoft4_240405_Ag-1.0_pp0_rep3,uoft,4,240405,Ag-1.0,Ag-1.0,3,HER,50,2.99,0.0,0.0,0.0,0.0,0.0,0.0,1.0,0.0,0.0,0.0,0.0,0.0,0.0,0.0,0.0,0.0,0.0,0.0,0.0,0.0
uoft4_240405_Ag-1.0_pp0_rep3,uoft,4,240405,Ag-1.0,Ag-1.0,3,CO2R,50,3.33,65.33972253,14.46954813,0.146413959,0.008429571,79.98487441,20.01512559,1.0,0.0,0.0,0.0,0.0,0.0,0.0,0.0,0.0,0.0,0.0,0.0,0.0,0.0
uoft4_240405_Ag-1.0_pp0_rep3,uoft,4,240405,Ag-1.0,Ag-1.0,3,CO2R,100,3.72,54.07646111,25.73428291,0.159624241,0.010536964,80.00759693,19.99240307,1.0,0.0,0.0,0.0,0.0,0.0,0.0,0.0,0.0,0.0,0.0,0.0,0.0,0.0
uoft4_240405_Ag-1.0_pp0_rep3,uoft,4,240405,Ag-1.0,Ag-1.0,3,CO2R,200,3.76,75.72882881,8.100442043,0.050639414,0.00295035,83.88978069,16.11021931,1.0,0.0,0.0,0.0,0.0,0.0,0.0,0.0,0.0,0.0,0.0,0.0,0.0,0.0
uoft4_240405_Ag-1.0_pp0_rep3,uoft,4,240405,Ag-1.0,Ag-1.0,3,CO2R,150,3.83,70.7941158,17.3280943,0.092471974,0.006181685,88.23635155,11.76364845,1.0,0.0,0.0,0.0,0.0,0.0,0.0,0.0,0.0,0.0,0.0,0.0,0.0,0.0
uoft4_240405_Ag-1.0_pp0_rep3,uoft,4,240405,Ag-1.0,Ag-1.0,3,CO2R,300,4.04,72.05528469,10.71218075,0.049722034,0.003231336,82.82750364,17.17249636,1.0,0.0,0.0,0.0,0.0,0.0,0.0,0.0,0.0,0.0,0.0,0.0,0.0,0.0
uoft4_240405_Au-0.2-Cu-0.8_pp0_rep1,uoft,4,240405,Au-0.2-Cu-0.8,Au-0.415-Cu-0.585,1,HER,50,2.71,0.0,0.0,0.0,0.0,0.0,0.0,0.0,0.415,0.0,0.585,0.0,0.0,0.0,0.0,0.0,0.0,0.0,0.0,0.0,0.0
uoft4_240405_Au-0.2-Cu-0.8_pp0_rep1,uoft,4,240405,Au-0.2-Cu-0.8,Au-0.415-Cu-0.585,1,CO2R,50,2.91,42.56962899,27.14145383,0.008806855,0.077552053,69.79744173,30.20255827,0.0,0.415,0.0,0.585,0.0,0.0,0.0,0.0,0.0,0.0,0.0,0.0,0.0,0.0
uoft4_240405_Au-0.2-Cu-0.8_pp0_rep1,uoft,4,240405,Au-0.2-Cu-0.8,Au-0.415-Cu-0.585,1,CO2R,100,3.23,39.3837494,25.04911591,0.021466708,0.242350164,64.69915364,35.30084636,0.0,0.415,0.0,0.585,0.0,0.0,0.0,0.0,0.0,0.0,0.0,0.0,0.0,0.0
uoft4_240405_Au-0.2-Cu-0.8_pp0_rep1,uoft,4,240405,Au-0.2-Cu-0.8,Au-0.415-Cu-0.585,1,CO2R,150,3.44,42.46123585,20.36345776,0.813166248,6.634634297,70.29457248,29.70542752,0.0,0.415,0.0,0.585,0.0,0.0,0.0,0.0,0.0,0.0,0.0,0.0,0.0,0.0
uoft4_240405_Au-0.2-Cu-0.8_pp0_rep1,uoft,4,240405,Au-0.2-Cu-0.8,Au-0.415-Cu-0.585,1,CO2R,200,3.66,65.52679487,5.046660118,2.528117718,6.491191098,79.61253544,20.38746456,0.0,0.415,0.0,0.585,0.0,0.0,0.0,0.0,0.0,0.0,0.0,0.0,0.0,0.0
uoft4_240405_Au-0.2-Cu-0.8_pp0_rep1,uoft,4,240405,Au-0.2-Cu-0.8,Au-0.415-Cu-0.585,1,CO2R,300,3.69,77.76078177,0.972495088,0.831880814,1.081513951,80.64897831,19.35102169,0.0,0.415,0.0,0.585,0.0,0.0,0.0,0.0,0.0,0.0,0.0,0.0,0.0,0.0
uoft4_240405_Au-0.2-Cu-0.8_pp0_rep2,uoft,4,240405,Au-0.2-Cu-0.8,Au-0.415-Cu-0.585,2,HER,50,2.62,0.0,0.0,0.0,0.0,0.0,0.0,0.0,0.415,0.0,0.585,0.0,0.0,0.0,0.0,0.0,0.0,0.0,0.0,0.0,0.0
uoft4_240405_Au-0.2-Cu-0.8_pp0_rep2,uoft,4,240405,Au-0.2-Cu-0.8,Au-0.415-Cu-0.585,2,CO2R,50,2.81,35.70696185,29.91159136,0.012109425,0.144145663,65.77777404,34.22222596,0.0,0.415,0.0,0.585,0.0,0.0,0.0,0.0,0.0,0.0,0.0,0.0,0.0,0.0
uoft4_240405_Au-0.2-Cu-0.8_pp0_rep2,uoft,4,240405,Au-0.2-Cu-0.8,Au-0.415-Cu-0.585,2,CO2R,100,3.17,25.6772479,44.62426326,0.031924848,0.482592936,70.81899469,29.18100531,0.0,0.415,0.0,0.585,0.0,0.0,0.0,0.0,0.0,0.0,0.0,0.0,0.0,0.0
uoft4_240405_Au-0.2-Cu-0.8_pp0_rep2,uoft,4,240405,Au-0.2-Cu-0.8,Au-0.415-Cu-0.585,2,CO2R,150,3.31,26.22570048,45.12278978,0.168798048,3.733737953,75.25959397,24.74040603,0.0,0.415,0.0,0.585,0.0,0.0,0.0,0.0,0.0,0.0,0.0,0.0,0.0,0.0
uoft4_240405_Au-0.2-Cu-0.8_pp0_rep2,uoft,4,240405,Au-0.2-Cu-0.8,Au-0.415-Cu-0.585,2,CO2R,200,3.5,27.16221306,31.21930255,0.866649542,11.42522971,70.70107516,29.29892484,0.0,0.415,0.0,0.585,0.0,0.0,0.0,0.0,0.0,0.0,0.0,0.0,0.0,0.0
uoft4_240405_Au-0.2-Cu-0.8_pp0_rep2,uoft,4,240405,Au-0.2-Cu-0.8,Au-0.415-Cu-0.585,2,CO2R,300,3.63,70.46956413,2.043222004,1.644129681,3.313804827,77.4799474,22.5200526,0.0,0.415,0.0,0.585,0.0,0.0,0.0,0.0,0.0,0.0,0.0,0.0,0.0,0.0
uoft4_240405_Au-0.2-Cu-0.8_pp0_rep3,uoft,4,240405,Au-0.2-Cu-0.8,Au-0.415-Cu-0.585,3,HER,50,2.81,0.0,0.0,0.0,0.0,0.0,0.0,0.0,0.415,0.0,0.585,0.0,0.0,0.0,0.0,0.0,0.0,0.0,0.0,0.0,0.0
uoft4_240405_Au-0.2-Cu-0.8_pp0_rep3,uoft,4,240405,Au-0.2-Cu-0.8,Au-0.415-Cu-0.585,3,CO2R,50,2.98,30.21908807,42.09724951,0.008806855,0.147517491,72.47266193,27.52733807,0.0,0.415,0.0,0.585,0.0,0.0,0.0,0.0,0.0,0.0,0.0,0.0,0.0,0.0
uoft4_240405_Au-0.2-Cu-0.8_pp0_rep3,uoft,4,240405,Au-0.2-Cu-0.8,Au-0.415-Cu-0.585,3,CO2R,100,3.31,24.29492143,47.60805501,0.018164138,0.433279946,72.35442052,27.64557948,0.0,0.415,0.0,0.585,0.0,0.0,0.0,0.0,0.0,0.0,0.0,0.0,0.0,0.0
uoft4_240405_Au-0.2-Cu-0.8_pp0_rep3,uoft,4,240405,Au-0.2-Cu-0.8,Au-0.415-Cu-0.585,3,CO2R,150,3.53,22.71652472,43.76227898,0.136506247,4.298519205,70.92173781,29.07826219,0.0,0.415,0.0,0.585,0.0,0.0,0.0,0.0,0.0,0.0,0.0,0.0,0.0,0.0
uoft4_240405_Au-0.2-Cu-0.8_pp0_rep3,uoft,4,240405,Au-0.2-Cu-0.8,Au-0.415-Cu-0.585,3,CO2R,200,3.68,39.5683107,15.04788802,1.605874906,9.057995448,65.29885212,34.70114788,0.0,0.415,0.0,0.585,0.0,0.0,0.0,0.0,0.0,0.0,0.0,0.0,0.0,0.0
uoft4_240405_Au-0.2-Cu-0.8_pp0_rep3,uoft,4,240405,Au-0.2-Cu-0.8,Au-0.415-Cu-0.585,3,CO2R,300,3.86,73.84398083,2.205304519,0.911325982,2.279355981,79.24573404,20.75426596,0.0,0.415,0.0,0.585,0.0,0.0,0.0,0.0,0.0,0.0,0.0,0.0,0.0,0.0
uoft4_240405_Au-0.25-Cu-0.75_pp0_rep1,uoft,4,240405,Au-0.25-Cu-0.75,Au-0.466-Cu-0.534,1,HER,50,2.73,0.0,0.0,0.0,0.0,0.0,0.0,0.0,0.466,0.0,0.534,0.0,0.0,0.0,0.0,0.0,0.0,0.0,0.0,0.0,0.0
uoft4_240405_Au-0.25-Cu-0.75_pp0_rep1,uoft,4,240405,Au-0.25-Cu-0.75,Au-0.466-Cu-0.534,1,CO2R,50,2.87,45.24137354,35.5108055,0.009907712,0.026974627,80.78906138,19.21093862,0.0,0.466,0.0,0.534,0.0,0.0,0.0,0.0,0.0,0.0,0.0,0.0,0.0,0.0
uoft4_240405_Au-0.25-Cu-0.75_pp0_rep1,uoft,4,240405,Au-0.25-Cu-0.75,Au-0.466-Cu-0.534,1,CO2R,100,3.18,42.01343405,40.16699411,0.022017137,0.204417095,82.40933385,17.59066615,0.0,0.466,0.0,0.534,0.0,0.0,0.0,0.0,0.0,0.0,0.0,0.0,0.0,0.0
uoft4_240405_Au-0.25-Cu-0.75_pp0_rep1,uoft,4,240405,Au-0.25-Cu-0.75,Au-0.466-Cu-0.534,1,CO2R,150,3.39,39.58274917,43.51669941,0.18200833,2.200399,85.48877598,14.51122402,0.0,0.466,0.0,0.534,0.0,0.0,0.0,0.0,0.0,0.0,0.0,0.0,0.0,0.0
uoft4_240405_Au-0.25-Cu-0.75_pp0_rep1,uoft,4,240405,Au-0.25-Cu-0.75,Au-0.466-Cu-0.534,1,CO2R,200,3.6,43.93626148,26.99778978,2.15740418,10.54539324,83.66798901,16.33201099,0.0,0.466,0.0,0.534,0.0,0.0,0.0,0.0,0.0,0.0,0.0,0.0,0.0,0.0
uoft4_240405_Au-0.25-Cu-0.75_pp0_rep1,uoft,4,240405,Au-0.25-Cu-0.75,Au-0.466-Cu-0.534,1,CO2R,300,3.76,80.98035113,4.177308448,1.319560391,1.245609598,87.72727818,12.27272182,0.0,0.466,0.0,0.534,0.0,0.0,0.0,0.0,0.0,0.0,0.0,0.0,0.0,0.0
uoft4_240405_Au-0.25-Cu-0.75_pp0_rep2,uoft,4,240405,Au-0.25-Cu-0.75,Au-0.466-Cu-0.534,2,HER,50,2.89,0.0,0.0,0.0,0.0,0.0,0.0,0.0,0.466,0.0,0.534,0.0,0.0,0.0,0.0,0.0,0.0,0.0,0.0,0.0,0.0
uoft4_240405_Au-0.25-Cu-0.75_pp0_rep2,uoft,4,240405,Au-0.25-Cu-0.75,Au-0.466-Cu-0.534,2,CO2R,50,3.01,34.57825022,46.04616896,0.008806855,0.075023181,80.70824922,19.29175078,0.0,0.466,0.0,0.534,0.0,0.0,0.0,0.0,0.0,0.0,0.0,0.0,0.0,0.0
uoft4_240405_Au-0.25-Cu-0.75_pp0_rep2,uoft,4,240405,Au-0.25-Cu-0.75,Au-0.466-Cu-0.534,2,CO2R,100,3.35,33.65669924,44.95579568,0.017063281,0.245721993,78.87528019,21.12471981,0.0,0.466,0.0,0.534,0.0,0.0,0.0,0.0,0.0,0.0,0.0,0.0,0.0,0.0
