Repository: Jehadabed/ocx24-dashboard

# OCx24 Dashboard

An interactive web dashboard for exploring and analyzing  data from OCx24 experiments, featuring HER (Hydrogen Evolution Reaction) and CO2RR (CO2 Reduction Reaction) performance data, as well as XRD (X-ray Diffraction) data.

This project is part of the OCx24 research: https://ai.meta.com/blog/open-catalyst-simulations-experiments/.

## Features

- **Interactive Data Filtering**: Filter data by source, batch, reaction type, element count, and voltage/current density ranges
- **Data Aggregation**: Average data across multiple replicates with statistical analysis
- **Interactive Plots**: Dedicated plotting interfaces for HER and CO2RR performance visualization

File: Data/ExpDataDump_241125.csv (part 2 of 25)
sample id,source,batch number,batch date,composition,rep,reaction,current density,voltage,fe_h2,fe_co,fe_ch4,fe_c2h4,fe_gas_total,fe_liquid
uoft4_240405_Ag-0.444-Pd-0.556_pp0_rep3,uoft,4,240405,Ag-0.444-Pd-0.556,3,CO2R,200,3.7,50.44958045,38.01571709,0.026970992,0.003161089,88.49839537,11.50160463
vsp13_240823_Ag-0.4-Au-0.2-Zn-0.4_pp0,vsp,13,240823,Ag-0.4-Au-0.2-Zn-0.4,std,HER,50,0,0,0,0,0,0,0
uoft4_240405_Ag-0.444-Pd-0.556_pp0_rep3,uoft,4,240405,Ag-0.444-Pd-0.556,3,CO2R,300,3.78,69.30632572,15.77848723,0.024035374,0.002528871,85.11434294,14.88565706
uoft4_240405_Ag-0.5-Au-0.5_pp0,uoft,4,240405,Ag-0.5-Au-0.5,std,CO2R,150,0,0,0,0,0,0,0
uoft4_240405_Ag-0.5-Au-0.5_pp0,uoft,4,240405,Ag-0.5-Au-0.5,avg,CO2R,200,3.9,80.2998598,0.968811395,0.059171055,0.003161089,81.33619339,18.66380661
uoft4_240405_Ag-0.5-Au-0.5_pp0,uoft,4,240405,Ag-0.5-Au-0.5,std,CO2R,200,0,0,0,0,0,0,0
uoft4_240405_Ag-0.5-Au-0.5_pp0,uoft,4,240405,Ag-0.5-Au-0.5,std,CO2R,300,0,0,0,0,0,0,0
uoft4_240405_Ag-0.5-Au-0.5_pp0,uoft,4,240405,Ag-0.5-Au-0.5,avg,CO2R,150,3.84,83.25095733,1.895874263,0.099077115,0.005338728,85.2627809,14.7372191
uoft4_240405_Ag-0.5-Au-0.5_pp0,uoft,4,240405,Ag-0.5-Au-0.5,avg,CO2R,300,4.02,77.55445814,0,0.025870136,0.001404928,77.58436942,22.41563058
uoft4_240405_Ag-0.5-Au-0.5_pp0,uoft,4,240405,Ag-0.5-Au-0.5,std,CO2R,50,0,0,0,0,0,0,0
uoft4_240405_Ag-0.5-Au-0.5_pp0,uoft,4,240405,Ag-0.5-Au-0.5,avg,CO2R,100,3.64,86.01058821,4.833005894,0.182191806,0.009694007,91.05673443,8.943265572
vsp13_240823_Ag-0.417-Au-0.083-Zn-0.5_pp0,vsp,13,240823,Ag-0.417-Au-0.083-Zn-0.5,std,HER,50,0,0,0,0,0,0,0
uoft4_240405_Ag-0.5-Au-0.5_pp0,uoft,4,240405,Ag-0.5-Au-0.5,avg,CO2R,50,3.26,82.38339367,5.540275049,0.190448232,0.010115485,88.14400407,11.85599593
uoft4_240405_Ag-0.5-Au-0.5_pp0,uoft,4,240405,Ag-0.5-Au-0.5,std,CO2R,100,0,0,0,0,0,0,0
vsp13_240823_Ag-0.417-Au-0.167-Zn-0.417_pp0,vsp,13,240823,Ag-0.417-Au-0.167-Zn-0.417,std,HER,50,0,0,0,0,0,0,0
uoft4_240405_Ag-0.5-Au-0.5_pp0_rep1,uoft,4,240405,Ag-0.5-Au-0.5,1,CO2R,50,3.26,82.38339367,5.540275049,0.190448232,0.010115485,88.14400407,11.85599593
uoft4_240405_Ag-0.5-Au-0.5_pp0_rep1,uoft,4,240405,Ag-0.5-Au-0.5,1,CO2R,150,3.84,83.25095733,1.895874263,0.099077115,0.005338728,85.2627809,14.7372191
uoft4_240405_Ag-0.5-Au-0.5_pp0_rep1,uoft,4,240405,Ag-0.5-Au-0.5,1,CO2R,300,4.02,77.55445814,0,0.025870136,0.001404928,77.58436942,22.41563058
uoft4_240405_Ag-0.5-Au-0.5_pp0_rep1,uoft,4,240405,Ag-0.5-Au-0.5,1,CO2R,200,3.9,80.2998598,0.968811395,0.059171055,0.003161089,81.33619339,18.66380661
uoft4_240405_Ag-0.5-Au-0.5_pp0_rep1,uoft,4,240405,Ag-0.5-Au-0.5,1,CO2R,100,3.64,86.01058821,4.833005894,0.182191806,0.009694007,91.05673443,8.943265572
vsp13_240823_Ag-0.429-Au-0.286-Zn-0.286_pp0,vsp,13,240823,Ag-0.429-Au-0.286-Zn-0.286,std,HER,50,0,0,0,0,0,0,0
uoft4_240405_Ag-0.5-Cu-0.25-Pd-0.25_pp0,uoft,4,240405,Ag-0.5-Cu-0.25-Pd-0.25,std,CO2R,300,0.02,2.548537778093487,1.352741116263811,0.068501254,0.028511569308060758,4.0008548358888625,4.0008548358888545
uoft4_240405_Ag-0.5-Cu-0.25-Pd-0.25_pp0,uoft,4,240405,Ag-0.5-Cu-0.25-Pd-0.25,avg,CO2R,50,3,56.70551801,33.00589391,0.023117994,0,89.73897853,10.26102148
uoft4_240405_Ag-0.5-Cu-0.25-Pd-0.25_pp0,uoft,4,240405,Ag-0.5-Cu-0.25-Pd-0.25,avg,CO2R,150,3.54,30.01485698,61.27455796,0.071005266,0.12180730000000001,91.48700564500001,8.512994357
uoft4_240405_Ag-0.5-Cu-0.25-Pd-0.25_pp0,uoft,4,240405,Ag-0.5-Cu-0.25-Pd-0.25,avg,CO2R,200,3.74,66.07373035500001,20.79076621,0.237234648,0.17628340250000002,87.28666470499999,12.71333529
uoft4_240405_Ag-0.5-Cu-0.25-Pd-0.25_pp0,uoft,4,240405,Ag-0.5-Cu-0.25-Pd-0.25,std,CO2R,200,0.01,17.338239331303477,12.039222287919358,0.067333618,0.053496446,5.419148079120276,5.419148081241596
uoft4_240405_Ag-0.5-Cu-0.25-Pd-0.25_pp0,uoft,4,240405,Ag-0.5-Cu-0.25-Pd-0.25,std,CO2R,150,0.05,8.639341846996585,6.9981344001487065,0.054230159,0.14682961295574015,1.8429662530081046,1.8429662480583666
uoft4_240405_Ag-0.5-Cu-0.25-Pd-0.25_pp0,uoft,4,240405,Ag-0.5-Cu-0.25-Pd-0.25,std,CO2R,100,0,0.021306867,0.052095293,0.001167635,0.003278334,0.030075796988270214,0.030075795574062657
vsp13_240823_Ag-0.5-Au-0.083-Zn-0.417_pp0,vsp,13,240823,Ag-0.5-Au-0.083-Zn-0.417,std,HER,50,0,0,0,0,0,0,0
vsp13_240823_Ag-0.5-Au-0.333-Zn-0.167_pp0,vsp,13,240823,Ag-0.5-Au-0.333-Zn-0.167,std,HER,50,0,0,0,0,0,0,0
uoft4_240405_Ag-0.5-Cu-0.25-Pd-0.25_pp0,uoft,4,240405,Ag-0.5-Cu-0.25-Pd-0.25,avg,CO2R,100,3.32,38.457176340000004,58.4675835,0.029998349,0.006111439,96.96581253,3.034187468
uoft4_240405_Ag-0.5-Cu-0.25-Pd-0.25_pp0,uoft,4,240405,Ag-0.5-Cu-0.25-Pd-0.25,std,CO2R,50,0.02,0.4598731671818164,0.4792766934455296,0.003113693,0,0.016988869743040095,0.016988869743042607
uoft4_240405_Ag-0.5-Cu-0.25-Pd-0.25_pp0,uoft,4,240405,Ag-0.5-Cu-0.25-Pd-0.25,avg,CO2R,300,3.84,77.43895039,6.6122298624999996,0.137240152,0.070878642,84.26473625,15.73526376
uoft4_240405_Ag-0.5-Cu-0.25-Pd-0.25_pp0_rep1,uoft,4,240405,Ag-0.5-Cu-0.25-Pd-0.25,1,CO2R,50,2.99,56.38033857,33.34479371,0.02091628,0,89.75099147,10.24900853
vsp13_240823_Ag-0.5-Au-0.375-Zn-0.125_pp0,vsp,13,240823,Ag-0.5-Au-0.375-Zn-0.125,std,HER,50,0,0,0,0,0,0,0
uoft4_240405_Ag-0.5-Cu-0.25-Pd-0.25_pp0_rep1,uoft,4,240405,Ag-0.5-Cu-0.25-Pd-0.25,1,CO2R,150,3.51,23.90591977,66.22298625,0.032658753,0.017983085,90.18383171,9.816168288
uoft4_240405_Ag-0.5-Cu-0.25-Pd-0.25_pp0_rep1,uoft,4,240405,Ag-0.5-Cu-0.25-Pd-0.25,1,CO2R,200,3.74,53.81374375,29.30378193,0.18962259,0.138455703,83.45474835,16.54525165
uoft4_240405_Ag-0.5-Cu-0.25-Pd-0.25_pp0_rep1,uoft,4,240405,Ag-0.5-Cu-0.25-Pd-0.25,1,CO2R,300,3.85,75.63686204,5.655697446,0.088802451,0.050717918,81.43570466,18.56429534
uoft4_240405_Ag-0.5-Cu-0.25-Pd-0.25_pp0_rep1,uoft,4,240405,Ag-0.5-Cu-0.25-Pd-0.25,1,CO2R,100,3.32,38.44211011,58.50442043,0.030823991,0.003793307,96.98707933,3.012920669
uoft4_240405_Ag-0.5-Cu-0.25-Pd-0.25_pp0_rep2,uoft,4,240405,Ag-0.5-Cu-0.25-Pd-0.25,2,CO2R,300,3.82,79.24103873,7.568762279,0.185677853,0.091039366,87.09376783,12.90623217
uoft4_240405_Ag-0.5-Cu-0.25-Pd-0.25_pp0_rep2,uoft,4,240405,Ag-0.5-Cu-0.25-Pd-0.25,2,CO2R,100,3.32,38.47224257,58.43074656,0.029172706,0.008429571,96.94454573,3.055454267
uoft4_240405_Ag-0.5-Cu-0.25-Pd-0.25_pp0_rep2,uoft,4,240405,Ag-0.5-Cu-0.25-Pd-0.25,2,CO2R,200,3.75,78.33371696,12.27775049,0.284846706,0.214111102,91.11858106,8.881418937
uoft4_240405_Ag-0.5-Cu-0.25-Pd-0.25_pp0_rep2,uoft,4,240405,Ag-0.5-Cu-0.25-Pd-0.25,2,CO2R,50,3.02,57.03069744,32.66699411,0.025319707,0,89.72696558,10.27303442
uoft4_240405_Ag-0.5-Cu-0.25-Pd-0.25_pp0_rep2,uoft,4,240405,Ag-0.5-Cu-0.25-Pd-0.25,2,CO2R,150,3.58,36.12379418,56.32612967,0.109351779,0.225631515,92.79017958,7.209820425
vsp13_240823_Ag-0.625-Au-0.125-Zn-0.25_pp0,vsp,13,240823,Ag-0.625-Au-0.125-Zn-0.25,std,HER,50,0,0,0,0,0,0,0
uoft4_240405_Ag-0.5-Pd-0.5_pp0,uoft,4,240405,Ag-0.5-Pd-0.5,avg,CO2R,100,3.16,38.32911339333334,46.09774067,0.03706218,0.001685914,84.47087459,15.52912541
uoft4_240405_Ag-0.5-Pd-0.5_pp0,uoft,4,240405,Ag-0.5-Pd-0.5,std,CO2R,50,0.04,2.3654799756919576,9.896266685825806,0.016671107057048048,0,7.558280433572691,7.5582804335726905
uoft4_240405_Ag-0.5-Pd-0.5_pp0,uoft,4,240405,Ag-0.5-Pd-0.5,std,CO2R,150,0.06,13.187133855573094,12.367901977775237,0.021274794742007178,0.001441907,0.8959520970212449,0.8959520970212516
uoft4_240405_Ag-0.5-Pd-0.5_pp0,uoft,4,240405,Ag-0.5-Pd-0.5,avg,CO2R,50,2.93,44.36920630333333,36.64047151666667,0.029356182,0,81.04232927,18.95767073
uoft4_240405_Ag-0.5-Pd-0.5_pp0,uoft,4,240405,Ag-0.5-Pd-0.5,avg,CO2R,200,3.61,47.681893323333334,31.338408643333334,0.055501531666666666,0.003863553,79.08782285333332,20.912177146666668
uoft4_240405_Ag-0.5-Pd-0.5_pp0,uoft,4,240405,Ag-0.5-Pd-0.5,avg,CO2R,150,3.43,35.619494026666665,46.89587426333333,0.045991352333333325,0.002903519,82.57107339,17.42892661
vsp13_240823_Ag-0.636-Au-0.182-Zn-0.182_pp0,vsp,13,240823,Ag-0.636-Au-0.182-Zn-0.182,std,HER,50,0,0,0,0,0,0,0
uoft4_240405_Ag-0.5-Pd-0.5_pp0,uoft,4,240405,Ag-0.5-Pd-0.5,std,CO2R,100,0.09,6.654951221516384,13.211128088646124,0.018554690706016428,0.001519663,6.759270558778953,6.759270558778941
uoft4_240405_Ag-0.5-Pd-0.5_pp0,uoft,4,240405,Ag-0.5-Pd-0.5,avg,CO2R,300,3.76,68.39900395666666,10.321709234333333,0.042138353,0.002903519,78.77168655333334,21.228313446666665
uoft4_240405_Ag-0.5-Pd-0.5_pp0,uoft,4,240405,Ag-0.5-Pd-0.5,std,CO2R,300,0.1,7.221399700099143,9.422997461442872,0.006762119,0.000567795,5.843098068,5.843098068362003
vsp13_240823_Ag-0.667-Au-0.167-Zn-0.167_pp0,vsp,13,240823,Ag-0.667-Au-0.167-Zn-0.167,std,HER,50,0,0,0,0,0,0,0
uoft4_240405_Ag-0.5-Pd-0.5_pp0,uoft,4,240405,Ag-0.5-Pd-0.5,std,CO2R,200,0.07,7.277981288345279,10.396971155136303,0.019214472,0.001434472,4.371531168749869,4.3715311687498675
uoft4_240405_Ag-0.5-Pd-0.5_pp0_rep1,uoft,4,240405,Ag-0.5-Pd-0.5,1,CO2R,300,3.77,66.79026554,5.36345776,0.034493514,0.002388378,72.19488905,27.80511095
uoft4_240405_Ag-0.5-Pd-0.5_pp0_rep1,uoft,4,240405,Ag-0.5-Pd-0.5,1,CO2R,50,2.91,42.76423445,41.65520629,0.022017137,0,84.4454122,15.5545878
vsp14_240906_Au-0.2-Cu-0.4-Zn-0.4_pp0,vsp,14,240906,Au-0.2-Cu-0.4-Zn-0.4,std,HER,50,0,0,0,0,0,0,0
uoft4_240405_Ag-0.5-Pd-0.5_pp0_rep1,uoft,4,240405,Ag-0.5-Pd-0.5,1,CO2R,200,3.6,40.67536462,38.39145383,0.049263343,0.003371828,79.1263737,20.8736263
uoft4_240405_Ag-0.5-Pd-0.5_pp0_rep1,uoft,4,240405,Ag-0.5-Pd-0.5,1,CO2R,150,3.41,32.16723514,49.81335953,0.039630846,0.002528871,82.02769729,17.97230271
uoft4_240405_Ag-0.5-Pd-0.5_pp0_rep1,uoft,4,240405,Ag-0.5-Pd-0.5,1,CO2R,100,3.24,37.00893511,51.43172888,0.03137442,0.002107393,88.47908871,11.52091129
uoft4_240405_Ag-0.5-Pd-0.5_pp0_rep2,uoft,4,240405,Ag-0.5-Pd-0.5,2,CO2R,50,2.98,43.25765343,43.02554028,0.017613709,0,86.30080742,13.69919258
vsp14_240906_Au-0.25-Cu-0.375-Zn-0.375_pp0,vsp,14,240906,Au-0.25-Cu-0.375-Zn-0.375,std,HER,50,0,0,0,0,0,0,0
uoft4_240405_Ag-0.5-Pd-0.5_pp0_rep2,uoft,4,240405,Ag-0.5-Pd-0.5,2,CO2R,100,3.07,32.43319592,55.80795678,0.022017137,0,88.26662987,11.73337013
uoft4_240405_Ag-0.5-Pd-0.5_pp0_rep2,uoft,4,240405,Ag-0.5-Pd-0.5,2,CO2R,300,3.86,62.11764214,21.18860511,0.047336844,0.003512321,83.36434601,16.63565399
uoft4_240405_Ag-0.5-Pd-0.5_pp0_rep2,uoft,4,240405,Ag-0.5-Pd-0.5,2,CO2R,200,3.69,47.16639813,36.22544204,0.040181274,0.002739611,83.43995111,16.56004889
uoft4_240405_Ag-0.5-Pd-0.5_pp0_rep2,uoft,4,240405,Ag-0.5-Pd-0.5,2,CO2R,150,3.49,24.50187282,57.54420432,0.028622278,0.001685914,82.08033966,17.91966034
uoft4_240405_Ag-0.5-Pd-0.5_pp0_rep3,uoft,4,240405,Ag-0.5-Pd-0.5,3,CO2R,200,3.55,55.20391722,19.39833006,0.077059978,0.005479221,74.69714375,25.30285625
uoft4_240405_Ag-0.5-Pd-0.5_pp0_rep3,uoft,4,240405,Ag-0.5-Pd-0.5,3,CO2R,150,3.38,50.18937412,33.33005894,0.069720933,0.004495771,83.60518322,16.39481678
uoft4_240405_Ag-0.5-Pd-0.5_pp0_rep3,uoft,4,240405,Ag-0.5-Pd-0.5,3,CO2R,100,3.17,45.54520915,31.05353635,0.057794984,0.00295035,76.66690519,23.33309481
uoft4_240405_Ag-0.5-Pd-0.5_pp0_rep3,uoft,4,240405,Ag-0.5-Pd-0.5,3,CO2R,50,2.9,47.08573103,25.24066798,0.048437701,0,72.38076819,27.61923181
vsp14_240906_Au-0.364-Cu-0.273-Zn-0.364_pp0,vsp,14,240906,Au-0.364-Cu-0.273-Zn-0.364,std,HER,50,0,0,0,0,0,0,0
uoft4_240405_Ag-0.5-Pd-0.5_pp0_rep3,uoft,4,240405,Ag-0.5-Pd-0.5,3,CO2R,300,3.66,76.28910419,4.413064833,0.044584702,0.002809857,80.7558246,19.2441754
uoft4_240405_Ag-0.556-Pd-0.444_pp0,uoft,4,240405,Ag-0.556-Pd-0.444,std,CO2R,150,0.04,4.052311226902497,1.1856924702956158,0.001734149,0.000162227,4.693968308,4.693968310094404
vsp14_240906_Au-0.429-Cu-0.429-Zn-0.143_pp0,vsp,14,240906,Au-0.429-Cu-0.429-Zn-0.143,std,HER,50,0,0,0,0,0,0,0
uoft4_240405_Ag-0.556-Pd-0.444_pp0,uoft,4,240405,Ag-0.556-Pd-0.444,avg,CO2R,150,3.48,18.704164836666667,70.92992796666667,0.026175929,0.001592252,89.66559562333333,10.334404375333333
uoft4_240405_Ag-0.556-Pd-0.444_pp0,uoft,4,240405,Ag-0.556-Pd-0.444,std,CO2R,50,0.03,0.7490855683097573,1.7947414525791547,0.00444906,0,1.4993160880305152,1.4993160908974197
uoft4_240405_Ag-0.556-Pd-0.444_pp0,uoft,4,240405,Ag-0.556-Pd-0.444,avg,CO2R,200,3.65,28.01115319333333,59.42657171,0.038805203,0.00273961,87.48437739,12.51562261
uoft4_240405_Ag-0.556-Pd-0.444_pp0,uoft,4,240405,Ag-0.556-Pd-0.444,avg,CO2R,300,3.85,65.82400413,16.252455793333333,0.044890496,0.003184505,82.1306861,17.869313899999998
uoft4_240405_Ag-0.556-Pd-0.444_pp0,uoft,4,240405,Ag-0.556-Pd-0.444,avg,CO2R,100,3.3,21.396346440000002,70.00491159333335,0.022567565,0,91.42794468666666,8.572055314333333
vsp14_240906_Au-0.571-Cu-0.286-Zn-0.143_pp0,vsp,14,240906,Au-0.571-Cu-0.286-Zn-0.143,std,HER,50,0,0,0,0,0,0,0
uoft4_240405_Ag-0.556-Pd-0.444_pp0,uoft,4,240405,Ag-0.556-Pd-0.444,std,CO2R,100,0.05,1.575927785,1.255420907746897,0.001456297,0,2.8053713720658986,2.8053713703370797
uoft4_240405_Ag-0.556-Pd-0.444_pp0,uoft,4,240405,Ag-0.556-Pd-0.444,std,CO2R,300,0.07,8.797133551690026,9.076296237768648,0.007378692,0.000162227,4.715871104537649,4.715871105
uoft4_240405_Ag-0.556-Pd-0.444_pp0,uoft,4,240405,Ag-0.556-Pd-0.444,std,CO2R,200,0.06,12.548146988540271,15.296552004737029,0.012846933502383917,0.00138191,3.084459520438597,3.0844595204385974
uoft4_240405_Ag-0.556-Pd-0.444_pp0,uoft,4,240405,Ag-0.556-Pd-0.444,avg,CO2R,50,2.99,29.539433759999998,60.83988212333333,0.016879804666666668,0,90.39883190666666,9.601168091666667
uoft4_240405_Ag-0.556-Pd-0.444_pp0_rep1,uoft,4,240405,Ag-0.556-Pd-0.444,1,CO2R,300,3.91,74.83458536,10.69744597,0.051006367,0.003090843,85.5922248,14.4077752
uoft4_240405_Ag-0.556-Pd-0.444_pp0_rep1,uoft,4,240405,Ag-0.556-Pd-0.444,1,CO2R,200,3.7,28.42181255,60.7404224,0.043759059,0.002528871,89.21420722,10.78579278
vsp14_240906_Au-0.667-Cu-0.111-Zn-0.222_pp0,vsp,14,240906,Au-0.667-Cu-0.111-Zn-0.222,std,HER,50,0,0,0,0,0,0,0
uoft4_240405_Ag-0.556-Pd-0.444_pp0_rep1,uoft,4,240405,Ag-0.556-Pd-0.444,1,CO2R,50,3.02,29.28623742,62.81434185,0.017613709,0,92.11819297,7.881807025
uoft4_240405_Ag-0.556-Pd-0.444_pp0_rep1,uoft,4,240405,Ag-0.556-Pd-0.444,1,CO2R,150,3.51,23.24760928,71.21807466,0.026787516,0.001404928,94.49750118,5.502498816
uoft4_240405_Ag-0.556-Pd-0.444_pp0_rep1,uoft,4,240405,Ag-0.556-Pd-0.444,1,CO2R,100,3.35,23.18692586,71.44891945,0.021466708,0,94.66126635,5.338733653
uoft4_240405_Ag-0.556-Pd-0.444_pp0_rep2,uoft,4,240405,Ag-0.556-Pd-0.444,2,CO2R,300,3.77,57.25710938,26.72642436,0.046969892,0.003090843,84.04034978,15.95965022
uoft4_240405_Ag-0.556-Pd-0.444_pp0_rep2,uoft,4,240405,Ag-0.556-Pd-0.444,2,CO2R,200,3.59,15.26271736,74.02382122,0.02421885,0.001475175,89.31569264,10.68430736
vsp15_240809_Au-0.444-In-0.111-Pd-0.444_pp0,vsp,15,240809,Au-0.444-In-0.111-Pd-0.444,std,HER,50,0,0,0,0,0,0,0
uoft4_240405_Ag-0.556-Pd-0.444_pp0_rep2,uoft,4,240405,Ag-0.556-Pd-0.444,2,CO2R,100,3.26,20.22013434,69.39341847,0.022017137,0,89.64001856,10.35998144
uoft4_240405_Ag-0.556-Pd-0.444_pp0_rep2,uoft,4,240405,Ag-0.556-Pd-0.444,2,CO2R,150,3.44,17.40149407,71.94499018,0.02421885,0.001685914,89.37634334,10.62365666
uoft4_240405_Ag-0.556-Pd-0.444_pp0_rep2,uoft,4,240405,Ag-0.556-Pd-0.444,2,CO2R,50,2.96,28.94975831,60.3978389,0.012109425,0,89.36366097,10.63633903
uoft4_240405_Ag-0.556-Pd-0.444_pp0_rep3,uoft,4,240405,Ag-0.556-Pd-0.444,3,CO2R,150,3.48,15.46339116,69.62671906,0.027521421,0.001685914,85.12294235,14.87705765
uoft4_240405_Ag-0.556-Pd-0.444_pp0_rep3,uoft,4,240405,Ag-0.556-Pd-0.444,3,CO2R,200,3.68,40.34892967,43.51547151,0.048437701,0.004214785,83.92323231,16.07676769
uoft4_240405_Ag-0.556-Pd-0.444_pp0_rep3,uoft,4,240405,Ag-0.556-Pd-0.444,3,CO2R,300,3.87,65.38031765,11.33349705,0.036695228,0.003371828,76.75948372,23.24051628
vsp1_240503_Ag-0.111-Au-0.889_pp0,vsp,1,240503,Ag-0.111-Au-0.889,std,HER,50,0,0,0,0,0,0,0
uoft4_240405_Ag-0.556-Pd-0.444_pp0_rep3,uoft,4,240405,Ag-0.556-Pd-0.444,3,CO2R,50,2.99,30.38230555,59.30746562,0.02091628,0,89.71464178,10.28535822
uoft4_240405_Ag-0.556-Pd-0.444_pp0_rep3,uoft,4,240405,Ag-0.556-Pd-0.444,3,CO2R,100,3.28,20.78197912,69.17239686,0.02421885,0,89.98254915,10.01745085
uoft4_240405_Ag-0.625-Pd-0.375_pp0,uoft,4,240405,Ag-0.625-Pd-0.375,avg,CO2R,300,3.84,63.10789791,18.589554683333333,0.098098576,0.007680276,81.81630269666667,18.183697303333332
uoft4_240405_Ag-0.625-Pd-0.375_pp0,uoft,4,240405,Ag-0.625-Pd-0.375,std,CO2R,150,0.1,7.125292746277034,6.757584010331815,0.010276847510333654,0.000486681,12.194381070656783,12.194381074906122
uoft4_240405_Ag-0.625-Pd-0.375_pp0,uoft,4,240405,Ag-0.625-Pd-0.375,std,CO2R,300,0.05,6.073728235073278,5.173260720620753,0.008930847,0.000214607,1.9022422589262087,1.902242258926206
uoft4_240405_Ag-0.625-Pd-0.375_pp0,uoft,4,240405,Ag-0.625-Pd-0.375,avg,CO2R,200,3.65,34.97970244333333,49.46954813333334,0.093939783,0.007797353,84.56598120333332,15.434018796666669
uoft4_240405_Ag-0.625-Pd-0.375_pp0,uoft,4,240405,Ag-0.625-Pd-0.375,avg,CO2R,100,3.3,35.17859758666666,62.143909623333336,0.062748839,0.003090843,97.39790319666668,2.602096816
uoft4_240405_Ag-0.625-Pd-0.375_pp0,uoft,4,240405,Ag-0.625-Pd-0.375,std,CO2R,200,0.08,13.735730332415576,10.787919160601708,0.018628024546928336,0.001281877,5.047860684704585,5.047860684704594
uoft4_240405_Ag-0.625-Pd-0.375_pp0,uoft,4,240405,Ag-0.625-Pd-0.375,std,CO2R,50,0.07,4.830122670037412,8.643691922835893,0.007493378,0,13.43469768448544,13.434697706763743
uoft4_240405_Ag-0.625-Pd-0.375_pp0,uoft,4,240405,Ag-0.625-Pd-0.375,avg,CO2R,50,3,43.03710058666667,55.14243614666666,0.041098655,0,98.22821450666667,1.771785479
vsp1_240503_Ag-0.25-Au-0.75_pp0,vsp,1,240503,Ag-0.25-Au-0.75,std,HER,50,0,0,0,0,0,0,0
vsp1_240503_Ag-0.333-Au-0.667_pp0,vsp,1,240503,Ag-0.333-Au-0.667,std,HER,50,0,0,0,0,0,0,0
uoft4_240405_Ag-0.625-Pd-0.375_pp0,uoft,4,240405,Ag-0.625-Pd-0.375,avg,CO2R,150,3.49,29.76138163,61.448919450000005,0.07461363,0.005338729,91.30255578666667,8.697444212333332
uoft4_240405_Ag-0.625-Pd-0.375_pp0,uoft,4,240405,Ag-0.625-Pd-0.375,std,CO2R,100,0.09,6.9736206386605275,6.636568247,0.008544947,0.002709728,11.809567004706297,11.809566981156486
uoft4_240405_Ag-0.625-Pd-0.375_pp0_rep1,uoft,4,240405,Ag-0.625-Pd-0.375,1,CO2R,200,3.73,50.78700119,38.08939096,0.114489111,0.009272528,89.02091401,10.97908599
uoft4_240405_Ag-0.625-Pd-0.375_pp0_rep1,uoft,4,240405,Ag-0.625-Pd-0.375,1,CO2R,100,3.39,42.47295403,68.45776031,0.062198411,0,111.0032929,-11.00329286
uoft4_240405_Ag-0.625-Pd-0.375_pp0_rep1,uoft,4,240405,Ag-0.625-Pd-0.375,1,CO2R,150,3.6,37.98865848,65.7367387,0.080729501,0.005057743,103.8266722,-3.826672208
uoft4_240405_Ag-0.625-Pd-0.375_pp0_rep1,uoft,4,240405,Ag-0.625-Pd-0.375,1,CO2R,50,3.08,48.61118667,65.0540275,0.038529989,0,113.7106642,-13.71066424
uoft4_240405_Ag-0.625-Pd-0.375_pp0_rep1,uoft,4,240405,Ag-0.625-Pd-0.375,1,CO2R,300,3.86,61.88830065,21.32612967,0.09981102,0.007446121,83.33668095,16.66331905
vsp1_240503_Ag-0.4-Au-0.6_pp0,vsp,1,240503,Ag-0.4-Au-0.6,std,HER,50,0,0,0,0,0,0,0
uoft4_240405_Ag-0.625-Pd-0.375_pp0_rep2,uoft,4,240405,Ag-0.625-Pd-0.375,2,CO2R,300,3.89,69.69888468,12.62278978,0.088435499,0.0078676,82.42901673,17.57098327
uoft4_240405_Ag-0.625-Pd-0.375_pp0_rep2,uoft,4,240405,Ag-0.625-Pd-0.375,2,CO2R,200,3.63,25.9503233,59.5469057,0.078160835,0.007165135,85.59367651,14.40632349
uoft4_240405_Ag-0.625-Pd-0.375_pp0_rep2,uoft,4,240405,Ag-0.625-Pd-0.375,2,CO2R,100,3.3,28.57749691,62.74803536,0.054492413,0.004214785,91.39264242,8.607357578
uoft4_240405_Ag-0.625-Pd-0.375_pp0_rep2,uoft,4,240405,Ag-0.625-Pd-0.375,2,CO2R,150,3.46,25.58664128,64.95088409,0.06274884,0.005057743,90.61389966,9.386100345
vsp1_240503_Ag-0.5-Au-0.5_pp0,vsp,1,240503,Ag-0.5-Au-0.5,std,HER,50,0,0,0,0,0,0,0
uoft4_240405_Ag-0.625-Pd-0.375_pp0_rep2,uoft,4,240405,Ag-0.625-Pd-0.375,2,CO2R,50,2.98,40.08495679,51.20333988,0.035227419,0,91.33044416,8.669555837
vsp1_240503_Ag-0.6-Au-0.4_pp0,vsp,1,240503,Ag-0.6-Au-0.4,std,HER,50,0,0,0,0,0,0,0
uoft4_240405_Ag-0.625-Pd-0.375_pp0_rep3,uoft,4,240405,Ag-0.625-Pd-0.375,3,CO2R,50,2.95,40.4151583,49.16994106,0.049538558,0,89.64353516,10.35646484
uoft4_240405_Ag-0.625-Pd-0.375_pp0_rep3,uoft,4,240405,Ag-0.625-Pd-0.375,3,CO2R,100,3.21,34.48534182,55.2259332,0.071555694,0.005057743,89.79777427,10.20222573
uoft4_240405_Ag-0.625-Pd-0.375_pp0_rep3,uoft,4,240405,Ag-0.625-Pd-0.375,3,CO2R,150,3.4,25.70884513,53.65913556,0.080362549,0.0059007,79.4670955,20.5329045
uoft4_240405_Ag-0.625-Pd-0.375_pp0_rep3,uoft,4,240405,Ag-0.625-Pd-0.375,3,CO2R,200,3.57,28.20178284,50.77234774,0.089169404,0.006954396,79.08335309,20.91664691
uoft4_240405_Ag-0.625-Pd-0.375_pp0_rep3,uoft,4,240405,Ag-0.625-Pd-0.375,3,CO2R,300,3.79,57.7365084,21.8197446,0.106049208,0.007727107,79.68321041,20.31678959
uoft4_240405_Ag-0.667-Pd-0.333_pp0,uoft,4,240405,Ag-0.667-Pd-0.333,std,CO2R,200,0.09,31.845435915667206,38.07343379283945,0.007737061,0.000851693,6.364128462964295,6.364128463279659
uoft4_240405_Ag-0.667-Pd-0.333_pp0,uoft,4,240405,Ag-0.667-Pd-0.333,avg,CO2R,150,3.53,20.58144482,73.90307793,0.03375961,0.002154224,94.52548934,5.474510661
uoft4_240405_Ag-0.667-Pd-0.333_pp0,uoft,4,240405,Ag-0.667-Pd-0.333,avg,CO2R,300,3.84,54.71440429,28.094302553333335,0.050761732000000004,0.004027462,82.87008658666667,17.129913413333334
uoft4_240405_Ag-0.667-Pd-0.333_pp0,uoft,4,240405,Ag-0.667-Pd-0.333,avg,CO2R,200,3.69,36.12975789333333,55.153487229999996,0.03944737,0.002669364,91.33063429333333,8.669365705333334
uoft4_240405_Ag-0.667-Pd-0.333_pp0,uoft,4,240405,Ag-0.667-Pd-0.333,std,CO2R,100,0.08,1.6431681249090218,5.5690640114226495,0.008846899,0.001216704,7.044070980804565,7.044070989188436
uoft4_240405_Ag-0.667-Pd-0.333_pp0,uoft,4,240405,Ag-0.667-Pd-0.333,std,CO2R,150,0.09,4.3977531564117065,7.000753473507537,0.006366384,0.000707132,2.715575500709195,2.715575503722588
uoft4_240405_Ag-0.667-Pd-0.333_pp0,uoft,4,240405,Ag-0.667-Pd-0.333,avg,CO2R,100,3.32,21.225386596666667,79.79371316333334,0.029539658666666663,0.000702464,101.05412002333333,-1.054120027
uoft4_240405_Ag-0.667-Pd-0.333_pp0,uoft,4,240405,Ag-0.667-Pd-0.333,std,CO2R,300,0.04,16.176707059254234,14.244192244833668,0.019660504615593138,0.002637128,2.5356128331717294,2.5356128331717267
uoft4_240405_Ag-0.667-Pd-0.333_pp0,uoft,4,240405,Ag-0.667-Pd-0.333,std,CO2R,50,0.07,4.083915606389298,5.706112992571841,0.003969196,0,9.749916003580182,9.749915994050195
uoft4_240405_Ag-0.667-Pd-0.333_pp0,uoft,4,240405,Ag-0.667-Pd-0.333,avg,CO2R,50,3.03,30.500742846666668,70.41257367333333,0.022017137,0,100.9386289,-0.938628931
vsp1_240503_Ag-0.667-Au-0.333_pp0,vsp,1,240503,Ag-0.667-Au-0.333,std,HER,50,0,0,0,0,0,0,0
vsp1_240503_Ag-0.75-Au-0.25_pp0,vsp,1,240503,Ag-0.75-Au-0.25,std,HER,50,0,0,0,0,0,0,0
uoft4_240405_Ag-0.667-Pd-0.333_pp0_rep1,uoft,4,240405,Ag-0.667-Pd-0.333,1,CO2R,150,3.43,17.11523572,78.53634578,0.039263894,0.002809857,95.70057532,4.299424676
uoft4_240405_Ag-0.667-Pd-0.333_pp0_rep1,uoft,4,240405,Ag-0.667-Pd-0.333,1,CO2R,200,3.58,16.5169809,79.99508841,0.043208631,0.003582568,96.56503914,3.434960861
uoft4_240405_Ag-0.667-Pd-0.333_pp0_rep1,uoft,4,240405,Ag-0.667-Pd-0.333,1,CO2R,100,3.23,23.08522882,85.86689587,0.039630846,0.002107393,109.0002887,-9.000288714
uoft4_240405_Ag-0.667-Pd-0.333_pp0_rep1,uoft,4,240405,Ag-0.667-Pd-0.333,1,CO2R,50,2.95,35.189688,76.97445972,0.026420564,0,112.1964998,-12.19649978
uoft4_240405_Ag-0.667-Pd-0.333_pp0_rep1,uoft,4,240405,Ag-0.667-Pd-0.333,1,CO2R,300,3.8,38.20649103,41.69449902,0.071555694,0.00688415,79.98898619,20.01101381
vsp1_240503_Ag-1.0_pp0,vsp,1,240503,Ag-1.0,std,HER,50,0,0,0,0,0,0,0
uoft4_240405_Ag-0.667-Pd-0.333_pp0_rep2,uoft,4,240405,Ag-0.667-Pd-0.333,2,CO2R,300,3.83,70.53819917,13.28339882,0.032475277,0.001685914,83.85921922,16.14078078
uoft4_240405_Ag-0.667-Pd-0.333_pp0_rep2,uoft,4,240405,Ag-0.667-Pd-0.333,2,CO2R,150,3.6,25.52846889,65.8497053,0.035227419,0.002247886,91.42026289,8.579737115
uoft4_240405_Ag-0.667-Pd-0.333_pp0_rep2,uoft,4,240405,Ag-0.667-Pd-0.333,2,CO2R,100,3.36,20.62064492,74.92632613,0.025870136,0,95.57679551,4.423204489
uoft4_240405_Ag-0.667-Pd-0.333_pp0_rep2,uoft,4,240405,Ag-0.667-Pd-0.333,2,CO2R,50,3.06,27.72186068,67.64734774,0.018714566,0,95.38792299,4.612077014
uoft4_240405_Ag-0.667-Pd-0.333_pp0_rep2,uoft,4,240405,Ag-0.667-Pd-0.333,2,CO2R,200,3.74,72.87377848,11.31999018,0.044584702,0.002528871,84.24656658,15.75343342
vsp1_240503_Au-1.0_pp0,vsp,1,240503,Au-1.0,std,HER,50,0,0,0,0,0,0,0
vsp20_241011_Ag-0.125-Au-0.75-Cu-0.125_pp0,vsp,20,241011,Ag-0.125-Au-0.75-Cu-0.125,std,HER,50,0,0,0,0,0,0,0
uoft4_240405_Ag-0.667-Pd-0.333_pp0_rep3,uoft,4,240405,Ag-0.667-Pd-0.333,3,CO2R,50,3.07,28.59067986,66.61591356,0.02091628,0,95.23146403,4.768535973
uoft4_240405_Ag-0.667-Pd-0.333_pp0_rep3,uoft,4,240405,Ag-0.667-Pd-0.333,3,CO2R,100,3.37,19.97028605,78.58791749,0.023117994,0,98.58527586,1.414724145
uoft4_240405_Ag-0.667-Pd-0.333_pp0_rep3,uoft,4,240405,Ag-0.667-Pd-0.333,3,CO2R,300,3.88,55.39852267,29.30500982,0.048254225,0.003512321,84.76205435,15.23794565
uoft4_240405_Ag-0.667-Pd-0.333_pp0_rep3,uoft,4,240405,Ag-0.667-Pd-0.333,3,CO2R,200,3.75,18.9985143,74.1453831,0.030548777,0.001896653,93.18029716,6.819702835
uoft4_240405_Ag-0.667-Pd-0.333_pp0_rep3,uoft,4,240405,Ag-0.667-Pd-0.333,3,CO2R,150,3.57,19.10062985,77.32318271,0.026787516,0.001404928,96.45562981,3.544370192
uoft4_240405_Ag-0.75-Pd-0.25_pp0,uoft,4,240405,Ag-0.75-Pd-0.25,std,CO2R,150,0.08,2.152279913,0.7621886739164477,0.010599353766526022,0.000162227,2.8849102253059806,2.8849102253059833
uoft4_240405_Ag-0.75-Pd-0.25_pp0,uoft,4,240405,Ag-0.75-Pd-0.25,avg,CO2R,300,3.8,82.66044487333333,1.027341192,0.081891517,0.004074293,83.78396722000001,16.21603278
uoft4_240405_Ag-0.75-Pd-0.25_pp0,uoft,4,240405,Ag-0.75-Pd-0.25,std,CO2R,200,0.1,2.1241055950084133,0.8393972853296209,0.026139555109606912,0.001591047,1.841372015348422,1.8413720153484179
uoft4_240405_Ag-0.75-Pd-0.25_pp0,uoft,4,240405,Ag-0.75-Pd-0.25,avg,CO2R,200,3.72,75.24514009333333,1.8860510806666666,0.12852503533333334,0.007165135,77.28442867333332,22.715571326666666
uoft4_240405_Ag-0.75-Pd-0.25_pp0,uoft,4,240405,Ag-0.75-Pd-0.25,std,CO2R,300,0.08,1.4015229264060454,0.9202693596141693,0.051458542807761104,0.002923467,1.3447051088949398,1.3447051088949384
uoft4_240405_Ag-0.75-Pd-0.25_pp0,uoft,4,240405,Ag-0.75-Pd-0.25,avg,CO2R,50,3.11,88.27805561666666,2.3133595283333332,0.10458139933333332,0.005338729,90.71550495000001,9.284495050333334
vsp20_241011_Ag-0.167-Au-0.5-Cu-0.333_pp0,vsp,20,241011,Ag-0.167-Au-0.5-Cu-0.333,std,HER,50,0,0,0,0,0,0,0
uoft4_240405_Ag-0.75-Pd-0.25_pp0,uoft,4,240405,Ag-0.75-Pd-0.25,std,CO2R,100,0.11,3.8851340222696322,0.17418846365166524,0.021551222952784176,0.001287638,3.838082403449065,3.838082403449077
uoft4_240405_Ag-0.75-Pd-0.25_pp0,uoft,4,240405,Ag-0.75-Pd-0.25,std,CO2R,50,0.09,1.7430688044185958,0.30089260118539735,0.009405725,0.000486681,2.0385792624366585,2.038579261859549
vsp20_241011_Ag-0.222-Au-0.667-Cu-0.111_pp0,vsp,20,241011,Ag-0.222-Au-0.667-Cu-0.111,std,HER,50,0,0,0,0,0,0,0
uoft4_240405_Ag-0.75-Pd-0.25_pp0,uoft,4,240405,Ag-0.75-Pd-0.25,avg,CO2R,100,3.44,72.95005127,2.9985265223333335,0.134854962,0.006603164,76.10964278666667,23.890357213333335
uoft4_240405_Ag-0.75-Pd-0.25_pp0,uoft,4,240405,Ag-0.75-Pd-0.25,avg,CO2R,150,3.64,78.31160588,2.8159790436666667,0.16463925533333335,0.009928161,81.32543893666667,18.674561063333332
uoft4_240405_Ag-0.75-Pd-0.25_pp0_rep1,uoft,4,240405,Ag-0.75-Pd-0.25,1,CO2R,100,3.45,77.38642784,2.976424361,0.127699393,0.006322178,80.51367966,19.48632034
uoft4_240405_Ag-0.75-Pd-0.25_pp0_rep1,uoft,4,240405,Ag-0.75-Pd-0.25,1,CO2R,150,3.67,79.26301032,2.858546169,0.176870998,0.010115485,82.33193941,17.66806059
uoft4_240405_Ag-0.75-Pd-0.25_pp0_rep1,uoft,4,240405,Ag-0.75-Pd-0.25,1,CO2R,300,3.82,82.02368746,2.089882122,0.141276627,0.007446121,84.27975728,15.72024272
vsp20_241011_Ag-0.5-Au-0.25-Cu-0.25_pp0,vsp,20,241011,Ag-0.5-Au-0.25-Cu-0.25,std,HER,50,0,0,0,0,0,0,0
uoft4_240405_Ag-0.75-Pd-0.25_pp0_rep1,uoft,4,240405,Ag-0.75-Pd-0.25,1,CO2R,50,3.09,87.29121764,2.077603143,0.094673688,0.005057743,89.4804152,10.5195848
uoft4_240405_Ag-0.75-Pd-0.25_pp0_rep1,uoft,4,240405,Ag-0.75-Pd-0.25,1,CO2R,200,3.76,73.80505974,2.851178782,0.158523384,0.008851049,76.84462032,23.15537968
uoft4_240405_Ag-0.75-Pd-0.25_pp0_rep2,uoft,4,240405,Ag-0.75-Pd-0.25,2,CO2R,50,3.03,90.29065266,2.652259332,0.105682256,0.005057743,93.06848072,6.931519281
vsp20_241011_Ag-0.8-Cu-0.2_pp0,vsp,20,241011,Ag-0.8-Cu-0.2,std,HER,50,0,0,0,0,0,0,0
uoft4_240405_Ag-0.75-Pd-0.25_pp0_rep2,uoft,4,240405,Ag-0.75-Pd-0.25,2,CO2R,300,3.72,84.26730001,0.483791749,0.050455938,0.002247886,84.81038612,15.18961388
uoft4_240405_Ag-0.75-Pd-0.25_pp0_rep2,uoft,4,240405,Ag-0.75-Pd-0.25,2,CO2R,100,3.32,70.1546381,3.182711198,0.117791681,0.005479221,73.47841467,26.52158533
uoft4_240405_Ag-0.75-Pd-0.25_pp0_rep2,uoft,4,240405,Ag-0.75-Pd-0.25,2,CO2R,200,3.61,77.68461361,1.480844794,0.11641561,0.006954396,79.30588145,20.69411855
uoft4_240405_Ag-0.75-Pd-0.25_pp0_rep2,uoft,4,240405,Ag-0.75-Pd-0.25,2,CO2R,150,3.55,79.82422733,3.555992141,0.158156432,0.009834499,83.5722659,16.4277341
vsp20_241011_Ag-0.833-Cu-0.167_pp0,vsp,20,241011,Ag-0.833-Cu-0.167,std,HER,50,0,0,0,0,0,0,0
uoft4_240405_Ag-0.75-Pd-0.25_pp0_rep3,uoft,4,240405,Ag-0.75-Pd-0.25,3,CO2R,100,3.54,71.30908787,2.836444008,0.159073812,0.008008092,74.33683403,25.66316597
uoft4_240405_Ag-0.75-Pd-0.25_pp0_rep3,uoft,4,240405,Ag-0.75-Pd-0.25,3,CO2R,150,3.7,75.84757999,2.033398821,0.158890336,0.009834499,78.0721115,21.9278885
uoft4_240405_Ag-0.75-Pd-0.25_pp0_rep3,uoft,4,240405,Ag-0.75-Pd-0.25,3,CO2R,50,3.2,87.25229655,2.21021611,0.113388254,0.0059007,89.59761893,10.40238107
uoft4_240405_Ag-0.75-Pd-0.25_pp0_rep3,uoft,4,240405,Ag-0.75-Pd-0.25,3,CO2R,300,3.87,81.69034715,0.508349705,0.053941985,0.002528871,82.26175826,17.73824174
uoft4_240405_Ag-0.75-Pd-0.25_pp0_rep3,uoft,4,240405,Ag-0.75-Pd-0.25,3,CO2R,200,3.8,74.24574693,1.326129666,0.110636112,0.00568996,75.70278425,24.29721575
uoft4_240405_Ag-0.833-Cu-0.167_pp0,uoft,4,240405,Ag-0.833-Cu-0.167,std,CO2R,150,0.01,9.486289720972644,4.497560321,0.3222672594337373,0.20425012578389862,4.460580939002315,4.460580939002323
uoft4_240405_Ag-0.833-Cu-0.167_pp0,uoft,4,240405,Ag-0.833-Cu-0.167,avg,CO2R,200,3.8,71.64933353,5.083497053,1.618397153,0.5079870184999999,78.87453778,21.12546223
uoft4_240405_Ag-0.833-Cu-0.167_pp0,uoft,4,240405,Ag-0.833-Cu-0.167,std,CO2R,200,0.06,3.2861400170718813,3.610203826240107,1.0035822811785258,0.26181965217380404,1.5929609147714285,1.5929609147714234
uoft4_240405_Ag-0.833-Cu-0.167_pp0,uoft,4,240405,Ag-0.833-Cu-0.167,avg,CO2R,300,3.8,77.18094122,2.428781926,0.937838284,0.291101183,80.84690079500001,19.15309921
uoft4_240405_Ag-0.833-Cu-0.167_pp0,uoft,4,240405,Ag-0.833-Cu-0.167,std,CO2R,300,0.04,5.101514489716538,2.358180277527401,1.106269291728979,0.267631244,1.3626763603979613,1.3626763603979564
uoft4_240405_Ag-0.833-Cu-0.167_pp0,uoft,4,240405,Ag-0.833-Cu-0.167,avg,CO2R,50,3.17,75.22756283,13.72544205,0.113388254,0.183343168,89.2601164,10.739883599999999
uoft4_240405_Ag-0.833-Cu-0.167_pp0,uoft,4,240405,Ag-0.833-Cu-0.167,avg,CO2R,100,3.5,74.50155893499999,10.6827112,0.393281104,0.7911152324999999,86.37954087,13.62045913
uoft4_240405_Ag-0.833-Cu-0.167_pp0,uoft,4,240405,Ag-0.833-Cu-0.167,std,CO2R,50,0.01,3.342514423400024,3.6362514734838407,0.010897926883219949,0.054241522,0.33777967678264126,0.33777967678263304
vsp23_241025_Ag-0.167-Ga-0.833_pp0,vsp,23,241025,Ag-0.167-Ga-0.833,std,HER,50,0,0,0,0,0,0,0
vsp23_241025_Ag-0.2-Ga-0.8_pp0,vsp,23,241025,Ag-0.2-Ga-0.8,std,HER,50,0,0,0,0,0,0,0
uoft4_240405_Ag-0.833-Cu-0.167_pp0,uoft,4,240405,Ag-0.833-Cu-0.167,std,CO2R,100,0.02,2.423211982389329,0.33340987708305314,0.043980918,0.521553093,3.3228549103393847,3.32285491
uoft4_240405_Ag-0.833-Cu-0.167_pp0,uoft,4,240405,Ag-0.833-Cu-0.167,avg,CO2R,150,3.7,78.53522777,6.932711198,0.8311469094999999,0.447329231,86.76042002,13.23957998
uoft4_240405_Ag-0.833-Cu-0.167_pp0_rep1,uoft,4,240405,Ag-0.833-Cu-0.167,1,CO2R,300,3.77,80.78825671,0.76129666,0.155587766,0.101857315,81.81045849,18.18954151
uoft4_240405_Ag-0.833-Cu-0.167_pp0_rep1,uoft,4,240405,Ag-0.833-Cu-0.167,1,CO2R,200,3.76,73.97298542,2.530697446,0.908757316,0.322852567,77.74814431,22.25185569
uoft4_240405_Ag-0.833-Cu-0.167_pp0_rep1,uoft,4,240405,Ag-0.833-Cu-0.167,1,CO2R,150,3.69,85.24304756,3.752455796,0.603269545,0.302902582,89.91452705,10.08547295
uoft4_240405_Ag-0.833-Cu-0.167_pp0_rep1,uoft,4,240405,Ag-0.833-Cu-0.167,1,CO2R,100,3.52,76.21502856,10.91846758,0.424380309,1.159908961,88.72915411,11.27084589
uoft4_240405_Ag-0.833-Cu-0.167_pp0_rep1,uoft,4,240405,Ag-0.833-Cu-0.167,1,CO2R,50,3.16,72.86404821,16.29666012,0.105682256,0.221697716,89.4989627,10.5010373
vsp23_241025_Ag-0.3-Ga-0.7_pp0,vsp,23,241025,Ag-0.3-Ga-0.7,std,HER,50,0,0,0,0,0,0,0
uoft4_240405_Ag-0.833-Cu-0.167_pp0_rep2,uoft,4,240405,Ag-0.833-Cu-0.167,2,CO2R,50,3.17,77.59107744,11.15422397,0.121094252,0.14498862,89.0212701,10.9787299
uoft4_240405_Ag-0.833-Cu-0.167_pp0_rep2,uoft,4,240405,Ag-0.833-Cu-0.167,2,CO2R,300,3.82,73.57362573,4.096267191,1.720088802,0.48034505,79.8833431,20.1166569
vsp23_241025_Ag-0.7-Ga-0.3_pp0,vsp,23,241025,Ag-0.7-Ga-0.3,std,HER,50,0,0,0,0,0,0,0
uoft4_240405_Ag-0.833-Cu-0.167_pp0_rep2,uoft,4,240405,Ag-0.833-Cu-0.167,2,CO2R,100,3.49,72.78808931,10.44695481,0.362181898,0.422321504,84.02992763,15.97007237
uoft4_240405_Ag-0.833-Cu-0.167_pp0_rep2,uoft,4,240405,Ag-0.833-Cu-0.167,2,CO2R,200,3.85,69.32568164,7.63629666,2.328036989,0.69312147,80.00093124,19.99906876
uoft4_240405_Ag-0.833-Cu-0.167_pp0_rep2,uoft,4,240405,Ag-0.833-Cu-0.167,2,CO2R,150,3.7,71.82740798,10.1129666,1.059024274,0.59175588,83.60631299,16.39368701
uoft4_240405_Ag-0.833-Pd-0.167_pp0,uoft,4,240405,Ag-0.833-Pd-0.167,avg,CO2R,50,3.04,68.02778882,22.93713163,0.117791681,0.005057743,91.10721198666666,8.892788012333334
uoft4_240405_Ag-0.833-Pd-0.167_pp0,uoft,4,240405,Ag-0.833-Pd-0.167,std,CO2R,50,0.02,6.058801285564343,3.9011641903165777,0.024591279020256086,0.00446051,2.8125335728090737,2.812533573096644
uoft4_240405_Ag-0.833-Pd-0.167_pp0,uoft,4,240405,Ag-0.833-Pd-0.167,avg,CO2R,100,3.33,58.91125573,27.797151279999998,0.11815863333333333,0.007165135,86.85383194,13.146168059999999
vsp23_241025_Ag-0.714-Ga-0.286_pp0,vsp,23,241025,Ag-0.714-Ga-0.286,std,HER,50,0,0,0,0,0,0,0
vsp23_241025_Ag-0.722-Ga-0.278_pp0,vsp,23,241025,Ag-0.722-Ga-0.278,std,HER,50,0,0,0,0,0,0,0
uoft4_240405_Ag-0.833-Pd-0.167_pp0,uoft,4,240405,Ag-0.833-Pd-0.167,std,CO2R,100,0.05,4.876677964369242,4.434414283440382,0.020817064094838262,0.001519663,4.869868916224089,4.869868916224093
uoft4_240405_Ag-0.833-Pd-0.167_pp0,uoft,4,240405,Ag-0.833-Pd-0.167,std,CO2R,200,0.02,1.6559800850149915,2.842945213214428,0.010490680311303888,0.000530349,2.7573439144212126,2.757343914421212
uoft4_240405_Ag-0.833-Pd-0.167_pp0,uoft,4,240405,Ag-0.833-Pd-0.167,avg,CO2R,200,3.63,61.7578313,20.938113946666665,0.11724125299999999,0.007937846,82.84155503666666,17.158444963333334
uoft4_240405_Ag-0.833-Pd-0.167_pp0,uoft,4,240405,Ag-0.833-Pd-0.167,std,CO2R,150,0.05,6.324527955227352,3.3820589421790515,0.014606053,0.00113559,3.8562045861212986,3.8562045839696912
uoft4_240405_Ag-0.833-Pd-0.167_pp0,uoft,4,240405,Ag-0.833-Pd-0.167,avg,CO2R,300,3.69,75.44309359666666,4.143745907,0.053880826,0.003418659,79.65309114666667,20.346908853333332
uoft4_240405_Ag-0.833-Pd-0.167_pp0,uoft,4,240405,Ag-0.833-Pd-0.167,std,CO2R,300,0.01,5.506492397826902,2.392309718,0.010749154697049457,0.000935447,6.5102203944720545,6.5102203944720545
uoft4_240405_Ag-0.833-Pd-0.167_pp0,uoft,4,240405,Ag-0.833-Pd-0.167,avg,CO2R,150,3.49,57.090125343333334,30.87098887,0.123418283,0.008054924,88.11422637666668,11.885773624666667
vsp26_241004_Au-0.8-Ga-0.2_pp0,vsp,26,241004,Au-0.8-Ga-0.2,std,HER,50,0,0,0,0,0,0,0
uoft4_240405_Ag-0.833-Pd-0.167_pp0_rep1,uoft,4,240405,Ag-0.833-Pd-0.167,1,CO2R,150,3.47,59.3609408,27.92239686,0.125497679,0.008710557,87.44094233,12.55905767
uoft4_240405_Ag-0.833-Pd-0.167_pp0_rep1,uoft,4,240405,Ag-0.833-Pd-0.167,1,CO2R,100,3.36,64.53619034,25.26277014,0.130451535,0.008429571,89.96354471,10.03645529
uoft4_240405_Ag-0.833-Pd-0.167_pp0_rep1,uoft,4,240405,Ag-0.833-Pd-0.167,1,CO2R,50,3.03,72.86028165,21.18860511,0.137607104,0.008429571,94.21766082,5.782339179
uoft4_240405_Ag-0.833-Pd-0.167_pp0_rep1,uoft,4,240405,Ag-0.833-Pd-0.167,1,CO2R,300,3.68,80.46935487,3.020628684,0.045685559,0.00295035,83.54669288,16.45330712
uoft4_240405_Ag-0.833-Pd-0.167_pp0_rep1,uoft,4,240405,Ag-0.833-Pd-0.167,1,CO2R,200,3.61,61.13750026,24.22028487,0.123020751,0.008429571,85.51172569,14.48827431
uoft4_240405_Ag-0.833-Pd-0.167_pp0_rep2,uoft,4,240405,Ag-0.833-Pd-0.167,2,CO2R,300,3.69,76.30249639,6.890962672,0.06605141,0.004495771,83.27521017,16.72478983
vsp26_241004_Au-0.875-Ga-0.125_pp0,vsp,26,241004,Au-0.875-Ga-0.125,std,HER,50,0,0,0,0,0,0,0
uoft4_240405_Ag-0.833-Pd-0.167_pp0_rep2,uoft,4,240405,Ag-0.833-Pd-0.167,2,CO2R,150,3.55,49.9437109,34.56286837,0.10788397,0.006743657,84.63900137,15.36099863
uoft4_240405_Ag-0.833-Pd-0.167_pp0_rep2,uoft,4,240405,Ag-0.833-Pd-0.167,2,CO2R,50,3.06,61.23040867,27.40667976,0.09027026,0,88.74317601,11.25682399
uoft4_240405_Ag-0.833-Pd-0.167_pp0_rep2,uoft,4,240405,Ag-0.833-Pd-0.167,2,CO2R,100,3.35,56.32697901,32.91748527,0.094123259,0.005479221,89.35642403,10.64357597
uoft4_240405_Ag-0.833-Pd-0.167_pp0_rep2,uoft,4,240405,Ag-0.833-Pd-0.167,2,CO2R,200,3.65,63.63441378,19.24361493,0.105131828,0.007375875,83.00833088,16.99166912
uoft4_240405_Ag-0.833-Pd-0.167_pp0_rep3,uoft,4,240405,Ag-0.833-Pd-0.167,3,CO2R,100,3.27,55.87059784,25.21119843,0.129901106,0.007586614,81.24152708,18.75847292
vsp28_240927_Au-0.1-Cu-0.4-Pd-0.5_pp0,vsp,28,240927,Au-0.1-Cu-0.4-Pd-0.5,std,HER,50,0,0,0,0,0,0,0
uoft4_240405_Ag-0.833-Pd-0.167_pp0_rep3,uoft,4,240405,Ag-0.833-Pd-0.167,3,CO2R,150,3.46,61.96572433,30.12770138,0.1368732,0.008710557,92.26273543,7.737264574
uoft4_240405_Ag-0.833-Pd-0.167_pp0_rep3,uoft,4,240405,Ag-0.833-Pd-0.167,3,CO2R,50,3.02,69.99267614,20.21611002,0.125497679,0.006743657,90.36079913,9.639200868
uoft4_240405_Ag-0.833-Pd-0.167_pp0_rep3,uoft,4,240405,Ag-0.833-Pd-0.167,3,CO2R,300,3.71,69.55742953,2.519646365,0.04990551,0.002809857,72.13737039,27.86262961
uoft4_240405_Ag-0.833-Pd-0.167_pp0_rep3,uoft,4,240405,Ag-0.833-Pd-0.167,3,CO2R,200,3.61,60.50157986,19.35044204,0.12357118,0.008008092,80.00460854,19.99539146
uoft4_240405_Ag-0.889-Cu-0.111_pp0,uoft,4,240405,Ag-0.889-Cu-0.111,avg,CO2R,100,3.38,77.98970474,5.039292731,0.101278829,0.198094917,83.34369424,16.65630576
uoft4_240405_Ag-0.889-Cu-0.111_pp0,uoft,4,240405,Ag-0.889-Cu-0.111,std,CO2R,200,0,0,0,0,0,0,0
uoft4_240405_Ag-0.889-Cu-0.111_pp0,uoft,4,240405,Ag-0.889-Cu-0.111,avg,CO2R,200,3.63,81.60936617,1.407170923,0.124396822,0.151310798,83.3041077,16.6958923
uoft4_240405_Ag-0.889-Cu-0.111_pp0,uoft,4,240405,Ag-0.889-Cu-0.111,std,CO2R,150,0,0,0,0,0,0,0
uoft4_240405_Ag-0.889-Cu-0.111_pp0,uoft,4,240405,Ag-0.889-Cu-0.111,avg,CO2R,150,3.57,83.22291741,4.616895874,0.141276627,0.256539942,88.25542432,11.74457568
uoft4_240405_Ag-0.889-Cu-0.111_pp0,uoft,4,240405,Ag-0.889-Cu-0.111,avg,CO2R,300,3.73,83.80003767,1.14194499,0.122195109,0.095394644,85.16698677,14.83301323
uoft4_240405_Ag-0.889-Cu-0.111_pp0,uoft,4,240405,Ag-0.889-Cu-0.111,avg,CO2R,50,3.11,78.70974492,6.188605108,0.102379686,0.102840765,85.11839921,14.88160079
uoft4_240405_Ag-0.889-Cu-0.111_pp0,uoft,4,240405,Ag-0.889-Cu-0.111,std,CO2R,300,0,0,0,0,0,0,0
uoft4_240405_Ag-0.889-Cu-0.111_pp0,uoft,4,240405,Ag-0.889-Cu-0.111,std,CO2R,50,0,0,0,0,0,0,0
vsp28_240927_Au-0.25-Cu-0.25-Pd-0.5_pp0,vsp,28,240927,Au-0.25-Cu-0.25-Pd-0.5,std,HER,50,0,0,0,0,0,0,0
vsp28_240927_Au-0.25-Cu-0.5-Pd-0.25_pp0,vsp,28,240927,Au-0.25-Cu-0.5-Pd-0.25,std,HER,50,0,0,0,0,0,0,0
uoft4_240405_Ag-0.889-Cu-0.111_pp0,uoft,4,240405,Ag-0.889-Cu-0.111,std,CO2R,100,0,0,0,0,0,0,0
vsp28_240927_Au-0.4-Cu-0.2-Pd-0.4_pp0,vsp,28,240927,Au-0.4-Cu-0.2-Pd-0.4,std,HER,50,0,0,0,0,0,0,0
uoft4_240405_Ag-0.889-Cu-0.111_pp0_rep1,uoft,4,240405,Ag-0.889-Cu-0.111,1,CO2R,150,3.57,83.22291741,4.616895874,0.141276627,0.256539942,88.25542432,11.74457568
uoft4_240405_Ag-0.889-Cu-0.111_pp0_rep1,uoft,4,240405,Ag-0.889-Cu-0.111,1,CO2R,50,3.11,78.70974492,6.188605108,0.102379686,0.102840765,85.11839921,14.88160079
uoft4_240405_Ag-0.889-Cu-0.111_pp0_rep1,uoft,4,240405,Ag-0.889-Cu-0.111,1,CO2R,200,3.63,81.60936617,1.407170923,0.124396822,0.151310798,83.3041077,16.6958923
uoft4_240405_Ag-0.889-Cu-0.111_pp0_rep1,uoft,4,240405,Ag-0.889-Cu-0.111,1,CO2R,100,3.38,77.98970474,5.039292731,0.101278829,0.198094917,83.34369424,16.65630576
