Repository: Jehadabed/ocx24-dashboard

# OCx24 Dashboard

An interactive web dashboard for exploring and analyzing  data from OCx24 experiments, featuring HER (Hydrogen Evolution Reaction) and CO2RR (CO2 Reduction Reaction) performance data, as well as XRD (X-ray Diffraction) data.

This project is part of the OCx24 research: https://ai.meta.com/blog/open-catalyst-simulations-experiments/.

## Features

- **Interactive Data Filtering**: Filter data by source, batch, reaction type, element count, and voltage/current density ranges
- **Data Aggregation**: Average data across multiple replicates with statistical analysis
- **Interactive Plots**: Dedicated plotting interfaces for HER and CO2RR performance visualization

File: Data/DashboardData-250923.csv (part 3 of 21)
sample id,source,batch number,batch date,target composition,xrf composition,rep,reaction,current density,voltage,fe_h2,fe_co,fe_ch4,fe_c2h4,fe_gas_total,fe_liquid,Ag,Au,Cd,Cu,Ga,Hg,In,Mn,Mo,Nb,Ni,Pd,Pt,Rh,Sn,Tl,W,Zn
uoft4_240405_Au-0.2-Cu-0.8_pp0_rep1,uoft,4,240405,Au-0.2-Cu-0.8,Au-0.415-Cu-0.585,1,CO2R,150,3.44,42.46123585,20.36345776,0.813166248,6.634634297,70.29457248,29.70542752,0.0,0.415,0.0,0.585,0.0,0.0,0.0,0.0,0.0,0.0,0.0,0.0,0.0,0.0,0.0,0.0,0.0,0.0
uoft4_240405_Au-0.2-Cu-0.8_pp0_rep1,uoft,4,240405,Au-0.2-Cu-0.8,Au-0.415-Cu-0.585,1,CO2R,200,3.66,65.52679487,5.046660118,2.528117718,6.491191098,79.61253544,20.38746456,0.0,0.415,0.0,0.585,0.0,0.0,0.0,0.0,0.0,0.0,0.0,0.0,0.0,0.0,0.0,0.0,0.0,0.0
uoft4_240405_Au-0.2-Cu-0.8_pp0_rep1,uoft,4,240405,Au-0.2-Cu-0.8,Au-0.415-Cu-0.585,1,CO2R,300,3.69,77.76078177,0.972495088,0.831880814,1.081513951,80.64897831,19.35102169,0.0,0.415,0.0,0.585,0.0,0.0,0.0,0.0,0.0,0.0,0.0,0.0,0.0,0.0,0.0,0.0,0.0,0.0
uoft4_240405_Au-0.2-Cu-0.8_pp0_rep2,uoft,4,240405,Au-0.2-Cu-0.8,Au-0.415-Cu-0.585,2,HER,50,2.62,0.0,0.0,0.0,0.0,0.0,0.0,0.0,0.415,0.0,0.585,0.0,0.0,0.0,0.0,0.0,0.0,0.0,0.0,0.0,0.0,0.0,0.0,0.0,0.0
uoft4_240405_Au-0.2-Cu-0.8_pp0_rep2,uoft,4,240405,Au-0.2-Cu-0.8,Au-0.415-Cu-0.585,2,CO2R,50,2.81,35.70696185,29.91159136,0.012109425,0.144145663,65.77777404,34.22222596,0.0,0.415,0.0,0.585,0.0,0.0,0.0,0.0,0.0,0.0,0.0,0.0,0.0,0.0,0.0,0.0,0.0,0.0
uoft4_240405_Au-0.2-Cu-0.8_pp0_rep2,uoft,4,240405,Au-0.2-Cu-0.8,Au-0.415-Cu-0.585,2,CO2R,100,3.17,25.6772479,44.62426326,0.031924848,0.482592936,70.81899469,29.18100531,0.0,0.415,0.0,0.585,0.0,0.0,0.0,0.0,0.0,0.0,0.0,0.0,0.0,0.0,0.0,0.0,0.0,0.0
uoft4_240405_Au-0.2-Cu-0.8_pp0_rep2,uoft,4,240405,Au-0.2-Cu-0.8,Au-0.415-Cu-0.585,2,CO2R,150,3.31,26.22570048,45.12278978,0.168798048,3.733737953,75.25959397,24.74040603,0.0,0.415,0.0,0.585,0.0,0.0,0.0,0.0,0.0,0.0,0.0,0.0,0.0,0.0,0.0,0.0,0.0,0.0
uoft4_240405_Au-0.2-Cu-0.8_pp0_rep2,uoft,4,240405,Au-0.2-Cu-0.8,Au-0.415-Cu-0.585,2,CO2R,200,3.5,27.16221306,31.21930255,0.866649542,11.42522971,70.70107516,29.29892484,0.0,0.415,0.0,0.585,0.0,0.0,0.0,0.0,0.0,0.0,0.0,0.0,0.0,0.0,0.0,0.0,0.0,0.0
uoft4_240405_Au-0.2-Cu-0.8_pp0_rep2,uoft,4,240405,Au-0.2-Cu-0.8,Au-0.415-Cu-0.585,2,CO2R,300,3.63,70.46956413,2.043222004,1.644129681,3.313804827,77.4799474,22.5200526,0.0,0.415,0.0,0.585,0.0,0.0,0.0,0.0,0.0,0.0,0.0,0.0,0.0,0.0,0.0,0.0,0.0,0.0
uoft4_240405_Au-0.2-Cu-0.8_pp0_rep3,uoft,4,240405,Au-0.2-Cu-0.8,Au-0.415-Cu-0.585,3,HER,50,2.81,0.0,0.0,0.0,0.0,0.0,0.0,0.0,0.415,0.0,0.585,0.0,0.0,0.0,0.0,0.0,0.0,0.0,0.0,0.0,0.0,0.0,0.0,0.0,0.0
uoft4_240405_Au-0.2-Cu-0.8_pp0_rep3,uoft,4,240405,Au-0.2-Cu-0.8,Au-0.415-Cu-0.585,3,CO2R,50,2.98,30.21908807,42.09724951,0.008806855,0.147517491,72.47266193,27.52733807,0.0,0.415,0.0,0.585,0.0,0.0,0.0,0.0,0.0,0.0,0.0,0.0,0.0,0.0,0.0,0.0,0.0,0.0
uoft4_240405_Au-0.2-Cu-0.8_pp0_rep3,uoft,4,240405,Au-0.2-Cu-0.8,Au-0.415-Cu-0.585,3,CO2R,100,3.31,24.29492143,47.60805501,0.018164138,0.433279946,72.35442052,27.64557948,0.0,0.415,0.0,0.585,0.0,0.0,0.0,0.0,0.0,0.0,0.0,0.0,0.0,0.0,0.0,0.0,0.0,0.0
uoft4_240405_Au-0.2-Cu-0.8_pp0_rep3,uoft,4,240405,Au-0.2-Cu-0.8,Au-0.415-Cu-0.585,3,CO2R,150,3.53,22.71652472,43.76227898,0.136506247,4.298519205,70.92173781,29.07826219,0.0,0.415,0.0,0.585,0.0,0.0,0.0,0.0,0.0,0.0,0.0,0.0,0.0,0.0,0.0,0.0,0.0,0.0
uoft4_240405_Au-0.2-Cu-0.8_pp0_rep3,uoft,4,240405,Au-0.2-Cu-0.8,Au-0.415-Cu-0.585,3,CO2R,200,3.68,39.5683107,15.04788802,1.605874906,9.057995448,65.29885212,34.70114788,0.0,0.415,0.0,0.585,0.0,0.0,0.0,0.0,0.0,0.0,0.0,0.0,0.0,0.0,0.0,0.0,0.0,0.0
uoft4_240405_Au-0.2-Cu-0.8_pp0_rep3,uoft,4,240405,Au-0.2-Cu-0.8,Au-0.415-Cu-0.585,3,CO2R,300,3.86,73.84398083,2.205304519,0.911325982,2.279355981,79.24573404,20.75426596,0.0,0.415,0.0,0.585,0.0,0.0,0.0,0.0,0.0,0.0,0.0,0.0,0.0,0.0,0.0,0.0,0.0,0.0
uoft4_240405_Au-0.25-Cu-0.75_pp0_rep1,uoft,4,240405,Au-0.25-Cu-0.75,Au-0.466-Cu-0.534,1,HER,50,2.73,0.0,0.0,0.0,0.0,0.0,0.0,0.0,0.466,0.0,0.534,0.0,0.0,0.0,0.0,0.0,0.0,0.0,0.0,0.0,0.0,0.0,0.0,0.0,0.0
uoft4_240405_Au-0.25-Cu-0.75_pp0_rep1,uoft,4,240405,Au-0.25-Cu-0.75,Au-0.466-Cu-0.534,1,CO2R,50,2.87,45.24137354,35.5108055,0.009907712,0.026974627,80.78906138,19.21093862,0.0,0.466,0.0,0.534,0.0,0.0,0.0,0.0,0.0,0.0,0.0,0.0,0.0,0.0,0.0,0.0,0.0,0.0
uoft4_240405_Au-0.25-Cu-0.75_pp0_rep1,uoft,4,240405,Au-0.25-Cu-0.75,Au-0.466-Cu-0.534,1,CO2R,100,3.18,42.01343405,40.16699411,0.022017137,0.204417095,82.40933385,17.59066615,0.0,0.466,0.0,0.534,0.0,0.0,0.0,0.0,0.0,0.0,0.0,0.0,0.0,0.0,0.0,0.0,0.0,0.0
uoft4_240405_Au-0.25-Cu-0.75_pp0_rep1,uoft,4,240405,Au-0.25-Cu-0.75,Au-0.466-Cu-0.534,1,CO2R,150,3.39,39.58274917,43.51669941,0.18200833,2.200399,85.48877598,14.51122402,0.0,0.466,0.0,0.534,0.0,0.0,0.0,0.0,0.0,0.0,0.0,0.0,0.0,0.0,0.0,0.0,0.0,0.0
uoft4_240405_Au-0.25-Cu-0.75_pp0_rep1,uoft,4,240405,Au-0.25-Cu-0.75,Au-0.466-Cu-0.534,1,CO2R,200,3.6,43.93626148,26.99778978,2.15740418,10.54539324,83.66798901,16.33201099,0.0,0.466,0.0,0.534,0.0,0.0,0.0,0.0,0.0,0.0,0.0,0.0,0.0,0.0,0.0,0.0,0.0,0.0
uoft4_240405_Au-0.25-Cu-0.75_pp0_rep1,uoft,4,240405,Au-0.25-Cu-0.75,Au-0.466-Cu-0.534,1,CO2R,300,3.76,80.98035113,4.177308448,1.319560391,1.245609598,87.72727818,12.27272182,0.0,0.466,0.0,0.534,0.0,0.0,0.0,0.0,0.0,0.0,0.0,0.0,0.0,0.0,0.0,0.0,0.0,0.0
uoft4_240405_Au-0.25-Cu-0.75_pp0_rep2,uoft,4,240405,Au-0.25-Cu-0.75,Au-0.466-Cu-0.534,2,HER,50,2.89,0.0,0.0,0.0,0.0,0.0,0.0,0.0,0.466,0.0,0.534,0.0,0.0,0.0,0.0,0.0,0.0,0.0,0.0,0.0,0.0,0.0,0.0,0.0,0.0
uoft4_240405_Au-0.25-Cu-0.75_pp0_rep2,uoft,4,240405,Au-0.25-Cu-0.75,Au-0.466-Cu-0.534,2,CO2R,50,3.01,34.57825022,46.04616896,0.008806855,0.075023181,80.70824922,19.29175078,0.0,0.466,0.0,0.534,0.0,0.0,0.0,0.0,0.0,0.0,0.0,0.0,0.0,0.0,0.0,0.0,0.0,0.0
uoft4_240405_Au-0.25-Cu-0.75_pp0_rep2,uoft,4,240405,Au-0.25-Cu-0.75,Au-0.466-Cu-0.534,2,CO2R,100,3.35,33.65669924,44.95579568,0.017063281,0.245721993,78.87528019,21.12471981,0.0,0.466,0.0,0.534,0.0,0.0,0.0,0.0,0.0,0.0,0.0,0.0,0.0,0.0,0.0,0.0,0.0,0.0
uoft4_240405_Au-0.25-Cu-0.75_pp0_rep2,uoft,4,240405,Au-0.25-Cu-0.75,Au-0.466-Cu-0.534,2,CO2R,150,3.59,35.9735504,36.99410609,0.415023026,7.405378066,80.78805758,19.21194242,0.0,0.466,0.0,0.534,0.0,0.0,0.0,0.0,0.0,0.0,0.0,0.0,0.0,0.0,0.0,0.0,0.0,0.0
uoft4_240405_Au-0.25-Cu-0.75_pp0_rep2,uoft,4,240405,Au-0.25-Cu-0.75,Au-0.466-Cu-0.534,2,CO2R,200,3.77,57.14118312,12.42878193,1.483404583,10.73442637,81.82017205,18.17982795,0.0,0.466,0.0,0.534,0.0,0.0,0.0,0.0,0.0,0.0,0.0,0.0,0.0,0.0,0.0,0.0,0.0,0.0
uoft4_240405_Au-0.25-Cu-0.75_pp0_rep2,uoft,4,240405,Au-0.25-Cu-0.75,Au-0.466-Cu-0.534,2,CO2R,300,3.83,81.30950637,2.885559921,0.53409904,2.039815673,86.76898101,13.23101899,0.0,0.466,0.0,0.534,0.0,0.0,0.0,0.0,0.0,0.0,0.0,0.0,0.0,0.0,0.0,0.0,0.0,0.0
uoft4_240405_Au-0.25-Cu-0.75_pp0_rep3,uoft,4,240405,Au-0.25-Cu-0.75,Au-0.466-Cu-0.534,3,HER,50,2.83,0.0,0.0,0.0,0.0,0.0,0.0,0.0,0.466,0.0,0.534,0.0,0.0,0.0,0.0,0.0,0.0,0.0,0.0,0.0,0.0,0.0,0.0,0.0,0.0
uoft4_240405_Au-0.25-Cu-0.75_pp0_rep3,uoft,4,240405,Au-0.25-Cu-0.75,Au-0.466-Cu-0.534,3,CO2R,50,2.93,47.63439285,48.43320236,0.008806855,0.075866138,96.1522682,3.847731797,0.0,0.466,0.0,0.534,0.0,0.0,0.0,0.0,0.0,0.0,0.0,0.0,0.0,0.0,0.0,0.0,0.0,0.0
uoft4_240405_Au-0.25-Cu-0.75_pp0_rep3,uoft,4,240405,Au-0.25-Cu-0.75,Au-0.466-Cu-0.534,3,CO2R,100,3.27,47.11021365,46.22298625,0.162376383,1.506785805,95.00236208,4.997637917,0.0,0.466,0.0,0.534,0.0,0.0,0.0,0.0,0.0,0.0,0.0,0.0,0.0,0.0,0.0,0.0,0.0,0.0
uoft4_240405_Au-0.25-Cu-0.75_pp0_rep3,uoft,4,240405,Au-0.25-Cu-0.75,Au-0.466-Cu-0.534,3,CO2R,150,3.54,51.50097303,27.94204322,2.877272811,15.58234286,97.93097127,2.069028734,0.0,0.466,0.0,0.534,0.0,0.0,0.0,0.0,0.0,0.0,0.0,0.0,0.0,0.0,0.0,0.0,0.0,0.0
uoft4_240405_Au-0.25-Cu-0.75_pp0_rep3,uoft,4,240405,Au-0.25-Cu-0.75,Au-0.466-Cu-0.534,3,CO2R,200,3.71,80.90031179,10.13015717,3.596224061,7.751411953,102.3926866,-2.392686555,0.0,0.466,0.0,0.534,0.0,0.0,0.0,0.0,0.0,0.0,0.0,0.0,0.0,0.0,0.0,0.0,0.0,0.0
uoft4_240405_Au-0.25-Cu-0.75_pp0_rep3,uoft,4,240405,Au-0.25-Cu-0.75,Au-0.466-Cu-0.534,3,CO2R,300,3.81,94.52279813,1.822200393,1.04636442,0.971086572,98.36541526,1.634584736,0.0,0.466,0.0,0.534,0.0,0.0,0.0,0.0,0.0,0.0,0.0,0.0,0.0,0.0,0.0,0.0,0.0,0.0
uoft4_240405_Au-0.333-Tl-0.667_pp0_rep1,uoft,4,240405,Au-0.333-Tl-0.667,Au-0.347-Tl-0.653,1,HER,50,3.0,0.0,0.0,0.0,0.0,0.0,0.0,0.0,0.347,0.0,0.0,0.0,0.0,0.0,0.0,0.0,0.0,0.0,0.0,0.0,0.0,0.0,0.653,0.0,0.0
uoft4_240405_Au-0.333-Tl-0.667_pp0_rep1,uoft,4,240405,Au-0.333-Tl-0.667,Au-0.347-Tl-0.653,1,CO2R,50,3.17,82.1548892,0.0,0.175036237,0.009272528,82.36292393,17.63707607,0.0,0.347,0.0,0.0,0.0,0.0,0.0,0.0,0.0,0.0,0.0,0.0,0.0,0.0,0.0,0.653,0.0,0.0
uoft4_240405_Au-0.333-Tl-0.667_pp0_rep1,uoft,4,240405,Au-0.333-Tl-0.667,Au-0.347-Tl-0.653,1,CO2R,100,3.42,74.11266191,0.0,0.17723795,0.010115485,74.3242356,25.6757644,0.0,0.347,0.0,0.0,0.0,0.0,0.0,0.0,0.0,0.0,0.0,0.0,0.0,0.0,0.0,0.653,0.0,0.0
uoft4_240405_Au-0.333-Tl-0.667_pp0_rep1,uoft,4,240405,Au-0.333-Tl-0.667,Au-0.347-Tl-0.653,1,CO2R,150,3.61,70.96779594,0.65324165,0.175403189,0.009834499,71.82769455,28.17230545,0.0,0.347,0.0,0.0,0.0,0.0,0.0,0.0,0.0,0.0,0.0,0.0,0.0,0.0,0.0,0.653,0.0,0.0
uoft4_240405_Au-0.333-Tl-0.667_pp0_rep1,uoft,4,240405,Au-0.333-Tl-0.667,Au-0.347-Tl-0.653,1,CO2R,200,3.68,69.43679508,0.0,0.19485166,0.010958442,69.666084,30.333916,0.0,0.347,0.0,0.0,0.0,0.0,0.0,0.0,0.0,0.0,0.0,0.0,0.0,0.0,0.0,0.653,0.0,0.0
uoft4_240405_Au-0.333-Tl-0.667_pp0_rep1,uoft,4,240405,Au-0.333-Tl-0.667,Au-0.347-Tl-0.653,1,CO2R,300,3.85,62.1611668,0.378192534,0.17962314,0.009694007,62.74960146,37.25039854,0.0,0.347,0.0,0.0,0.0,0.0,0.0,0.0,0.0,0.0,0.0,0.0,0.0,0.0,0.0,0.653,0.0,0.0
uoft4_240405_Au-0.333-Tl-0.667_pp0_rep2,uoft,4,240405,Au-0.333-Tl-0.667,Au-0.347-Tl-0.653,2,HER,50,3.03,0.0,0.0,0.0,0.0,0.0,0.0,0.0,0.347,0.0,0.0,0.0,0.0,0.0,0.0,0.0,0.0,0.0,0.0,0.0,0.0,0.0,0.653,0.0,0.0
uoft4_240405_Au-0.333-Tl-0.667_pp0_rep2,uoft,4,240405,Au-0.333-Tl-0.667,Au-0.347-Tl-0.653,2,CO2R,50,3.12,91.87260667,0.0,0.186044805,0.011801399,92.09516742,7.904832582,0.0,0.347,0.0,0.0,0.0,0.0,0.0,0.0,0.0,0.0,0.0,0.0,0.0,0.0,0.0,0.653,0.0,0.0
uoft4_240405_Au-0.333-Tl-0.667_pp0_rep2,uoft,4,240405,Au-0.333-Tl-0.667,Au-0.347-Tl-0.653,2,CO2R,100,3.46,85.06078805,0.0,0.186595233,0.010115485,85.28517906,14.71482094,0.0,0.347,0.0,0.0,0.0,0.0,0.0,0.0,0.0,0.0,0.0,0.0,0.0,0.0,0.0,0.653,0.0,0.0
uoft4_240405_Au-0.333-Tl-0.667_pp0_rep2,uoft,4,240405,Au-0.333-Tl-0.667,Au-0.347-Tl-0.653,2,CO2R,150,3.63,77.19391492,0.825147348,0.188980423,0.010677457,78.24277564,21.75722436,0.0,0.347,0.0,0.0,0.0,0.0,0.0,0.0,0.0,0.0,0.0,0.0,0.0,0.0,0.0,0.653,0.0,0.0
uoft4_240405_Au-0.333-Tl-0.667_pp0_rep2,uoft,4,240405,Au-0.333-Tl-0.667,Au-0.347-Tl-0.653,2,CO2R,200,3.72,83.49986399,0.0,0.136781462,0.007375875,83.66082721,16.33917279,0.0,0.347,0.0,0.0,0.0,0.0,0.0,0.0,0.0,0.0,0.0,0.0,0.0,0.0,0.0,0.653,0.0,0.0
uoft4_240405_Au-0.333-Tl-0.667_pp0_rep2,uoft,4,240405,Au-0.333-Tl-0.667,Au-0.347-Tl-0.653,2,CO2R,300,3.91,79.06505681,0.203831041,0.101462305,0.005479221,79.38818665,20.61181335,0.0,0.347,0.0,0.0,0.0,0.0,0.0,0.0,0.0,0.0,0.0,0.0,0.0,0.0,0.0,0.653,0.0,0.0
uoft4_240405_Au-0.333-Tl-0.667_pp0_rep3,uoft,4,240405,Au-0.333-Tl-0.667,Au-0.347-Tl-0.653,3,HER,50,3.01,0.0,0.0,0.0,0.0,0.0,0.0,0.0,0.347,0.0,0.0,0.0,0.0,0.0,0.0,0.0,0.0,0.0,0.0,0.0,0.0,0.0,0.653,0.0,0.0
uoft4_240405_Au-0.333-Tl-0.667_pp0_rep3,uoft,4,240405,Au-0.333-Tl-0.667,Au-0.347-Tl-0.653,3,CO2R,50,3.12,83.74563184,0.0,0.189347375,0.010958442,83.96966362,16.03033638,0.0,0.347,0.0,0.0,0.0,0.0,0.0,0.0,0.0,0.0,0.0,0.0,0.0,0.0,0.0,0.653,0.0,0.0
uoft4_240405_Au-0.333-Tl-0.667_pp0_rep3,uoft,4,240405,Au-0.333-Tl-0.667,Au-0.347-Tl-0.653,3,CO2R,100,3.36,79.89746594,0.0,0.178338807,0.010115485,80.11014049,19.88985951,0.0,0.347,0.0,0.0,0.0,0.0,0.0,0.0,0.0,0.0,0.0,0.0,0.0,0.0,0.0,0.653,0.0,0.0
uoft4_240405_Au-0.333-Tl-0.667_pp0_rep3,uoft,4,240405,Au-0.333-Tl-0.667,Au-0.347-Tl-0.653,3,CO2R,150,3.53,76.21502856,0.0,0.177604902,0.010396471,76.42477874,23.57522126,0.0,0.347,0.0,0.0,0.0,0.0,0.0,0.0,0.0,0.0,0.0,0.0,0.0,0.0,0.0,0.653,0.0,0.0
uoft4_240405_Au-0.333-Tl-0.667_pp0_rep3,uoft,4,240405,Au-0.333-Tl-0.667,Au-0.347-Tl-0.653,3,CO2R,200,3.65,73.68923811,0.0,0.130451535,0.006322178,73.84034626,26.15965374,0.0,0.347,0.0,0.0,0.0,0.0,0.0,0.0,0.0,0.0,0.0,0.0,0.0,0.0,0.0,0.653,0.0,0.0
uoft4_240405_Au-0.333-Tl-0.667_pp0_rep3,uoft,4,240405,Au-0.333-Tl-0.667,Au-0.347-Tl-0.653,3,CO2R,300,3.78,73.71068656,0.0,0.053391556,0.002247886,73.77143367,26.22856633,0.0,0.347,0.0,0.0,0.0,0.0,0.0,0.0,0.0,0.0,0.0,0.0,0.0,0.0,0.0,0.653,0.0,0.0
uoft4_240405_Au-0.429-Cu-0.571_pp0_rep1,uoft,4,240405,Au-0.429-Cu-0.571,Au-0.629-Cu-0.371,1,HER,50,2.85,0.0,0.0,0.0,0.0,0.0,0.0,0.0,0.629,0.0,0.371,0.0,0.0,0.0,0.0,0.0,0.0,0.0,0.0,0.0,0.0,0.0,0.0,0.0,0.0
uoft4_240405_Au-0.429-Cu-0.571_pp0_rep1,uoft,4,240405,Au-0.429-Cu-0.571,Au-0.629-Cu-0.371,1,CO2R,50,3.0,59.19019021,31.16404715,0.11118654,0.019388013,90.50656072,9.493439283,0.0,0.629,0.0,0.371,0.0,0.0,0.0,0.0,0.0,0.0,0.0,0.0,0.0,0.0,0.0,0.0,0.0,0.0
uoft4_240405_Au-0.429-Cu-0.571_pp0_rep1,uoft,4,240405,Au-0.429-Cu-0.571,Au-0.629-Cu-0.371,1,CO2R,100,3.37,65.25058068,24.37868369,0.102930114,0.054792211,89.80576975,10.19423025,0.0,0.629,0.0,0.371,0.0,0.0,0.0,0.0,0.0,0.0,0.0,0.0,0.0,0.0,0.0,0.0,0.0,0.0
uoft4_240405_Au-0.429-Cu-0.571_pp0_rep1,uoft,4,240405,Au-0.429-Cu-0.571,Au-0.629-Cu-0.371,1,CO2R,150,3.54,69.2979556,18.85068762,0.113755206,0.057040097,88.33921016,11.66078984,0.0,0.629,0.0,0.371,0.0,0.0,0.0,0.0,0.0,0.0,0.0,0.0,0.0,0.0,0.0,0.0,0.0,0.0
uoft4_240405_Au-0.429-Cu-0.571_pp0_rep1,uoft,4,240405,Au-0.429-Cu-0.571,Au-0.629-Cu-0.371,1,CO2R,200,3.71,75.73259537,12.37721022,0.126048107,0.054792211,88.30819323,11.69180677,0.0,0.629,0.0,0.371,0.0,0.0,0.0,0.0,0.0,0.0,0.0,0.0,0.0,0.0,0.0,0.0,0.0,0.0
uoft4_240405_Au-0.429-Cu-0.571_pp0_rep1,uoft,4,240405,Au-0.429-Cu-0.571,Au-0.629-Cu-0.371,1,CO2R,300,3.81,81.29109209,4.658644401,0.122011632,0.052825311,86.13808406,13.86191594,0.0,0.629,0.0,0.371,0.0,0.0,0.0,0.0,0.0,0.0,0.0,0.0,0.0,0.0,0.0,0.0,0.0,0.0
uoft4_240405_Au-0.429-Cu-0.571_pp0_rep2,uoft,4,240405,Au-0.429-Cu-0.571,Au-0.629-Cu-0.371,2,HER,50,2.84,0.0,0.0,0.0,0.0,0.0,0.0,0.0,0.629,0.0,0.371,0.0,0.0,0.0,0.0,0.0,0.0,0.0,0.0,0.0,0.0,0.0,0.0,0.0,0.0
uoft4_240405_Au-0.429-Cu-0.571_pp0_rep2,uoft,4,240405,Au-0.429-Cu-0.571,Au-0.629-Cu-0.371,2,CO2R,50,3.03,51.96342254,38.92927308,0.085866833,0.041304898,91.03370751,8.966292494,0.0,0.629,0.0,0.371,0.0,0.0,0.0,0.0,0.0,0.0,0.0,0.0,0.0,0.0,0.0,0.0,0.0,0.0
uoft4_240405_Au-0.429-Cu-0.571_pp0_rep2,uoft,4,240405,Au-0.429-Cu-0.571,Au-0.629-Cu-0.371,2,CO2R,100,3.39,59.30695348,27.14145383,0.109535255,0.096518587,86.67176134,13.32823866,0.0,0.629,0.0,0.371,0.0,0.0,0.0,0.0,0.0,0.0,0.0,0.0,0.0,0.0,0.0,0.0,0.0,0.0
uoft4_240405_Au-0.429-Cu-0.571_pp0_rep2,uoft,4,240405,Au-0.429-Cu-0.571,Au-0.629-Cu-0.371,2,CO2R,150,3.56,62.59473938,18.62966601,0.165128525,0.113237236,81.52188373,18.47811627,0.0,0.629,0.0,0.371,0.0,0.0,0.0,0.0,0.0,0.0,0.0,0.0,0.0,0.0,0.0,0.0,0.0,0.0
uoft4_240405_Au-0.429-Cu-0.571_pp0_rep2,uoft,4,240405,Au-0.429-Cu-0.571,Au-0.629-Cu-0.371,2,CO2R,200,3.67,82.18533554,5.477652259,0.154670385,0.07249431,87.90522837,12.09477163,0.0,0.629,0.0,0.371,0.0,0.0,0.0,0.0,0.0,0.0,0.0,0.0,0.0,0.0,0.0,0.0,0.0,0.0
uoft4_240405_Au-0.429-Cu-0.571_pp0_rep2,uoft,4,240405,Au-0.429-Cu-0.571,Au-0.629-Cu-0.371,2,CO2R,300,3.77,76.51991044,1.790275049,0.071188742,0.033577791,78.42203686,21.57796314,0.0,0.629,0.0,0.371,0.0,0.0,0.0,0.0,0.0,0.0,0.0,0.0,0.0,0.0,0.0,0.0,0.0,0.0
uoft4_240405_Au-0.429-Cu-0.571_pp0_rep3,uoft,4,240405,Au-0.429-Cu-0.571,Au-0.629-Cu-0.371,3,HER,50,2.81,0.0,0.0,0.0,0.0,0.0,0.0,0.0,0.629,0.0,0.371,0.0,0.0,0.0,0.0,0.0,0.0,0.0,0.0,0.0,0.0,0.0,0.0,0.0,0.0
uoft4_240405_Au-0.429-Cu-0.571_pp0_rep3,uoft,4,240405,Au-0.429-Cu-0.571,Au-0.629-Cu-0.371,3,CO2R,50,3.04,65.16897194,46.5913556,0.088068547,0.026974627,111.8892109,-11.88921086,0.0,0.629,0.0,0.371,0.0,0.0,0.0,0.0,0.0,0.0,0.0,0.0,0.0,0.0,0.0,0.0,0.0,0.0
uoft4_240405_Au-0.429-Cu-0.571_pp0_rep3,uoft,4,240405,Au-0.429-Cu-0.571,Au-0.629-Cu-0.371,3,CO2R,100,3.35,73.73223964,36.66011788,0.119993395,0.07839501,110.6115061,-10.61150614,0.0,0.629,0.0,0.371,0.0,0.0,0.0,0.0,0.0,0.0,0.0,0.0,0.0,0.0,0.0,0.0,0.0,0.0
uoft4_240405_Au-0.429-Cu-0.571_pp0_rep3,uoft,4,240405,Au-0.429-Cu-0.571,Au-0.629-Cu-0.371,3,CO2R,150,3.55,76.507146,26.57170923,0.142744436,0.104245694,103.3499009,-3.349900852,0.0,0.629,0.0,0.371,0.0,0.0,0.0,0.0,0.0,0.0,0.0,0.0,0.0,0.0,0.0,0.0,0.0,0.0
uoft4_240405_Au-0.429-Cu-0.571_pp0_rep3,uoft,4,240405,Au-0.429-Cu-0.571,Au-0.629-Cu-0.371,3,CO2R,200,3.7,78.5192199,17.4459725,0.164853311,0.10452668,96.25879265,3.741207354,0.0,0.629,0.0,0.371,0.0,0.0,0.0,0.0,0.0,0.0,0.0,0.0,0.0,0.0,0.0,0.0,0.0,0.0
uoft4_240405_Au-0.429-Cu-0.571_pp0_rep3,uoft,4,240405,Au-0.429-Cu-0.571,Au-0.629-Cu-0.371,3,CO2R,300,3.84,101.0632154,4.31237721,0.122011632,0.04439574,105.5550163,-5.555016295,0.0,0.629,0.0,0.371,0.0,0.0,0.0,0.0,0.0,0.0,0.0,0.0,0.0,0.0,0.0,0.0,0.0,0.0
uoft4_240405_Au-0.5-Cu-0.5_pp0_rep1,uoft,4,240405,Au-0.5-Cu-0.5,Au-0.706-Cu-0.294,1,HER,50,2.8,0.0,0.0,0.0,0.0,0.0,0.0,0.0,0.706,0.0,0.294,0.0,0.0,0.0,0.0,0.0,0.0,0.0,0.0,0.0,0.0,0.0,0.0,0.0,0.0
uoft4_240405_Au-0.5-Cu-0.5_pp0_rep1,uoft,4,240405,Au-0.5-Cu-0.5,Au-0.706-Cu-0.294,1,CO2R,50,3.04,49.291678,35.09823183,0.078160835,0.04636264,84.52629629,15.47370371,0.0,0.706,0.0,0.294,0.0,0.0,0.0,0.0,0.0,0.0,0.0,0.0,0.0,0.0,0.0,0.0,0.0,0.0
uoft4_240405_Au-0.5-Cu-0.5_pp0_rep1,uoft,4,240405,Au-0.5-Cu-0.5,Au-0.706-Cu-0.294,1,CO2R,100,3.35,56.33576765,35.4518664,0.082013834,0.083031274,91.96305927,8.036940732,0.0,0.706,0.0,0.294,0.0,0.0,0.0,0.0,0.0,0.0,0.0,0.0,0.0,0.0,0.0,0.0,0.0,0.0
uoft4_240405_Au-0.5-Cu-0.5_pp0_rep1,uoft,4,240405,Au-0.5-Cu-0.5,Au-0.706-Cu-0.294,1,CO2R,150,3.49,55.59982423,33.63948919,0.104948351,0.10059288,89.45671764,10.54328236,0.0,0.706,0.0,0.294,0.0,0.0,0.0,0.0,0.0,0.0,0.0,0.0,0.0,0.0,0.0,0.0,0.0,0.0
uoft4_240405_Au-0.5-Cu-0.5_pp0_rep1,uoft,4,240405,Au-0.5-Cu-0.5,Au-0.706-Cu-0.294,1,CO2R,200,3.65,56.50745988,32.06655206,0.176687522,0.142670488,88.90572722,11.09427278,0.0,0.706,0.0,0.294,0.0,0.0,0.0,0.0,0.0,0.0,0.0,0.0,0.0,0.0,0.0,0.0,0.0,0.0
uoft4_240405_Au-0.5-Cu-0.5_pp0_rep1,uoft,4,240405,Au-0.5-Cu-0.5,Au-0.706-Cu-0.294,1,CO2R,300,3.82,82.03770742,5.923379175,0.093022402,0.034139762,88.09549836,11.90450164,0.0,0.706,0.0,0.294,0.0,0.0,0.0,0.0,0.0,0.0,0.0,0.0,0.0,0.0,0.0,0.0,0.0,0.0
uoft4_240405_Au-0.5-Cu-0.5_pp0_rep2,uoft,4,240405,Au-0.5-Cu-0.5,Au-0.706-Cu-0.294,2,HER,50,2.81,0.0,0.0,0.0,0.0,0.0,0.0,0.0,0.706,0.0,0.294,0.0,0.0,0.0,0.0,0.0,0.0,0.0,0.0,0.0,0.0,0.0,0.0,0.0,0.0
uoft4_240405_Au-0.5-Cu-0.5_pp0_rep2,uoft,4,240405,Au-0.5-Cu-0.5,Au-0.706-Cu-0.294,2,CO2R,50,3.04,60.97177175,29.6021611,0.072656551,0.037933069,90.69638545,9.30361455,0.0,0.706,0.0,0.294,0.0,0.0,0.0,0.0,0.0,0.0,0.0,0.0,0.0,0.0,0.0,0.0,0.0,0.0
uoft4_240405_Au-0.5-Cu-0.5_pp0_rep2,uoft,4,240405,Au-0.5-Cu-0.5,Au-0.706-Cu-0.294,2,CO2R,100,3.32,58.74196991,32.93958743,0.07650955,0.073337267,91.84178426,8.158215737,0.0,0.706,0.0,0.294,0.0,0.0,0.0,0.0,0.0,0.0,0.0,0.0,0.0,0.0,0.0,0.0,0.0,0.0
uoft4_240405_Au-0.5-Cu-0.5_pp0_rep2,uoft,4,240405,Au-0.5-Cu-0.5,Au-0.706-Cu-0.294,2,CO2R,150,3.5,54.63223754,32.26424361,0.089169404,0.086824581,87.08565624,12.91434376,0.0,0.706,0.0,0.294,0.0,0.0,0.0,0.0,0.0,0.0,0.0,0.0,0.0,0.0,0.0,0.0,0.0,0.0
uoft4_240405_Au-0.5-Cu-0.5_pp0_rep2,uoft,4,240405,Au-0.5-Cu-0.5,Au-0.706-Cu-0.294,2,CO2R,200,3.67,52.92012806,27.07883104,0.14779003,0.113588468,80.27442489,19.72557511,0.0,0.706,0.0,0.294,0.0,0.0,0.0,0.0,0.0,0.0,0.0,0.0,0.0,0.0,0.0,0.0,0.0,0.0
uoft4_240405_Au-0.5-Cu-0.5_pp0_rep2,uoft,4,240405,Au-0.5-Cu-0.5,Au-0.706-Cu-0.294,2,CO2R,300,3.74,74.51547427,6.6478389,0.083848595,0.045519683,81.30075487,18.69924513,0.0,0.706,0.0,0.294,0.0,0.0,0.0,0.0,0.0,0.0,0.0,0.0,0.0,0.0,0.0,0.0,0.0,0.0
uoft4_240405_Au-0.5-Cu-0.5_pp0_rep3,uoft,4,240405,Au-0.5-Cu-0.5,Au-0.706-Cu-0.294,3,HER,50,2.83,0.0,0.0,0.0,0.0,0.0,0.0,0.0,0.706,0.0,0.294,0.0,0.0,0.0,0.0,0.0,0.0,0.0,0.0,0.0,0.0,0.0,0.0,0.0,0.0
uoft4_240405_Au-0.5-Cu-0.5_pp0_rep3,uoft,4,240405,Au-0.5-Cu-0.5,Au-0.706-Cu-0.294,3,CO2R,50,3.08,55.58559501,32.97642436,0.067152267,0.019388013,88.65844547,11.34155453,0.0,0.706,0.0,0.294,0.0,0.0,0.0,0.0,0.0,0.0,0.0,0.0,0.0,0.0,0.0,0.0,0.0,0.0
uoft4_240405_Au-0.5-Cu-0.5_pp0_rep3,uoft,4,240405,Au-0.5-Cu-0.5,Au-0.706-Cu-0.294,3,CO2R,100,3.4,53.11473352,36.06335953,0.088068547,0.07544466,89.35198636,10.64801364,0.0,0.706,0.0,0.294,0.0,0.0,0.0,0.0,0.0,0.0,0.0,0.0,0.0,0.0,0.0,0.0,0.0,0.0
uoft4_240405_Au-0.5-Cu-0.5_pp0_rep3,uoft,4,240405,Au-0.5-Cu-0.5,Au-0.706-Cu-0.294,3,CO2R,150,3.61,51.61313273,35.39292731,0.106783113,0.085419652,87.21045531,12.78954469,0.0,0.706,0.0,0.294,0.0,0.0,0.0,0.0,0.0,0.0,0.0,0.0,0.0,0.0,0.0,0.0,0.0,0.0
uoft4_240405_Au-0.5-Cu-0.5_pp0_rep3,uoft,4,240405,Au-0.5-Cu-0.5,Au-0.706-Cu-0.294,3,CO2R,200,3.8,57.86216493,21.63433202,0.178614021,0.100522633,79.78749659,20.21250341,0.0,0.706,0.0,0.294,0.0,0.0,0.0,0.0,0.0,0.0,0.0,0.0,0.0,0.0,0.0,0.0,0.0,0.0
uoft4_240405_Au-0.5-Cu-0.5_pp0_rep3,uoft,4,240405,Au-0.5-Cu-0.5,Au-0.706-Cu-0.294,3,CO2R,300,3.94,69.6670782,7.578585462,0.106966589,0.043271797,77.40331641,22.59668359,0.0,0.706,0.0,0.294,0.0,0.0,0.0,0.0,0.0,0.0,0.0,0.0,0.0,0.0,0.0,0.0,0.0,0.0
uoft4_240405_Au-0.5-Pd-0.5_pp0_rep1,uoft,4,240405,Au-0.5-Pd-0.5,Au-0.642-Pd-0.358,1,HER,50,2.6,0.0,0.0,0.0,0.0,0.0,0.0,0.0,0.642,0.0,0.0,0.0,0.0,0.0,0.0,0.0,0.0,0.0,0.358,0.0,0.0,0.0,0.0,0.0,0.0
uoft4_240405_Au-0.5-Pd-0.5_pp0_rep1,uoft,4,240405,Au-0.5-Pd-0.5,Au-0.642-Pd-0.358,1,CO2R,50,3.16,56.31505158,31.79764244,0.036328276,0.0,88.15495378,11.84504622,0.0,0.642,0.0,0.0,0.0,0.0,0.0,0.0,0.0,0.0,0.0,0.358,0.0,0.0,0.0,0.0,0.0,0.0
uoft4_240405_Au-0.5-Pd-0.5_pp0_rep1,uoft,4,240405,Au-0.5-Pd-0.5,Au-0.642-Pd-0.358,1,CO2R,100,3.54,69.68695725,16.87868369,0.0522907,0.00295035,86.62681348,13.37318652,0.0,0.642,0.0,0.0,0.0,0.0,0.0,0.0,0.0,0.0,0.0,0.358,0.0,0.0,0.0,0.0,0.0,0.0
uoft4_240405_Au-0.5-Pd-0.5_pp0_rep1,uoft,4,240405,Au-0.5-Pd-0.5,Au-0.642-Pd-0.358,1,CO2R,150,3.82,77.57140765,9.45481336,0.067519219,0.003371828,87.1037026,12.8962974,0.0,0.642,0.0,0.0,0.0,0.0,0.0,0.0,0.0,0.0,0.0,0.358,0.0,0.0,0.0,0.0,0.0,0.0
uoft4_240405_Au-0.5-Pd-0.5_pp0_rep1,uoft,4,240405,Au-0.5-Pd-0.5,Au-0.642-Pd-0.358,1,CO2R,200,3.95,84.91828663,4.188359528,0.046511201,0.002739611,89.16059274,10.83940726,0.0,0.642,0.0,0.0,0.0,0.0,0.0,0.0,0.0,0.0,0.0,0.358,0.0,0.0,0.0,0.0,0.0,0.0
uoft4_240405_Au-0.5-Pd-0.5_pp0_rep1,uoft,4,240405,Au-0.5-Pd-0.5,Au-0.642-Pd-0.358,1,CO2R,300,4.08,86.01435477,1.475933202,0.025319707,0.001685914,87.51992981,12.48007019,0.0,0.642,0.0,0.0,0.0,0.0,0.0,0.0,0.0,0.0,0.0,0.358,0.0,0.0,0.0,0.0,0.0,0.0
uoft4_240405_Au-0.556-Cu-0.444_pp0_rep1,uoft,4,240405,Au-0.556-Cu-0.444,Au-0.76-Cu-0.24,1,HER,50,2.74,0.0,0.0,0.0,0.0,0.0,0.0,0.0,0.76,0.0,0.24,0.0,0.0,0.0,0.0,0.0,0.0,0.0,0.0,0.0,0.0,0.0,0.0,0.0,0.0
uoft4_240405_Au-0.556-Cu-0.444_pp0_rep1,uoft,4,240405,Au-0.556-Cu-0.444,Au-0.76-Cu-0.24,1,CO2R,50,2.97,36.50044989,34.83300589,0.039630846,1.464216471,72.84620034,27.15379966,0.0,0.76,0.0,0.24,0.0,0.0,0.0,0.0,0.0,0.0,0.0,0.0,0.0,0.0,0.0,0.0,0.0,0.0
uoft4_240405_Au-0.556-Cu-0.444_pp0_rep1,uoft,4,240405,Au-0.556-Cu-0.444,Au-0.76-Cu-0.24,1,CO2R,100,3.23,32.24424031,42.87082515,0.080912977,3.41945545,78.62976832,21.37023168,0.0,0.76,0.0,0.24,0.0,0.0,0.0,0.0,0.0,0.0,0.0,0.0,0.0,0.0,0.0,0.0,0.0,0.0
uoft4_240405_Au-0.556-Cu-0.444_pp0_rep1,uoft,4,240405,Au-0.556-Cu-0.444,Au-0.76-Cu-0.24,1,CO2R,150,3.43,32.78034694,27.37721022,0.470065868,11.40520947,72.0328325,27.9671675,0.0,0.76,0.0,0.24,0.0,0.0,0.0,0.0,0.0,0.0,0.0,0.0,0.0,0.0,0.0,0.0,0.0,0.0
uoft4_240405_Au-0.556-Cu-0.444_pp0_rep1,uoft,4,240405,Au-0.556-Cu-0.444,Au-0.76-Cu-0.24,1,CO2R,200,3.6,35.04906987,20.94548134,1.123699613,11.77632134,68.92225245,31.07774755,0.0,0.76,0.0,0.24,0.0,0.0,0.0,0.0,0.0,0.0,0.0,0.0,0.0,0.0,0.0,0.0,0.0,0.0
uoft4_240405_Au-0.556-Cu-0.444_pp0_rep1,uoft,4,240405,Au-0.556-Cu-0.444,Au-0.76-Cu-0.24,1,CO2R,300,3.77,73.45225889,5.279960707,0.645469057,2.259686982,81.64462523,18.35537477,0.0,0.76,0.0,0.24,0.0,0.0,0.0,0.0,0.0,0.0,0.0,0.0,0.0,0.0,0.0,0.0,0.0,0.0
uoft4_240405_Au-0.556-Cu-0.444_pp0_rep2,uoft,4,240405,Au-0.556-Cu-0.444,Au-0.76-Cu-0.24,2,HER,50,2.68,0.0,0.0,0.0,0.0,0.0,0.0,0.0,0.76,0.0,0.24,0.0,0.0,0.0,0.0,0.0,0.0,0.0,0.0,0.0,0.0,0.0,0.0,0.0,0.0
uoft4_240405_Au-0.556-Cu-0.444_pp0_rep2,uoft,4,240405,Au-0.556-Cu-0.444,Au-0.76-Cu-0.24,2,CO2R,50,2.92,40.61227479,26.75834971,0.026420564,0.375115907,67.77809246,32.22190754,0.0,0.76,0.0,0.24,0.0,0.0,0.0,0.0,0.0,0.0,0.0,0.0,0.0,0.0,0.0,0.0,0.0,0.0
uoft4_240405_Au-0.556-Cu-0.444_pp0_rep2,uoft,4,240405,Au-0.556-Cu-0.444,Au-0.76-Cu-0.24,2,CO2R,100,3.19,40.42331917,33.63948919,0.075959122,1.999915704,76.14758043,23.85241957,0.0,0.76,0.0,0.24,0.0,0.0,0.0,0.0,0.0,0.0,0.0,0.0,0.0,0.0,0.0,0.0,0.0,0.0
uoft4_240405_Au-0.556-Cu-0.444_pp0_rep2,uoft,4,240405,Au-0.556-Cu-0.444,Au-0.76-Cu-0.24,2,CO2R,150,3.42,42.23356839,17.20039293,1.357356476,9.68979179,70.51834617,29.48165383,0.0,0.76,0.0,0.24,0.0,0.0,0.0,0.0,0.0,0.0,0.0,0.0,0.0,0.0,0.0,0.0,0.0,0.0
uoft4_240405_Au-0.556-Cu-0.444_pp0_rep2,uoft,4,240405,Au-0.556-Cu-0.444,Au-0.76-Cu-0.24,2,CO2R,200,3.6,59.22660026,13.28339882,2.164009321,5.677737503,80.37596616,19.62403384,0.0,0.76,0.0,0.24,0.0,0.0,0.0,0.0,0.0,0.0,0.0,0.0,0.0,0.0,0.0,0.0,0.0,0.0
uoft4_240405_Au-0.556-Cu-0.444_pp0_rep2,uoft,4,240405,Au-0.556-Cu-0.444,Au-0.76-Cu-0.24,2,CO2R,300,3.71,78.86542928,2.492632613,0.350072473,0.617044592,82.32830947,17.67169053,0.0,0.76,0.0,0.24,0.0,0.0,0.0,0.0,0.0,0.0,0.0,0.0,0.0,0.0,0.0,0.0,0.0,0.0
uoft4_240405_Au-0.6-Cu-0.4_pp0_rep1,uoft,4,240405,Au-0.6-Cu-0.4,Au-0.735-Cu-0.265,1,HER,50,2.87,0.0,0.0,0.0,0.0,0.0,0.0,0.0,0.735,0.0,0.265,0.0,0.0,0.0,0.0,0.0,0.0,0.0,0.0,0.0,0.0,0.0,0.0,0.0,0.0
uoft4_240405_Au-0.6-Cu-0.4_pp0_rep1,uoft,4,240405,Au-0.6-Cu-0.4,Au-0.735-Cu-0.265,1,CO2R,50,3.05,51.9671891,41.68467583,0.077059978,0.014330271,93.75610675,6.24389325,0.0,0.735,0.0,0.265,0.0,0.0,0.0,0.0,0.0,0.0,0.0,0.0,0.0,0.0,0.0,0.0,0.0,0.0
uoft4_240405_Au-0.6-Cu-0.4_pp0_rep1,uoft,4,240405,Au-0.6-Cu-0.4,Au-0.735-Cu-0.265,1,CO2R,100,3.36,61.9077612,33.43320236,0.173384951,0.094411194,95.62358843,4.376411568,0.0,0.735,0.0,0.265,0.0,0.0,0.0,0.0,0.0,0.0,0.0,0.0,0.0,0.0,0.0,0.0,0.0,0.0
uoft4_240405_Au-0.6-Cu-0.4_pp0_rep1,uoft,4,240405,Au-0.6-Cu-0.4,Au-0.735-Cu-0.265,1,CO2R,150,3.57,63.84439934,26.00687623,0.376859989,0.185731546,90.43166158,9.568338424,0.0,0.735,0.0,0.265,0.0,0.0,0.0,0.0,0.0,0.0,0.0,0.0,0.0,0.0,0.0,0.0,0.0,0.0
uoft4_240405_Au-0.6-Cu-0.4_pp0_rep1,uoft,4,240405,Au-0.6-Cu-0.4,Au-0.735-Cu-0.265,1,CO2R,200,3.74,80.18089937,10.5132613,0.431535879,0.193458653,91.33324249,8.66675751,0.0,0.735,0.0,0.265,0.0,0.0,0.0,0.0,0.0,0.0,0.0,0.0,0.0,0.0,0.0,0.0,0.0,0.0
uoft4_240405_Au-0.6-Cu-0.4_pp0_rep1,uoft,4,240405,Au-0.6-Cu-0.4,Au-0.735-Cu-0.265,1,CO2R,300,3.79,80.71062378,1.633104126,0.090086784,0.031470398,82.46973371,17.53026629,0.0,0.735,0.0,0.265,0.0,0.0,0.0,0.0,0.0,0.0,0.0,0.0,0.0,0.0,0.0,0.0,0.0,0.0
uoft4_240405_Au-0.6-Cu-0.4_pp0_rep2,uoft,4,240405,Au-0.6-Cu-0.4,Au-0.735-Cu-0.265,2,HER,50,2.93,0.0,0.0,0.0,0.0,0.0,0.0,0.0,0.735,0.0,0.265,0.0,0.0,0.0,0.0,0.0,0.0,0.0,0.0,0.0,0.0,0.0,0.0,0.0,0.0
uoft4_240405_Au-0.6-Cu-0.4_pp0_rep2,uoft,4,240405,Au-0.6-Cu-0.4,Au-0.735-Cu-0.265,2,CO2R,50,3.15,50.34505849,42.2740668,0.093572831,0.016859142,92.74240882,7.257591179,0.0,0.735,0.0,0.265,0.0,0.0,0.0,0.0,0.0,0.0,0.0,0.0,0.0,0.0,0.0,0.0,0.0,0.0
uoft4_240405_Au-0.6-Cu-0.4_pp0_rep2,uoft,4,240405,Au-0.6-Cu-0.4,Au-0.735-Cu-0.265,2,CO2R,100,3.56,59.0709159,34.00785855,0.249894501,0.209896316,93.5528997,6.447100298,0.0,0.735,0.0,0.265,0.0,0.0,0.0,0.0,0.0,0.0,0.0,0.0,0.0,0.0,0.0,0.0,0.0,0.0
uoft4_240405_Au-0.6-Cu-0.4_pp0_rep2,uoft,4,240405,Au-0.6-Cu-0.4,Au-0.735-Cu-0.265,2,CO2R,150,3.81,78.59465567,10.6237721,0.233748601,0.161285791,89.62005271,10.37994729,0.0,0.735,0.0,0.265,0.0,0.0,0.0,0.0,0.0,0.0,0.0,0.0,0.0,0.0,0.0,0.0,0.0,0.0
uoft4_240405_Au-0.6-Cu-0.4_pp0_rep2,uoft,4,240405,Au-0.6-Cu-0.4,Au-0.735-Cu-0.265,2,CO2R,200,3.83,82.0462868,8.457760314,0.234482506,0.118435472,90.86388517,9.136114833,0.0,0.735,0.0,0.265,0.0,0.0,0.0,0.0,0.0,0.0,0.0,0.0,0.0,0.0,0.0,0.0,0.0,0.0
uoft4_240405_Au-0.6-Cu-0.4_pp0_rep2,uoft,4,240405,Au-0.6-Cu-0.4,Au-0.735-Cu-0.265,2,CO2R,300,3.98,83.69917764,2.942043222,0.096691925,0.045519683,86.78639821,13.21360179,0.0,0.735,0.0,0.265,0.0,0.0,0.0,0.0,0.0,0.0,0.0,0.0,0.0,0.0,0.0,0.0,0.0,0.0
uoft4_240405_Au-0.75-Cu-0.25_pp0_rep1,uoft,4,240405,Au-0.75-Cu-0.25,Au-0.866-Cu-0.134,1,HER,50,2.94,0.0,0.0,0.0,0.0,0.0,0.0,0.0,0.866,0.0,0.134,0.0,0.0,0.0,0.0,0.0,0.0,0.0,0.0,0.0,0.0,0.0,0.0,0.0,0.0
uoft4_240405_Au-0.75-Cu-0.25_pp0_rep1,uoft,4,240405,Au-0.75-Cu-0.25,Au-0.866-Cu-0.134,1,CO2R,50,3.17,87.20835339,7.013752456,0.08696769,0.013487313,94.33640099,5.663599008,0.0,0.866,0.0,0.134,0.0,0.0,0.0,0.0,0.0,0.0,0.0,0.0,0.0,0.0,0.0,0.0,0.0,0.0
uoft4_240405_Au-0.75-Cu-0.25_pp0_rep1,uoft,4,240405,Au-0.75-Cu-0.25,Au-0.866-Cu-0.134,1,CO2R,100,3.29,90.32141288,6.313850688,0.103480542,0.027817584,96.77891896,3.221081035,0.0,0.866,0.0,0.134,0.0,0.0,0.0,0.0,0.0,0.0,0.0,0.0,0.0,0.0,0.0,0.0,0.0,0.0
uoft4_240405_Au-0.75-Cu-0.25_pp0_rep1,uoft,4,240405,Au-0.75-Cu-0.25,Au-0.866-Cu-0.134,1,CO2R,150,3.69,92.21912993,2.524557957,0.107517017,0.021635899,94.88734,5.112660001,0.0,0.866,0.0,0.134,0.0,0.0,0.0,0.0,0.0,0.0,0.0,0.0,0.0,0.0,0.0,0.0,0.0,0.0
uoft4_240405_Au-0.75-Cu-0.25_pp0_rep1,uoft,4,240405,Au-0.75-Cu-0.25,Au-0.866-Cu-0.134,1,CO2R,200,3.78,90.16353136,1.886051081,0.085866833,0.016437663,92.16300848,7.83699152,0.0,0.866,0.0,0.134,0.0,0.0,0.0,0.0,0.0,0.0,0.0,0.0,0.0,0.0,0.0,0.0,0.0,0.0
uoft4_240405_Au-0.75-Cu-0.25_pp0_rep1,uoft,4,240405,Au-0.75-Cu-0.25,Au-0.866-Cu-0.134,1,CO2R,300,3.87,93.42380046,0.906188605,0.06605141,0.013768299,94.41689361,5.583106393,0.0,0.866,0.0,0.134,0.0,0.0,0.0,0.0,0.0,0.0,0.0,0.0,0.0,0.0,0.0,0.0,0.0,0.0
uoft4_240405_Au-0.75-Cu-0.25_pp0_rep2,uoft,4,240405,Au-0.75-Cu-0.25,Au-0.866-Cu-0.134,2,HER,50,2.85,0.0,0.0,0.0,0.0,0.0,0.0,0.0,0.866,0.0,0.134,0.0,0.0,0.0,0.0,0.0,0.0,0.0,0.0,0.0,0.0,0.0,0.0,0.0,0.0
uoft4_240405_Au-0.75-Cu-0.25_pp0_rep2,uoft,4,240405,Au-0.75-Cu-0.25,Au-0.866-Cu-0.134,2,CO2R,50,3.1,81.06384314,6.586444008,0.131001963,0.016016185,87.82004268,12.17995732,0.0,0.866,0.0,0.134,0.0,0.0,0.0,0.0,0.0,0.0,0.0,0.0,0.0,0.0,0.0,0.0,0.0,0.0
uoft4_240405_Au-0.75-Cu-0.25_pp0_rep2,uoft,4,240405,Au-0.75-Cu-0.25,Au-0.866-Cu-0.134,2,CO2R,100,3.46,82.51459541,5.171905697,0.14586353,0.02908202,87.88665549,12.11334451,0.0,0.866,0.0,0.134,0.0,0.0,0.0,0.0,0.0,0.0,0.0,0.0,0.0,0.0,0.0,0.0,0.0,0.0
uoft4_240405_Au-0.75-Cu-0.25_pp0_rep2,uoft,4,240405,Au-0.75-Cu-0.25,Au-0.866-Cu-0.134,2,CO2R,150,3.65,86.7279081,3.526522593,0.151551291,0.03203237,90.46042221,9.539577794,0.0,0.866,0.0,0.134,0.0,0.0,0.0,0.0,0.0,0.0,0.0,0.0,0.0,0.0,0.0,0.0,0.0,0.0
uoft4_240405_Au-0.75-Cu-0.25_pp0_rep2,uoft,4,240405,Au-0.75-Cu-0.25,Au-0.866-Cu-0.134,2,CO2R,200,3.71,87.63522986,1.013015717,0.078160835,0.014962488,88.75174902,11.24825098,0.0,0.866,0.0,0.134,0.0,0.0,0.0,0.0,0.0,0.0,0.0,0.0,0.0,0.0,0.0,0.0,0.0,0.0
uoft4_240405_Au-0.75-Cu-0.25_pp0_rep2,uoft,4,240405,Au-0.75-Cu-0.25,Au-0.866-Cu-0.134,2,CO2R,300,3.79,83.47904329,0.346267191,0.035594371,0.006603164,83.87063853,16.12936147,0.0,0.866,0.0,0.134,0.0,0.0,0.0,0.0,0.0,0.0,0.0,0.0,0.0,0.0,0.0,0.0,0.0,0.0
uoft4_240405_Au-0.75-Cu-0.25_pp0_rep3,uoft,4,240405,Au-0.75-Cu-0.25,Au-0.866-Cu-0.134,3,HER,50,2.95,0.0,0.0,0.0,0.0,0.0,0.0,0.0,0.866,0.0,0.134,0.0,0.0,0.0,0.0,0.0,0.0,0.0,0.0,0.0,0.0,0.0,0.0,0.0,0.0
uoft4_240405_Au-0.75-Cu-0.25_pp0_rep3,uoft,4,240405,Au-0.75-Cu-0.25,Au-0.866-Cu-0.134,3,CO2R,50,3.14,86.36715562,3.55108055,0.106783113,0.010115485,90.05095208,9.94904792,0.0,0.866,0.0,0.134,0.0,0.0,0.0,0.0,0.0,0.0,0.0,0.0,0.0,0.0,0.0,0.0,0.0,0.0
uoft4_240405_Au-0.75-Cu-0.25_pp0_rep3,uoft,4,240405,Au-0.75-Cu-0.25,Au-0.866-Cu-0.134,3,CO2R,100,3.47,78.7674988,3.3521611,0.183292663,0.031189412,82.35045357,17.64954643,0.0,0.866,0.0,0.134,0.0,0.0,0.0,0.0,0.0,0.0,0.0,0.0,0.0,0.0,0.0,0.0,0.0,0.0
uoft4_240405_Au-0.75-Cu-0.25_pp0_rep3,uoft,4,240405,Au-0.75-Cu-0.25,Au-0.866-Cu-0.134,3,CO2R,150,3.64,85.95576388,1.625736739,0.17723795,0.032594341,87.80616164,12.19383836,0.0,0.866,0.0,0.134,0.0,0.0,0.0,0.0,0.0,0.0,0.0,0.0,0.0,0.0,0.0,0.0,0.0,0.0
uoft4_240405_Au-0.75-Cu-0.25_pp0_rep3,uoft,4,240405,Au-0.75-Cu-0.25,Au-0.866-Cu-0.134,3,CO2R,200,3.67,85.32727197,1.086689587,0.188246519,0.034982719,86.64979521,13.35020479,0.0,0.866,0.0,0.134,0.0,0.0,0.0,0.0,0.0,0.0,0.0,0.0,0.0,0.0,0.0,0.0,0.0,0.0
uoft4_240405_Au-0.75-Cu-0.25_pp0_rep3,uoft,4,240405,Au-0.75-Cu-0.25,Au-0.866-Cu-0.134,3,CO2R,300,3.78,82.25826027,0.3978389,0.076326074,0.016156678,82.75220672,17.24779328,0.0,0.866,0.0,0.134,0.0,0.0,0.0,0.0,0.0,0.0,0.0,0.0,0.0,0.0,0.0,0.0,0.0,0.0
uoft4_240405_Au-0.8-Cu-0.2_pp0_rep1,uoft,4,240405,Au-0.8-Cu-0.2,Au-0.921-Cu-0.079,1,HER,50,3.01,0.0,0.0,0.0,0.0,0.0,0.0,0.0,0.921,0.0,0.079,0.0,0.0,0.0,0.0,0.0,0.0,0.0,0.0,0.0,0.0,0.0,0.0,0.0,0.0
uoft4_240405_Au-0.8-Cu-0.2_pp0_rep1,uoft,4,240405,Au-0.8-Cu-0.2,Au-0.921-Cu-0.079,1,CO2R,50,3.59,89.18328486,4.479371316,0.165128525,0.010958442,93.85950336,6.140496641,0.0,0.921,0.0,0.079,0.0,0.0,0.0,0.0,0.0,0.0,0.0,0.0,0.0,0.0,0.0,0.0,0.0,0.0
uoft4_240405_Au-0.8-Cu-0.2_pp0_rep1,uoft,4,240405,Au-0.8-Cu-0.2,Au-0.921-Cu-0.079,1,CO2R,150,3.8,89.49046852,1.247544204,0.095774545,0.009553514,90.85652187,9.143478128,0.0,0.921,0.0,0.079,0.0,0.0,0.0,0.0,0.0,0.0,0.0,0.0,0.0,0.0,0.0,0.0,0.0,0.0
uoft4_240405_Au-0.8-Cu-0.2_pp0_rep1,uoft,4,240405,Au-0.8-Cu-0.2,Au-0.921-Cu-0.079,1,CO2R,200,3.86,88.94599176,0.681483301,0.053391556,0.004214785,89.69150718,10.30849282,0.0,0.921,0.0,0.079,0.0,0.0,0.0,0.0,0.0,0.0,0.0,0.0,0.0,0.0,0.0,0.0,0.0,0.0
uoft4_240405_Au-0.8-Cu-0.2_pp0_rep1,uoft,4,240405,Au-0.8-Cu-0.2,Au-0.921-Cu-0.079,1,CO2R,300,3.99,84.95281341,0.319253438,0.029906611,0.002809857,85.30840811,14.69159189,0.0,0.921,0.0,0.079,0.0,0.0,0.0,0.0,0.0,0.0,0.0,0.0,0.0,0.0,0.0,0.0,0.0,0.0
uoft4_240405_Au-0.8-Cu-0.2_pp0_rep1,uoft,4,240405,Au-0.8-Cu-0.2,Au-0.921-Cu-0.079,1,CO2R,100,4.38,87.16880454,3.447937132,0.148065244,0.010958442,90.7950427,9.204957299,0.0,0.921,0.0,0.079,0.0,0.0,0.0,0.0,0.0,0.0,0.0,0.0,0.0,0.0,0.0,0.0,0.0,0.0
uoft4_240405_Au-0.8-Cu-0.2_pp0_rep2,uoft,4,240405,Au-0.8-Cu-0.2,Au-0.921-Cu-0.079,2,HER,50,2.93,0.0,0.0,0.0,0.0,0.0,0.0,0.0,0.921,0.0,0.079,0.0,0.0,0.0,0.0,0.0,0.0,0.0,0.0,0.0,0.0,0.0,0.0,0.0,0.0
uoft4_240405_Au-0.8-Cu-0.2_pp0_rep2,uoft,4,240405,Au-0.8-Cu-0.2,Au-0.921-Cu-0.079,2,CO2R,50,3.07,81.03873276,17.15127701,0.078160835,0.0059007,98.28593429,1.714065706,0.0,0.921,0.0,0.079,0.0,0.0,0.0,0.0,0.0,0.0,0.0,0.0,0.0,0.0,0.0,0.0,0.0,0.0
uoft4_240405_Au-0.8-Cu-0.2_pp0_rep2,uoft,4,240405,Au-0.8-Cu-0.2,Au-0.921-Cu-0.079,2,CO2R,100,3.4,83.95655904,13.00343811,0.093572831,0.013065835,97.08047597,2.919524033,0.0,0.921,0.0,0.079,0.0,0.0,0.0,0.0,0.0,0.0,0.0,0.0,0.0,0.0,0.0,0.0,0.0,0.0
uoft4_240405_Au-0.8-Cu-0.2_pp0_rep2,uoft,4,240405,Au-0.8-Cu-0.2,Au-0.921-Cu-0.079,2,CO2R,150,3.62,91.70394861,3.36935167,0.106049208,0.014892242,95.21005904,4.789940962,0.0,0.921,0.0,0.079,0.0,0.0,0.0,0.0,0.0,0.0,0.0,0.0,0.0,0.0,0.0,0.0,0.0,0.0
uoft4_240405_Au-0.8-Cu-0.2_pp0_rep2,uoft,4,240405,Au-0.8-Cu-0.2,Au-0.921-Cu-0.079,2,CO2R,200,3.72,89.64845467,2.099705305,0.07981212,0.010536964,91.85012489,8.149875109,0.0,0.921,0.0,0.079,0.0,0.0,0.0,0.0,0.0,0.0,0.0,0.0,0.0,0.0,0.0,0.0,0.0,0.0
uoft4_240405_Au-0.8-Cu-0.2_pp0_rep2,uoft,4,240405,Au-0.8-Cu-0.2,Au-0.921-Cu-0.079,2,CO2R,300,3.83,88.89221369,0.766208251,0.046052511,0.006603164,89.71667958,10.28332042,0.0,0.921,0.0,0.079,0.0,0.0,0.0,0.0,0.0,0.0,0.0,0.0,0.0,0.0,0.0,0.0,0.0,0.0
uoft4_240405_Au-0.8-Cu-0.2_pp0_rep3,uoft,4,240405,Au-0.8-Cu-0.2,Au-0.921-Cu-0.079,3,HER,50,2.86,0.0,0.0,0.0,0.0,0.0,0.0,0.0,0.921,0.0,0.079,0.0,0.0,0.0,0.0,0.0,0.0,0.0,0.0,0.0,0.0,0.0,0.0,0.0,0.0
uoft4_240405_Au-0.8-Cu-0.2_pp0_rep3,uoft,4,240405,Au-0.8-Cu-0.2,Au-0.921-Cu-0.079,3,CO2R,50,2.99,89.61016133,2.799607073,0.127699393,0.007586614,92.56284889,7.437151113,0.0,0.921,0.0,0.079,0.0,0.0,0.0,0.0,0.0,0.0,0.0,0.0,0.0,0.0,0.0,0.0,0.0,0.0
uoft4_240405_Au-0.8-Cu-0.2_pp0_rep3,uoft,4,240405,Au-0.8-Cu-0.2,Au-0.921-Cu-0.079,3,CO2R,100,3.28,85.48138693,2.630157171,0.142010532,0.010115485,88.28492463,11.71507537,0.0,0.921,0.0,0.079,0.0,0.0,0.0,0.0,0.0,0.0,0.0,0.0,0.0,0.0,0.0,0.0,0.0,0.0
uoft4_240405_Au-0.8-Cu-0.2_pp0_rep3,uoft,4,240405,Au-0.8-Cu-0.2,Au-0.921-Cu-0.079,3,CO2R,150,3.47,87.9407395,1.483300589,0.138341009,0.012925342,89.5940895,10.4059105,0.0,0.921,0.0,0.079,0.0,0.0,0.0,0.0,0.0,0.0,0.0,0.0,0.0,0.0,0.0,0.0,0.0,0.0
uoft4_240405_Au-0.8-Cu-0.2_pp0_rep3,uoft,4,240405,Au-0.8-Cu-0.2,Au-0.921-Cu-0.079,3,CO2R,200,3.55,86.70991232,0.86935167,0.104030971,0.010115485,87.70626201,12.29373799,0.0,0.921,0.0,0.079,0.0,0.0,0.0,0.0,0.0,0.0,0.0,0.0,0.0,0.0,0.0,0.0,0.0,0.0
uoft4_240405_Au-0.8-Cu-0.2_pp0_rep3,uoft,4,240405,Au-0.8-Cu-0.2,Au-0.921-Cu-0.079,3,CO2R,300,3.64,77.85745674,0.0,0.044217749,0.0039338,77.90989214,22.09010786,0.0,0.921,0.0,0.079,0.0,0.0,0.0,0.0,0.0,0.0,0.0,0.0,0.0,0.0,0.0,0.0,0.0,0.0
uoft4_240405_Cu-0.111-Pd-0.889_pp0_rep1,uoft,4,240405,Cu-0.111-Pd-0.889,Cu-0.11-Pd-0.89,1,HER,50,2.84,0.0,0.0,0.0,0.0,0.0,0.0,0.0,0.0,0.0,0.11,0.0,0.0,0.0,0.0,0.0,0.0,0.0,0.89,0.0,0.0,0.0,0.0,0.0,0.0
uoft4_240405_Cu-0.111-Pd-0.889_pp0_rep1,uoft,4,240405,Cu-0.111-Pd-0.889,Cu-0.11-Pd-0.89,1,CO2R,50,3.34,61.7790705,19.15520629,0.030823991,0.0,80.97004368,19.02995632,0.0,0.0,0.0,0.11,0.0,0.0,0.0,0.0,0.0,0.0,0.0,0.89,0.0,0.0,0.0,0.0,0.0,0.0
uoft4_240405_Cu-0.111-Pd-0.889_pp0_rep1,uoft,4,240405,Cu-0.111-Pd-0.889,Cu-0.11-Pd-0.89,1,CO2R,100,3.71,65.84193015,15.41257367,0.042382988,0.004636264,81.30696028,18.69303972,0.0,0.0,0.0,0.11,0.0,0.0,0.0,0.0,0.0,0.0,0.0,0.89,0.0,0.0,0.0,0.0,0.0,0.0
uoft4_240405_Cu-0.111-Pd-0.889_pp0_rep1,uoft,4,240405,Cu-0.111-Pd-0.889,Cu-0.11-Pd-0.89,1,CO2R,200,3.92,55.4415242,12.31458743,0.102379686,0.013065835,67.87748864,32.12251136,0.0,0.0,0.0,0.11,0.0,0.0,0.0,0.0,0.0,0.0,0.0,0.89,0.0,0.0,0.0,0.0,0.0,0.0
uoft4_240405_Cu-0.111-Pd-0.889_pp0_rep1,uoft,4,240405,Cu-0.111-Pd-0.889,Cu-0.11-Pd-0.89,1,CO2R,300,3.96,81.63928938,0.535363458,0.014311139,0.00098345,82.19175982,17.80824018,0.0,0.0,0.0,0.11,0.0,0.0,0.0,0.0,0.0,0.0,0.0,0.89,0.0,0.0,0.0,0.0,0.0,0.0
uoft4_240405_Cu-0.111-Pd-0.889_pp0_rep1,uoft,4,240405,Cu-0.111-Pd-0.889,Cu-0.11-Pd-0.89,1,CO2R,150,4.02,68.57477662,12.79469548,0.072656551,0.007586614,81.45630581,18.54369419,0.0,0.0,0.0,0.11,0.0,0.0,0.0,0.0,0.0,0.0,0.0,0.89,0.0,0.0,0.0,0.0,0.0,0.0
uoft4_240405_Cu-0.111-Pd-0.889_pp0_rep2,uoft,4,240405,Cu-0.111-Pd-0.889,Cu-0.11-Pd-0.89,2,HER,50,2.36,0.0,0.0,0.0,0.0,0.0,0.0,0.0,0.0,0.0,0.11,0.0,0.0,0.0,0.0,0.0,0.0,0.0,0.89,0.0,0.0,0.0,0.0,0.0,0.0
uoft4_240405_Cu-0.111-Pd-0.889_pp0_rep2,uoft,4,240405,Cu-0.111-Pd-0.889,Cu-0.11-Pd-0.89,2,CO2R,50,3.02,72.11826989,9.945972495,0.044034273,0.0,82.11519674,17.88480326,0.0,0.0,0.0,0.11,0.0,0.0,0.0,0.0,0.0,0.0,0.0,0.89,0.0,0.0,0.0,0.0,0.0,0.0
uoft4_240405_Cu-0.111-Pd-0.889_pp0_rep2,uoft,4,240405,Cu-0.111-Pd-0.889,Cu-0.11-Pd-0.89,2,CO2R,100,3.34,63.01889556,8.76719057,0.056143699,0.00295035,71.85111167,28.14888833,0.0,0.0,0.0,0.11,0.0,0.0,0.0,0.0,0.0,0.0,0.0,0.89,0.0,0.0,0.0,0.0,0.0,0.0
uoft4_240405_Cu-0.111-Pd-0.889_pp0_rep2,uoft,4,240405,Cu-0.111-Pd-0.889,Cu-0.11-Pd-0.89,2,CO2R,150,3.57,57.1135617,6.55697446,0.076693026,0.0059007,63.76235665,36.23764335,0.0,0.0,0.0,0.11,0.0,0.0,0.0,0.0,0.0,0.0,0.0,0.89,0.0,0.0,0.0,0.0,0.0,0.0
uoft4_240405_Cu-0.111-Pd-0.889_pp0_rep2,uoft,4,240405,Cu-0.111-Pd-0.889,Cu-0.11-Pd-0.89,2,CO2R,200,3.66,69.7591496,2.423870334,0.056143699,0.003793307,72.24864128,27.75135872,0.0,0.0,0.0,0.11,0.0,0.0,0.0,0.0,0.0,0.0,0.0,0.89,0.0,0.0,0.0,0.0,0.0,0.0
uoft4_240405_Cu-0.111-Pd-0.889_pp0_rep2,uoft,4,240405,Cu-0.111-Pd-0.889,Cu-0.11-Pd-0.89,2,CO2R,300,3.73,68.13534495,0.486247544,0.021650184,0.001545421,68.64709479,31.35290521,0.0,0.0,0.0,0.11,0.0,0.0,0.0,0.0,0.0,0.0,0.0,0.89,0.0,0.0,0.0,0.0,0.0,0.0
uoft4_240405_Cu-0.111-Pd-0.889_pp0_rep3,uoft,4,240405,Cu-0.111-Pd-0.889,Cu-0.11-Pd-0.89,3,HER,50,2.32,0.0,0.0,0.0,0.0,0.0,0.0,0.0,0.0,0.0,0.11,0.0,0.0,0.0,0.0,0.0,0.0,0.0,0.89,0.0,0.0,0.0,0.0,0.0,0.0
uoft4_240405_Cu-0.111-Pd-0.889_pp0_rep3,uoft,4,240405,Cu-0.111-Pd-0.889,Cu-0.11-Pd-0.89,3,CO2R,50,3.01,64.45709264,12.18565815,0.047336844,0.0,76.69700771,23.30299229,0.0,0.0,0.0,0.11,0.0,0.0,0.0,0.0,0.0,0.0,0.0,0.89,0.0,0.0,0.0,0.0,0.0,0.0
