Repository: Jehadabed/ocx24-dashboard

# OCx24 Dashboard

An interactive web dashboard for exploring and analyzing  data from OCx24 experiments, featuring HER (Hydrogen Evolution Reaction) and CO2RR (CO2 Reduction Reaction) performance data, as well as XRD (X-ray Diffraction) data.

This project is part of the OCx24 research: https://ai.meta.com/blog/open-catalyst-simulations-experiments/.

## Features

- **Interactive Data Filtering**: Filter data by source, batch, reaction type, element count, and voltage/current density ranges
- **Data Aggregation**: Average data across multiple replicates with statistical analysis
- **Interactive Plots**: Dedicated plotting interfaces for HER and CO2RR performance visualization

File: Data/ExpDataDump_250923.csv (part 3 of 25)
sample id,source,batch number,batch date,composition,rep,reaction,current density,voltage,fe_h2,fe_co,fe_ch4,fe_c2h4,fe_gas_total,fe_liquid
uoft4_240405_Ag-0.889-Cu-0.111_pp0_rep1,uoft,4,240405,Ag-0.889-Cu-0.111,1,CO2R,300,3.73,83.80003767,1.14194499,0.122195109,0.095394644,85.16698677,14.83301323
uoft4_240405_Ag-0.889-Hg-0.111_pp0,uoft,4,240405,Ag-0.889-Hg-0.111,std,CO2R,50,0.1,10.627427947452400,8.897684956,0.011563364155738400,0.001460045,1.7207100979268100,1.7207100958035100
uoft4_240405_Ag-0.889-Hg-0.111_pp0,uoft,4,240405,Ag-0.889-Hg-0.111,std,CO2R,300,0.08,6.578993598644540,3.921579167084530,0.027077705,0.001335298,3.883995791872220,3.8839957918722200
uoft4_240405_Ag-0.889-Hg-0.111_pp0,uoft,4,240405,Ag-0.889-Hg-0.111,avg,CO2R,300,3.95,61.87951202000000,12.16437459,0.098098575,0.006134854,74.16108145,25.83891855
uoft4_240405_Ag-0.889-Hg-0.111_pp0,uoft,4,240405,Ag-0.889-Hg-0.111,avg,CO2R,50,3.23,64.51024294333330,24.86738703,0.22420784166666700,0.014330270333333300,89.65043892666670,10.349561074666700
uoft4_240405_Ag-0.889-Hg-0.111_pp0,uoft,4,240405,Ag-0.889-Hg-0.111,std,CO2R,200,0.09,1.8129394330995000,1.6732621103147300,0.012578824903564800,0.001403171,1.9769607821260900,1.9769607821260900
uoft4_240405_Ag-0.889-Hg-0.111_pp0,uoft,4,240405,Ag-0.889-Hg-0.111,avg,CO2R,200,3.86,62.424721166666700,20.922151280000000,0.132928463,0.008921296,83.50750526,16.49249474
uoft4_240405_Ag-0.889-Hg-0.111_pp0,uoft,4,240405,Ag-0.889-Hg-0.111,std,CO2R,150,0.08,16.470264355016500,12.58385203,0.030791210242385000,0.0019669,5.582880954460630,5.582880952919450
uoft4_240405_Ag-0.889-Hg-0.111_pp0,uoft,4,240405,Ag-0.889-Hg-0.111,avg,CO2R,150,3.74,50.34812753333330,38.351342503333300,0.17540318866666700,0.012363370666666700,88.91228067000000,11.087719330333300
vsp28_240927_Au-0.4-Cu-0.5-Pd-0.1_pp0,vsp,28,240927,Au-0.4-Cu-0.5-Pd-0.1,std,HER,50,0,0,0,0,0,0,0
uoft4_240405_Ag-0.889-Hg-0.111_pp0,uoft,4,240405,Ag-0.889-Hg-0.111,std,CO2R,100,0.12,11.470316560212100,12.915315951711700,0.011338469033828700,0.000243341,5.336539871272290,5.336539871272280
uoft4_240405_Ag-0.889-Hg-0.111_pp0,uoft,4,240405,Ag-0.889-Hg-0.111,avg,CO2R,100,3.56,51.60706438666670,34.172396856666700,0.21044713166666700,0.015735199000000000,86.03711343000000,13.96288657
vsp28_240927_Au-0.429-Cu-0.286-Pd-0.286_pp0,vsp,28,240927,Au-0.429-Cu-0.286-Pd-0.286,std,HER,50,0,0,0,0,0,0,0
uoft4_240405_Ag-0.889-Hg-0.111_pp0_rep1,uoft,4,240405,Ag-0.889-Hg-0.111,1,CO2R,50,3.25,55.22400552,32.54911591,0.235583362,0.016016185,88.06030993,11.93969007
uoft4_240405_Ag-0.889-Hg-0.111_pp0_rep1,uoft,4,240405,Ag-0.889-Hg-0.111,1,CO2R,300,4.02,64.27378685,13.27603143,0.106232684,0.006181685,77.67623757,22.32376243
uoft4_240405_Ag-0.889-Hg-0.111_pp0_rep1,uoft,4,240405,Ag-0.889-Hg-0.111,1,CO2R,200,3.85,60.39297746,22.02480354,0.121094252,0.008008092,82.56344209,17.43655791
uoft4_240405_Ag-0.889-Hg-0.111_pp0_rep1,uoft,4,240405,Ag-0.889-Hg-0.111,1,CO2R,150,3.75,42.53614849,47.71611002,0.151918243,0.011520414,90.43744596,9.562554036
uoft4_240405_Ag-0.889-Hg-0.111_pp0_rep1,uoft,4,240405,Ag-0.889-Hg-0.111,1,CO2R,100,3.59,47.47305865,44.27062868,0.197603802,0.015594706,91.98555472,8.01444528
vsp28_240927_Au-0.444-Cu-0.222-Pd-0.333_pp0,vsp,28,240927,Au-0.444-Cu-0.222-Pd-0.333,std,HER,50,0,0,0,0,0,0,0
uoft4_240405_Ag-0.889-Hg-0.111_pp0_rep2,uoft,4,240405,Ag-0.889-Hg-0.111,2,CO2R,200,3.96,63.00382933,18.99680747,0.146138745,0.010536964,82.1795556,17.8204444
uoft4_240405_Ag-0.889-Hg-0.111_pp0_rep2,uoft,4,240405,Ag-0.889-Hg-0.111,2,CO2R,150,3.8,69.27075268,24.04715128,0.210263655,0.014611256,93.57408397,6.425916035
uoft4_240405_Ag-0.889-Hg-0.111_pp0_rep2,uoft,4,240405,Ag-0.889-Hg-0.111,2,CO2R,50,3.32,76.10077633,15.11787819,0.212465369,0.013487313,91.47723041,8.522769594
uoft4_240405_Ag-0.889-Hg-0.111_pp0_rep2,uoft,4,240405,Ag-0.889-Hg-0.111,2,CO2R,300,3.96,66.92607085,7.80697446,0.067886171,0.004776757,74.81559406,25.18440594
vsp28_240927_Au-0.75-Cu-0.125-Pd-0.125_pp0,vsp,28,240927,Au-0.75-Cu-0.125-Pd-0.125,std,HER,50,0,0,0,0,0,0,0
uoft4_240405_Ag-0.889-Hg-0.111_pp0_rep2,uoft,4,240405,Ag-0.889-Hg-0.111,2,CO2R,100,3.66,64.57134487,19.61935167,0.214667083,0.016016185,84.45598017,15.54401983
uoft4_240405_Ag-0.889-Hg-0.111_pp0_rep3,uoft,4,240405,Ag-0.889-Hg-0.111,3,CO2R,50,3.11,62.20594698,26.93516699,0.224574794,0.013487313,89.41377644,10.58622356
uoft4_240405_Ag-0.889-Hg-0.111_pp0_rep3,uoft,4,240405,Ag-0.889-Hg-0.111,3,CO2R,100,3.43,42.77678964,38.62721022,0.21907051,0.015594706,81.6698054,18.3301946
vsp29_241004_Ag-0.125-Au-0.5-Pd-0.375_pp0,vsp,29,241004,Ag-0.125-Au-0.5-Pd-0.375,std,HER,50,0,0,0,0,0,0,0
uoft4_240405_Ag-0.889-Hg-0.111_pp0_rep3,uoft,4,240405,Ag-0.889-Hg-0.111,3,CO2R,150,3.66,39.23748143,43.29076621,0.164027668,0.010958442,82.72531208,17.27468792
uoft4_240405_Ag-0.889-Hg-0.111_pp0_rep3,uoft,4,240405,Ag-0.889-Hg-0.111,3,CO2R,200,3.78,63.87735671,21.74484283,0.131552392,0.008218832,85.77951809,14.22048191
uoft4_240405_Ag-0.889-Hg-0.111_pp0_rep3,uoft,4,240405,Ag-0.889-Hg-0.111,3,CO2R,300,3.86,54.43867836,15.41011788,0.120176871,0.007446121,69.99141272,30.00858728
uoft4_240405_Ag-1.0_pp0,uoft,4,240405,Ag-1.0,std,CO2R,200,0.14,1.8020034017903200,1.932153729869670,0.018522005,0.001724975,1.7072739225442700,1.7072739225442600
uoft4_240405_Ag-1.0_pp0,uoft,4,240405,Ag-1.0,avg,CO2R,300,3.79,69.82924941,6.8254747883333300,0.048070748,0.003044012,76.71325332000000,23.286746680000000
uoft4_240405_Ag-1.0_pp0,uoft,4,240405,Ag-1.0,std,CO2R,300,0.23,1.9285298949273700,3.387165779452330,0.007207134,0.000584919,5.313311220908200,5.313311220908200
vsp29_241004_Ag-0.125-Au-0.75-Pd-0.125_pp0,vsp,29,241004,Ag-0.125-Au-0.75-Pd-0.125,std,HER,50,0,0,0,0,0,0,0
uoft4_240405_Ag-1.0_pp0,uoft,4,240405,Ag-1.0,std,CO2R,150,0.22,20.81777787340940,19.96659994457300,0.042571209,0.003814926,4.988066373372750,4.988066373372750
vsp29_241004_Ag-0.167-Au-0.417-Pd-0.417_pp0,vsp,29,241004,Ag-0.167-Au-0.417-Pd-0.417,std,HER,50,0,0,0,0,0,0,0
uoft4_240405_Ag-1.0_pp0,uoft,4,240405,Ag-1.0,avg,CO2R,100,3.44,47.709514740000000,37.281434186666700,0.16017466933333300,0.012363371,85.19314442333330,14.806855578333300
uoft4_240405_Ag-1.0_pp0,uoft,4,240405,Ag-1.0,avg,CO2R,50,3.1,57.954759466666700,25.97249508666670,0.16989890466666700,0.010958442,84.13743982666670,15.862560173333300
uoft4_240405_Ag-1.0_pp0,uoft,4,240405,Ag-1.0,std,CO2R,50,0.2,9.503644312961060,14.682404479234000,0.039727562,0.002528871,5.168994502941480,5.168994502941490
uoft4_240405_Ag-1.0_pp0,uoft,4,240405,Ag-1.0,std,CO2R,100,0.25,10.064638672669400,16.59740728932690,0.060273796,0.005098555,6.538431513968010,6.538431511159610
uoft4_240405_Ag-1.0_pp0,uoft,4,240405,Ag-1.0,avg,CO2R,200,3.62,73.79062127333330,9.959479373000000,0.064216649,0.004425525,83.82986436333330,16.170135636666700
uoft4_240405_Ag-1.0_pp0,uoft,4,240405,Ag-1.0,avg,CO2R,150,3.58,51.52036382,31.94007858333330,0.106049208,0.008242247,83.59461534333330,16.405384656666700
uoft4_240405_Ag-1.0_pp0_rep1,uoft,4,240405,Ag-1.0,1,CO2R,300,3.72,68.66329072,4.503929273,0.040181274,0.002388378,73.21654495,26.78345505
uoft4_240405_Ag-1.0_pp0_rep1,uoft,4,240405,Ag-1.0,1,CO2R,200,3.61,73.47705539,11.95726916,0.056694127,0.004004046,85.50639141,14.49360859
uoft4_240405_Ag-1.0_pp0_rep1,uoft,4,240405,Ag-1.0,1,CO2R,100,3.37,36.10621691,56.30157171,0.100177972,0.008429571,92.53814497,7.461855035
uoft4_240405_Ag-1.0_pp0_rep1,uoft,4,240405,Ag-1.0,1,CO2R,150,3.5,29.44275879,54.69056974,0.071922646,0.0059007,84.22696919,15.77303081
vsp29_241004_Ag-0.167-Au-0.667-Pd-0.167_pp0,vsp,29,241004,Ag-0.167-Au-0.667-Pd-0.167,std,HER,50,0,0,0,0,0,0,0
uoft4_240405_Ag-1.0_pp0_rep1,uoft,4,240405,Ag-1.0,1,CO2R,50,3.01,47.23262676,42.50982318,0.147514816,0.010958442,89.92662632,10.07337368
uoft4_240405_Ag-1.0_pp0_rep2,uoft,4,240405,Ag-1.0,2,CO2R,50,2.97,61.29192911,20.93811395,0.215767939,0.013487313,82.50081875,17.49918125
uoft4_240405_Ag-1.0_pp0_rep2,uoft,4,240405,Ag-1.0,2,CO2R,300,3.6,68.76917282,5.260314342,0.054308937,0.003512321,74.09571137,25.90428863
uoft4_240405_Ag-1.0_pp0_rep2,uoft,4,240405,Ag-1.0,2,CO2R,100,3.24,52.9458662,29.80844794,0.220721795,0.018123578,83.03369137,16.96630863
uoft4_240405_Ag-1.0_pp0_rep2,uoft,4,240405,Ag-1.0,2,CO2R,200,3.48,72.16597962,9.820726916,0.085316405,0.006322178,82.09342099,17.90657901
vsp29_241004_Ag-0.333-Au-0.333-Pd-0.333_pp0,vsp,29,241004,Ag-0.333-Au-0.333-Pd-0.333,std,HER,50,0,0,0,0,0,0,0
uoft4_240405_Ag-1.0_pp0_rep2,uoft,4,240405,Ag-1.0,2,CO2R,150,3.42,54.32421687,23.80157171,0.153753004,0.012644356,78.32052529,21.67947471
uoft4_240405_Ag-1.0_pp0_rep3,uoft,4,240405,Ag-1.0,3,CO2R,100,3.72,54.07646111,25.73428291,0.159624241,0.010536964,80.00759693,19.99240307
vsp29_241004_Ag-0.417-Au-0.083-Pd-0.5_pp0,vsp,29,241004,Ag-0.417-Au-0.083-Pd-0.5,std,HER,50,0,0,0,0,0,0,0
uoft4_240405_Ag-1.0_pp0_rep3,uoft,4,240405,Ag-1.0,3,CO2R,300,4.04,72.05528469,10.71218075,0.049722034,0.003231336,82.82750364,17.17249636
uoft4_240405_Ag-1.0_pp0_rep3,uoft,4,240405,Ag-1.0,3,CO2R,50,3.33,65.33972253,14.46954813,0.146413959,0.008429571,79.98487441,20.01512559
uoft4_240405_Ag-1.0_pp0_rep3,uoft,4,240405,Ag-1.0,3,CO2R,150,3.83,70.7941158,17.3280943,0.092471974,0.006181685,88.23635155,11.76364845
uoft4_240405_Ag-1.0_pp0_rep3,uoft,4,240405,Ag-1.0,3,CO2R,200,3.76,75.72882881,8.100442043,0.050639414,0.00295035,83.88978069,16.11021931
uoft4_240405_Au-0.2-Cu-0.8_pp0,uoft,4,240405,Au-0.2-Cu-0.8,avg,CO2R,50,2.9,36.165226303333300,33.05009823333330,0.009907712,0.12307173566666700,69.34929256666670,30.650707433333300
uoft4_240405_Au-0.2-Cu-0.8_pp0,uoft,4,240405,Au-0.2-Cu-0.8,avg,CO2R,300,3.73,74.02477557666670,1.7403405370000000,1.129112159,2.2248915863333300,79.12488658333330,20.875113416666700
uoft4_240405_Au-0.2-Cu-0.8_pp0,uoft,4,240405,Au-0.2-Cu-0.8,std,CO2R,300,0.12,3.6489695427310000,0.6698937681302090,0.44778361923467300,1.117141627763920,1.5879679807763600,1.5879679807763600
uoft4_240405_Au-0.2-Cu-0.8_pp0,uoft,4,240405,Au-0.2-Cu-0.8,std,CO2R,150,0.11,10.53375954469120,13.918694540072300,0.3816896414925750,1.537942954312320,2.7037557462465000,2.7037557462465000
uoft4_240405_Au-0.2-Cu-0.8_pp0,uoft,4,240405,Au-0.2-Cu-0.8,avg,CO2R,100,3.24,29.785306243333300,39.09381139333330,0.023851898,0.3860743486666670,69.29085628333330,30.70914371666670
uoft4_240405_Au-0.2-Cu-0.8_pp0,uoft,4,240405,Au-0.2-Cu-0.8,std,CO2R,200,0.1,19.577177599241800,13.206983123346600,0.8324124020907910,2.4676918921356600,7.228181747866820,7.2281817478668300
uoft4_240405_Au-0.2-Cu-0.8_pp0,uoft,4,240405,Au-0.2-Cu-0.8,avg,CO2R,200,3.61,44.08577287666670,17.1046169,1.666880722,8.991472085333330,71.87082090666670,28.129179093333300
uoft4_240405_Au-0.2-Cu-0.8_pp0,uoft,4,240405,Au-0.2-Cu-0.8,std,CO2R,100,0.07,8.341180365585950,12.254217915334900,0.007183741,0.12688744496308000,4.049960863200230,4.049960863200230
vsp29_241004_Ag-0.5-Au-0.167-Pd-0.333_pp0,vsp,29,241004,Ag-0.5-Au-0.167-Pd-0.333,std,HER,50,0,0,0,0,0,0,0
vsp2_240718_Au-0.769-In-0.231_pp0,vsp,2,240718,Au-0.769-In-0.231,std,HER,50,0,0,0,0,0,0,0
uoft4_240405_Au-0.2-Cu-0.8_pp0,uoft,4,240405,Au-0.2-Cu-0.8,std,CO2R,50,0.08,6.188010179859130,7.956546056609430,0.00190674,0.039457235566761700,3.3698678341092900,3.369867834109290
uoft4_240405_Au-0.2-Cu-0.8_pp0,uoft,4,240405,Au-0.2-Cu-0.8,avg,CO2R,150,3.43,30.46782035,36.41617550666670,0.37282351433333300,4.888963818333330,72.15863475333330,27.84136524666670
vsp2_240718_Au-0.8-In-0.2_pp0,vsp,2,240718,Au-0.8-In-0.2,std,HER,50,0,0,0,0,0,0,0
uoft4_240405_Au-0.2-Cu-0.8_pp0_rep1,uoft,4,240405,Au-0.2-Cu-0.8,1,CO2R,200,3.66,65.52679487,5.046660118,2.528117718,6.491191098,79.61253544,20.38746456
uoft4_240405_Au-0.2-Cu-0.8_pp0_rep1,uoft,4,240405,Au-0.2-Cu-0.8,1,CO2R,300,3.69,77.76078177,0.972495088,0.831880814,1.081513951,80.64897831,19.35102169
uoft4_240405_Au-0.2-Cu-0.8_pp0_rep1,uoft,4,240405,Au-0.2-Cu-0.8,1,CO2R,150,3.44,42.46123585,20.36345776,0.813166248,6.634634297,70.29457248,29.70542752
uoft4_240405_Au-0.2-Cu-0.8_pp0_rep1,uoft,4,240405,Au-0.2-Cu-0.8,1,CO2R,50,2.91,42.56962899,27.14145383,0.008806855,0.077552053,69.79744173,30.20255827
uoft4_240405_Au-0.2-Cu-0.8_pp0_rep1,uoft,4,240405,Au-0.2-Cu-0.8,1,CO2R,100,3.23,39.3837494,25.04911591,0.021466708,0.242350164,64.69915364,35.30084636
uoft4_240405_Au-0.2-Cu-0.8_pp0_rep2,uoft,4,240405,Au-0.2-Cu-0.8,2,CO2R,100,3.17,25.6772479,44.62426326,0.031924848,0.482592936,70.81899469,29.18100531
vsp2_240718_Au-0.875-In-0.125_pp0,vsp,2,240718,Au-0.875-In-0.125,std,HER,50,0,0,0,0,0,0,0
uoft4_240405_Au-0.2-Cu-0.8_pp0_rep2,uoft,4,240405,Au-0.2-Cu-0.8,2,CO2R,50,2.81,35.70696185,29.91159136,0.012109425,0.144145663,65.77777404,34.22222596
uoft4_240405_Au-0.2-Cu-0.8_pp0_rep2,uoft,4,240405,Au-0.2-Cu-0.8,2,CO2R,300,3.63,70.46956413,2.043222004,1.644129681,3.313804827,77.4799474,22.5200526
uoft4_240405_Au-0.2-Cu-0.8_pp0_rep2,uoft,4,240405,Au-0.2-Cu-0.8,2,CO2R,150,3.31,26.22570048,45.12278978,0.168798048,3.733737953,75.25959397,24.74040603
uoft4_240405_Au-0.2-Cu-0.8_pp0_rep2,uoft,4,240405,Au-0.2-Cu-0.8,2,CO2R,200,3.5,27.16221306,31.21930255,0.866649542,11.42522971,70.70107516,29.29892484
uoft4_240405_Au-0.2-Cu-0.8_pp0_rep3,uoft,4,240405,Au-0.2-Cu-0.8,3,CO2R,50,2.98,30.21908807,42.09724951,0.008806855,0.147517491,72.47266193,27.52733807
uoft4_240405_Au-0.2-Cu-0.8_pp0_rep3,uoft,4,240405,Au-0.2-Cu-0.8,3,CO2R,100,3.31,24.29492143,47.60805501,0.018164138,0.433279946,72.35442052,27.64557948
vsp3_240718_Au-0.125-Cu-0.875_pp0,vsp,3,240718,Au-0.125-Cu-0.875,std,HER,50,0,0,0,0,0,0,0
uoft4_240405_Au-0.2-Cu-0.8_pp0_rep3,uoft,4,240405,Au-0.2-Cu-0.8,3,CO2R,300,3.86,73.84398083,2.205304519,0.911325982,2.279355981,79.24573404,20.75426596
uoft4_240405_Au-0.2-Cu-0.8_pp0_rep3,uoft,4,240405,Au-0.2-Cu-0.8,3,CO2R,150,3.53,22.71652472,43.76227898,0.136506247,4.298519205,70.92173781,29.07826219
uoft4_240405_Au-0.2-Cu-0.8_pp0_rep3,uoft,4,240405,Au-0.2-Cu-0.8,3,CO2R,200,3.68,39.5683107,15.04788802,1.605874906,9.057995448,65.29885212,34.70114788
uoft4_240405_Au-0.25-Cu-0.75_pp0,uoft,4,240405,Au-0.25-Cu-0.75,avg,CO2R,50,2.94,42.48467220333330,43.330058940000000,0.009173807,0.059287982000000000,85.88319293333330,14.116807065666700
uoft4_240405_Au-0.25-Cu-0.75_pp0,uoft,4,240405,Au-0.25-Cu-0.75,avg,CO2R,150,3.51,42.3524242,36.150949573333300,1.158101389,8.396039975333330,88.06926827666670,11.930731724666700
uoft4_240405_Au-0.25-Cu-0.75_pp0,uoft,4,240405,Au-0.25-Cu-0.75,std,CO2R,150,0.1,8.125794620313340,7.821487297367070,1.4933977185613100,6.745751524626510,8.857995135219050,8.857995132992430
uoft4_240405_Au-0.25-Cu-0.75_pp0,uoft,4,240405,Au-0.25-Cu-0.75,std,CO2R,50,0.07,6.950918413304150,6.8760472207797400,0.00063558,0.027987360140659600,8.893371845124310,8.893371846856340
uoft4_240405_Au-0.25-Cu-0.75_pp0,uoft,4,240405,Au-0.25-Cu-0.75,std,CO2R,300,0.04,7.725469705835720,1.179398271261020,0.39874833166462300,0.555023734,6.436427338638960,6.436427340941950
uoft4_240405_Au-0.25-Cu-0.75_pp0,uoft,4,240405,Au-0.25-Cu-0.75,avg,CO2R,100,3.26,40.926782313333300,43.78192534666670,0.067152267,0.6523082976666670,85.42899204000000,14.57100796
vsp3_240718_Au-0.25-Cu-0.75_pp0,vsp,3,240718,Au-0.25-Cu-0.75,std,HER,50,0,0,0,0,0,0,0
vsp3_240718_Au-0.375-Cu-0.625_pp0,vsp,3,240718,Au-0.375-Cu-0.625,std,HER,50,0,0,0,0,0,0,0
uoft4_240405_Au-0.25-Cu-0.75_pp0,uoft,4,240405,Au-0.25-Cu-0.75,std,CO2R,100,0.09,6.792265564052980,3.1940943739259700,0.082503693,0.7402873641726150,8.476995001769030,8.476995003
uoft4_240405_Au-0.25-Cu-0.75_pp0,uoft,4,240405,Au-0.25-Cu-0.75,std,CO2R,200,0.09,18.73146713419410,9.147464998444310,1.0792346248872600,1.6703512588860700,11.38168911208250,11.381689086187400
uoft4_240405_Au-0.25-Cu-0.75_pp0,uoft,4,240405,Au-0.25-Cu-0.75,avg,CO2R,200,3.69,60.65925213,16.518909626666700,2.412344274666670,9.677077187666670,89.29361588666670,10.706384128333300
uoft4_240405_Au-0.25-Cu-0.75_pp0,uoft,4,240405,Au-0.25-Cu-0.75,avg,CO2R,300,3.8,85.60421854333330,2.9616895873333300,0.9666746170000000,1.418837281,90.95389148333330,9.046108515333330
uoft4_240405_Au-0.25-Cu-0.75_pp0_rep1,uoft,4,240405,Au-0.25-Cu-0.75,1,CO2R,100,3.18,42.01343405,40.16699411,0.022017137,0.204417095,82.40933385,17.59066615
uoft4_240405_Au-0.25-Cu-0.75_pp0_rep1,uoft,4,240405,Au-0.25-Cu-0.75,1,CO2R,50,2.87,45.24137354,35.5108055,0.009907712,0.026974627,80.78906138,19.21093862
uoft4_240405_Au-0.25-Cu-0.75_pp0_rep1,uoft,4,240405,Au-0.25-Cu-0.75,1,CO2R,150,3.39,39.58274917,43.51669941,0.18200833,2.200399,85.48877598,14.51122402
vsp3_240718_Au-0.4-Cu-0.6_pp0,vsp,3,240718,Au-0.4-Cu-0.6,std,HER,50,0,0,0,0,0,0,0
uoft4_240405_Au-0.25-Cu-0.75_pp0_rep1,uoft,4,240405,Au-0.25-Cu-0.75,1,CO2R,200,3.6,43.93626148,26.99778978,2.15740418,10.54539324,83.66798901,16.33201099
uoft4_240405_Au-0.25-Cu-0.75_pp0_rep1,uoft,4,240405,Au-0.25-Cu-0.75,1,CO2R,300,3.76,80.98035113,4.177308448,1.319560391,1.245609598,87.72727818,12.27272182
uoft4_240405_Au-0.25-Cu-0.75_pp0_rep2,uoft,4,240405,Au-0.25-Cu-0.75,2,CO2R,100,3.35,33.65669924,44.95579568,0.017063281,0.245721993,78.87528019,21.12471981
uoft4_240405_Au-0.25-Cu-0.75_pp0_rep2,uoft,4,240405,Au-0.25-Cu-0.75,2,CO2R,50,3.01,34.57825022,46.04616896,0.008806855,0.075023181,80.70824922,19.29175078
uoft4_240405_Au-0.25-Cu-0.75_pp0_rep2,uoft,4,240405,Au-0.25-Cu-0.75,2,CO2R,300,3.83,81.30950637,2.885559921,0.53409904,2.039815673,86.76898101,13.23101899
vsp3_240718_Au-0.429-Cu-0.571_pp0,vsp,3,240718,Au-0.429-Cu-0.571,std,HER,50,0,0,0,0,0,0,0
uoft4_240405_Au-0.25-Cu-0.75_pp0_rep2,uoft,4,240405,Au-0.25-Cu-0.75,2,CO2R,150,3.59,35.9735504,36.99410609,0.415023026,7.405378066,80.78805758,19.21194242
uoft4_240405_Au-0.25-Cu-0.75_pp0_rep2,uoft,4,240405,Au-0.25-Cu-0.75,2,CO2R,200,3.77,57.14118312,12.42878193,1.483404583,10.73442637,81.82017205,18.17982795
uoft4_240405_Au-0.25-Cu-0.75_pp0_rep3,uoft,4,240405,Au-0.25-Cu-0.75,3,CO2R,100,3.27,47.11021365,46.22298625,0.162376383,1.506785805,95.00236208,4.997637917
uoft4_240405_Au-0.25-Cu-0.75_pp0_rep3,uoft,4,240405,Au-0.25-Cu-0.75,3,CO2R,150,3.54,51.50097303,27.94204322,2.877272811,15.58234286,97.93097127,2.069028734
uoft4_240405_Au-0.25-Cu-0.75_pp0_rep3,uoft,4,240405,Au-0.25-Cu-0.75,3,CO2R,200,3.71,80.90031179,10.13015717,3.596224061,7.751411953,102.3926866,-2.392686555
uoft4_240405_Au-0.25-Cu-0.75_pp0_rep3,uoft,4,240405,Au-0.25-Cu-0.75,3,CO2R,300,3.81,94.52279813,1.822200393,1.04636442,0.971086572,98.36541526,1.634584736
uoft4_240405_Au-0.25-Cu-0.75_pp0_rep3,uoft,4,240405,Au-0.25-Cu-0.75,3,CO2R,50,2.93,47.63439285,48.43320236,0.008806855,0.075866138,96.1522682,3.847731797
vsp3_240718_Au-0.5-Cu-0.5_pp0,vsp,3,240718,Au-0.5-Cu-0.5,std,HER,50,0,0,0,0,0,0,0
vsp3_240718_Au-0.556-Cu-0.444_pp0,vsp,3,240718,Au-0.556-Cu-0.444,std,HER,50,0,0,0,0,0,0,0
uoft4_240405_Au-0.333-Tl-0.667_pp0,uoft,4,240405,Au-0.333-Tl-0.667,std,CO2R,200,0.03,7.212276097600650,0,0.035495521,0.002430364,7.184696108377560,7.184696108377560
uoft4_240405_Au-0.333-Tl-0.667_pp0,uoft,4,240405,Au-0.333-Tl-0.667,avg,CO2R,300,3.84,71.64563672333330,0.19400785833333300,0.11149233366666700,0.005807038,71.96974059333330,28.03025940666670
uoft4_240405_Au-0.333-Tl-0.667_pp0,uoft,4,240405,Au-0.333-Tl-0.667,std,CO2R,300,0.07,8.639079666751670,0.18928753097236000,0.063710708,0.003733869,8.464348925824310,8.464348925824320
vsp3_240718_Au-0.571-Cu-0.429_pp0,vsp,3,240718,Au-0.571-Cu-0.429,std,HER,50,0,0,0,0,0,0,0
uoft4_240405_Au-0.333-Tl-0.667_pp0,uoft,4,240405,Au-0.333-Tl-0.667,std,CO2R,150,0.05,3.3480398799721200,0.4353436129869180,0.007286875,0.000429213,3.306346452144050,3.3063464521440500
uoft4_240405_Au-0.333-Tl-0.667_pp0,uoft,4,240405,Au-0.333-Tl-0.667,avg,CO2R,150,3.59,74.79224647333330,0.49279633266666700,0.18066283800000000,0.010302809,75.49841631,24.50158369
uoft4_240405_Au-0.333-Tl-0.667_pp0,uoft,4,240405,Au-0.333-Tl-0.667,std,CO2R,100,0.05,5.477002203980910,0,0.005114346,0,5.483308021174060,5.483308021174060
uoft4_240405_Au-0.333-Tl-0.667_pp0,uoft,4,240405,Au-0.333-Tl-0.667,avg,CO2R,100,3.42,79.69030530000000,0,0.18072399666666700,0.010115485,79.90651838333330,20.093481616666700
uoft4_240405_Au-0.333-Tl-0.667_pp0,uoft,4,240405,Au-0.333-Tl-0.667,std,CO2R,50,0.03,5.212360547469680,0,0.007493377,0.001287638,5.217310734,5.217310733070120
uoft4_240405_Au-0.333-Tl-0.667_pp0,uoft,4,240405,Au-0.333-Tl-0.667,avg,CO2R,50,3.14,85.92437590333330,0,0.183476139,0.010677456333333300,86.14258499,13.857415010666700
uoft4_240405_Au-0.333-Tl-0.667_pp0,uoft,4,240405,Au-0.333-Tl-0.667,avg,CO2R,200,3.69,75.54196572666670,0,0.154028219,0.008218832,75.72241915666670,24.27758084333330
uoft4_240405_Au-0.333-Tl-0.667_pp0_rep1,uoft,4,240405,Au-0.333-Tl-0.667,1,CO2R,200,3.68,69.43679508,0,0.19485166,0.010958442,69.666084,30.333916
uoft4_240405_Au-0.333-Tl-0.667_pp0_rep1,uoft,4,240405,Au-0.333-Tl-0.667,1,CO2R,50,3.17,82.1548892,0,0.175036237,0.009272528,82.36292393,17.63707607
uoft4_240405_Au-0.333-Tl-0.667_pp0_rep1,uoft,4,240405,Au-0.333-Tl-0.667,1,CO2R,150,3.61,70.96779594,0.65324165,0.175403189,0.009834499,71.82769455,28.17230545
uoft4_240405_Au-0.333-Tl-0.667_pp0_rep1,uoft,4,240405,Au-0.333-Tl-0.667,1,CO2R,100,3.42,74.11266191,0,0.17723795,0.010115485,74.3242356,25.6757644
uoft4_240405_Au-0.333-Tl-0.667_pp0_rep1,uoft,4,240405,Au-0.333-Tl-0.667,1,CO2R,300,3.85,62.1611668,0.378192534,0.17962314,0.009694007,62.74960146,37.25039854
vsp3_240718_Au-0.6-Cu-0.4_pp0,vsp,3,240718,Au-0.6-Cu-0.4,std,HER,50,0,0,0,0,0,0,0
uoft4_240405_Au-0.333-Tl-0.667_pp0_rep2,uoft,4,240405,Au-0.333-Tl-0.667,2,CO2R,50,3.12,91.87260667,0,0.186044805,0.011801399,92.09516742,7.904832582
uoft4_240405_Au-0.333-Tl-0.667_pp0_rep2,uoft,4,240405,Au-0.333-Tl-0.667,2,CO2R,100,3.46,85.06078805,0,0.186595233,0.010115485,85.28517906,14.71482094
uoft4_240405_Au-0.333-Tl-0.667_pp0_rep2,uoft,4,240405,Au-0.333-Tl-0.667,2,CO2R,300,3.91,79.06505681,0.203831041,0.101462305,0.005479221,79.38818665,20.61181335
uoft4_240405_Au-0.333-Tl-0.667_pp0_rep2,uoft,4,240405,Au-0.333-Tl-0.667,2,CO2R,150,3.63,77.19391492,0.825147348,0.188980423,0.010677457,78.24277564,21.75722436
vsp3_240718_Au-0.625-Cu-0.375_pp0,vsp,3,240718,Au-0.625-Cu-0.375,std,HER,50,0,0,0,0,0,0,0
uoft4_240405_Au-0.333-Tl-0.667_pp0_rep2,uoft,4,240405,Au-0.333-Tl-0.667,2,CO2R,200,3.72,83.49986399,0,0.136781462,0.007375875,83.66082721,16.33917279
uoft4_240405_Au-0.333-Tl-0.667_pp0_rep3,uoft,4,240405,Au-0.333-Tl-0.667,3,CO2R,50,3.12,83.74563184,0,0.189347375,0.010958442,83.96966362,16.03033638
vsp3_240718_Au-0.75-Cu-0.25_pp0,vsp,3,240718,Au-0.75-Cu-0.25,std,HER,50,0,0,0,0,0,0,0
uoft4_240405_Au-0.333-Tl-0.667_pp0_rep3,uoft,4,240405,Au-0.333-Tl-0.667,3,CO2R,300,3.78,73.71068656,0,0.053391556,0.002247886,73.77143367,26.22856633
uoft4_240405_Au-0.333-Tl-0.667_pp0_rep3,uoft,4,240405,Au-0.333-Tl-0.667,3,CO2R,200,3.65,73.68923811,0,0.130451535,0.006322178,73.84034626,26.15965374
uoft4_240405_Au-0.333-Tl-0.667_pp0_rep3,uoft,4,240405,Au-0.333-Tl-0.667,3,CO2R,150,3.53,76.21502856,0,0.177604902,0.010396471,76.42477874,23.57522126
uoft4_240405_Au-0.333-Tl-0.667_pp0_rep3,uoft,4,240405,Au-0.333-Tl-0.667,3,CO2R,100,3.36,79.89746594,0,0.178338807,0.010115485,80.11014049,19.88985951
vsp3_240718_Au-0.8-Cu-0.2_pp0,vsp,3,240718,Au-0.8-Cu-0.2,std,HER,50,0,0,0,0,0,0,0
uoft4_240405_Au-0.429-Cu-0.571_pp0,uoft,4,240405,Au-0.429-Cu-0.571,avg,CO2R,100,3.37,66.09659126666670,29.393418466666700,0.11081958800000000,0.076568603,95.69634573,4.303654256666670
uoft4_240405_Au-0.429-Cu-0.571_pp0,uoft,4,240405,Au-0.429-Cu-0.571,std,CO2R,100,0.02,7.249760039755520,6.442974079136370,0.008603838,0.02092306,13.011610539268400,13.011610562194400
uoft4_240405_Au-0.429-Cu-0.571_pp0,uoft,4,240405,Au-0.429-Cu-0.571,avg,CO2R,50,3.02,58.77419489666670,38.894891943333300,0.09504064,0.029222512666666700,97.80982637666670,2.1901736390000000
vsp3_240718_Au-0.833-Cu-0.167_pp0,vsp,3,240718,Au-0.833-Cu-0.167,std,HER,50,0,0,0,0,0,0,0
uoft4_240405_Au-0.429-Cu-0.571_pp0,uoft,4,240405,Au-0.429-Cu-0.571,avg,CO2R,150,3.55,69.46661366,21.350687620000000,0.14054272233333300,0.091507676,91.07033159666670,8.929668419333330
uoft4_240405_Au-0.429-Cu-0.571_pp0,uoft,4,240405,Au-0.429-Cu-0.571,avg,CO2R,300,3.8,86.29140597666670,3.5870988866666700,0.10507066866666700,0.043599614,90.03837907333330,9.961620928333330
uoft4_240405_Au-0.429-Cu-0.571_pp0,uoft,4,240405,Au-0.429-Cu-0.571,std,CO2R,50,0.02,6.612595769778810,7.7137116908644700,0.014026027635861400,0.011130013679399100,12.195953113695600,12.195953092616400
uoft4_240405_Au-0.429-Cu-0.571_pp0,uoft,4,240405,Au-0.429-Cu-0.571,avg,CO2R,200,3.69,78.81238360333330,11.766944993000000,0.14852393433333300,0.077271067,90.82407141666670,9.175928584666670
uoft4_240405_Au-0.429-Cu-0.571_pp0,uoft,4,240405,Au-0.429-Cu-0.571,std,CO2R,150,0.01,6.957736603663380,4.522887642545080,0.025757331646958900,0.030186461224224100,11.167356518882100,11.167356492491800
uoft4_240405_Au-0.429-Cu-0.571_pp0,uoft,4,240405,Au-0.429-Cu-0.571,std,CO2R,300,0.03,13.013293542135400,1.5656970235636700,0.029342609222494700,0.009648426,13.980660542912100,13.980660540137500
uoft4_240405_Au-0.429-Cu-0.571_pp0,uoft,4,240405,Au-0.429-Cu-0.571,std,CO2R,200,0.02,3.236344024218840,6.007452878154480,0.020119520526561500,0.025208974736307200,4.710917249605630,4.710917247298340
uoft4_240405_Au-0.429-Cu-0.571_pp0_rep1,uoft,4,240405,Au-0.429-Cu-0.571,1,CO2R,50,3,59.19019021,31.16404715,0.11118654,0.019388013,90.50656072,9.493439283
uoft4_240405_Au-0.429-Cu-0.571_pp0_rep1,uoft,4,240405,Au-0.429-Cu-0.571,1,CO2R,200,3.71,75.73259537,12.37721022,0.126048107,0.054792211,88.30819323,11.69180677
uoft4_240405_Au-0.429-Cu-0.571_pp0_rep1,uoft,4,240405,Au-0.429-Cu-0.571,1,CO2R,300,3.81,81.29109209,4.658644401,0.122011632,0.052825311,86.13808406,13.86191594
vsp3_240718_Au-0.875-Cu-0.125_pp0,vsp,3,240718,Au-0.875-Cu-0.125,std,HER,50,0,0,0,0,0,0,0
uoft4_240405_Au-0.429-Cu-0.571_pp0_rep1,uoft,4,240405,Au-0.429-Cu-0.571,1,CO2R,100,3.37,65.25058068,24.37868369,0.102930114,0.054792211,89.80576975,10.19423025
uoft4_240405_Au-0.429-Cu-0.571_pp0_rep1,uoft,4,240405,Au-0.429-Cu-0.571,1,CO2R,150,3.54,69.2979556,18.85068762,0.113755206,0.057040097,88.33921016,11.66078984
vsp3_240718_Au-0.889-Cu-0.111_pp0,vsp,3,240718,Au-0.889-Cu-0.111,std,HER,50,0,0,0,0,0,0,0
uoft4_240405_Au-0.429-Cu-0.571_pp0_rep2,uoft,4,240405,Au-0.429-Cu-0.571,2,CO2R,300,3.77,76.51991044,1.790275049,0.071188742,0.033577791,78.42203686,21.57796314
uoft4_240405_Au-0.429-Cu-0.571_pp0_rep2,uoft,4,240405,Au-0.429-Cu-0.571,2,CO2R,100,3.39,59.30695348,27.14145383,0.109535255,0.096518587,86.67176134,13.32823866
uoft4_240405_Au-0.429-Cu-0.571_pp0_rep2,uoft,4,240405,Au-0.429-Cu-0.571,2,CO2R,150,3.56,62.59473938,18.62966601,0.165128525,0.113237236,81.52188373,18.47811627
uoft4_240405_Au-0.429-Cu-0.571_pp0_rep2,uoft,4,240405,Au-0.429-Cu-0.571,2,CO2R,200,3.67,82.18533554,5.477652259,0.154670385,0.07249431,87.90522837,12.09477163
uoft4_240405_Au-0.429-Cu-0.571_pp0_rep2,uoft,4,240405,Au-0.429-Cu-0.571,2,CO2R,50,3.03,51.96342254,38.92927308,0.085866833,0.041304898,91.03370751,8.966292494
uoft4_240405_Au-0.429-Cu-0.571_pp0_rep3,uoft,4,240405,Au-0.429-Cu-0.571,3,CO2R,200,3.7,78.5192199,17.4459725,0.164853311,0.10452668,96.25879265,3.741207354
uoft4_240405_Au-0.429-Cu-0.571_pp0_rep3,uoft,4,240405,Au-0.429-Cu-0.571,3,CO2R,300,3.84,101.0632154,4.31237721,0.122011632,0.04439574,105.5550163,-5.555016295
vsp3_240718_Au-1.0_pp0,vsp,3,240718,Au-1.0,std,HER,50,0,0,0,0,0,0,0
uoft4_240405_Au-0.429-Cu-0.571_pp0_rep3,uoft,4,240405,Au-0.429-Cu-0.571,3,CO2R,100,3.35,73.73223964,36.66011788,0.119993395,0.07839501,110.6115061,-10.61150614
uoft4_240405_Au-0.429-Cu-0.571_pp0_rep3,uoft,4,240405,Au-0.429-Cu-0.571,3,CO2R,50,3.04,65.16897194,46.5913556,0.088068547,0.026974627,111.8892109,-11.88921086
uoft4_240405_Au-0.429-Cu-0.571_pp0_rep3,uoft,4,240405,Au-0.429-Cu-0.571,3,CO2R,150,3.55,76.507146,26.57170923,0.142744436,0.104245694,103.3499009,-3.349900852
uoft4_240405_Au-0.5-Cu-0.5_pp0,uoft,4,240405,Au-0.5-Cu-0.5,std,CO2R,300,0.1,6.233289705461420,0.8297428224402050,0.011640738,0.006027018,5.411120039577300,5.411120039577300
uoft4_240405_Au-0.5-Cu-0.5_pp0,uoft,4,240405,Au-0.5-Cu-0.5,avg,CO2R,200,3.71,55.76325095666670,26.926571706666700,0.16769719100000000,0.11892719633333300,82.98921623333330,17.010783766666700
vsp3_240718_Cu-1.0_pp0,vsp,3,240718,Cu-1.0,std,HER,50,0,0,0,0,0,0,0
vsp4_240726_Pd-0.833-Sn-0.167_pp0,vsp,4,240726,Pd-0.833-Sn-0.167,std,HER,50,0,0,0,0,0,0,0
uoft4_240405_Au-0.5-Cu-0.5_pp0,uoft,4,240405,Au-0.5-Cu-0.5,avg,CO2R,50,3.05,55.28301492,32.55893909666670,0.072656551,0.034561240666666700,87.96037573666670,12.039624263333300
uoft4_240405_Au-0.5-Cu-0.5_pp0,uoft,4,240405,Au-0.5-Cu-0.5,avg,CO2R,300,3.83,75.40675329666670,6.716601179,0.094612529,0.040977080666666700,82.26652321333330,17.733476786666700
uoft4_240405_Au-0.5-Cu-0.5_pp0,uoft,4,240405,Au-0.5-Cu-0.5,avg,CO2R,100,3.36,56.06415702666670,34.81827112,0.08219731,0.077271067,91.05227663,8.947723369666670
uoft4_240405_Au-0.5-Cu-0.5_pp0,uoft,4,240405,Au-0.5-Cu-0.5,std,CO2R,100,0.04,2.8234334763308500,1.6554667823044100,0.005781682,0.005098555,1.4737425686683300,1.4737425688539000
uoft4_240405_Au-0.5-Cu-0.5_pp0,uoft,4,240405,Au-0.5-Cu-0.5,avg,CO2R,150,3.54,53.948398166666700,33.76555337,0.10030028933333300,0.090945704,87.91760973,12.08239027
uoft4_240405_Au-0.5-Cu-0.5_pp0,uoft,4,240405,Au-0.5-Cu-0.5,std,CO2R,150,0.07,2.0794601451900400,1.5681468543381800,0.009683184,0.008384179,1.3343663555922900,1.334366355592290
uoft4_240405_Au-0.5-Cu-0.5_pp0,uoft,4,240405,Au-0.5-Cu-0.5,std,CO2R,200,0.09,2.5536870006495600,5.2177764343812900,0.017266995798609300,0.021575146243724700,5.1296297608936400,5.129629760893640
uoft4_240405_Au-0.5-Cu-0.5_pp0,uoft,4,240405,Au-0.5-Cu-0.5,std,CO2R,50,0.02,5.845922812982190,2.771717667100330,0.005504284,0.013799802360156600,3.143720101254950,3.1437201012549500
uoft4_240405_Au-0.5-Cu-0.5_pp0_rep1,uoft,4,240405,Au-0.5-Cu-0.5,1,CO2R,100,3.35,56.33576765,35.4518664,0.082013834,0.083031274,91.96305927,8.036940732
uoft4_240405_Au-0.5-Cu-0.5_pp0_rep1,uoft,4,240405,Au-0.5-Cu-0.5,1,CO2R,50,3.04,49.291678,35.09823183,0.078160835,0.04636264,84.52629629,15.47370371
uoft4_240405_Au-0.5-Cu-0.5_pp0_rep1,uoft,4,240405,Au-0.5-Cu-0.5,1,CO2R,150,3.49,55.59982423,33.63948919,0.104948351,0.10059288,89.45671764,10.54328236
uoft4_240405_Au-0.5-Cu-0.5_pp0_rep1,uoft,4,240405,Au-0.5-Cu-0.5,1,CO2R,200,3.65,56.50745988,32.06655206,0.176687522,0.142670488,88.90572722,11.09427278
vsp4_240726_Pd-0.867-Sn-0.133_pp0,vsp,4,240726,Pd-0.867-Sn-0.133,std,HER,50,0,0,0,0,0,0,0
uoft4_240405_Au-0.5-Cu-0.5_pp0_rep1,uoft,4,240405,Au-0.5-Cu-0.5,1,CO2R,300,3.82,82.03770742,5.923379175,0.093022402,0.034139762,88.09549836,11.90450164
uoft4_240405_Au-0.5-Cu-0.5_pp0_rep2,uoft,4,240405,Au-0.5-Cu-0.5,2,CO2R,300,3.74,74.51547427,6.6478389,0.083848595,0.045519683,81.30075487,18.69924513
uoft4_240405_Au-0.5-Cu-0.5_pp0_rep2,uoft,4,240405,Au-0.5-Cu-0.5,2,CO2R,150,3.5,54.63223754,32.26424361,0.089169404,0.086824581,87.08565624,12.91434376
vsp4_240726_Pd-1.0_pp0,vsp,4,240726,Pd-1.0,std,HER,50,0,0,0,0,0,0,0
uoft4_240405_Au-0.5-Cu-0.5_pp0_rep2,uoft,4,240405,Au-0.5-Cu-0.5,2,CO2R,100,3.32,58.74196991,32.93958743,0.07650955,0.073337267,91.84178426,8.158215737
uoft4_240405_Au-0.5-Cu-0.5_pp0_rep2,uoft,4,240405,Au-0.5-Cu-0.5,2,CO2R,50,3.04,60.97177175,29.6021611,0.072656551,0.037933069,90.69638545,9.30361455
uoft4_240405_Au-0.5-Cu-0.5_pp0_rep2,uoft,4,240405,Au-0.5-Cu-0.5,2,CO2R,200,3.67,52.92012806,27.07883104,0.14779003,0.113588468,80.27442489,19.72557511
vsp5_241011_Ag-0.111-Pd-0.889_pp0,vsp,5,241011,Ag-0.111-Pd-0.889,std,HER,50,0,0,0,0,0,0,0
uoft4_240405_Au-0.5-Cu-0.5_pp0_rep3,uoft,4,240405,Au-0.5-Cu-0.5,3,CO2R,100,3.4,53.11473352,36.06335953,0.088068547,0.07544466,89.35198636,10.64801364
uoft4_240405_Au-0.5-Cu-0.5_pp0_rep3,uoft,4,240405,Au-0.5-Cu-0.5,3,CO2R,150,3.61,51.61313273,35.39292731,0.106783113,0.085419652,87.21045531,12.78954469
uoft4_240405_Au-0.5-Cu-0.5_pp0_rep3,uoft,4,240405,Au-0.5-Cu-0.5,3,CO2R,300,3.94,69.6670782,7.578585462,0.106966589,0.043271797,77.40331641,22.59668359
uoft4_240405_Au-0.5-Cu-0.5_pp0_rep3,uoft,4,240405,Au-0.5-Cu-0.5,3,CO2R,200,3.8,57.86216493,21.63433202,0.178614021,0.100522633,79.78749659,20.21250341
uoft4_240405_Au-0.5-Cu-0.5_pp0_rep3,uoft,4,240405,Au-0.5-Cu-0.5,3,CO2R,50,3.08,55.58559501,32.97642436,0.067152267,0.019388013,88.65844547,11.34155453
uoft4_240405_Au-0.5-Pd-0.5_pp0,uoft,4,240405,Au-0.5-Pd-0.5,avg,CO2R,200,3.95,84.91828663,4.188359528,0.046511201,0.002739611,89.16059274,10.83940726
uoft4_240405_Au-0.5-Pd-0.5_pp0,uoft,4,240405,Au-0.5-Pd-0.5,std,CO2R,200,0,0,0,0,0,0,0
uoft4_240405_Au-0.5-Pd-0.5_pp0,uoft,4,240405,Au-0.5-Pd-0.5,avg,CO2R,300,4.08,86.01435477,1.475933202,0.025319707,0.001685914,87.51992981,12.48007019
uoft4_240405_Au-0.5-Pd-0.5_pp0,uoft,4,240405,Au-0.5-Pd-0.5,avg,CO2R,100,3.54,69.68695725,16.87868369,0.0522907,0.00295035,86.62681348,13.37318652
uoft4_240405_Au-0.5-Pd-0.5_pp0,uoft,4,240405,Au-0.5-Pd-0.5,std,CO2R,50,0,0,0,0,0,0,0
uoft4_240405_Au-0.5-Pd-0.5_pp0,uoft,4,240405,Au-0.5-Pd-0.5,std,CO2R,300,0,0,0,0,0,0,0
uoft4_240405_Au-0.5-Pd-0.5_pp0,uoft,4,240405,Au-0.5-Pd-0.5,std,CO2R,100,0,0,0,0,0,0,0
uoft4_240405_Au-0.5-Pd-0.5_pp0,uoft,4,240405,Au-0.5-Pd-0.5,avg,CO2R,150,3.82,77.57140765,9.45481336,0.067519219,0.003371828,87.1037026,12.8962974
uoft4_240405_Au-0.5-Pd-0.5_pp0,uoft,4,240405,Au-0.5-Pd-0.5,avg,CO2R,50,3.16,56.31505158,31.79764244,0.036328276,0,88.15495378,11.84504622
vsp5_241011_Ag-0.167-Pd-0.833_pp0,vsp,5,241011,Ag-0.167-Pd-0.833,std,HER,50,0,0,0,0,0,0,0
vsp5_241011_Ag-0.2-Pd-0.8_pp0,vsp,5,241011,Ag-0.2-Pd-0.8,std,HER,50,0,0,0,0,0,0,0
uoft4_240405_Au-0.5-Pd-0.5_pp0,uoft,4,240405,Au-0.5-Pd-0.5,std,CO2R,150,0,0,0,0,0,0,0
uoft4_240405_Au-0.5-Pd-0.5_pp0_rep1,uoft,4,240405,Au-0.5-Pd-0.5,1,CO2R,200,3.95,84.91828663,4.188359528,0.046511201,0.002739611,89.16059274,10.83940726
uoft4_240405_Au-0.5-Pd-0.5_pp0_rep1,uoft,4,240405,Au-0.5-Pd-0.5,1,CO2R,100,3.54,69.68695725,16.87868369,0.0522907,0.00295035,86.62681348,13.37318652
uoft4_240405_Au-0.5-Pd-0.5_pp0_rep1,uoft,4,240405,Au-0.5-Pd-0.5,1,CO2R,150,3.82,77.57140765,9.45481336,0.067519219,0.003371828,87.1037026,12.8962974
uoft4_240405_Au-0.5-Pd-0.5_pp0_rep1,uoft,4,240405,Au-0.5-Pd-0.5,1,CO2R,50,3.16,56.31505158,31.79764244,0.036328276,0,88.15495378,11.84504622
uoft4_240405_Au-0.5-Pd-0.5_pp0_rep1,uoft,4,240405,Au-0.5-Pd-0.5,1,CO2R,300,4.08,86.01435477,1.475933202,0.025319707,0.001685914,87.51992981,12.48007019
vsp5_241011_Ag-0.25-Pd-0.75_pp0,vsp,5,241011,Ag-0.25-Pd-0.75,std,HER,50,0,0,0,0,0,0,0
uoft4_240405_Au-0.556-Cu-0.444_pp0,uoft,4,240405,Au-0.556-Cu-0.444,std,CO2R,150,0,6.684436991353130,7.196096516655500,0.6274092057999350,1.212983474095300,1.0709035539573300,1.0709035539573300
uoft4_240405_Au-0.556-Cu-0.444_pp0,uoft,4,240405,Au-0.556-Cu-0.444,avg,CO2R,150,3.42,37.50695767,22.28880158,0.9137111720000000,10.54750063,71.27558934,28.72441067
uoft4_240405_Au-0.556-Cu-0.444_pp0,uoft,4,240405,Au-0.556-Cu-0.444,avg,CO2R,200,3.6,47.13783507,17.11444008,1.6438544670000000,8.727029421500000,74.64910931,25.3508907
uoft4_240405_Au-0.556-Cu-0.444_pp0,uoft,4,240405,Au-0.556-Cu-0.444,avg,CO2R,100,3.21,36.33377974,38.255157170000000,0.07843605,2.709685577,77.38867438,22.61132563
uoft4_240405_Au-0.556-Cu-0.444_pp0,uoft,4,240405,Au-0.556-Cu-0.444,std,CO2R,100,0.03,5.783482125765540,6.527540256727230,0.003502904,1.0037661805604300,1.7551718891981200,1.7551718891981300
uoft4_240405_Au-0.556-Cu-0.444_pp0,uoft,4,240405,Au-0.556-Cu-0.444,std,CO2R,200,0,17.096095691112800,5.417910507902910,0.735610049,4.312349986777380,8.098998634110340,8.098998634
uoft4_240405_Au-0.556-Cu-0.444_pp0,uoft,4,240405,Au-0.556-Cu-0.444,std,CO2R,50,0.04,2.9074992698417000,5.709644140627860,0.00934108,0.7701103941984940,3.5836934497329700,3.5836934497329800
uoft4_240405_Au-0.556-Cu-0.444_pp0,uoft,4,240405,Au-0.556-Cu-0.444,std,CO2R,300,0.04,3.8276894904872300,1.9709385966591700,0.20887692768574200,1.1615235730334800,0.48343776229436500,0.4834377622943730
vsp5_241011_Ag-0.3-Pd-0.7_pp0,vsp,5,241011,Ag-0.3-Pd-0.7,std,HER,50,0,0,0,0,0,0,0
uoft4_240405_Au-0.556-Cu-0.444_pp0,uoft,4,240405,Au-0.556-Cu-0.444,avg,CO2R,300,3.74,76.15884409,3.88629666,0.497770765,1.438365787,81.98646735,18.013532650000000
uoft4_240405_Au-0.556-Cu-0.444_pp0,uoft,4,240405,Au-0.556-Cu-0.444,avg,CO2R,50,2.94,38.55636234,30.7956778,0.033025705,0.9196661890000000,70.31214640000000,29.687853600000000
vsp5_241011_Ag-0.333-Pd-0.667_pp0,vsp,5,241011,Ag-0.333-Pd-0.667,std,HER,50,0,0,0,0,0,0,0
uoft4_240405_Au-0.556-Cu-0.444_pp0_rep1,uoft,4,240405,Au-0.556-Cu-0.444,1,CO2R,300,3.77,73.45225889,5.279960707,0.645469057,2.259686982,81.64462523,18.35537477
uoft4_240405_Au-0.556-Cu-0.444_pp0_rep1,uoft,4,240405,Au-0.556-Cu-0.444,1,CO2R,200,3.6,35.04906987,20.94548134,1.123699613,11.77632134,68.92225245,31.07774755
vsp5_241011_Ag-0.4-Pd-0.6_pp0,vsp,5,241011,Ag-0.4-Pd-0.6,std,HER,50,0,0,0,0,0,0,0
uoft4_240405_Au-0.556-Cu-0.444_pp0_rep1,uoft,4,240405,Au-0.556-Cu-0.444,1,CO2R,150,3.43,32.78034694,27.37721022,0.470065868,11.40520947,72.0328325,27.9671675
uoft4_240405_Au-0.556-Cu-0.444_pp0_rep1,uoft,4,240405,Au-0.556-Cu-0.444,1,CO2R,50,2.97,36.50044989,34.83300589,0.039630846,1.464216471,72.84620034,27.15379966
uoft4_240405_Au-0.556-Cu-0.444_pp0_rep1,uoft,4,240405,Au-0.556-Cu-0.444,1,CO2R,100,3.23,32.24424031,42.87082515,0.080912977,3.41945545,78.62976832,21.37023168
uoft4_240405_Au-0.556-Cu-0.444_pp0_rep2,uoft,4,240405,Au-0.556-Cu-0.444,2,CO2R,300,3.71,78.86542928,2.492632613,0.350072473,0.617044592,82.32830947,17.67169053
uoft4_240405_Au-0.556-Cu-0.444_pp0_rep2,uoft,4,240405,Au-0.556-Cu-0.444,2,CO2R,200,3.6,59.22660026,13.28339882,2.164009321,5.677737503,80.37596616,19.62403384
uoft4_240405_Au-0.556-Cu-0.444_pp0_rep2,uoft,4,240405,Au-0.556-Cu-0.444,2,CO2R,150,3.42,42.23356839,17.20039293,1.357356476,9.68979179,70.51834617,29.48165383
uoft4_240405_Au-0.556-Cu-0.444_pp0_rep2,uoft,4,240405,Au-0.556-Cu-0.444,2,CO2R,50,2.92,40.61227479,26.75834971,0.026420564,0.375115907,67.77809246,32.22190754
uoft4_240405_Au-0.556-Cu-0.444_pp0_rep2,uoft,4,240405,Au-0.556-Cu-0.444,2,CO2R,100,3.19,40.42331917,33.63948919,0.075959122,1.999915704,76.14758043,23.85241957
vsp5_241011_Ag-0.429-Pd-0.571_pp0,vsp,5,241011,Ag-0.429-Pd-0.571,std,HER,50,0,0,0,0,0,0,0
vsp5_241011_Ag-0.583-Pd-0.417_pp0,vsp,5,241011,Ag-0.583-Pd-0.417,std,HER,50,0,0,0,0,0,0,0
uoft4_240405_Au-0.6-Cu-0.4_pp0,uoft,4,240405,Au-0.6-Cu-0.4,avg,CO2R,300,3.89,82.20490071,2.287573674,0.093389355,0.038495040500000000,84.62806596,15.37193404
uoft4_240405_Au-0.6-Cu-0.4_pp0,uoft,4,240405,Au-0.6-Cu-0.4,std,CO2R,300,0.13,2.113226700347230,0.9255597109417900,0.00467054,0.009934345,3.052342740057240,3.0523427400572400
uoft4_240405_Au-0.6-Cu-0.4_pp0,uoft,4,240405,Au-0.6-Cu-0.4,std,CO2R,200,0.06,1.319028101293150,1.4534586859362400,0.1393377763039820,0.0530494,0.33188574377154500,0.3318857458928650
uoft4_240405_Au-0.6-Cu-0.4_pp0,uoft,4,240405,Au-0.6-Cu-0.4,avg,CO2R,200,3.78,81.11359309,9.485510807,0.333009193,0.155947063,91.09856383,8.901436172
uoft4_240405_Au-0.6-Cu-0.4_pp0,uoft,4,240405,Au-0.6-Cu-0.4,avg,CO2R,100,3.46,60.48933855,33.72053046,0.211639726,0.152153755,94.58824407,5.411755933
uoft4_240405_Au-0.6-Cu-0.4_pp0,uoft,4,240405,Au-0.6-Cu-0.4,std,CO2R,150,0.16,10.430006275182800,10.877497246021800,0.10119503291981900,0.017285759131724900,0.5738941356481570,0.5738941328197240
uoft4_240405_Au-0.6-Cu-0.4_pp0,uoft,4,240405,Au-0.6-Cu-0.4,avg,CO2R,50,3.1,51.1561238,41.97937132,0.085316405,0.015594707,93.24925779,6.750742214500000
uoft4_240405_Au-0.6-Cu-0.4_pp0,uoft,4,240405,Au-0.6-Cu-0.4,std,CO2R,50,0.07,1.1470195543012700,0.4167623516571150,0.011676350333036600,0.001788182,0.7167926803777710,0.7167926796706590
uoft4_240405_Au-0.6-Cu-0.4_pp0,uoft,4,240405,Au-0.6-Cu-0.4,std,CO2R,100,0.14,2.0059525488071800,0.40634328879982400,0.054100421630531200,0.081660313,1.4641980427095600,1.4641980427095600
vsp5_241011_Ag-0.75-Pd-0.25_pp0,vsp,5,241011,Ag-0.75-Pd-0.25,std,HER,50,0,0,0,0,0,0,0
uoft4_240405_Au-0.6-Cu-0.4_pp0,uoft,4,240405,Au-0.6-Cu-0.4,avg,CO2R,150,3.69,71.21952751,18.31532417,0.305304295,0.17350866850000000,90.02585715,9.974142857
uoft4_240405_Au-0.6-Cu-0.4_pp0_rep1,uoft,4,240405,Au-0.6-Cu-0.4,1,CO2R,300,3.79,80.71062378,1.633104126,0.090086784,0.031470398,82.46973371,17.53026629
uoft4_240405_Au-0.6-Cu-0.4_pp0_rep1,uoft,4,240405,Au-0.6-Cu-0.4,1,CO2R,100,3.36,61.9077612,33.43320236,0.173384951,0.094411194,95.62358843,4.376411568
