Repository: Jehadabed/ocx24-dashboard

# OCx24 Dashboard

An interactive web dashboard for exploring and analyzing  data from OCx24 experiments, featuring HER (Hydrogen Evolution Reaction) and CO2RR (CO2 Reduction Reaction) performance data, as well as XRD (X-ray Diffraction) data.

This project is part of the OCx24 research: https://ai.meta.com/blog/open-catalyst-simulations-experiments/.

## Features

- **Interactive Data Filtering**: Filter data by source, batch, reaction type, element count, and voltage/current density ranges
- **Data Aggregation**: Average data across multiple replicates with statistical analysis
- **Interactive Plots**: Dedicated plotting interfaces for HER and CO2RR performance visualization

File: Data/DashboardData-241125.csv (part 4 of 19)
sample id,source,batch number,batch date,target composition,xrf composition,rep,reaction,current density,voltage,fe_h2,fe_co,fe_ch4,fe_c2h4,fe_gas_total,fe_liquid,Ag,Au,Cd,Cu,Ga,Hg,In,Ni,Pd,Pt,Rh,Sn,Tl,Zn
uoft4_240405_Cu-0.167-Pd-0.833_pp0_rep3,uoft,4,240405,Cu-0.167-Pd-0.833,Cu-0.125-Pd-0.875,3,CO2R,50,3.09,76.07943251,16.38506876,0.051740271,0.0,92.52415019,7.475849806,0.0,0.0,0.0,0.125,0.0,0.0,0.0,0.0,0.875,0.0,0.0,0.0,0.0,0.0
uoft4_240405_Cu-0.167-Pd-0.833_pp0_rep3,uoft,4,240405,Cu-0.167-Pd-0.833,Cu-0.125-Pd-0.875,3,CO2R,100,3.4,83.51775513,12.33300589,0.126598536,0.010115485,95.99439512,4.00560488,0.0,0.0,0.0,0.125,0.0,0.0,0.0,0.0,0.875,0.0,0.0,0.0,0.0,0.0
uoft4_240405_Cu-0.167-Pd-0.833_pp0_rep3,uoft,4,240405,Cu-0.167-Pd-0.833,Cu-0.125-Pd-0.875,3,CO2R,150,3.62,81.33043169,9.2043222,0.33502743,0.025850684,90.90354066,9.096459341,0.0,0.0,0.0,0.125,0.0,0.0,0.0,0.0,0.875,0.0,0.0,0.0,0.0,0.0
uoft4_240405_Cu-0.167-Pd-0.833_pp0_rep3,uoft,4,240405,Cu-0.167-Pd-0.833,Cu-0.125-Pd-0.875,3,CO2R,200,3.74,73.95823307,4.324656189,0.282369778,0.023602799,78.59825336,21.40174664,0.0,0.0,0.0,0.125,0.0,0.0,0.0,0.0,0.875,0.0,0.0,0.0,0.0,0.0
uoft4_240405_Cu-0.167-Pd-0.833_pp0_rep3,uoft,4,240405,Cu-0.167-Pd-0.833,Cu-0.125-Pd-0.875,3,CO2R,300,3.83,75.3179602,1.500491159,0.120543823,0.011098935,76.95454274,23.04545726,0.0,0.0,0.0,0.125,0.0,0.0,0.0,0.0,0.875,0.0,0.0,0.0,0.0,0.0
uoft4_240405_Cu-0.25-Pd-0.75_pp0_rep1,uoft,4,240405,Cu-0.25-Pd-0.75,Cu-0.197-Pd-0.803,1,HER,50,2.38,0.0,0.0,0.0,0.0,0.0,0.0,0.0,0.0,0.0,0.197,0.0,0.0,0.0,0.0,0.803,0.0,0.0,0.0,0.0,0.0
uoft4_240405_Cu-0.25-Pd-0.75_pp0_rep1,uoft,4,240405,Cu-0.25-Pd-0.75,Cu-0.197-Pd-0.803,1,CO2R,50,3.0,59.8681705,27.58349705,0.029723135,0.0,87.48732218,12.51267782,0.0,0.0,0.0,0.197,0.0,0.0,0.0,0.0,0.803,0.0,0.0,0.0,0.0,0.0
uoft4_240405_Cu-0.25-Pd-0.75_pp0_rep1,uoft,4,240405,Cu-0.25-Pd-0.75,Cu-0.197-Pd-0.803,1,CO2R,100,3.33,68.95750068,22.67681729,0.046235987,0.006322178,91.69379621,8.306203793,0.0,0.0,0.0,0.197,0.0,0.0,0.0,0.0,0.803,0.0,0.0,0.0,0.0,0.0
uoft4_240405_Cu-0.25-Pd-0.75_pp0_rep1,uoft,4,240405,Cu-0.25-Pd-0.75,Cu-0.197-Pd-0.803,1,CO2R,150,3.66,75.09468706,16.12966601,0.119626443,0.025288713,91.38047216,8.619527843,0.0,0.0,0.0,0.197,0.0,0.0,0.0,0.0,0.803,0.0,0.0,0.0,0.0,0.0
uoft4_240405_Cu-0.25-Pd-0.75_pp0_rep1,uoft,4,240405,Cu-0.25-Pd-0.75,Cu-0.197-Pd-0.803,1,CO2R,200,3.73,82.10404068,5.21611002,0.076234336,0.019598752,87.42463388,12.57536612,0.0,0.0,0.0,0.197,0.0,0.0,0.0,0.0,0.803,0.0,0.0,0.0,0.0,0.0
uoft4_240405_Cu-0.25-Pd-0.75_pp0_rep1,uoft,4,240405,Cu-0.25-Pd-0.75,Cu-0.197-Pd-0.803,1,CO2R,300,3.84,82.22164096,1.991650295,0.038346513,0.008991542,84.26408935,15.73591065,0.0,0.0,0.0,0.197,0.0,0.0,0.0,0.0,0.803,0.0,0.0,0.0,0.0,0.0
uoft4_240405_Cu-0.25-Pd-0.75_pp0_rep2,uoft,4,240405,Cu-0.25-Pd-0.75,Cu-0.197-Pd-0.803,2,HER,50,2.45,0.0,0.0,0.0,0.0,0.0,0.0,0.0,0.0,0.0,0.197,0.0,0.0,0.0,0.0,0.803,0.0,0.0,0.0,0.0,0.0
uoft4_240405_Cu-0.25-Pd-0.75_pp0_rep2,uoft,4,240405,Cu-0.25-Pd-0.75,Cu-0.197-Pd-0.803,2,CO2R,50,3.03,66.07796773,22.52946955,0.036328276,0.0,88.64969705,11.35030295,0.0,0.0,0.0,0.197,0.0,0.0,0.0,0.0,0.803,0.0,0.0,0.0,0.0,0.0
uoft4_240405_Cu-0.25-Pd-0.75_pp0_rep2,uoft,4,240405,Cu-0.25-Pd-0.75,Cu-0.197-Pd-0.803,2,CO2R,100,3.47,75.81012367,18.293222,0.049538558,0.005057743,94.16436775,5.835632245,0.0,0.0,0.0,0.197,0.0,0.0,0.0,0.0,0.803,0.0,0.0,0.0,0.0,0.0
uoft4_240405_Cu-0.25-Pd-0.75_pp0_rep2,uoft,4,240405,Cu-0.25-Pd-0.75,Cu-0.197-Pd-0.803,2,CO2R,150,3.67,78.65659461,11.7043222,0.113021302,0.017140128,90.49931643,9.500683574,0.0,0.0,0.0,0.197,0.0,0.0,0.0,0.0,0.803,0.0,0.0,0.0,0.0,0.0
uoft4_240405_Cu-0.25-Pd-0.75_pp0_rep2,uoft,4,240405,Cu-0.25-Pd-0.75,Cu-0.197-Pd-0.803,2,CO2R,200,3.78,84.93303898,4.015225933,0.072656551,0.012855096,89.0399552,10.9600448,0.0,0.0,0.0,0.197,0.0,0.0,0.0,0.0,0.803,0.0,0.0,0.0,0.0,0.0
uoft4_240405_Cu-0.25-Pd-0.75_pp0_rep2,uoft,4,240405,Cu-0.25-Pd-0.75,Cu-0.197-Pd-0.803,2,CO2R,300,3.86,85.55462554,1.404715128,0.03375961,0.005760207,87.00182623,12.99817377,0.0,0.0,0.0,0.197,0.0,0.0,0.0,0.0,0.803,0.0,0.0,0.0,0.0,0.0
uoft4_240405_Cu-0.25-Pd-0.75_pp0_rep3,uoft,4,240405,Cu-0.25-Pd-0.75,Cu-0.197-Pd-0.803,3,HER,50,2.42,0.0,0.0,0.0,0.0,0.0,0.0,0.0,0.0,0.0,0.197,0.0,0.0,0.0,0.0,0.803,0.0,0.0,0.0,0.0,0.0
uoft4_240405_Cu-0.25-Pd-0.75_pp0_rep3,uoft,4,240405,Cu-0.25-Pd-0.75,Cu-0.197-Pd-0.803,3,CO2R,50,3.01,61.32582812,28.67387033,0.04513513,0.0,90.05076507,9.949234925,0.0,0.0,0.0,0.197,0.0,0.0,0.0,0.0,0.803,0.0,0.0,0.0,0.0,0.0
uoft4_240405_Cu-0.25-Pd-0.75_pp0_rep3,uoft,4,240405,Cu-0.25-Pd-0.75,Cu-0.197-Pd-0.803,3,CO2R,100,3.34,70.19104815,22.39685658,0.051189843,0.004636264,92.64916804,7.350831962,0.0,0.0,0.0,0.197,0.0,0.0,0.0,0.0,0.803,0.0,0.0,0.0,0.0,0.0
uoft4_240405_Cu-0.25-Pd-0.75_pp0_rep3,uoft,4,240405,Cu-0.25-Pd-0.75,Cu-0.197-Pd-0.803,3,CO2R,150,3.59,80.19251292,16.97937132,0.096508449,0.014611256,97.29288976,2.707110238,0.0,0.0,0.0,0.197,0.0,0.0,0.0,0.0,0.803,0.0,0.0,0.0,0.0,0.0
uoft4_240405_Cu-0.25-Pd-0.75_pp0_rep3,uoft,4,240405,Cu-0.25-Pd-0.75,Cu-0.197-Pd-0.803,3,CO2R,200,3.73,82.8451108,5.433447937,0.089444618,0.015805446,88.39295318,11.60704682,0.0,0.0,0.0,0.197,0.0,0.0,0.0,0.0,0.803,0.0,0.0,0.0,0.0,0.0
uoft4_240405_Cu-0.25-Pd-0.75_pp0_rep3,uoft,4,240405,Cu-0.25-Pd-0.75,Cu-0.197-Pd-0.803,3,CO2R,300,3.86,80.21281048,2.239685658,0.048437701,0.008851049,82.5147278,17.4852722,0.0,0.0,0.0,0.197,0.0,0.0,0.0,0.0,0.803,0.0,0.0,0.0,0.0,0.0
uoft4_240405_Cu-0.333-Pd-0.667_pp0_rep1,uoft,4,240405,Cu-0.333-Pd-0.667,Cu-0.263-Pd-0.737,1,HER,50,2.55,0.0,0.0,0.0,0.0,0.0,0.0,0.0,0.0,0.0,0.263,0.0,0.0,0.0,0.0,0.737,0.0,0.0,0.0,0.0,0.0
uoft4_240405_Cu-0.333-Pd-0.667_pp0_rep1,uoft,4,240405,Cu-0.333-Pd-0.667,Cu-0.263-Pd-0.737,1,CO2R,50,3.05,67.22300111,26.478389,0.02421885,0.0,93.72956328,6.270436715,0.0,0.0,0.0,0.263,0.0,0.0,0.0,0.0,0.737,0.0,0.0,0.0,0.0,0.0
uoft4_240405_Cu-0.333-Pd-0.667_pp0_rep1,uoft,4,240405,Cu-0.333-Pd-0.667,Cu-0.263-Pd-0.737,1,CO2R,100,3.4,76.24578878,21.74852652,0.069904409,0.027396106,98.09606444,1.903935565,0.0,0.0,0.0,0.263,0.0,0.0,0.0,0.0,0.737,0.0,0.0,0.0,0.0,0.0
uoft4_240405_Cu-0.333-Pd-0.667_pp0_rep1,uoft,4,240405,Cu-0.333-Pd-0.667,Cu-0.263-Pd-0.737,1,CO2R,150,3.66,79.84598966,17.84381139,0.237051171,0.059568968,97.99301174,2.006988257,0.0,0.0,0.0,0.263,0.0,0.0,0.0,0.0,0.737,0.0,0.0,0.0,0.0,0.0
uoft4_240405_Cu-0.333-Pd-0.667_pp0_rep1,uoft,4,240405,Cu-0.333-Pd-0.667,Cu-0.263-Pd-0.737,1,CO2R,200,3.76,86.56176107,7.503683694,0.264756068,0.069754699,94.40984135,5.590158645,0.0,0.0,0.0,0.263,0.0,0.0,0.0,0.0,0.737,0.0,0.0,0.0,0.0,0.0
uoft4_240405_Cu-0.333-Pd-0.667_pp0_rep1,uoft,4,240405,Cu-0.333-Pd-0.667,Cu-0.263-Pd-0.737,1,CO2R,300,3.86,86.98968382,2.831532417,0.127148964,0.031329905,89.98579136,10.01420864,0.0,0.0,0.0,0.263,0.0,0.0,0.0,0.0,0.737,0.0,0.0,0.0,0.0,0.0
uoft4_240405_Cu-0.333-Pd-0.667_pp0_rep2,uoft,4,240405,Cu-0.333-Pd-0.667,Cu-0.263-Pd-0.737,2,HER,50,2.51,0.0,0.0,0.0,0.0,0.0,0.0,0.0,0.0,0.0,0.263,0.0,0.0,0.0,0.0,0.737,0.0,0.0,0.0,0.0,0.0
uoft4_240405_Cu-0.333-Pd-0.667_pp0_rep2,uoft,4,240405,Cu-0.333-Pd-0.667,Cu-0.263-Pd-0.737,2,CO2R,50,3.01,63.58576241,25.04911591,0.012109425,0.0,88.64698775,11.35301225,0.0,0.0,0.0,0.263,0.0,0.0,0.0,0.0,0.737,0.0,0.0,0.0,0.0,0.0
uoft4_240405_Cu-0.333-Pd-0.667_pp0_rep2,uoft,4,240405,Cu-0.333-Pd-0.667,Cu-0.263-Pd-0.737,2,CO2R,100,3.38,68.40758334,21.25491159,0.07981212,0.028239063,89.77450044,10.22549956,0.0,0.0,0.0,0.263,0.0,0.0,0.0,0.0,0.737,0.0,0.0,0.0,0.0,0.0
uoft4_240405_Cu-0.333-Pd-0.667_pp0_rep2,uoft,4,240405,Cu-0.333-Pd-0.667,Cu-0.263-Pd-0.737,2,CO2R,200,3.65,81.0676097,6.980599214,0.231179935,0.065118435,88.3494502,11.6505498,0.0,0.0,0.0,0.263,0.0,0.0,0.0,0.0,0.737,0.0,0.0,0.0,0.0,0.0
uoft4_240405_Cu-0.333-Pd-0.667_pp0_rep2,uoft,4,240405,Cu-0.333-Pd-0.667,Cu-0.263-Pd-0.737,2,CO2R,150,3.67,72.82596413,18.77210216,0.358879328,0.07249431,92.03405331,7.965946685,0.0,0.0,0.0,0.263,0.0,0.0,0.0,0.0,0.737,0.0,0.0,0.0,0.0,0.0
uoft4_240405_Cu-0.333-Pd-0.667_pp0_rep2,uoft,4,240405,Cu-0.333-Pd-0.667,Cu-0.263-Pd-0.737,2,CO2R,300,3.77,83.45832723,1.43172888,0.051740271,0.016016185,84.96044878,15.03955122,0.0,0.0,0.0,0.263,0.0,0.0,0.0,0.0,0.737,0.0,0.0,0.0,0.0,0.0
uoft4_240405_Cu-0.375-Pd-0.625_pp0_rep1,uoft,4,240405,Cu-0.375-Pd-0.625,Cu-0.326-Pd-0.674,1,HER,50,2.7,0.0,0.0,0.0,0.0,0.0,0.0,0.0,0.0,0.0,0.326,0.0,0.0,0.0,0.0,0.674,0.0,0.0,0.0,0.0,0.0
uoft4_240405_Cu-0.375-Pd-0.625_pp0_rep1,uoft,4,240405,Cu-0.375-Pd-0.625,Cu-0.326-Pd-0.674,1,CO2R,50,3.16,63.62970558,19.14047151,0.037429132,0.028660541,82.84219826,17.15780174,0.0,0.0,0.0,0.326,0.0,0.0,0.0,0.0,0.674,0.0,0.0,0.0,0.0,0.0
uoft4_240405_Cu-0.375-Pd-0.625_pp0_rep1,uoft,4,240405,Cu-0.375-Pd-0.625,Cu-0.326-Pd-0.674,1,CO2R,100,3.55,71.81757308,16.00933202,0.08696769,0.139509399,88.0583251,11.9416749,0.0,0.0,0.0,0.326,0.0,0.0,0.0,0.0,0.674,0.0,0.0,0.0,0.0,0.0
uoft4_240405_Cu-0.375-Pd-0.625_pp0_rep1,uoft,4,240405,Cu-0.375-Pd-0.625,Cu-0.326-Pd-0.674,1,CO2R,150,3.75,73.86344138,13.3497053,0.256866594,0.201466745,87.67905915,12.32094085,0.0,0.0,0.0,0.326,0.0,0.0,0.0,0.0,0.674,0.0,0.0,0.0,0.0,0.0
uoft4_240405_Cu-0.375-Pd-0.625_pp0_rep1,uoft,4,240405,Cu-0.375-Pd-0.625,Cu-0.326-Pd-0.674,1,CO2R,200,3.98,80.22013434,5.728143418,0.310716841,0.131922785,86.39981462,13.60018538,0.0,0.0,0.0,0.326,0.0,0.0,0.0,0.0,0.674,0.0,0.0,0.0,0.0,0.0
uoft4_240405_Cu-0.375-Pd-0.625_pp0_rep1,uoft,4,240405,Cu-0.375-Pd-0.625,Cu-0.326-Pd-0.674,1,CO2R,300,4.01,81.81966561,5.270137525,0.426765499,0.127286521,87.65423527,12.34576473,0.0,0.0,0.0,0.326,0.0,0.0,0.0,0.0,0.674,0.0,0.0,0.0,0.0,0.0
uoft4_240405_Cu-0.375-Pd-0.625_pp0_rep2,uoft,4,240405,Cu-0.375-Pd-0.625,Cu-0.326-Pd-0.674,2,HER,50,2.56,0.0,0.0,0.0,0.0,0.0,0.0,0.0,0.0,0.0,0.326,0.0,0.0,0.0,0.0,0.674,0.0,0.0,0.0,0.0,0.0
uoft4_240405_Cu-0.375-Pd-0.625_pp0_rep2,uoft,4,240405,Cu-0.375-Pd-0.625,Cu-0.326-Pd-0.674,2,CO2R,50,3.16,58.15689803,21.83693517,0.02421885,0.010115485,80.03212186,19.96787814,0.0,0.0,0.0,0.326,0.0,0.0,0.0,0.0,0.674,0.0,0.0,0.0,0.0,0.0
uoft4_240405_Cu-0.375-Pd-0.625_pp0_rep2,uoft,4,240405,Cu-0.375-Pd-0.625,Cu-0.326-Pd-0.674,2,CO2R,100,3.59,63.13691435,18.02799607,0.148615673,0.120964343,81.43844477,18.56155523,0.0,0.0,0.0,0.326,0.0,0.0,0.0,0.0,0.674,0.0,0.0,0.0,0.0,0.0
uoft4_240405_Cu-0.375-Pd-0.625_pp0_rep2,uoft,4,240405,Cu-0.375-Pd-0.625,Cu-0.326-Pd-0.674,2,CO2R,150,3.82,69.81522945,12.09724951,0.507128048,0.206243502,82.63145247,17.36854753,0.0,0.0,0.0,0.326,0.0,0.0,0.0,0.0,0.674,0.0,0.0,0.0,0.0,0.0
uoft4_240405_Cu-0.375-Pd-0.625_pp0_rep2,uoft,4,240405,Cu-0.375-Pd-0.625,Cu-0.326-Pd-0.674,2,CO2R,300,3.91,82.38276591,1.222986248,0.051556795,0.019668999,83.67879035,16.32120965,0.0,0.0,0.0,0.326,0.0,0.0,0.0,0.0,0.674,0.0,0.0,0.0,0.0,0.0
uoft4_240405_Cu-0.375-Pd-0.625_pp0_rep2,uoft,4,240405,Cu-0.375-Pd-0.625,Cu-0.326-Pd-0.674,2,CO2R,200,4.18,80.7760154,5.584479371,0.307414271,0.111059597,86.78341726,13.21658274,0.0,0.0,0.0,0.326,0.0,0.0,0.0,0.0,0.674,0.0,0.0,0.0,0.0,0.0
uoft4_240405_Cu-0.375-Pd-0.625_pp0_rep3,uoft,4,240405,Cu-0.375-Pd-0.625,Cu-0.326-Pd-0.674,3,HER,50,2.51,0.0,0.0,0.0,0.0,0.0,0.0,0.0,0.0,0.0,0.326,0.0,0.0,0.0,0.0,0.674,0.0,0.0,0.0,0.0,0.0
uoft4_240405_Cu-0.375-Pd-0.625_pp0_rep3,uoft,4,240405,Cu-0.375-Pd-0.625,Cu-0.326-Pd-0.674,3,CO2R,50,3.08,78.09328507,24.17976424,0.047336844,0.016016185,102.3423338,-2.342333829,0.0,0.0,0.0,0.326,0.0,0.0,0.0,0.0,0.674,0.0,0.0,0.0,0.0,0.0
uoft4_240405_Cu-0.375-Pd-0.625_pp0_rep3,uoft,4,240405,Cu-0.375-Pd-0.625,Cu-0.326-Pd-0.674,3,CO2R,100,3.41,75.22567955,16.21561886,0.139808818,0.075023181,91.6620619,8.337938099,0.0,0.0,0.0,0.326,0.0,0.0,0.0,0.0,0.674,0.0,0.0,0.0,0.0,0.0
uoft4_240405_Cu-0.375-Pd-0.625_pp0_rep3,uoft,4,240405,Cu-0.375-Pd-0.625,Cu-0.326-Pd-0.674,3,CO2R,150,3.63,90.86442487,13.98821218,0.439975781,0.162409733,105.4626017,-5.462601691,0.0,0.0,0.0,0.326,0.0,0.0,0.0,0.0,0.674,0.0,0.0,0.0,0.0,0.0
uoft4_240405_Cu-0.375-Pd-0.625_pp0_rep3,uoft,4,240405,Cu-0.375-Pd-0.625,Cu-0.326-Pd-0.674,3,CO2R,200,3.79,96.45117077,8.454076621,0.56831734,0.159740369,105.6441795,-5.644179503,0.0,0.0,0.0,0.326,0.0,0.0,0.0,0.0,0.674,0.0,0.0,0.0,0.0,0.0
uoft4_240405_Cu-0.375-Pd-0.625_pp0_rep3,uoft,4,240405,Cu-0.375-Pd-0.625,Cu-0.326-Pd-0.674,3,CO2R,300,3.9,101.9843479,3.619842829,0.272095114,0.077271067,105.9606417,-5.960641709,0.0,0.0,0.0,0.326,0.0,0.0,0.0,0.0,0.674,0.0,0.0,0.0,0.0,0.0
uoft4_240405_Cu-0.444-Pd-0.556_pp0_rep1,uoft,4,240405,Cu-0.444-Pd-0.556,Cu-0.376-Pd-0.624,1,HER,50,2.6,0.0,0.0,0.0,0.0,0.0,0.0,0.0,0.0,0.0,0.376,0.0,0.0,0.0,0.0,0.624,0.0,0.0,0.0,0.0,0.0
uoft4_240405_Cu-0.444-Pd-0.556_pp0_rep1,uoft,4,240405,Cu-0.444-Pd-0.556,Cu-0.376-Pd-0.624,1,CO2R,50,2.96,65.32967838,13.4675835,0.025319707,0.0,78.82851307,21.17148693,0.0,0.0,0.0,0.376,0.0,0.0,0.0,0.0,0.624,0.0,0.0,0.0,0.0,0.0
uoft4_240405_Cu-0.444-Pd-0.556_pp0_rep1,uoft,4,240405,Cu-0.444-Pd-0.556,Cu-0.376-Pd-0.624,1,CO2R,100,3.27,57.8781728,14.07907662,0.035227419,0.005479221,72.00240468,27.99759532,0.0,0.0,0.0,0.376,0.0,0.0,0.0,0.0,0.624,0.0,0.0,0.0,0.0,0.0
uoft4_240405_Cu-0.444-Pd-0.556_pp0_rep1,uoft,4,240405,Cu-0.444-Pd-0.556,Cu-0.376-Pd-0.624,1,CO2R,150,3.45,51.17956015,13.30058939,0.056877603,0.011520414,64.55447905,35.44552095,0.0,0.0,0.0,0.376,0.0,0.0,0.0,0.0,0.624,0.0,0.0,0.0,0.0,0.0
uoft4_240405_Cu-0.444-Pd-0.556_pp0_rep1,uoft,4,240405,Cu-0.444-Pd-0.556,Cu-0.376-Pd-0.624,1,CO2R,200,3.62,72.80566658,3.878929273,0.07458305,0.013487313,76.77983343,23.22016657,0.0,0.0,0.0,0.376,0.0,0.0,0.0,0.0,0.624,0.0,0.0,0.0,0.0,0.0
uoft4_240405_Cu-0.444-Pd-0.556_pp0_rep1,uoft,4,240405,Cu-0.444-Pd-0.556,Cu-0.376-Pd-0.624,1,CO2R,300,3.69,83.43635565,1.028978389,0.03467699,0.005057743,84.50869357,15.49130643,0.0,0.0,0.0,0.376,0.0,0.0,0.0,0.0,0.624,0.0,0.0,0.0,0.0,0.0
uoft4_240405_Cu-0.444-Pd-0.556_pp0_rep2,uoft,4,240405,Cu-0.444-Pd-0.556,Cu-0.376-Pd-0.624,2,HER,50,2.67,0.0,0.0,0.0,0.0,0.0,0.0,0.0,0.0,0.0,0.376,0.0,0.0,0.0,0.0,0.624,0.0,0.0,0.0,0.0,0.0
uoft4_240405_Cu-0.444-Pd-0.556_pp0_rep2,uoft,4,240405,Cu-0.444-Pd-0.556,Cu-0.376-Pd-0.624,2,CO2R,50,3.02,58.81479001,14.29273084,0.033025705,0.0,73.14548947,26.85451053,0.0,0.0,0.0,0.376,0.0,0.0,0.0,0.0,0.624,0.0,0.0,0.0,0.0,0.0
uoft4_240405_Cu-0.444-Pd-0.556_pp0_rep2,uoft,4,240405,Cu-0.444-Pd-0.556,Cu-0.376-Pd-0.624,2,CO2R,100,3.34,60.03641005,15.84724951,0.031924848,0.0059007,75.92593373,24.07406627,0.0,0.0,0.0,0.376,0.0,0.0,0.0,0.0,0.624,0.0,0.0,0.0,0.0,0.0
uoft4_240405_Cu-0.444-Pd-0.556_pp0_rep2,uoft,4,240405,Cu-0.444-Pd-0.556,Cu-0.376-Pd-0.624,2,CO2R,150,3.56,56.15685618,16.53732809,0.046602939,0.009553514,72.75561316,27.24438684,0.0,0.0,0.0,0.376,0.0,0.0,0.0,0.0,0.624,0.0,0.0,0.0,0.0,0.0
uoft4_240405_Cu-0.444-Pd-0.556_pp0_rep2,uoft,4,240405,Cu-0.444-Pd-0.556,Cu-0.376-Pd-0.624,2,CO2R,200,3.72,68.7246019,9.57391945,0.099352329,0.019388013,78.42591178,21.57408822,0.0,0.0,0.0,0.376,0.0,0.0,0.0,0.0,0.624,0.0,0.0,0.0,0.0,0.0
uoft4_240405_Cu-0.444-Pd-0.556_pp0_rep2,uoft,4,240405,Cu-0.444-Pd-0.556,Cu-0.376-Pd-0.624,2,CO2R,300,3.83,80.34924355,0.712180747,0.019264995,0.002247886,81.08491434,18.91508566,0.0,0.0,0.0,0.376,0.0,0.0,0.0,0.0,0.624,0.0,0.0,0.0,0.0,0.0
uoft4_240405_Cu-0.444-Pd-0.556_pp0_rep3,uoft,4,240405,Cu-0.444-Pd-0.556,Cu-0.376-Pd-0.624,3,HER,50,2.63,0.0,0.0,0.0,0.0,0.0,0.0,0.0,0.0,0.0,0.376,0.0,0.0,0.0,0.0,0.624,0.0,0.0,0.0,0.0,0.0
uoft4_240405_Cu-0.444-Pd-0.556_pp0_rep3,uoft,4,240405,Cu-0.444-Pd-0.556,Cu-0.376-Pd-0.624,3,CO2R,50,2.96,63.74019126,12.53929273,0.026420564,0.0,76.31084746,23.68915254,0.0,0.0,0.0,0.376,0.0,0.0,0.0,0.0,0.624,0.0,0.0,0.0,0.0,0.0
uoft4_240405_Cu-0.444-Pd-0.556_pp0_rep3,uoft,4,240405,Cu-0.444-Pd-0.556,Cu-0.376-Pd-0.624,3,CO2R,100,3.27,59.16696311,13.50442043,0.038529989,0.007165135,72.72202157,27.27797843,0.0,0.0,0.0,0.376,0.0,0.0,0.0,0.0,0.624,0.0,0.0,0.0,0.0,0.0
uoft4_240405_Cu-0.444-Pd-0.556_pp0_rep3,uoft,4,240405,Cu-0.444-Pd-0.556,Cu-0.376-Pd-0.624,3,CO2R,150,3.49,51.03936052,12.93222004,0.066785315,0.011239428,64.05652538,35.94347462,0.0,0.0,0.0,0.376,0.0,0.0,0.0,0.0,0.624,0.0,0.0,0.0,0.0,0.0
uoft4_240405_Cu-0.444-Pd-0.556_pp0_rep3,uoft,4,240405,Cu-0.444-Pd-0.556,Cu-0.376-Pd-0.624,3,CO2R,200,3.69,64.51892695,7.006385069,0.11118654,0.016859142,71.66349066,28.33650934,0.0,0.0,0.0,0.376,0.0,0.0,0.0,0.0,0.624,0.0,0.0,0.0,0.0,0.0
uoft4_240405_Cu-0.444-Pd-0.556_pp0_rep3,uoft,4,240405,Cu-0.444-Pd-0.556,Cu-0.376-Pd-0.624,3,CO2R,300,3.78,72.56230513,1.087917485,0.043483845,0.00491725,73.70208375,26.29791625,0.0,0.0,0.0,0.376,0.0,0.0,0.0,0.0,0.624,0.0,0.0,0.0,0.0,0.0
uoft4_240405_Cu-0.5-Pd-0.5_pp0_rep1,uoft,4,240405,Cu-0.5-Pd-0.5,Cu-0.434-Pd-0.566,1,HER,50,2.75,0.0,0.0,0.0,0.0,0.0,0.0,0.0,0.0,0.0,0.434,0.0,0.0,0.0,0.0,0.566,0.0,0.0,0.0,0.0,0.0
uoft4_240405_Cu-0.5-Pd-0.5_pp0_rep1,uoft,4,240405,Cu-0.5-Pd-0.5,Cu-0.434-Pd-0.566,1,CO2R,50,3.29,78.64822449,7.175834971,0.078160835,0.053949254,85.96210104,14.03789896,0.0,0.0,0.0,0.434,0.0,0.0,0.0,0.0,0.566,0.0,0.0,0.0,0.0,0.0
uoft4_240405_Cu-0.5-Pd-0.5_pp0_rep1,uoft,4,240405,Cu-0.5-Pd-0.5,Cu-0.434-Pd-0.566,1,CO2R,100,3.68,80.41976187,5.031925344,0.202557657,0.125179128,85.78535549,14.21464451,0.0,0.0,0.0,0.434,0.0,0.0,0.0,0.0,0.566,0.0,0.0,0.0,0.0,0.0
uoft4_240405_Cu-0.5-Pd-0.5_pp0_rep1,uoft,4,240405,Cu-0.5-Pd-0.5,Cu-0.434-Pd-0.566,1,CO2R,300,3.85,80.42583021,0.326620825,0.026053612,0.009974992,80.79012728,19.20987272,0.0,0.0,0.0,0.434,0.0,0.0,0.0,0.0,0.566,0.0,0.0,0.0,0.0,0.0
uoft4_240405_Cu-0.5-Pd-0.5_pp0_rep1,uoft,4,240405,Cu-0.5-Pd-0.5,Cu-0.434-Pd-0.566,1,CO2R,150,3.9,83.46188453,2.229862475,0.133937581,0.060973896,85.89094234,14.10905766,0.0,0.0,0.0,0.434,0.0,0.0,0.0,0.0,0.566,0.0,0.0,0.0,0.0,0.0
uoft4_240405_Cu-0.5-Pd-0.5_pp0_rep1,uoft,4,240405,Cu-0.5-Pd-0.5,Cu-0.434-Pd-0.566,1,CO2R,200,3.93,85.13266651,1.757121807,0.199530301,0.076498356,87.17100703,12.82899297,0.0,0.0,0.0,0.434,0.0,0.0,0.0,0.0,0.566,0.0,0.0,0.0,0.0,0.0
uoft4_240405_Cu-0.5-Pd-0.5_pp0_rep2,uoft,4,240405,Cu-0.5-Pd-0.5,Cu-0.434-Pd-0.566,2,HER,50,2.8,0.0,0.0,0.0,0.0,0.0,0.0,0.0,0.0,0.0,0.434,0.0,0.0,0.0,0.0,0.566,0.0,0.0,0.0,0.0,0.0
uoft4_240405_Cu-0.5-Pd-0.5_pp0_rep2,uoft,4,240405,Cu-0.5-Pd-0.5,Cu-0.434-Pd-0.566,2,CO2R,50,3.25,83.20575865,6.026522593,0.060547126,0.018545056,89.31928208,10.68071792,0.0,0.0,0.0,0.434,0.0,0.0,0.0,0.0,0.566,0.0,0.0,0.0,0.0,0.0
uoft4_240405_Cu-0.5-Pd-0.5_pp0_rep2,uoft,4,240405,Cu-0.5-Pd-0.5,Cu-0.434-Pd-0.566,2,CO2R,100,3.64,84.32693716,4.413064833,0.143111388,0.074180224,88.96470797,11.03529203,0.0,0.0,0.0,0.434,0.0,0.0,0.0,0.0,0.566,0.0,0.0,0.0,0.0,0.0
uoft4_240405_Cu-0.5-Pd-0.5_pp0_rep2,uoft,4,240405,Cu-0.5-Pd-0.5,Cu-0.434-Pd-0.566,2,CO2R,150,3.86,83.98250643,3.217092338,0.23191384,0.084576695,87.52333891,12.47666109,0.0,0.0,0.0,0.434,0.0,0.0,0.0,0.0,0.566,0.0,0.0,0.0,0.0,0.0
uoft4_240405_Cu-0.5-Pd-0.5_pp0_rep2,uoft,4,240405,Cu-0.5-Pd-0.5,Cu-0.434-Pd-0.566,2,CO2R,200,3.89,87.95507334,2.243369352,0.296405702,0.089142713,90.5926412,9.407358799,0.0,0.0,0.0,0.434,0.0,0.0,0.0,0.0,0.566,0.0,0.0,0.0,0.0,0.0
uoft4_240405_Cu-0.5-Pd-0.5_pp0_rep2,uoft,4,240405,Cu-0.5-Pd-0.5,Cu-0.434-Pd-0.566,2,CO2R,300,3.97,86.39833434,1.525049116,0.255582262,0.059709461,88.24477144,11.75522856,0.0,0.0,0.0,0.434,0.0,0.0,0.0,0.0,0.566,0.0,0.0,0.0,0.0,0.0
uoft4_240405_Cu-0.5-Pd-0.5_pp0_rep3,uoft,4,240405,Cu-0.5-Pd-0.5,Cu-0.434-Pd-0.566,3,HER,50,2.7,0.0,0.0,0.0,0.0,0.0,0.0,0.0,0.0,0.0,0.434,0.0,0.0,0.0,0.0,0.566,0.0,0.0,0.0,0.0,0.0
uoft4_240405_Cu-0.5-Pd-0.5_pp0_rep3,uoft,4,240405,Cu-0.5-Pd-0.5,Cu-0.434-Pd-0.566,3,CO2R,50,3.08,79.67900563,4.995088409,0.055042842,0.012644356,84.74968989,15.25031011,0.0,0.0,0.0,0.434,0.0,0.0,0.0,0.0,0.566,0.0,0.0,0.0,0.0,0.0
uoft4_240405_Cu-0.5-Pd-0.5_pp0_rep3,uoft,4,240405,Cu-0.5-Pd-0.5,Cu-0.434-Pd-0.566,3,CO2R,100,3.4,84.98482914,3.816306483,0.123295965,0.064064739,88.9959107,11.0040893,0.0,0.0,0.0,0.434,0.0,0.0,0.0,0.0,0.566,0.0,0.0,0.0,0.0,0.0
uoft4_240405_Cu-0.5-Pd-0.5_pp0_rep3,uoft,4,240405,Cu-0.5-Pd-0.5,Cu-0.434-Pd-0.566,3,CO2R,150,3.62,76.97754713,2.784872299,0.281819349,0.090477395,80.14657916,19.85342084,0.0,0.0,0.0,0.434,0.0,0.0,0.0,0.0,0.566,0.0,0.0,0.0,0.0,0.0
uoft4_240405_Cu-0.5-Pd-0.5_pp0_rep3,uoft,4,240405,Cu-0.5-Pd-0.5,Cu-0.434-Pd-0.566,3,CO2R,200,3.71,77.29822763,0.865667976,0.172559309,0.046994858,78.39036984,21.60963016,0.0,0.0,0.0,0.434,0.0,0.0,0.0,0.0,0.566,0.0,0.0,0.0,0.0,0.0
uoft4_240405_Cu-0.5-Pd-0.5_pp0_rep3,uoft,4,240405,Cu-0.5-Pd-0.5,Cu-0.434-Pd-0.566,3,CO2R,300,3.84,82.30052941,0.0,0.043850797,0.009413021,82.35544087,17.64455913,0.0,0.0,0.0,0.434,0.0,0.0,0.0,0.0,0.566,0.0,0.0,0.0,0.0,0.0
uoft4_240405_Cu-0.556-Pd-0.444_pp0_rep1,uoft,4,240405,Cu-0.556-Pd-0.444,Cu-0.554-Pd-0.446,1,HER,50,2.76,0.0,0.0,0.0,0.0,0.0,0.0,0.0,0.0,0.0,0.554,0.0,0.0,0.0,0.0,0.446,0.0,0.0,0.0,0.0,0.0
uoft4_240405_Cu-0.556-Pd-0.444_pp0_rep1,uoft,4,240405,Cu-0.556-Pd-0.444,Cu-0.554-Pd-0.446,1,CO2R,50,2.96,62.54619264,0.0,0.050639414,0.006743657,62.61148436,37.38851564,0.0,0.0,0.0,0.554,0.0,0.0,0.0,0.0,0.446,0.0,0.0,0.0,0.0,0.0
uoft4_240405_Cu-0.556-Pd-0.444_pp0_rep1,uoft,4,240405,Cu-0.556-Pd-0.444,Cu-0.554-Pd-0.446,1,CO2R,100,3.26,80.92196949,1.436640472,0.048988129,0.02613167,82.43966125,17.56033875,0.0,0.0,0.0,0.554,0.0,0.0,0.0,0.0,0.446,0.0,0.0,0.0,0.0,0.0
uoft4_240405_Cu-0.556-Pd-0.444_pp0_rep1,uoft,4,240405,Cu-0.556-Pd-0.444,Cu-0.554-Pd-0.446,1,CO2R,150,3.46,80.10295256,1.227897839,0.063115792,0.034561241,81.4341294,18.5658706,0.0,0.0,0.0,0.554,0.0,0.0,0.0,0.0,0.446,0.0,0.0,0.0,0.0,0.0
uoft4_240405_Cu-0.556-Pd-0.444_pp0_rep1,uoft,4,240405,Cu-0.556-Pd-0.444,Cu-0.554-Pd-0.446,1,CO2R,200,3.64,76.71033083,0.998280943,0.090820689,0.037090112,77.84467837,22.15532163,0.0,0.0,0.0,0.554,0.0,0.0,0.0,0.0,0.446,0.0,0.0,0.0,0.0,0.0
uoft4_240405_Cu-0.556-Pd-0.444_pp0_rep1,uoft,4,240405,Cu-0.556-Pd-0.444,Cu-0.554-Pd-0.446,1,CO2R,300,3.73,61.0014857,0.0,0.032842229,0.005760207,61.04272435,38.95727565,0.0,0.0,0.0,0.554,0.0,0.0,0.0,0.0,0.446,0.0,0.0,0.0,0.0,0.0
uoft4_240405_Cu-0.556-Pd-0.444_pp0_rep2,uoft,4,240405,Cu-0.556-Pd-0.444,Cu-0.554-Pd-0.446,2,HER,50,2.79,0.0,0.0,0.0,0.0,0.0,0.0,0.0,0.0,0.0,0.554,0.0,0.0,0.0,0.0,0.446,0.0,0.0,0.0,0.0,0.0
uoft4_240405_Cu-0.556-Pd-0.444_pp0_rep2,uoft,4,240405,Cu-0.556-Pd-0.444,Cu-0.554-Pd-0.446,2,CO2R,50,3.04,80.60934525,1.827111984,0.097976258,0.021073927,82.56934756,17.43065244,0.0,0.0,0.0,0.554,0.0,0.0,0.0,0.0,0.446,0.0,0.0,0.0,0.0,0.0
uoft4_240405_Cu-0.556-Pd-0.444_pp0_rep2,uoft,4,240405,Cu-0.556-Pd-0.444,Cu-0.554-Pd-0.446,2,CO2R,100,3.33,80.52459771,1.944990177,0.150817386,0.057742561,82.69149369,17.30850631,0.0,0.0,0.0,0.554,0.0,0.0,0.0,0.0,0.446,0.0,0.0,0.0,0.0,0.0
uoft4_240405_Cu-0.556-Pd-0.444_pp0_rep2,uoft,4,240405,Cu-0.556-Pd-0.444,Cu-0.554-Pd-0.446,2,CO2R,150,3.52,85.70298604,1.807465619,0.204392419,0.060411925,87.78777804,12.21222196,0.0,0.0,0.0,0.554,0.0,0.0,0.0,0.0,0.446,0.0,0.0,0.0,0.0,0.0
uoft4_240405_Cu-0.556-Pd-0.444_pp0_rep2,uoft,4,240405,Cu-0.556-Pd-0.444,Cu-0.554-Pd-0.446,2,CO2R,200,3.63,80.09929063,0.718320236,0.137056676,0.026553148,80.98838791,19.01161209,0.0,0.0,0.0,0.554,0.0,0.0,0.0,0.0,0.446,0.0,0.0,0.0,0.0,0.0
uoft4_240405_Cu-0.556-Pd-0.444_pp0_rep2,uoft,4,240405,Cu-0.556-Pd-0.444,Cu-0.554-Pd-0.446,2,CO2R,300,3.74,72.88246249,0.0,0.038713465,0.005619714,72.92877283,27.07122717,0.0,0.0,0.0,0.554,0.0,0.0,0.0,0.0,0.446,0.0,0.0,0.0,0.0,0.0
uoft4_240405_Cu-0.556-Pd-0.444_pp0_rep3,uoft,4,240405,Cu-0.556-Pd-0.444,Cu-0.554-Pd-0.446,3,HER,50,2.79,0.0,0.0,0.0,0.0,0.0,0.0,0.0,0.0,0.0,0.554,0.0,0.0,0.0,0.0,0.446,0.0,0.0,0.0,0.0,0.0
uoft4_240405_Cu-0.556-Pd-0.444_pp0_rep3,uoft,4,240405,Cu-0.556-Pd-0.444,Cu-0.554-Pd-0.446,3,CO2R,50,3.13,80.70853125,1.502946955,0.061647983,0.015173228,82.29620807,17.70379193,0.0,0.0,0.0,0.554,0.0,0.0,0.0,0.0,0.446,0.0,0.0,0.0,0.0,0.0
uoft4_240405_Cu-0.556-Pd-0.444_pp0_rep3,uoft,4,240405,Cu-0.556-Pd-0.444,Cu-0.554-Pd-0.446,3,CO2R,100,3.43,76.34874134,1.591355599,0.085866833,0.049734469,78.0836069,21.9163931,0.0,0.0,0.0,0.554,0.0,0.0,0.0,0.0,0.446,0.0,0.0,0.0,0.0,0.0
uoft4_240405_Cu-0.556-Pd-0.444_pp0_rep3,uoft,4,240405,Cu-0.556-Pd-0.444,Cu-0.554-Pd-0.446,3,CO2R,150,3.64,83.67783381,1.773084479,0.148615673,0.062378825,85.67377577,14.32622423,0.0,0.0,0.0,0.554,0.0,0.0,0.0,0.0,0.446,0.0,0.0,0.0,0.0,0.0
uoft4_240405_Cu-0.556-Pd-0.444_pp0_rep3,uoft,4,240405,Cu-0.556-Pd-0.444,Cu-0.554-Pd-0.446,3,CO2R,200,3.73,80.92793321,1.152996071,0.19292516,0.047416337,82.33313376,17.66686624,0.0,0.0,0.0,0.554,0.0,0.0,0.0,0.0,0.446,0.0,0.0,0.0,0.0,0.0
uoft4_240405_Cu-0.556-Pd-0.444_pp0_rep3,uoft,4,240405,Cu-0.556-Pd-0.444,Cu-0.554-Pd-0.446,3,CO2R,300,3.79,77.29163615,0.793222004,0.205676752,0.042007362,78.3414395,21.6585605,0.0,0.0,0.0,0.554,0.0,0.0,0.0,0.0,0.446,0.0,0.0,0.0,0.0,0.0
uoft4_240405_Cu-0.75-Pd-0.25_pp0_rep1,uoft,4,240405,Cu-0.75-Pd-0.25,Cu-0.697-Pd-0.303,1,HER,50,2.5,0.0,0.0,0.0,0.0,0.0,0.0,0.0,0.0,0.0,0.697,0.0,0.0,0.0,0.0,0.303,0.0,0.0,0.0,0.0,0.0
uoft4_240405_Cu-0.75-Pd-0.25_pp0_rep1,uoft,4,240405,Cu-0.75-Pd-0.25,Cu-0.697-Pd-0.303,1,CO2R,50,2.76,51.89185796,8.91453831,0.008806855,0.0,60.81520312,39.18479688,0.0,0.0,0.0,0.697,0.0,0.0,0.0,0.0,0.303,0.0,0.0,0.0,0.0,0.0
uoft4_240405_Cu-0.75-Pd-0.25_pp0_rep1,uoft,4,240405,Cu-0.75-Pd-0.25,Cu-0.697-Pd-0.303,1,CO2R,100,3.15,29.09539852,31.85658153,0.071005266,0.284919498,61.31037627,38.68962373,0.0,0.0,0.0,0.697,0.0,0.0,0.0,0.0,0.303,0.0,0.0,0.0,0.0,0.0
uoft4_240405_Cu-0.75-Pd-0.25_pp0_rep1,uoft,4,240405,Cu-0.75-Pd-0.25,Cu-0.697-Pd-0.303,1,CO2R,150,3.3,29.9240411,39.61198428,1.475148157,4.622495715,75.66794009,24.33205991,0.0,0.0,0.0,0.697,0.0,0.0,0.0,0.0,0.303,0.0,0.0,0.0,0.0,0.0
uoft4_240405_Cu-0.75-Pd-0.25_pp0_rep1,uoft,4,240405,Cu-0.75-Pd-0.25,Cu-0.697-Pd-0.303,1,CO2R,200,3.47,37.44397246,22.24950884,4.977524173,10.10073337,74.77173885,25.22826115,0.0,0.0,0.0,0.697,0.0,0.0,0.0,0.0,0.303,0.0,0.0,0.0,0.0,0.0
uoft4_240405_Cu-0.75-Pd-0.25_pp0_rep1,uoft,4,240405,Cu-0.75-Pd-0.25,Cu-0.697-Pd-0.303,1,CO2R,300,3.63,72.61147963,2.033398821,4.465075317,3.370985417,82.48093918,17.51906082,0.0,0.0,0.0,0.697,0.0,0.0,0.0,0.0,0.303,0.0,0.0,0.0,0.0,0.0
uoft4_240405_Cu-0.75-Pd-0.25_pp0_rep2,uoft,4,240405,Cu-0.75-Pd-0.25,Cu-0.697-Pd-0.303,2,HER,50,2.58,0.0,0.0,0.0,0.0,0.0,0.0,0.0,0.0,0.0,0.697,0.0,0.0,0.0,0.0,0.303,0.0,0.0,0.0,0.0,0.0
uoft4_240405_Cu-0.75-Pd-0.25_pp0_rep2,uoft,4,240405,Cu-0.75-Pd-0.25,Cu-0.697-Pd-0.303,2,CO2R,50,2.85,49.73487623,10.81532417,0.007705998,0.005057743,60.56296413,39.43703587,0.0,0.0,0.0,0.697,0.0,0.0,0.0,0.0,0.303,0.0,0.0,0.0,0.0,0.0
uoft4_240405_Cu-0.75-Pd-0.25_pp0_rep2,uoft,4,240405,Cu-0.75-Pd-0.25,Cu-0.697-Pd-0.303,2,CO2R,100,3.21,30.92657306,28.2981336,0.047336844,0.187136475,59.46066285,40.53933715,0.0,0.0,0.0,0.697,0.0,0.0,0.0,0.0,0.303,0.0,0.0,0.0,0.0,0.0
uoft4_240405_Cu-0.75-Pd-0.25_pp0_rep2,uoft,4,240405,Cu-0.75-Pd-0.25,Cu-0.697-Pd-0.303,2,CO2R,150,3.41,32.94021637,33.40373281,1.308918775,5.416280311,73.08760179,26.91239821,0.0,0.0,0.0,0.697,0.0,0.0,0.0,0.0,0.303,0.0,0.0,0.0,0.0,0.0
uoft4_240405_Cu-0.75-Pd-0.25_pp0_rep2,uoft,4,240405,Cu-0.75-Pd-0.25,Cu-0.697-Pd-0.303,2,CO2R,200,3.6,37.69476239,19.29150295,3.998036805,12.12088005,73.39730814,26.60269186,0.0,0.0,0.0,0.697,0.0,0.0,0.0,0.0,0.303,0.0,0.0,0.0,0.0,0.0
uoft4_240405_Cu-0.75-Pd-0.25_pp0_rep2,uoft,4,240405,Cu-0.75-Pd-0.25,Cu-0.697-Pd-0.303,2,CO2R,300,3.75,75.77162108,1.063359528,1.626149019,1.477141813,79.94288483,20.05711517,0.0,0.0,0.0,0.697,0.0,0.0,0.0,0.0,0.303,0.0,0.0,0.0,0.0,0.0
uoft4_240405_Cu-0.75-Pd-0.25_pp0_rep3,uoft,4,240405,Cu-0.75-Pd-0.25,Cu-0.697-Pd-0.303,3,HER,50,2.53,0.0,0.0,0.0,0.0,0.0,0.0,0.0,0.0,0.0,0.697,0.0,0.0,0.0,0.0,0.303,0.0,0.0,0.0,0.0,0.0
uoft4_240405_Cu-0.75-Pd-0.25_pp0_rep3,uoft,4,240405,Cu-0.75-Pd-0.25,Cu-0.697-Pd-0.303,3,CO2R,50,2.83,45.27025048,9.754420432,0.017613709,0.0,55.04228462,44.95771538,0.0,0.0,0.0,0.697,0.0,0.0,0.0,0.0,0.303,0.0,0.0,0.0,0.0,0.0
uoft4_240405_Cu-0.75-Pd-0.25_pp0_rep3,uoft,4,240405,Cu-0.75-Pd-0.25,Cu-0.697-Pd-0.303,3,CO2R,100,3.12,26.11856285,26.706778,0.023668422,0.075866138,52.92734686,47.07265314,0.0,0.0,0.0,0.697,0.0,0.0,0.0,0.0,0.303,0.0,0.0,0.0,0.0,0.0
uoft4_240405_Cu-0.75-Pd-0.25_pp0_rep3,uoft,4,240405,Cu-0.75-Pd-0.25,Cu-0.697-Pd-0.303,3,CO2R,150,3.32,25.12126222,44.07662083,0.245858026,1.256287055,70.70398245,29.29601755,0.0,0.0,0.0,0.697,0.0,0.0,0.0,0.0,0.303,0.0,0.0,0.0,0.0,0.0
uoft4_240405_Cu-0.75-Pd-0.25_pp0_rep3,uoft,4,240405,Cu-0.75-Pd-0.25,Cu-0.697-Pd-0.303,3,CO2R,200,3.51,23.55165415,41.45997053,1.458635304,6.402891343,72.88872149,27.11127851,0.0,0.0,0.0,0.697,0.0,0.0,0.0,0.0,0.303,0.0,0.0,0.0,0.0,0.0
uoft4_240405_Cu-0.75-Pd-0.25_pp0_rep3,uoft,4,240405,Cu-0.75-Pd-0.25,Cu-0.697-Pd-0.303,3,CO2R,300,3.67,56.46717864,5.28978389,4.594059043,8.080024727,74.4310463,25.5689537,0.0,0.0,0.0,0.697,0.0,0.0,0.0,0.0,0.303,0.0,0.0,0.0,0.0,0.0
uoft4_240405_Cu-0.8-Pd-0.2_pp0_rep1,uoft,4,240405,Cu-0.8-Pd-0.2,Cu-0.745-Pd-0.255,1,HER,50,2.79,0.0,0.0,0.0,0.0,0.0,0.0,0.0,0.0,0.0,0.745,0.0,0.0,0.0,0.0,0.255,0.0,0.0,0.0,0.0,0.0
uoft4_240405_Cu-0.8-Pd-0.2_pp0_rep1,uoft,4,240405,Cu-0.8-Pd-0.2,Cu-0.745-Pd-0.255,1,CO2R,50,3.05,45.49498839,14.63163065,0.023117994,0.107898508,60.25763554,39.74236446,0.0,0.0,0.0,0.745,0.0,0.0,0.0,0.0,0.255,0.0,0.0,0.0,0.0,0.0
uoft4_240405_Cu-0.8-Pd-0.2_pp0_rep1,uoft,4,240405,Cu-0.8-Pd-0.2,Cu-0.745-Pd-0.255,1,CO2R,100,3.38,31.87323443,34.36149312,0.182191806,1.889066846,68.31241198,31.68758802,0.0,0.0,0.0,0.745,0.0,0.0,0.0,0.0,0.255,0.0,0.0,0.0,0.0,0.0
uoft4_240405_Cu-0.8-Pd-0.2_pp0_rep1,uoft,4,240405,Cu-0.8-Pd-0.2,Cu-0.745-Pd-0.255,1,CO2R,150,3.6,30.14710498,26.09037328,1.526888428,11.14810756,68.96552815,31.03447185,0.0,0.0,0.0,0.745,0.0,0.0,0.0,0.0,0.255,0.0,0.0,0.0,0.0,0.0
uoft4_240405_Cu-0.8-Pd-0.2_pp0_rep1,uoft,4,240405,Cu-0.8-Pd-0.2,Cu-0.745-Pd-0.255,1,CO2R,200,3.7,46.06028584,9.643909627,3.060106783,12.90988789,71.73647079,28.26352921,0.0,0.0,0.0,0.745,0.0,0.0,0.0,0.0,0.255,0.0,0.0,0.0,0.0,0.0
uoft4_240405_Cu-0.8-Pd-0.2_pp0_rep1,uoft,4,240405,Cu-0.8-Pd-0.2,Cu-0.745-Pd-0.255,1,CO2R,300,3.78,70.69158174,1.426817289,1.585784269,4.254825929,77.98059327,22.01940673,0.0,0.0,0.0,0.745,0.0,0.0,0.0,0.0,0.255,0.0,0.0,0.0,0.0,0.0
uoft4_240405_Cu-0.8-Pd-0.2_pp0_rep2,uoft,4,240405,Cu-0.8-Pd-0.2,Cu-0.745-Pd-0.255,2,HER,50,2.84,0.0,0.0,0.0,0.0,0.0,0.0,0.0,0.0,0.0,0.745,0.0,0.0,0.0,0.0,0.255,0.0,0.0,0.0,0.0,0.0
uoft4_240405_Cu-0.8-Pd-0.2_pp0_rep2,uoft,4,240405,Cu-0.8-Pd-0.2,Cu-0.745-Pd-0.255,2,CO2R,50,3.08,39.68821277,20.58447937,0.017613709,0.10452668,60.39483253,39.60516747,0.0,0.0,0.0,0.745,0.0,0.0,0.0,0.0,0.255,0.0,0.0,0.0,0.0,0.0
uoft4_240405_Cu-0.8-Pd-0.2_pp0_rep2,uoft,4,240405,Cu-0.8-Pd-0.2,Cu-0.745-Pd-0.255,2,CO2R,100,3.44,30.92155098,40.6237721,0.329156193,3.958105032,75.83901009,24.16098991,0.0,0.0,0.0,0.745,0.0,0.0,0.0,0.0,0.255,0.0,0.0,0.0,0.0,0.0
uoft4_240405_Cu-0.8-Pd-0.2_pp0_rep2,uoft,4,240405,Cu-0.8-Pd-0.2,Cu-0.745-Pd-0.255,2,CO2R,150,3.64,32.62884764,22.94204322,2.745169991,14.86330046,73.20868924,26.79131076,0.0,0.0,0.0,0.745,0.0,0.0,0.0,0.0,0.255,0.0,0.0,0.0,0.0,0.0
uoft4_240405_Cu-0.8-Pd-0.2_pp0_rep2,uoft,4,240405,Cu-0.8-Pd-0.2,Cu-0.745-Pd-0.255,2,CO2R,200,3.79,45.90303208,9.360265226,4.493147166,15.90638961,75.69323298,24.30676702,0.0,0.0,0.0,0.745,0.0,0.0,0.0,0.0,0.255,0.0,0.0,0.0,0.0,0.0
uoft4_240405_Cu-0.8-Pd-0.2_pp0_rep2,uoft,4,240405,Cu-0.8-Pd-0.2,Cu-0.745-Pd-0.255,2,CO2R,300,3.84,62.21368934,1.952357564,3.8139185,7.184804293,75.17844508,24.82155492,0.0,0.0,0.0,0.745,0.0,0.0,0.0,0.0,0.255,0.0,0.0,0.0,0.0,0.0
uoft4_240405_Cu-0.8-Pd-0.2_pp0_rep3,uoft,4,240405,Cu-0.8-Pd-0.2,Cu-0.745-Pd-0.255,3,HER,50,2.65,0.0,0.0,0.0,0.0,0.0,0.0,0.0,0.0,0.0,0.745,0.0,0.0,0.0,0.0,0.255,0.0,0.0,0.0,0.0,0.0
uoft4_240405_Cu-0.8-Pd-0.2_pp0_rep3,uoft,4,240405,Cu-0.8-Pd-0.2,Cu-0.745-Pd-0.255,3,CO2R,50,2.87,44.49810626,14.63163065,0.02421885,0.110427379,59.26438314,40.73561686,0.0,0.0,0.0,0.745,0.0,0.0,0.0,0.0,0.255,0.0,0.0,0.0,0.0,0.0
uoft4_240405_Cu-0.8-Pd-0.2_pp0_rep3,uoft,4,240405,Cu-0.8-Pd-0.2,Cu-0.745-Pd-0.255,3,CO2R,100,3.17,36.16899286,30.82514735,0.424380309,1.819101408,69.23762193,30.76237807,0.0,0.0,0.0,0.745,0.0,0.0,0.0,0.0,0.255,0.0,0.0,0.0,0.0,0.0
uoft4_240405_Cu-0.8-Pd-0.2_pp0_rep3,uoft,4,240405,Cu-0.8-Pd-0.2,Cu-0.745-Pd-0.255,3,CO2R,150,3.4,40.1979535,12.71119843,3.999779829,12.39259322,69.30152498,30.69847502,0.0,0.0,0.0,0.745,0.0,0.0,0.0,0.0,0.255,0.0,0.0,0.0,0.0,0.0
uoft4_240405_Cu-0.8-Pd-0.2_pp0_rep3,uoft,4,240405,Cu-0.8-Pd-0.2,Cu-0.745-Pd-0.255,3,CO2R,200,3.58,56.7196426,2.700147348,3.648239546,9.152617382,72.22064687,27.77935313,0.0,0.0,0.0,0.745,0.0,0.0,0.0,0.0,0.255,0.0,0.0,0.0,0.0,0.0
uoft4_240405_Cu-0.8-Pd-0.2_pp0_rep3,uoft,4,240405,Cu-0.8-Pd-0.2,Cu-0.745-Pd-0.255,3,CO2R,300,3.7,80.67860805,0.0,0.728216795,1.111298435,82.51812328,17.48187672,0.0,0.0,0.0,0.745,0.0,0.0,0.0,0.0,0.255,0.0,0.0,0.0,0.0,0.0
uoft4_240405_Cu-1.0_pp0_rep1,uoft,4,240405,Cu-1.0,Cu-1.0,1,HER,50,2.82,0.0,0.0,0.0,0.0,0.0,0.0,0.0,0.0,0.0,1.0,0.0,0.0,0.0,0.0,0.0,0.0,0.0,0.0,0.0,0.0
uoft4_240405_Cu-1.0_pp0_rep1,uoft,4,240405,Cu-1.0,Cu-1.0,1,CO2R,50,2.97,41.62547867,34.22888016,0.051740271,1.213858215,77.12687738,22.87312262,0.0,0.0,0.0,1.0,0.0,0.0,0.0,0.0,0.0,0.0,0.0,0.0,0.0,0.0
uoft4_240405_Cu-1.0_pp0_rep1,uoft,4,240405,Cu-1.0,Cu-1.0,1,CO2R,100,3.33,40.13957187,35.8497053,0.108434398,9.717187895,85.85295987,14.14704013,0.0,0.0,0.0,1.0,0.0,0.0,0.0,0.0,0.0,0.0,0.0,0.0,0.0,0.0
uoft4_240405_Cu-1.0_pp0_rep1,uoft,4,240405,Cu-1.0,Cu-1.0,1,CO2R,150,3.45,42.64412312,18.55108055,0.24805974,19.17727388,80.67853409,19.32146591,0.0,0.0,0.0,1.0,0.0,0.0,0.0,0.0,0.0,0.0,0.0,0.0,0.0,0.0
uoft4_240405_Cu-1.0_pp0_rep1,uoft,4,240405,Cu-1.0,Cu-1.0,1,CO2R,200,3.61,49.14666555,6.446463654,0.397409317,23.01483604,79.0745753,20.9254247,0.0,0.0,0.0,1.0,0.0,0.0,0.0,0.0,0.0,0.0,0.0,0.0,0.0,0.0
uoft4_240405_Cu-1.0_pp0_rep1,uoft,4,240405,Cu-1.0,Cu-1.0,1,CO2R,300,3.75,82.31601415,0.478880157,0.246408455,4.779988199,87.84254547,12.15745453,0.0,0.0,0.0,1.0,0.0,0.0,0.0,0.0,0.0,0.0,0.0,0.0,0.0,0.0
uoft4_240405_Cu-1.0_pp0_rep2,uoft,4,240405,Cu-1.0,Cu-1.0,2,HER,50,2.52,0.0,0.0,0.0,0.0,0.0,0.0,0.0,0.0,0.0,1.0,0.0,0.0,0.0,0.0,0.0,0.0,0.0,0.0,0.0,0.0
uoft4_240405_Cu-1.0_pp0_rep2,uoft,4,240405,Cu-1.0,Cu-1.0,2,CO2R,50,2.77,53.02684718,16.17878193,0.036328276,0.671836804,69.9187371,30.0812629,0.0,0.0,0.0,1.0,0.0,0.0,0.0,0.0,0.0,0.0,0.0,0.0,0.0,0.0
uoft4_240405_Cu-1.0_pp0_rep2,uoft,4,240405,Cu-1.0,Cu-1.0,2,CO2R,100,3.1,52.56481617,24.99017682,0.06605141,3.548849364,81.16989376,18.83010624,0.0,0.0,0.0,1.0,0.0,0.0,0.0,0.0,0.0,0.0,0.0,0.0,0.0,0.0
uoft4_240405_Cu-1.0_pp0_rep2,uoft,4,240405,Cu-1.0,Cu-1.0,2,CO2R,150,3.18,49.15566344,15.47151277,0.12733244,8.269409087,73.04599606,26.95400394,0.0,0.0,0.0,1.0,0.0,0.0,0.0,0.0,0.0,0.0,0.0,0.0,0.0,0.0
uoft4_240405_Cu-1.0_pp0_rep2,uoft,4,240405,Cu-1.0,Cu-1.0,2,CO2R,200,3.34,57.43623009,6.844302554,0.216318368,11.94912754,76.47588316,23.52411684,0.0,0.0,0.0,1.0,0.0,0.0,0.0,0.0,0.0,0.0,0.0,0.0,0.0,0.0
uoft4_240405_Cu-1.0_pp0_rep2,uoft,4,240405,Cu-1.0,Cu-1.0,2,CO2R,300,3.48,76.96373642,0.827603143,0.091371117,4.017814493,81.90991671,18.09008329,0.0,0.0,0.0,1.0,0.0,0.0,0.0,0.0,0.0,0.0,0.0,0.0,0.0,0.0
uoft4_240405_Cu-1.0_pp0_rep3,uoft,4,240405,Cu-1.0,Cu-1.0,3,HER,50,2.81,0.0,0.0,0.0,0.0,0.0,0.0,0.0,0.0,0.0,1.0,0.0,0.0,0.0,0.0,0.0,0.0,0.0,0.0,0.0,0.0
uoft4_240405_Cu-1.0_pp0_rep3,uoft,4,240405,Cu-1.0,Cu-1.0,3,CO2R,50,2.98,38.59465567,25.09332024,0.071555694,0.706398044,64.46988398,35.53011602,0.0,0.0,0.0,1.0,0.0,0.0,0.0,0.0,0.0,0.0,0.0,0.0,0.0,0.0
uoft4_240405_Cu-1.0_pp0_rep3,uoft,4,240405,Cu-1.0,Cu-1.0,3,CO2R,100,3.3,34.2637427,41.52259332,0.097976258,5.482592936,81.37975678,18.62024322,0.0,0.0,0.0,1.0,0.0,0.0,0.0,0.0,0.0,0.0,0.0,0.0,0.0,0.0
uoft4_240405_Cu-1.0_pp0_rep3,uoft,4,240405,Cu-1.0,Cu-1.0,3,CO2R,150,3.52,34.80215112,26.68958743,0.170999761,15.21312765,76.8992624,23.1007376,0.0,0.0,0.0,1.0,0.0,0.0,0.0,0.0,0.0,0.0,0.0,0.0,0.0,0.0
uoft4_240405_Cu-1.0_pp0_rep3,uoft,4,240405,Cu-1.0,Cu-1.0,3,CO2R,200,3.59,73.72376488,3.845776031,0.171458452,5.596813622,83.35190028,16.64809972,0.0,0.0,0.0,1.0,0.0,0.0,0.0,0.0,0.0,0.0,0.0,0.0,0.0,0.0
uoft4_240405_Cu-1.0_pp0_rep3,uoft,4,240405,Cu-1.0,Cu-1.0,3,CO2R,300,3.75,67.83590366,0.395383104,0.094857164,2.282727809,70.61430894,29.38569106,0.0,0.0,0.0,1.0,0.0,0.0,0.0,0.0,0.0,0.0,0.0,0.0,0.0,0.0
uoft4_240405_Hg-0.5-Pd-0.5_pp0_rep1,uoft,4,240405,Hg-0.5-Pd-0.5,Hg-0.625-Pd-0.375,1,HER,50,2.72,0.0,0.0,0.0,0.0,0.0,0.0,0.0,0.0,0.0,0.0,0.0,0.625,0.0,0.0,0.375,0.0,0.0,0.0,0.0,0.0
uoft4_240405_Hg-0.5-Pd-0.5_pp0_rep1,uoft,4,240405,Hg-0.5-Pd-0.5,Hg-0.625-Pd-0.375,1,CO2R,50,3.0,62.37795309,8.236738703,0.044034273,0.0,70.66663472,29.33336528,0.0,0.0,0.0,0.0,0.0,0.625,0.0,0.0,0.375,0.0,0.0,0.0,0.0,0.0
uoft4_240405_Hg-0.5-Pd-0.5_pp0_rep1,uoft,4,240405,Hg-0.5-Pd-0.5,Hg-0.625-Pd-0.375,1,CO2R,100,3.1,53.60564147,8.089390963,0.046786415,0.002107393,61.75084631,38.24915369,0.0,0.0,0.0,0.0,0.0,0.625,0.0,0.0,0.375,0.0,0.0,0.0,0.0,0.0
uoft4_240405_Hg-0.5-Pd-0.5_pp0_rep1,uoft,4,240405,Hg-0.5-Pd-0.5,Hg-0.625-Pd-0.375,1,CO2R,150,3.46,52.30157568,7.333005894,0.049538558,0.002247886,59.69361761,40.30638239,0.0,0.0,0.0,0.0,0.0,0.625,0.0,0.0,0.375,0.0,0.0,0.0,0.0,0.0
uoft4_240405_Hg-0.5-Pd-0.5_pp0_rep1,uoft,4,240405,Hg-0.5-Pd-0.5,Hg-0.625-Pd-0.375,1,CO2R,200,3.62,61.2222478,6.041257367,0.054217199,0.002528871,67.32865418,32.67134582,0.0,0.0,0.0,0.0,0.0,0.625,0.0,0.0,0.375,0.0,0.0,0.0,0.0,0.0
uoft4_240405_Hg-0.5-Pd-0.5_pp0_rep1,uoft,4,240405,Hg-0.5-Pd-0.5,Hg-0.625-Pd-0.375,1,CO2R,300,3.77,74.53012199,1.940078585,0.035227419,0.001545421,76.51208109,23.48791891,0.0,0.0,0.0,0.0,0.0,0.625,0.0,0.0,0.375,0.0,0.0,0.0,0.0,0.0
uoft4_240405_Hg-0.5-Pd-0.5_pp0_rep2,uoft,4,240405,Hg-0.5-Pd-0.5,Hg-0.625-Pd-0.375,2,HER,50,2.74,0.0,0.0,0.0,0.0,0.0,0.0,0.0,0.0,0.0,0.0,0.0,0.625,0.0,0.0,0.375,0.0,0.0,0.0,0.0,0.0
uoft4_240405_Hg-0.5-Pd-0.5_pp0_rep2,uoft,4,240405,Hg-0.5-Pd-0.5,Hg-0.625-Pd-0.375,2,CO2R,50,2.97,46.91623595,7.927308448,0.046235987,0.0,54.89670046,45.10329954,0.0,0.0,0.0,0.0,0.0,0.625,0.0,0.0,0.375,0.0,0.0,0.0,0.0,0.0
uoft4_240405_Hg-0.5-Pd-0.5_pp0_rep2,uoft,4,240405,Hg-0.5-Pd-0.5,Hg-0.625-Pd-0.375,2,CO2R,100,3.24,54.17815815,8.015717092,0.037979561,0.0,62.23729201,37.76270799,0.0,0.0,0.0,0.0,0.0,0.625,0.0,0.0,0.375,0.0,0.0,0.0,0.0,0.0
uoft4_240405_Hg-0.5-Pd-0.5_pp0_rep2,uoft,4,240405,Hg-0.5-Pd-0.5,Hg-0.625-Pd-0.375,2,CO2R,150,3.43,45.52972441,7.612966601,0.044034273,0.002247886,53.19490466,46.80509534,0.0,0.0,0.0,0.0,0.0,0.625,0.0,0.0,0.375,0.0,0.0,0.0,0.0,0.0
uoft4_240405_Hg-0.5-Pd-0.5_pp0_rep2,uoft,4,240405,Hg-0.5-Pd-0.5,Hg-0.625-Pd-0.375,2,CO2R,200,3.59,50.55818285,7.400540275,0.049538558,0.002528871,58.0186992,41.9813008,0.0,0.0,0.0,0.0,0.0,0.625,0.0,0.0,0.375,0.0,0.0,0.0,0.0,0.0
uoft4_240405_Hg-0.5-Pd-0.5_pp0_rep2,uoft,4,240405,Hg-0.5-Pd-0.5,Hg-0.625-Pd-0.375,2,CO2R,300,3.73,67.95455021,2.352652259,0.035043943,0.001545421,70.34873474,29.65126526,0.0,0.0,0.0,0.0,0.0,0.625,0.0,0.0,0.375,0.0,0.0,0.0,0.0,0.0
uoft4_240405_Hg-0.5-Pd-0.5_pp0_rep3,uoft,4,240405,Hg-0.5-Pd-0.5,Hg-0.625-Pd-0.375,3,HER,50,2.72,0.0,0.0,0.0,0.0,0.0,0.0,0.0,0.0,0.0,0.0,0.0,0.625,0.0,0.0,0.375,0.0,0.0,0.0,0.0,0.0
uoft4_240405_Hg-0.5-Pd-0.5_pp0_rep3,uoft,4,240405,Hg-0.5-Pd-0.5,Hg-0.625-Pd-0.375,3,CO2R,50,2.99,64.16330118,6.792730845,0.039630846,0.0,71.00258294,28.99741706,0.0,0.0,0.0,0.0,0.0,0.625,0.0,0.0,0.375,0.0,0.0,0.0,0.0,0.0
uoft4_240405_Hg-0.5-Pd-0.5_pp0_rep3,uoft,4,240405,Hg-0.5-Pd-0.5,Hg-0.625-Pd-0.375,3,CO2R,100,3.28,53.77136998,7.433693517,0.044584702,0.002528871,61.25860285,38.74139715,0.0,0.0,0.0,0.0,0.0,0.625,0.0,0.0,0.375,0.0,0.0,0.0,0.0,0.0
uoft4_240405_Hg-0.5-Pd-0.5_pp0_rep3,uoft,4,240405,Hg-0.5-Pd-0.5,Hg-0.625-Pd-0.375,3,CO2R,150,3.49,48.55971039,7.750491159,0.047703796,0.002809857,56.36697622,43.63302378,0.0,0.0,0.0,0.0,0.0,0.625,0.0,0.0,0.375,0.0,0.0,0.0,0.0,0.0
uoft4_240405_Hg-0.5-Pd-0.5_pp0_rep3,uoft,4,240405,Hg-0.5-Pd-0.5,Hg-0.625-Pd-0.375,3,CO2R,200,3.63,64.90468518,4.029960707,0.042933417,0.001896653,68.98491316,31.01508684,0.0,0.0,0.0,0.0,0.0,0.625,0.0,0.0,0.375,0.0,0.0,0.0,0.0,0.0
uoft4_240405_Hg-0.5-Pd-0.5_pp0_rep3,uoft,4,240405,Hg-0.5-Pd-0.5,Hg-0.625-Pd-0.375,3,CO2R,300,3.69,70.7543577,0.731827112,0.021283232,0.00098345,71.51075818,28.48924182,0.0,0.0,0.0,0.0,0.0,0.625,0.0,0.0,0.375,0.0,0.0,0.0,0.0,0.0
uoft4_240405_Pd-0.333-Tl-0.667_pp0_rep1,uoft,4,240405,Pd-0.333-Tl-0.667,Pd-0.191-Tl-0.809,1,HER,50,2.92,0.0,0.0,0.0,0.0,0.0,0.0,0.0,0.0,0.0,0.0,0.0,0.0,0.0,0.0,0.191,0.0,0.0,0.0,0.809,0.0
