Repository: Jehadabed/ocx24-dashboard

# OCx24 Dashboard

An interactive web dashboard for exploring and analyzing  data from OCx24 experiments, featuring HER (Hydrogen Evolution Reaction) and CO2RR (CO2 Reduction Reaction) performance data, as well as XRD (X-ray Diffraction) data.

This project is part of the OCx24 research: https://ai.meta.com/blog/open-catalyst-simulations-experiments/.

## Features

- **Interactive Data Filtering**: Filter data by source, batch, reaction type, element count, and voltage/current density ranges
- **Data Aggregation**: Average data across multiple replicates with statistical analysis
- **Interactive Plots**: Dedicated plotting interfaces for HER and CO2RR performance visualization

File: Data/ExpDataDump_250923.csv (part 4 of 25)
sample id,source,batch number,batch date,composition,rep,reaction,current density,voltage,fe_h2,fe_co,fe_ch4,fe_c2h4,fe_gas_total,fe_liquid
uoft4_240405_Au-0.6-Cu-0.4_pp0_rep1,uoft,4,240405,Au-0.6-Cu-0.4,1,CO2R,200,3.74,80.18089937,10.5132613,0.431535879,0.193458653,91.33324249,8.66675751
vsp5_241011_Ag-0.778-Pd-0.222_pp0,vsp,5,241011,Ag-0.778-Pd-0.222,std,HER,50,0,0,0,0,0,0,0
uoft4_240405_Au-0.6-Cu-0.4_pp0_rep1,uoft,4,240405,Au-0.6-Cu-0.4,1,CO2R,50,3.05,51.9671891,41.68467583,0.077059978,0.014330271,93.75610675,6.24389325
uoft4_240405_Au-0.6-Cu-0.4_pp0_rep1,uoft,4,240405,Au-0.6-Cu-0.4,1,CO2R,150,3.57,63.84439934,26.00687623,0.376859989,0.185731546,90.43166158,9.568338424
vsp5_241011_Ag-1.0_pp0,vsp,5,241011,Ag-1.0,std,HER,50,0,0,0,0,0,0,0
uoft4_240405_Au-0.6-Cu-0.4_pp0_rep2,uoft,4,240405,Au-0.6-Cu-0.4,2,CO2R,100,3.56,59.0709159,34.00785855,0.249894501,0.209896316,93.5528997,6.447100298
uoft4_240405_Au-0.6-Cu-0.4_pp0_rep2,uoft,4,240405,Au-0.6-Cu-0.4,2,CO2R,50,3.15,50.34505849,42.2740668,0.093572831,0.016859142,92.74240882,7.257591179
uoft4_240405_Au-0.6-Cu-0.4_pp0_rep2,uoft,4,240405,Au-0.6-Cu-0.4,2,CO2R,300,3.98,83.69917764,2.942043222,0.096691925,0.045519683,86.78639821,13.21360179
uoft4_240405_Au-0.6-Cu-0.4_pp0_rep2,uoft,4,240405,Au-0.6-Cu-0.4,2,CO2R,150,3.81,78.59465567,10.6237721,0.233748601,0.161285791,89.62005271,10.37994729
uoft4_240405_Au-0.6-Cu-0.4_pp0_rep2,uoft,4,240405,Au-0.6-Cu-0.4,2,CO2R,200,3.83,82.0462868,8.457760314,0.234482506,0.118435472,90.86388517,9.136114833
uoft4_240405_Au-0.75-Cu-0.25_pp0,uoft,4,240405,Au-0.75-Cu-0.25,avg,CO2R,300,3.82,86.38703467333330,0.550098232,0.059323952,0.012176047,87.01324628666670,12.986753714333300
uoft4_240405_Au-0.75-Cu-0.25_pp0,uoft,4,240405,Au-0.75-Cu-0.25,std,CO2R,100,0.1,5.894631209592230,1.4937153888011500,0.039931675662850400,0.001703385,7.278993689942500,7.278993692612360
uoft4_240405_Au-0.75-Cu-0.25_pp0,uoft,4,240405,Au-0.75-Cu-0.25,std,CO2R,200,0.06,2.4189661353657700,0.48418271069320200,0.061454373769464700,0.011157246468977900,2.7823976915398400,2.782397691539830
uoft4_240405_Au-0.75-Cu-0.25_pp0,uoft,4,240405,Au-0.75-Cu-0.25,avg,CO2R,150,3.66,88.30093397,2.5589390963333300,0.14543541933333300,0.028754203,91.05130795000000,8.948692051666670
uoft4_240405_Au-0.75-Cu-0.25_pp0,uoft,4,240405,Au-0.75-Cu-0.25,std,CO2R,150,0.02,3.415149536966150,0.9508592234121840,0.035260531,0.006171033,3.5773777001924900,3.577377699986700
uoft4_240405_Au-0.75-Cu-0.25_pp0,uoft,4,240405,Au-0.75-Cu-0.25,std,CO2R,300,0.05,6.124510784363260,0.30945948943238800,0.021182821555215500,0.004971806,6.4360871416281000,6.436087139902600
uoft4_240405_Au-0.75-Cu-0.25_pp0,uoft,4,240405,Au-0.75-Cu-0.25,std,CO2R,50,0.04,3.331359661387820,1.8879495297145200,0.022053801194011700,0.002960368,3.311720468,3.3117204687478700
uoft4_240405_Au-0.75-Cu-0.25_pp0,uoft,4,240405,Au-0.75-Cu-0.25,avg,CO2R,100,3.41,83.86783569666670,4.9459724950000000,0.144212245,0.029363005,89.00534267333340,10.99465733
uoft4_240405_Au-0.75-Cu-0.25_pp0,uoft,4,240405,Au-0.75-Cu-0.25,avg,CO2R,50,3.14,84.87978405,5.7170923380000000,0.10825092200000000,0.013206327666666700,90.73579858333330,9.264201416
vsp5_241011_Pd-1.0_pp0,vsp,5,241011,Pd-1.0,std,HER,50,0,0,0,0,0,0,0
vsp7_241025_Cu-0.2-Zn-0.8_pp0,vsp,7,241025,Cu-0.2-Zn-0.8,std,HER,50,0,0,0,0,0,0,0
uoft4_240405_Au-0.75-Cu-0.25_pp0,uoft,4,240405,Au-0.75-Cu-0.25,avg,CO2R,200,3.72,87.70867773000000,1.3285854616666700,0.117424729,0.022127623333333300,89.18818423666670,10.811815763333300
uoft4_240405_Au-0.75-Cu-0.25_pp0_rep1,uoft,4,240405,Au-0.75-Cu-0.25,1,CO2R,200,3.78,90.16353136,1.886051081,0.085866833,0.016437663,92.16300848,7.83699152
uoft4_240405_Au-0.75-Cu-0.25_pp0_rep1,uoft,4,240405,Au-0.75-Cu-0.25,1,CO2R,150,3.69,92.21912993,2.524557957,0.107517017,0.021635899,94.88734,5.112660001
uoft4_240405_Au-0.75-Cu-0.25_pp0_rep1,uoft,4,240405,Au-0.75-Cu-0.25,1,CO2R,50,3.17,87.20835339,7.013752456,0.08696769,0.013487313,94.33640099,5.663599008
uoft4_240405_Au-0.75-Cu-0.25_pp0_rep1,uoft,4,240405,Au-0.75-Cu-0.25,1,CO2R,300,3.87,93.42380046,0.906188605,0.06605141,0.013768299,94.41689361,5.583106393
vsp7_241025_Cu-0.8-Zn-0.2_pp0,vsp,7,241025,Cu-0.8-Zn-0.2,std,HER,50,0,0,0,0,0,0,0
uoft4_240405_Au-0.75-Cu-0.25_pp0_rep1,uoft,4,240405,Au-0.75-Cu-0.25,1,CO2R,100,3.29,90.32141288,6.313850688,0.103480542,0.027817584,96.77891896,3.221081035
uoft4_240405_Au-0.75-Cu-0.25_pp0_rep2,uoft,4,240405,Au-0.75-Cu-0.25,2,CO2R,300,3.79,83.47904329,0.346267191,0.035594371,0.006603164,83.87063853,16.12936147
uoft4_240405_Au-0.75-Cu-0.25_pp0_rep2,uoft,4,240405,Au-0.75-Cu-0.25,2,CO2R,200,3.71,87.63522986,1.013015717,0.078160835,0.014962488,88.75174902,11.24825098
uoft4_240405_Au-0.75-Cu-0.25_pp0_rep2,uoft,4,240405,Au-0.75-Cu-0.25,2,CO2R,150,3.65,86.7279081,3.526522593,0.151551291,0.03203237,90.46042221,9.539577794
vsp7_241025_Cu-0.833-Zn-0.167_pp0,vsp,7,241025,Cu-0.833-Zn-0.167,std,HER,50,0,0,0,0,0,0,0
uoft4_240405_Au-0.75-Cu-0.25_pp0_rep2,uoft,4,240405,Au-0.75-Cu-0.25,2,CO2R,50,3.1,81.06384314,6.586444008,0.131001963,0.016016185,87.82004268,12.17995732
uoft4_240405_Au-0.75-Cu-0.25_pp0_rep2,uoft,4,240405,Au-0.75-Cu-0.25,2,CO2R,100,3.46,82.51459541,5.171905697,0.14586353,0.02908202,87.88665549,12.11334451
vsp7_241025_Cu-0.875-Zn-0.125_pp0,vsp,7,241025,Cu-0.875-Zn-0.125,std,HER,50,0,0,0,0,0,0,0
uoft4_240405_Au-0.75-Cu-0.25_pp0_rep3,uoft,4,240405,Au-0.75-Cu-0.25,3,CO2R,50,3.14,86.36715562,3.55108055,0.106783113,0.010115485,90.05095208,9.94904792
uoft4_240405_Au-0.75-Cu-0.25_pp0_rep3,uoft,4,240405,Au-0.75-Cu-0.25,3,CO2R,100,3.47,78.7674988,3.3521611,0.183292663,0.031189412,82.35045357,17.64954643
uoft4_240405_Au-0.75-Cu-0.25_pp0_rep3,uoft,4,240405,Au-0.75-Cu-0.25,3,CO2R,150,3.64,85.95576388,1.625736739,0.17723795,0.032594341,87.80616164,12.19383836
uoft4_240405_Au-0.75-Cu-0.25_pp0_rep3,uoft,4,240405,Au-0.75-Cu-0.25,3,CO2R,200,3.67,85.32727197,1.086689587,0.188246519,0.034982719,86.64979521,13.35020479
uoft4_240405_Au-0.75-Cu-0.25_pp0_rep3,uoft,4,240405,Au-0.75-Cu-0.25,3,CO2R,300,3.78,82.25826027,0.3978389,0.076326074,0.016156678,82.75220672,17.24779328
uoft4_240405_Au-0.8-Cu-0.2_pp0,uoft,4,240405,Au-0.8-Cu-0.2,avg,CO2R,300,3.82,83.90082794666670,0.36182056300000000,0.040058957,0.00444894,84.31165994333330,15.688340056666700
uoft4_240405_Au-0.8-Cu-0.2_pp0,uoft,4,240405,Au-0.8-Cu-0.2,std,CO2R,150,0.16,1.8913353725980400,1.162958631822510,0.022211982,0.002699998,2.9463575041510600,2.9463575026734500
uoft4_240405_Au-0.8-Cu-0.2_pp0,uoft,4,240405,Au-0.8-Cu-0.2,std,CO2R,200,0.16,1.5345214533452000,0.770326581,0.025327683462239900,0.003534729,2.0725358208072800,2.0725358213141100
uoft4_240405_Au-0.8-Cu-0.2_pp0,uoft,4,240405,Au-0.8-Cu-0.2,avg,CO2R,150,3.63,89.71171887666670,2.033398821,0.11338825400000000,0.012457032666666700,91.88689013666670,8.113109863333330
uoft4_240405_Au-0.8-Cu-0.2_pp0,uoft,4,240405,Au-0.8-Cu-0.2,std,CO2R,100,0.6,1.6068084016112100,5.767456407068210,0.029867187932944400,0.001519663,4.530803598545170,4.530803596742020
uoft4_240405_Au-0.8-Cu-0.2_pp0,uoft,4,240405,Au-0.8-Cu-0.2,avg,CO2R,200,3.71,88.43478625,1.2168467586666700,0.079078216,0.008289078,89.74929802666670,10.25070197
vsp7_241025_Cu-1.0_pp0,vsp,7,241025,Cu-1.0,std,HER,50,0,0,0,0,0,0,0
uoft4_240405_Au-0.8-Cu-0.2_pp0,uoft,4,240405,Au-0.8-Cu-0.2,std,CO2R,300,0.17,5.592089976,0.3848736689787880,0.00883992,0.001948415,5.966170261914300,5.966170261914290
uoft4_240405_Au-0.8-Cu-0.2_pp0,uoft,4,240405,Au-0.8-Cu-0.2,std,CO2R,50,0.33,4.8302060025231900,7.846116149729550,0.043624129,0.002575276,3.0007862883008100,3.0007862918991500
uoft4_240405_Au-0.8-Cu-0.2_pp0,uoft,4,240405,Au-0.8-Cu-0.2,avg,CO2R,50,3.22,86.61072631666670,8.143418466333330,0.12366291766666700,0.008148585,94.90276218000000,5.09723782
vsp7_241025_Zn-1.0_pp0,vsp,7,241025,Zn-1.0,std,HER,50,0,0,0,0,0,0,0
uoft4_240405_Au-0.8-Cu-0.2_pp0,uoft,4,240405,Au-0.8-Cu-0.2,avg,CO2R,100,3.69,85.53558350333330,6.360510804333330,0.127882869,0.011379920666666700,92.0534811,7.946518900666670
vsp8_240802_Pd-0.167-Zn-0.833_pp0,vsp,8,240802,Pd-0.167-Zn-0.833,std,HER,50,0,0,0,0,0,0,0
uoft4_240405_Au-0.8-Cu-0.2_pp0_rep1,uoft,4,240405,Au-0.8-Cu-0.2,1,CO2R,300,3.99,84.95281341,0.319253438,0.029906611,0.002809857,85.30840811,14.69159189
uoft4_240405_Au-0.8-Cu-0.2_pp0_rep1,uoft,4,240405,Au-0.8-Cu-0.2,1,CO2R,200,3.86,88.94599176,0.681483301,0.053391556,0.004214785,89.69150718,10.30849282
uoft4_240405_Au-0.8-Cu-0.2_pp0_rep1,uoft,4,240405,Au-0.8-Cu-0.2,1,CO2R,150,3.8,89.49046852,1.247544204,0.095774545,0.009553514,90.85652187,9.143478128
uoft4_240405_Au-0.8-Cu-0.2_pp0_rep1,uoft,4,240405,Au-0.8-Cu-0.2,1,CO2R,100,4.38,87.16880454,3.447937132,0.148065244,0.010958442,90.7950427,9.204957299
uoft4_240405_Au-0.8-Cu-0.2_pp0_rep1,uoft,4,240405,Au-0.8-Cu-0.2,1,CO2R,50,3.59,89.18328486,4.479371316,0.165128525,0.010958442,93.85950336,6.140496641
uoft4_240405_Au-0.8-Cu-0.2_pp0_rep2,uoft,4,240405,Au-0.8-Cu-0.2,2,CO2R,150,3.62,91.70394861,3.36935167,0.106049208,0.014892242,95.21005904,4.789940962
uoft4_240405_Au-0.8-Cu-0.2_pp0_rep2,uoft,4,240405,Au-0.8-Cu-0.2,2,CO2R,200,3.72,89.64845467,2.099705305,0.07981212,0.010536964,91.85012489,8.149875109
uoft4_240405_Au-0.8-Cu-0.2_pp0_rep2,uoft,4,240405,Au-0.8-Cu-0.2,2,CO2R,100,3.4,83.95655904,13.00343811,0.093572831,0.013065835,97.08047597,2.919524033
vsp8_240802_Pd-0.25-Zn-0.75_pp0,vsp,8,240802,Pd-0.25-Zn-0.75,std,HER,50,0,0,0,0,0,0,0
uoft4_240405_Au-0.8-Cu-0.2_pp0_rep2,uoft,4,240405,Au-0.8-Cu-0.2,2,CO2R,50,3.07,81.03873276,17.15127701,0.078160835,0.0059007,98.28593429,1.714065706
uoft4_240405_Au-0.8-Cu-0.2_pp0_rep2,uoft,4,240405,Au-0.8-Cu-0.2,2,CO2R,300,3.83,88.89221369,0.766208251,0.046052511,0.006603164,89.71667958,10.28332042
uoft4_240405_Au-0.8-Cu-0.2_pp0_rep3,uoft,4,240405,Au-0.8-Cu-0.2,3,CO2R,200,3.55,86.70991232,0.86935167,0.104030971,0.010115485,87.70626201,12.29373799
uoft4_240405_Au-0.8-Cu-0.2_pp0_rep3,uoft,4,240405,Au-0.8-Cu-0.2,3,CO2R,50,2.99,89.61016133,2.799607073,0.127699393,0.007586614,92.56284889,7.437151113
uoft4_240405_Au-0.8-Cu-0.2_pp0_rep3,uoft,4,240405,Au-0.8-Cu-0.2,3,CO2R,300,3.64,77.85745674,0,0.044217749,0.0039338,77.90989214,22.09010786
vsp8_240802_Pd-0.333-Zn-0.667_pp0,vsp,8,240802,Pd-0.333-Zn-0.667,std,HER,50,0,0,0,0,0,0,0
uoft4_240405_Au-0.8-Cu-0.2_pp0_rep3,uoft,4,240405,Au-0.8-Cu-0.2,3,CO2R,150,3.47,87.9407395,1.483300589,0.138341009,0.012925342,89.5940895,10.4059105
uoft4_240405_Au-0.8-Cu-0.2_pp0_rep3,uoft,4,240405,Au-0.8-Cu-0.2,3,CO2R,100,3.28,85.48138693,2.630157171,0.142010532,0.010115485,88.28492463,11.71507537
uoft4_240405_Cu-0.111-Pd-0.889_pp0,uoft,4,240405,Cu-0.111-Pd-0.889,avg,CO2R,300,3.83,75.1630431,0.9610347086666670,0.026359405333333300,0.0019669,76.15553462,23.84446538
uoft4_240405_Cu-0.111-Pd-0.889_pp0,uoft,4,240405,Cu-0.111-Pd-0.889,avg,CO2R,50,3.12,66.11814434333330,13.762278978333300,0.040731703,0,79.92741604333330,20.072583956666700
vsp8_240802_Pd-0.4-Zn-0.6_pp0,vsp,8,240802,Pd-0.4-Zn-0.6,std,HER,50,0,0,0,0,0,0,0
uoft4_240405_Cu-0.111-Pd-0.889_pp0,uoft,4,240405,Cu-0.111-Pd-0.889,avg,CO2R,150,3.72,63.186925860000000,10.194826456666700,0.076326074,0.006462671,73.47321861333330,26.526781386666700
uoft4_240405_Cu-0.111-Pd-0.889_pp0,uoft,4,240405,Cu-0.111-Pd-0.889,std,CO2R,150,0.26,5.761276623005730,3.2458199843082600,0.003500501,0.000973363,8.972617424832830,8.972617425
uoft4_240405_Cu-0.111-Pd-0.889_pp0,uoft,4,240405,Cu-0.111-Pd-0.889,std,CO2R,100,0.22,3.227590241394880,3.3272651125089100,0.009475259,0.000877377,5.454578521039260,5.4545785210392500
uoft4_240405_Cu-0.111-Pd-0.889_pp0,uoft,4,240405,Cu-0.111-Pd-0.889,std,CO2R,200,0.14,9.422600159877160,5.141579806010870,0.023705195329301100,0.004898649,5.196885609762950,5.196885609762940
uoft4_240405_Cu-0.111-Pd-0.889_pp0,uoft,4,240405,Cu-0.111-Pd-0.889,std,CO2R,50,0.19,5.366011608019870,4.802790511774730,0.00873778,0,2.8556080583229400,2.8556080583229400
uoft4_240405_Cu-0.111-Pd-0.889_pp0,uoft,4,240405,Cu-0.111-Pd-0.889,avg,CO2R,100,3.45,62.7546088,12.190569743333300,0.053024604333333300,0.0039338,75.00856273333330,24.991437266666700
uoft4_240405_Cu-0.111-Pd-0.889_pp0,uoft,4,240405,Cu-0.111-Pd-0.889,std,CO2R,300,0.12,6.768840607,0.7802064544468200,0.01496915,0.001248728,6.891302462620240,6.891302462620240
uoft4_240405_Cu-0.111-Pd-0.889_pp0,uoft,4,240405,Cu-0.111-Pd-0.889,avg,CO2R,200,3.76,66.13760489000000,6.556974461,0.076234336,0.007516367,72.78525012333330,27.214749876666700
vsp8_240802_Pd-0.429-Zn-0.571_pp0,vsp,8,240802,Pd-0.429-Zn-0.571,std,HER,50,0,0,0,0,0,0,0
uoft4_240405_Cu-0.111-Pd-0.889_pp0_rep1,uoft,4,240405,Cu-0.111-Pd-0.889,1,CO2R,200,3.92,55.4415242,12.31458743,0.102379686,0.013065835,67.87748864,32.12251136
uoft4_240405_Cu-0.111-Pd-0.889_pp0_rep1,uoft,4,240405,Cu-0.111-Pd-0.889,1,CO2R,150,4.02,68.57477662,12.79469548,0.072656551,0.007586614,81.45630581,18.54369419
uoft4_240405_Cu-0.111-Pd-0.889_pp0_rep1,uoft,4,240405,Cu-0.111-Pd-0.889,1,CO2R,100,3.71,65.84193015,15.41257367,0.042382988,0.004636264,81.30696028,18.69303972
uoft4_240405_Cu-0.111-Pd-0.889_pp0_rep1,uoft,4,240405,Cu-0.111-Pd-0.889,1,CO2R,300,3.96,81.63928938,0.535363458,0.014311139,0.00098345,82.19175982,17.80824018
uoft4_240405_Cu-0.111-Pd-0.889_pp0_rep1,uoft,4,240405,Cu-0.111-Pd-0.889,1,CO2R,50,3.34,61.7790705,19.15520629,0.030823991,0,80.97004368,19.02995632
vsp8_240802_Pd-0.571-Zn-0.429_pp0,vsp,8,240802,Pd-0.571-Zn-0.429,std,HER,50,0,0,0,0,0,0,0
vsp8_240802_Pd-0.625-Zn-0.375_pp0,vsp,8,240802,Pd-0.625-Zn-0.375,std,HER,50,0,0,0,0,0,0,0
uoft4_240405_Cu-0.111-Pd-0.889_pp0_rep2,uoft,4,240405,Cu-0.111-Pd-0.889,2,CO2R,300,3.73,68.13534495,0.486247544,0.021650184,0.001545421,68.64709479,31.35290521
uoft4_240405_Cu-0.111-Pd-0.889_pp0_rep2,uoft,4,240405,Cu-0.111-Pd-0.889,2,CO2R,200,3.66,69.7591496,2.423870334,0.056143699,0.003793307,72.24864128,27.75135872
uoft4_240405_Cu-0.111-Pd-0.889_pp0_rep2,uoft,4,240405,Cu-0.111-Pd-0.889,2,CO2R,150,3.57,57.1135617,6.55697446,0.076693026,0.0059007,63.76235665,36.23764335
uoft4_240405_Cu-0.111-Pd-0.889_pp0_rep2,uoft,4,240405,Cu-0.111-Pd-0.889,2,CO2R,100,3.34,63.01889556,8.76719057,0.056143699,0.00295035,71.85111167,28.14888833
uoft4_240405_Cu-0.111-Pd-0.889_pp0_rep2,uoft,4,240405,Cu-0.111-Pd-0.889,2,CO2R,50,3.02,72.11826989,9.945972495,0.044034273,0,82.11519674,17.88480326
uoft4_240405_Cu-0.111-Pd-0.889_pp0_rep3,uoft,4,240405,Cu-0.111-Pd-0.889,3,CO2R,50,3.01,64.45709264,12.18565815,0.047336844,0,76.69700771,23.30299229
uoft4_240405_Cu-0.111-Pd-0.889_pp0_rep3,uoft,4,240405,Cu-0.111-Pd-0.889,3,CO2R,100,3.32,59.40300069,12.39194499,0.060547126,0.004214785,71.86761625,28.13238375
uoft4_240405_Cu-0.111-Pd-0.889_pp0_rep3,uoft,4,240405,Cu-0.111-Pd-0.889,3,CO2R,150,3.57,63.87243926,11.23280943,0.079628644,0.0059007,75.20099338,24.79900662
vsp8_240802_Pd-0.7-Zn-0.3_pp0,vsp,8,240802,Pd-0.7-Zn-0.3,std,HER,50,0,0,0,0,0,0,0
uoft4_240405_Cu-0.111-Pd-0.889_pp0_rep3,uoft,4,240405,Cu-0.111-Pd-0.889,3,CO2R,200,3.71,73.21214087,4.932465619,0.070179623,0.00568996,78.22962045,21.77037955
uoft4_240405_Cu-0.111-Pd-0.889_pp0_rep3,uoft,4,240405,Cu-0.111-Pd-0.889,3,CO2R,300,3.81,75.71449497,1.861493124,0.043116893,0.003371828,77.62774925,22.37225075
uoft4_240405_Cu-0.125-Pd-0.875_pp0,uoft,4,240405,Cu-0.125-Pd-0.875,std,CO2R,150,0.15,6.556626318008280,0.992493957,0.014702534129341200,0.001806486,5.828602874732860,5.828602873377320
uoft4_240405_Cu-0.125-Pd-0.875_pp0,uoft,4,240405,Cu-0.125-Pd-0.875,avg,CO2R,300,3.77,81.64717124666670,1.4341846760000000,0.043055734000000000,0.003886969,83.13197834333330,16.868021656666700
uoft4_240405_Cu-0.125-Pd-0.875_pp0,uoft,4,240405,Cu-0.125-Pd-0.875,std,CO2R,300,0.08,1.0574212310396400,0.8090756669633460,0.025875557155931900,0.002150658,1.7167592249157900,1.7167592249158000
uoft4_240405_Cu-0.125-Pd-0.875_pp0,uoft,4,240405,Cu-0.125-Pd-0.875,avg,CO2R,100,3.45,77.87335998000000,13.00098232,0.062198411333333300,0.005057743,90.94884805,9.051151949333330
uoft4_240405_Cu-0.125-Pd-0.875_pp0,uoft,4,240405,Cu-0.125-Pd-0.875,avg,CO2R,150,3.64,76.25241513000000,9.317288802666670,0.10372517733333300,0.008335909,85.69055241333330,14.309447587666700
uoft4_240405_Cu-0.125-Pd-0.875_pp0,uoft,4,240405,Cu-0.125-Pd-0.875,std,CO2R,100,0.09,0.4946236491662450,0.7607102108951530,0.011131725898060900,0.001264436,0.5362859742620730,0.536285976
vsp8_240802_Pd-0.8-Zn-0.2_pp0,vsp,8,240802,Pd-0.8-Zn-0.2,std,HER,50,0,0,0,0,0,0,0
uoft4_240405_Cu-0.125-Pd-0.875_pp0,uoft,4,240405,Cu-0.125-Pd-0.875,std,CO2R,50,0.11,0.7003392114481420,2.0725460579431000,0.006450433,0.003801104,1.4193640201402500,1.4193640211289900
uoft4_240405_Cu-0.125-Pd-0.875_pp0,uoft,4,240405,Cu-0.125-Pd-0.875,avg,CO2R,50,3.12,73.10468936333330,17.760314343333300,0.042199512000000000,0.003652814,90.91810563,9.081894368666670
vsp8_240802_Pd-0.833-Zn-0.167_pp0,vsp,8,240802,Pd-0.833-Zn-0.167,std,HER,50,0,0,0,0,0,0,0
uoft4_240405_Cu-0.125-Pd-0.875_pp0,uoft,4,240405,Cu-0.125-Pd-0.875,std,CO2R,200,0.07,2.856746761929930,2.219358343291240,0.058640865404797400,0.004666499,0.9316185999128520,0.9316185999128530
uoft4_240405_Cu-0.125-Pd-0.875_pp0,uoft,4,240405,Cu-0.125-Pd-0.875,avg,CO2R,200,3.71,83.01491975333330,5.207514734666670,0.11568170566666700,0.009974992,88.35657651333330,11.643423486666700
uoft4_240405_Cu-0.125-Pd-0.875_pp0_rep1,uoft,4,240405,Cu-0.125-Pd-0.875,1,CO2R,300,3.85,82.78369499,2.266699411,0.053575033,0.005057743,85.11429961,14.88570039
uoft4_240405_Cu-0.125-Pd-0.875_pp0_rep1,uoft,4,240405,Cu-0.125-Pd-0.875,1,CO2R,100,3.52,77.9702442,13.51178782,0.053941985,0.003793307,91.54668738,8.453312617
uoft4_240405_Cu-0.125-Pd-0.875_pp0_rep1,uoft,4,240405,Cu-0.125-Pd-0.875,1,CO2R,50,3.2,72.2965536,20.00982318,0.039630846,0,92.3529277,7.647072298
vsp8_240802_Pd-0.867-Zn-0.133_pp0,vsp,8,240802,Pd-0.867-Zn-0.133,std,HER,50,0,0,0,0,0,0,0
uoft4_240405_Cu-0.125-Pd-0.875_pp0_rep1,uoft,4,240405,Cu-0.125-Pd-0.875,1,CO2R,200,3.77,86.17506121,2.644891945,0.053941985,0.004636264,88.88446289,11.11553711
uoft4_240405_Cu-0.125-Pd-0.875_pp0_rep1,uoft,4,240405,Cu-0.125-Pd-0.875,1,CO2R,150,3.75,82.66797799,8.182711198,0.089536356,0.007024642,90.95779506,9.042204943
uoft4_240405_Cu-0.125-Pd-0.875_pp0_rep2,uoft,4,240405,Cu-0.125-Pd-0.875,2,CO2R,150,3.47,76.52597878,10.02455796,0.118892538,0.007586614,86.68525407,13.31474593
vsp8_240802_Pd-0.889-Zn-0.111_pp0,vsp,8,240802,Pd-0.889-Zn-0.111,std,HER,50,0,0,0,0,0,0,0
uoft4_240405_Cu-0.125-Pd-0.875_pp0_rep2,uoft,4,240405,Cu-0.125-Pd-0.875,2,CO2R,200,3.63,80.61562284,6.472249509,0.170632809,0.012012139,87.28089741,12.71910259
uoft4_240405_Cu-0.125-Pd-0.875_pp0_rep2,uoft,4,240405,Cu-0.125-Pd-0.875,2,CO2R,100,3.34,77.3374626,13.36444008,0.074858265,0.005057743,90.78972734,9.210272663
uoft4_240405_Cu-0.125-Pd-0.875_pp0_rep2,uoft,4,240405,Cu-0.125-Pd-0.875,2,CO2R,50,3,73.4830191,17.34282908,0.049538558,0.003371828,90.88666722,9.113332778
uoft4_240405_Cu-0.125-Pd-0.875_pp0_rep2,uoft,4,240405,Cu-0.125-Pd-0.875,2,CO2R,300,3.73,80.69241876,1.385068762,0.062014935,0.005198235,82.14881978,17.85118022
uoft4_240405_Cu-0.125-Pd-0.875_pp0_rep3,uoft,4,240405,Cu-0.125-Pd-0.875,3,CO2R,50,3.16,73.53449539,15.92829077,0.037429132,0.007586614,89.51472197,10.48527803
uoft4_240405_Cu-0.125-Pd-0.875_pp0_rep3,uoft,4,240405,Cu-0.125-Pd-0.875,3,CO2R,150,3.7,69.56328862,9.74459725,0.102746638,0.010396471,79.42860811,20.57139189
uoft4_240405_Cu-0.125-Pd-0.875_pp0_rep3,uoft,4,240405,Cu-0.125-Pd-0.875,3,CO2R,200,3.73,82.25407521,6.50540275,0.122470323,0.013276574,88.90436924,11.09563076
vsp8_240802_Pd-1.0_pp0,vsp,8,240802,Pd-1.0,std,HER,50,0,0,0,0,0,0,0
uoft4_240405_Cu-0.125-Pd-0.875_pp0_rep3,uoft,4,240405,Cu-0.125-Pd-0.875,3,CO2R,300,3.71,81.46539999,0.650785855,0.013577234,0.001404928,82.13281564,17.86718436
uoft4_240405_Cu-0.125-Pd-0.875_pp0_rep3,uoft,4,240405,Cu-0.125-Pd-0.875,3,CO2R,100,3.48,78.31237314,12.12671906,0.057794984,0.006322178,90.51012943,9.489870568
uoft4_240405_Ag-0.4-Pd-0.6_pp0,uoft,4,240405,Ag-0.4-Pd-0.6,std,HER,50,0.01,0,0,0,0,0,0
uoft4_240405_Cu-0.167-Pd-0.833_pp0,uoft,4,240405,Cu-0.167-Pd-0.833,avg,CO2R,200,3.7,80.73814057666670,4.059430255666670,0.2736546613333330,0.023181320333333300,85.10272737666670,14.897272623333300
uoft4_240405_Cu-0.167-Pd-0.833_pp0,uoft,4,240405,Cu-0.167-Pd-0.833,std,CO2R,150,0.04,1.844345205353110,1.3724478041655500,0.12065831329859700,0.007187597,0.34663239879280200,0.34663240060692200
uoft4_240405_Cu-0.167-Pd-0.833_pp0,uoft,4,240405,Cu-0.167-Pd-0.833,avg,CO2R,150,3.58,81.92373419,8.775376555,0.2743579866666670,0.022572517666666700,91.00394990666670,8.996050092666670
uoft4_240405_Cu-0.167-Pd-0.833_pp0,uoft,4,240405,Cu-0.167-Pd-0.833,avg,CO2R,100,3.37,81.11427316,12.32318271,0.104214447,0.006743657,93.55566357333330,6.444336425666670
uoft4_240405_Ag-0.5-Cu-0.25-Pd-0.25_pp0,uoft,4,240405,Ag-0.5-Cu-0.25-Pd-0.25,std,HER,50,0.01,0,0,0,0,0,0
uoft4_240405_Cu-0.167-Pd-0.833_pp0,uoft,4,240405,Cu-0.167-Pd-0.833,avg,CO2R,50,3.06,74.40833664666670,16.78290766,0.046969892,0.001404928,91.24686872666670,8.753131272333330
uoft4_240405_Cu-0.167-Pd-0.833_pp0,uoft,4,240405,Cu-0.167-Pd-0.833,std,CO2R,100,0.05,2.6147866505695700,0.1917408742006470,0.037821014846529400,0.005840178,2.508221308990910,2.5082213096102600
uoft4_240405_Cu-0.167-Pd-0.833_pp0,uoft,4,240405,Cu-0.167-Pd-0.833,std,CO2R,200,0.07,6.490758849791060,1.8963295010165300,0.20641108421701000,0.015598977159617800,5.671585499545150,5.671585499545150
uoft4_240405_Cu-0.167-Pd-0.833_pp0,uoft,4,240405,Cu-0.167-Pd-0.833,avg,CO2R,300,3.78,81.28488425,1.1918795023333300,0.079567485,0.007539783,82.56738597666670,17.432614023333300
uoft4_240405_Cu-0.167-Pd-0.833_pp0,uoft,4,240405,Cu-0.167-Pd-0.833,std,CO2R,300,0.06,5.168119560411590,0.2703197871918810,0.043700200858396400,0.003899362,4.860877325749340,4.860877325749350
uoft4_240405_Cu-0.167-Pd-0.833_pp0,uoft,4,240405,Cu-0.167-Pd-0.833,std,CO2R,50,0.04,2.005218015413370,0.520744508,0.006450432,0.002433407,2.0919718353317000,2.0919718362810800
uoft4_240405_Cu-0.167-Pd-0.833_pp0_rep1,uoft,4,240405,Cu-0.167-Pd-0.833,1,CO2R,200,3.62,86.8947875,2.044449902,0.063024054,0.007375875,89.01507453,10.98492547
uoft4_240405_Cu-0.167-Pd-0.833_pp0_rep1,uoft,4,240405,Cu-0.167-Pd-0.833,1,CO2R,150,3.54,83.99171357,7.239685658,0.135405391,0.014330271,91.3897026,8.610297397
uoft4_240405_Ag-0.833-Cu-0.167_pp0,uoft,4,240405,Ag-0.833-Cu-0.167,std,HER,50,0.01,0,0,0,0,0,0
uoft4_240405_Cu-0.167-Pd-0.833_pp0_rep1,uoft,4,240405,Cu-0.167-Pd-0.833,1,CO2R,100,3.32,81.49511394,12.12671906,0.060547126,0,93.68930019,6.310699806
uoft4_240405_Cu-0.167-Pd-0.833_pp0_rep1,uoft,4,240405,Cu-0.167-Pd-0.833,1,CO2R,300,3.71,84.34786248,0.997053045,0.033576133,0.003371828,85.38482923,14.61517077
uoft4_240405_Cu-0.167-Pd-0.833_pp0_rep1,uoft,4,240405,Cu-0.167-Pd-0.833,1,CO2R,50,3.01,74.96076503,17.37229862,0.039630846,0.004214785,92.38382936,7.616170641
uoft4_240405_Cu-0.167-Pd-0.833_pp0_rep2,uoft,4,240405,Cu-0.167-Pd-0.833,2,CO2R,50,3.07,72.1848124,16.5913556,0.049538558,0,88.83262663,11.16737337
uoft4_240405_Cu-0.167-Pd-0.833_pp0_rep2,uoft,4,240405,Cu-0.167-Pd-0.833,2,CO2R,100,3.4,78.32995041,12.50982318,0.125497679,0.010115485,90.98329541,9.016704591
uoft4_240405_Cu-0.167-Pd-0.833_pp0_rep2,uoft,4,240405,Cu-0.167-Pd-0.833,2,CO2R,300,3.81,84.18883007,1.078094303,0.0845825,0.008148585,85.36278596,14.63721404
uoft4_240405_Cu-0.167-Pd-0.833_pp0_rep2,uoft,4,240405,Cu-0.167-Pd-0.833,2,CO2R,200,3.75,81.36140116,5.809184676,0.475570152,0.038565287,87.69485424,12.30514576
uoft4_240405_Au-0.333-Tl-0.667_pp0,uoft,4,240405,Au-0.333-Tl-0.667,std,HER,50,0.01,0,0,0,0,0,0
uoft4_240405_Cu-0.167-Pd-0.833_pp0_rep2,uoft,4,240405,Cu-0.167-Pd-0.833,2,CO2R,150,3.59,80.44905731,9.882121807,0.352641139,0.027536598,90.71860646,9.28139354
uoft4_240405_Cu-0.556-Pd-0.444_pp0,uoft,4,240405,Cu-0.556-Pd-0.444,std,HER,50,0.01,0,0,0,0,0,0
uoft4_240405_Cu-0.167-Pd-0.833_pp0_rep3,uoft,4,240405,Cu-0.167-Pd-0.833,3,CO2R,300,3.83,75.3179602,1.500491159,0.120543823,0.011098935,76.95454274,23.04545726
uoft4_240405_Cu-0.167-Pd-0.833_pp0_rep3,uoft,4,240405,Cu-0.167-Pd-0.833,3,CO2R,100,3.4,83.51775513,12.33300589,0.126598536,0.010115485,95.99439512,4.00560488
uoft4_240405_Cu-0.167-Pd-0.833_pp0_rep3,uoft,4,240405,Cu-0.167-Pd-0.833,3,CO2R,150,3.62,81.33043169,9.2043222,0.33502743,0.025850684,90.90354066,9.096459341
uoft4_240405_Cu-0.167-Pd-0.833_pp0_rep3,uoft,4,240405,Cu-0.167-Pd-0.833,3,CO2R,200,3.74,73.95823307,4.324656189,0.282369778,0.023602799,78.59825336,21.40174664
uoft4_240405_Cu-0.167-Pd-0.833_pp0_rep3,uoft,4,240405,Cu-0.167-Pd-0.833,3,CO2R,50,3.09,76.07943251,16.38506876,0.051740271,0,92.52415019,7.475849806
uoft4_240405_Cu-0.25-Pd-0.75_pp0,uoft,4,240405,Cu-0.25-Pd-0.75,std,CO2R,50,0.02,3.247285488,3.2783575360678900,0.007732164,0,1.2835722538658600,1.283572256439740
uoft4_240405_Cu-0.25-Pd-0.75_pp0,uoft,4,240405,Cu-0.25-Pd-0.75,avg,CO2R,100,3.38,71.65289083333330,21.122298623333300,0.048988129,0.005338728,92.83577733333330,7.164222666666670
uoft4_240405_Cu-0.25-Pd-0.75_pp0,uoft,4,240405,Cu-0.25-Pd-0.75,std,CO2R,100,0.08,3.652717958435950,2.4540477593772000,0.00252238,0.000877377,1.2458122670905300,1.2458122712814200
uoft4_240405_Hg-0.5-Pd-0.5_pp0,uoft,4,240405,Hg-0.5-Pd-0.5,std,HER,50,0.01,0,0,0,0,0,0
uoft4_240405_Cu-0.25-Pd-0.75_pp0,uoft,4,240405,Cu-0.25-Pd-0.75,avg,CO2R,150,3.64,77.98126486333330,14.93778651,0.10971873133333300,0.019013365666666700,93.05755945000000,6.9424405516666700
uoft4_240405_Pd-0.333-Tl-0.667_pp0,uoft,4,240405,Pd-0.333-Tl-0.667,std,HER,50,0.01,0,0,0,0,0,0
uoft4_240405_Cu-0.25-Pd-0.75_pp0,uoft,4,240405,Cu-0.25-Pd-0.75,std,CO2R,200,0.03,1.466961734845070,0.7638402988851250,0.008842617,0.003380597,0.812969541,0.8129695409918620
uoft4_240405_Cu-0.25-Pd-0.75_pp0,uoft,4,240405,Cu-0.25-Pd-0.75,std,CO2R,150,0.04,2.6151500577922500,2.8323079566836300,0.011907587555934800,0.005579766,3.694269343352150,3.6942693465645400
uoft4_240405_Cu-0.25-Pd-0.75_pp0,uoft,4,240405,Cu-0.25-Pd-0.75,avg,CO2R,50,3.01,62.42398878333330,26.262278976666700,0.03706218,0,88.72926143333330,11.27073857
uoft4_240405_Cu-0.25-Pd-0.75_pp0,uoft,4,240405,Cu-0.25-Pd-0.75,std,CO2R,300,0.01,2.698122008704620,0.4287948650050780,0.007509085,0.001826407,2.261618939949840,2.26161894
uoft4_240405_Cu-0.25-Pd-0.75_pp0,uoft,4,240405,Cu-0.25-Pd-0.75,avg,CO2R,300,3.85,82.66302566,1.8786836936666700,0.040181275,0.007867599,84.59354779333330,15.406452206666700
uoft4_240405_Cu-0.25-Pd-0.75_pp0,uoft,4,240405,Cu-0.25-Pd-0.75,avg,CO2R,200,3.75,83.29406348666670,4.888261296666670,0.079445168,0.016086431333333300,88.28584742,11.714152580000000
uoft4_240405_Cu-0.25-Pd-0.75_pp0_rep1,uoft,4,240405,Cu-0.25-Pd-0.75,1,CO2R,150,3.66,75.09468706,16.12966601,0.119626443,0.025288713,91.38047216,8.619527843
uoft4_240405_Cu-0.25-Pd-0.75_pp0_rep1,uoft,4,240405,Cu-0.25-Pd-0.75,1,CO2R,200,3.73,82.10404068,5.21611002,0.076234336,0.019598752,87.42463388,12.57536612
uoft4_240405_Cu-0.25-Pd-0.75_pp0_rep1,uoft,4,240405,Cu-0.25-Pd-0.75,1,CO2R,300,3.84,82.22164096,1.991650295,0.038346513,0.008991542,84.26408935,15.73591065
uoft4_240405_Cu-0.25-Pd-0.75_pp0_rep1,uoft,4,240405,Cu-0.25-Pd-0.75,1,CO2R,50,3,59.8681705,27.58349705,0.029723135,0,87.48732218,12.51267782
uoft5_240507_Ag-0.4-Au-0.4-Tl-0.2_pp0,uoft,5,240507,Ag-0.4-Au-0.4-Tl-0.2,std,HER,50,0.01,0,0,0,0,0,0
uoft4_240405_Cu-0.25-Pd-0.75_pp0_rep1,uoft,4,240405,Cu-0.25-Pd-0.75,1,CO2R,100,3.33,68.95750068,22.67681729,0.046235987,0.006322178,91.69379621,8.306203793
uoft4_240405_Cu-0.25-Pd-0.75_pp0_rep2,uoft,4,240405,Cu-0.25-Pd-0.75,2,CO2R,150,3.67,78.65659461,11.7043222,0.113021302,0.017140128,90.49931643,9.500683574
uoft4_240405_Cu-0.25-Pd-0.75_pp0_rep2,uoft,4,240405,Cu-0.25-Pd-0.75,2,CO2R,300,3.86,85.55462554,1.404715128,0.03375961,0.005760207,87.00182623,12.99817377
uoft4_240405_Cu-0.25-Pd-0.75_pp0_rep2,uoft,4,240405,Cu-0.25-Pd-0.75,2,CO2R,200,3.78,84.93303898,4.015225933,0.072656551,0.012855096,89.0399552,10.9600448
uoft6_240624_Ag-0.417-Cd-0.583_pp0,uoft,6,240624,Ag-0.417-Cd-0.583,std,HER,50,0.01,0,0,0,0,0,0
uoft4_240405_Cu-0.25-Pd-0.75_pp0_rep2,uoft,4,240405,Cu-0.25-Pd-0.75,2,CO2R,50,3.03,66.07796773,22.52946955,0.036328276,0,88.64969705,11.35030295
uoft4_240405_Cu-0.25-Pd-0.75_pp0_rep2,uoft,4,240405,Cu-0.25-Pd-0.75,2,CO2R,100,3.47,75.81012367,18.293222,0.049538558,0.005057743,94.16436775,5.835632245
uoft4_240405_Cu-0.25-Pd-0.75_pp0_rep3,uoft,4,240405,Cu-0.25-Pd-0.75,3,CO2R,300,3.86,80.21281048,2.239685658,0.048437701,0.008851049,82.5147278,17.4852722
uoft7_240716_Ag-0.1-Au-0.5-Pd-0.4_pp0,uoft,7,240716,Ag-0.1-Au-0.5-Pd-0.4,std,HER,50,0.01,0,0,0,0,0,0
uoft4_240405_Cu-0.25-Pd-0.75_pp0_rep3,uoft,4,240405,Cu-0.25-Pd-0.75,3,CO2R,50,3.01,61.32582812,28.67387033,0.04513513,0,90.05076507,9.949234925
uoft4_240405_Cu-0.25-Pd-0.75_pp0_rep3,uoft,4,240405,Cu-0.25-Pd-0.75,3,CO2R,200,3.73,82.8451108,5.433447937,0.089444618,0.015805446,88.39295318,11.60704682
uoft4_240405_Cu-0.25-Pd-0.75_pp0_rep3,uoft,4,240405,Cu-0.25-Pd-0.75,3,CO2R,100,3.34,70.19104815,22.39685658,0.051189843,0.004636264,92.64916804,7.350831962
uoft4_240405_Cu-0.25-Pd-0.75_pp0_rep3,uoft,4,240405,Cu-0.25-Pd-0.75,3,CO2R,150,3.59,80.19251292,16.97937132,0.096508449,0.014611256,97.29288976,2.707110238
uoft4_240405_Cu-0.333-Pd-0.667_pp0,uoft,4,240405,Cu-0.333-Pd-0.667,std,CO2R,300,0.06,2.4970461915768000,0.989810573,0.053321998,0.010828435257192100,3.5534538161035000,3.5534538161035000
uoft4_240405_Cu-0.333-Pd-0.667_pp0,uoft,4,240405,Cu-0.333-Pd-0.667,avg,CO2R,300,3.82,85.22400553,2.131630649,0.089444618,0.023673045000000000,87.47312007,12.52687993
uoft4_240405_Cu-0.333-Pd-0.667_pp0,uoft,4,240405,Cu-0.333-Pd-0.667,std,CO2R,150,0.01,4.963907656365690,0.6564006983798810,0.086145516,0.009139597,4.213619915,4.213619913
uoft4_240405_Cu-0.333-Pd-0.667_pp0,uoft,4,240405,Cu-0.333-Pd-0.667,std,CO2R,200,0.08,3.8849516905923600,0.36987658294144000,0.023741911330321400,0.003278334,4.285343679,4.285343682343470
uoft4_240405_Cu-0.333-Pd-0.667_pp0,uoft,4,240405,Cu-0.333-Pd-0.667,avg,CO2R,200,3.71,83.81468539,7.242141454,0.247968002,0.067436567,91.37964578,8.620354223
uoft4_240405_Cu-0.333-Pd-0.667_pp0,uoft,4,240405,Cu-0.333-Pd-0.667,avg,CO2R,100,3.39,72.32668606,21.50171906,0.074858265,0.027817585,93.93528244000000,6.064717562500000
uoft4_240405_Cu-0.333-Pd-0.667_pp0,uoft,4,240405,Cu-0.333-Pd-0.667,avg,CO2R,50,3.03,65.40438176,25.763752455000000,0.018164138,0,91.18827551500000,8.811724483
uoft4_240405_Cu-0.333-Pd-0.667_pp0,uoft,4,240405,Cu-0.333-Pd-0.667,std,CO2R,100,0.02,5.542448218957280,0.34903846429792300,0.00700581,0.000596061,5.8842343344778600,5.884234330942320
uoft4_240405_Cu-0.333-Pd-0.667_pp0,uoft,4,240405,Cu-0.333-Pd-0.667,std,CO2R,50,0.03,2.571916149564150,1.010648694106450,0.008562657,0,3.5939236231558100,3.5939236266913500
uoft9_241025_Au-0.625-Pd-0.375_pp0,uoft,9,241025,Au-0.625-Pd-0.375,std,HER,50,0.01,0,0,0,0,0,0
vsp23_241025_Ag-0.75-Ga-0.25_pp0,vsp,23,241025,Ag-0.75-Ga-0.25,std,HER,50,0.01,0,0,0,0,0,0
uoft4_240405_Cu-0.333-Pd-0.667_pp0,uoft,4,240405,Cu-0.333-Pd-0.667,avg,CO2R,150,3.66,76.3359769,18.30795678,0.29796524950000000,0.066031639,95.01353253,4.986467471
vsp23_241025_Ag-0.875-Ga-0.125_pp0,vsp,23,241025,Ag-0.875-Ga-0.125,std,HER,50,0.01,0,0,0,0,0,0
uoft4_240405_Cu-0.333-Pd-0.667_pp0_rep1,uoft,4,240405,Cu-0.333-Pd-0.667,1,CO2R,150,3.66,79.84598966,17.84381139,0.237051171,0.059568968,97.99301174,2.006988257
uoft4_240405_Cu-0.333-Pd-0.667_pp0_rep1,uoft,4,240405,Cu-0.333-Pd-0.667,1,CO2R,300,3.86,86.98968382,2.831532417,0.127148964,0.031329905,89.98579136,10.01420864
uoft4_240405_Cu-0.333-Pd-0.667_pp0_rep1,uoft,4,240405,Cu-0.333-Pd-0.667,1,CO2R,50,3.05,67.22300111,26.478389,0.02421885,0,93.72956328,6.270436715
uoft4_240405_Cu-0.333-Pd-0.667_pp0_rep1,uoft,4,240405,Cu-0.333-Pd-0.667,1,CO2R,200,3.76,86.56176107,7.503683694,0.264756068,0.069754699,94.40984135,5.590158645
uoft4_240405_Cu-0.333-Pd-0.667_pp0_rep1,uoft,4,240405,Cu-0.333-Pd-0.667,1,CO2R,100,3.4,76.24578878,21.74852652,0.069904409,0.027396106,98.09606444,1.903935565
uoft4_240405_Cu-0.333-Pd-0.667_pp0_rep2,uoft,4,240405,Cu-0.333-Pd-0.667,2,CO2R,100,3.38,68.40758334,21.25491159,0.07981212,0.028239063,89.77450044,10.22549956
uoft4_240405_Cu-0.333-Pd-0.667_pp0_rep2,uoft,4,240405,Cu-0.333-Pd-0.667,2,CO2R,200,3.65,81.0676097,6.980599214,0.231179935,0.065118435,88.3494502,11.6505498
uoft4_240405_Cu-0.333-Pd-0.667_pp0_rep2,uoft,4,240405,Cu-0.333-Pd-0.667,2,CO2R,50,3.01,63.58576241,25.04911591,0.012109425,0,88.64698775,11.35301225
uoft4_240405_Cu-0.333-Pd-0.667_pp0_rep2,uoft,4,240405,Cu-0.333-Pd-0.667,2,CO2R,150,3.67,72.82596413,18.77210216,0.358879328,0.07249431,92.03405331,7.965946685
vsp26_241004_Au-0.778-Ga-0.222_pp0,vsp,26,241004,Au-0.778-Ga-0.222,std,HER,50,0.01,0,0,0,0,0,0
uoft4_240405_Cu-0.333-Pd-0.667_pp0_rep2,uoft,4,240405,Cu-0.333-Pd-0.667,2,CO2R,300,3.77,83.45832723,1.43172888,0.051740271,0.016016185,84.96044878,15.03955122
vsp28_240927_Au-0.125-Cu-0.25-Pd-0.625_pp0,vsp,28,240927,Au-0.125-Cu-0.25-Pd-0.625,std,HER,50,0.01,0,0,0,0,0,0
uoft4_240405_Cu-0.375-Pd-0.625_pp0,uoft,4,240405,Cu-0.375-Pd-0.625,std,CO2R,150,0.1,11.169079992601600,0.961949094,0.12953068921124100,0.024047407686174700,11.993012507193300,11.993012502113500
uoft4_240405_Cu-0.375-Pd-0.625_pp0,uoft,4,240405,Cu-0.375-Pd-0.625,avg,CO2R,300,3.94,88.72892647333330,3.3709888673333300,0.250139136,0.074742196,92.43122244,7.568777557
uoft4_240405_Cu-0.375-Pd-0.625_pp0,uoft,4,240405,Cu-0.375-Pd-0.625,std,CO2R,300,0.06,11.48298386247520,2.0350195540605000,0.1885654836304680,0.053853311439692700,11.884230295338100,11.88423030046110
uoft4_240405_Cu-0.375-Pd-0.625_pp0,uoft,4,240405,Cu-0.375-Pd-0.625,std,CO2R,200,0.19,9.214716881330760,1.6168869040446100,0.14968819563082500,0.024423036105408000,11.001674742918300,11.001674744650100
uoft4_240405_Cu-0.375-Pd-0.625_pp0,uoft,4,240405,Cu-0.375-Pd-0.625,avg,CO2R,150,3.74,78.1810319,13.145055663333300,0.4013234743333330,0.19003999333333300,91.92437110666670,8.075628896333330
uoft4_240405_Au-0.429-Cu-0.571_pp0,uoft,4,240405,Au-0.429-Cu-0.571,std,HER,50,0.02,0,0,0,0,0,0
uoft4_240405_Cu-0.375-Pd-0.625_pp0,uoft,4,240405,Cu-0.375-Pd-0.625,avg,CO2R,100,3.52,70.06005566,16.750982316666700,0.125130727,0.11183230766666700,87.05294392333330,12.947056076333300
uoft4_240405_Cu-0.375-Pd-0.625_pp0,uoft,4,240405,Cu-0.375-Pd-0.625,std,CO2R,50,0.05,10.300536251020800,2.521713555619420,0.011598246664751400,0.009474678,12.151113613299900,12.151113629930700
uoft4_240405_Cu-0.375-Pd-0.625_pp0,uoft,4,240405,Cu-0.375-Pd-0.625,avg,CO2R,50,3.13,66.62662956,21.719056973333300,0.036328275,0.018264070333333300,88.40555130666670,11.594448683666700
uoft4_240405_Cu-0.375-Pd-0.625_pp0,uoft,4,240405,Cu-0.375-Pd-0.625,avg,CO2R,200,3.98,85.81577350333330,6.588899803333330,0.39548281733333300,0.134240917,92.94247046,7.057529539
uoft4_240405_Cu-0.375-Pd-0.625_pp0,uoft,4,240405,Cu-0.375-Pd-0.625,std,CO2R,100,0.1,6.233074010982490,1.1107257356076500,0.033342214,0.03319885,5.185429614603220,5.185429615047650
uoft4_240405_Cu-0.375-Pd-0.625_pp0_rep1,uoft,4,240405,Cu-0.375-Pd-0.625,1,CO2R,150,3.75,73.86344138,13.3497053,0.256866594,0.201466745,87.67905915,12.32094085
uoft4_240405_Au-0.5-Cu-0.5_pp0,uoft,4,240405,Au-0.5-Cu-0.5,std,HER,50,0.02,0,0,0,0,0,0
uoft4_240405_Cu-0.375-Pd-0.625_pp0_rep1,uoft,4,240405,Cu-0.375-Pd-0.625,1,CO2R,200,3.98,80.22013434,5.728143418,0.310716841,0.131922785,86.39981462,13.60018538
uoft4_240405_Cu-0.375-Pd-0.625_pp0_rep1,uoft,4,240405,Cu-0.375-Pd-0.625,1,CO2R,100,3.55,71.81757308,16.00933202,0.08696769,0.139509399,88.0583251,11.9416749
uoft4_240405_Cu-0.375-Pd-0.625_pp0_rep1,uoft,4,240405,Cu-0.375-Pd-0.625,1,CO2R,300,4.01,81.81966561,5.270137525,0.426765499,0.127286521,87.65423527,12.34576473
uoft4_240405_Cu-0.375-Pd-0.625_pp0_rep1,uoft,4,240405,Cu-0.375-Pd-0.625,1,CO2R,50,3.16,63.62970558,19.14047151,0.037429132,0.028660541,82.84219826,17.15780174
uoft4_240405_Cu-0.375-Pd-0.625_pp0_rep2,uoft,4,240405,Cu-0.375-Pd-0.625,2,CO2R,50,3.16,58.15689803,21.83693517,0.02421885,0.010115485,80.03212186,19.96787814
uoft4_240405_Cu-0.375-Pd-0.625_pp0_rep2,uoft,4,240405,Cu-0.375-Pd-0.625,2,CO2R,150,3.82,69.81522945,12.09724951,0.507128048,0.206243502,82.63145247,17.36854753
uoft4_240405_Cu-0.375-Pd-0.625_pp0_rep2,uoft,4,240405,Cu-0.375-Pd-0.625,2,CO2R,300,3.91,82.38276591,1.222986248,0.051556795,0.019668999,83.67879035,16.32120965
uoft4_240405_Cu-0.375-Pd-0.625_pp0_rep2,uoft,4,240405,Cu-0.375-Pd-0.625,2,CO2R,200,4.18,80.7760154,5.584479371,0.307414271,0.111059597,86.78341726,13.21658274
uoft4_240405_Cu-0.375-Pd-0.625_pp0_rep2,uoft,4,240405,Cu-0.375-Pd-0.625,2,CO2R,100,3.59,63.13691435,18.02799607,0.148615673,0.120964343,81.43844477,18.56155523
uoft5_240507_Au-0.5-Cu-0.4-Hg-0.1_pp0,uoft,5,240507,Au-0.5-Cu-0.4-Hg-0.1,std,HER,50,0.02,0,0,0,0,0,0
uoft4_240405_Cu-0.375-Pd-0.625_pp0_rep3,uoft,4,240405,Cu-0.375-Pd-0.625,3,CO2R,100,3.41,75.22567955,16.21561886,0.139808818,0.075023181,91.6620619,8.337938099
uoft4_240405_Cu-0.375-Pd-0.625_pp0_rep3,uoft,4,240405,Cu-0.375-Pd-0.625,3,CO2R,150,3.63,90.86442487,13.98821218,0.439975781,0.162409733,105.4626017,-5.462601691
uoft4_240405_Cu-0.375-Pd-0.625_pp0_rep3,uoft,4,240405,Cu-0.375-Pd-0.625,3,CO2R,200,3.79,96.45117077,8.454076621,0.56831734,0.159740369,105.6441795,-5.644179503
uoft4_240405_Cu-0.375-Pd-0.625_pp0_rep3,uoft,4,240405,Cu-0.375-Pd-0.625,3,CO2R,300,3.9,101.9843479,3.619842829,0.272095114,0.077271067,105.9606417,-5.960641709
uoft8_241025_Au-0.75-Cd-0.25_pp0,uoft,8,241025,Au-0.75-Cd-0.25,std,HER,50,0.02,0,0,0,0,0,0
uoft4_240405_Cu-0.375-Pd-0.625_pp0_rep3,uoft,4,240405,Cu-0.375-Pd-0.625,3,CO2R,50,3.08,78.09328507,24.17976424,0.047336844,0.016016185,102.3423338,-2.342333829
uoft4_240405_Cu-0.444-Pd-0.556_pp0,uoft,4,240405,Cu-0.444-Pd-0.556,avg,CO2R,200,3.68,68.68306514333330,6.819744597333330,0.09504064,0.016578156,75.62307862333330,24.37692137666670
uoft4_240405_Cu-0.444-Pd-0.556_pp0,uoft,4,240405,Cu-0.444-Pd-0.556,std,CO2R,150,0.06,2.9149583626707500,1.9836404849952000,0.010091743972122400,0.001063795,4.885022803628410,4.8850228036284100
uoft4_240405_Cu-0.444-Pd-0.556_pp0,uoft,4,240405,Cu-0.444-Pd-0.556,avg,CO2R,150,3.5,52.79192561666670,14.256712506666700,0.056755286,0.010771118666666700,67.12220586333330,32.87779413666670
uoft4_240405_Cu-0.444-Pd-0.556_pp0,uoft,4,240405,Cu-0.444-Pd-0.556,avg,CO2R,300,3.77,78.78263477666670,0.9430255403333330,0.032475276666666700,0.004074293,79.76523055333330,20.234769446666700
uoft4_240405_Cu-0.444-Pd-0.556_pp0,uoft,4,240405,Cu-0.444-Pd-0.556,std,CO2R,100,0.04,1.0858872310936000,1.2210318862701000,0.003302571,0.000877377,2.0887389259057400,2.088738925905730
uoft4_240405_Cu-0.444-Pd-0.556_pp0,uoft,4,240405,Cu-0.444-Pd-0.556,std,CO2R,200,0.05,4.143525962325920,2.85207894,0.018678781243041800,0.002960368,3.5264920406992800,3.526492040699280
uoft8_241025_Cd-0.75-Pd-0.25_pp0,uoft,8,241025,Cd-0.75-Pd-0.25,std,HER,50,0.02,0,0,0,0,0,0
uoft4_240405_Cu-0.444-Pd-0.556_pp0,uoft,4,240405,Cu-0.444-Pd-0.556,std,CO2R,300,0.07,5.603743478,0.20207781475500100,0.012258622680883000,0.001583274,5.522850525138560,5.522850525138560
uoft4_240405_Cu-0.444-Pd-0.556_pp0,uoft,4,240405,Cu-0.444-Pd-0.556,std,CO2R,50,0.03,3.396807747766250,0.8772245143991220,0.004167777,0,2.8476565970048200,2.8476565970048200
uoft4_240405_Cu-0.444-Pd-0.556_pp0,uoft,4,240405,Cu-0.444-Pd-0.556,avg,CO2R,50,2.98,62.62821988333330,13.433202356666700,0.028255325,0,76.09495,23.90505
uoft8_241025_Cd-0.875-Ni-0.125_pp0,uoft,8,241025,Cd-0.875-Ni-0.125,std,HER,50,0.02,0,0,0,0,0,0
uoft4_240405_Cu-0.444-Pd-0.556_pp0,uoft,4,240405,Cu-0.444-Pd-0.556,avg,CO2R,100,3.29,59.02718198666670,14.47691552,0.035227419,0.006181685,73.55011999333330,26.449880006666700
vsp13_240823_Ag-0.25-Au-0.5-Zn-0.25_pp0,vsp,13,240823,Ag-0.25-Au-0.5-Zn-0.25,std,HER,50,0.02,0,0,0,0,0,0
uoft4_240405_Cu-0.444-Pd-0.556_pp0_rep1,uoft,4,240405,Cu-0.444-Pd-0.556,1,CO2R,150,3.45,51.17956015,13.30058939,0.056877603,0.011520414,64.55447905,35.44552095
uoft4_240405_Cu-0.444-Pd-0.556_pp0_rep1,uoft,4,240405,Cu-0.444-Pd-0.556,1,CO2R,200,3.62,72.80566658,3.878929273,0.07458305,0.013487313,76.77983343,23.22016657
uoft4_240405_Cu-0.444-Pd-0.556_pp0_rep1,uoft,4,240405,Cu-0.444-Pd-0.556,1,CO2R,300,3.69,83.43635565,1.028978389,0.03467699,0.005057743,84.50869357,15.49130643
uoft4_240405_Cu-0.444-Pd-0.556_pp0_rep1,uoft,4,240405,Cu-0.444-Pd-0.556,1,CO2R,100,3.27,57.8781728,14.07907662,0.035227419,0.005479221,72.00240468,27.99759532
