Repository: Jehadabed/ocx24-dashboard

# OCx24 Dashboard

An interactive web dashboard for exploring and analyzing  data from OCx24 experiments, featuring HER (Hydrogen Evolution Reaction) and CO2RR (CO2 Reduction Reaction) performance data, as well as XRD (X-ray Diffraction) data.

This project is part of the OCx24 research: https://ai.meta.com/blog/open-catalyst-simulations-experiments/.

## Features

- **Interactive Data Filtering**: Filter data by source, batch, reaction type, element count, and voltage/current density ranges
- **Data Aggregation**: Average data across multiple replicates with statistical analysis
- **Interactive Plots**: Dedicated plotting interfaces for HER and CO2RR performance visualization

File: Data/DashboardData-241125.csv (part 5 of 19)
sample id,source,batch number,batch date,target composition,xrf composition,rep,reaction,current density,voltage,fe_h2,fe_co,fe_ch4,fe_c2h4,fe_gas_total,fe_liquid,Ag,Au,Cd,Cu,Ga,Hg,In,Ni,Pd,Pt,Rh,Sn,Tl,Zn
uoft4_240405_Pd-0.333-Tl-0.667_pp0_rep1,uoft,4,240405,Pd-0.333-Tl-0.667,Pd-0.191-Tl-0.809,1,CO2R,50,3.22,65.4301199,0.0,0.110085683,0.0059007,65.56291218,34.43708782,0.0,0.0,0.0,0.0,0.0,0.0,0.0,0.0,0.191,0.0,0.0,0.0,0.809,0.0
uoft4_240405_Pd-0.333-Tl-0.667_pp0_rep1,uoft,4,240405,Pd-0.333-Tl-0.667,Pd-0.191-Tl-0.809,1,CO2R,100,3.56,61.38985959,0.965127701,0.113938682,0.005479221,62.48824534,37.51175466,0.0,0.0,0.0,0.0,0.0,0.0,0.0,0.0,0.191,0.0,0.0,0.0,0.809,0.0
uoft4_240405_Pd-0.333-Tl-0.667_pp0_rep1,uoft,4,240405,Pd-0.333-Tl-0.667,Pd-0.191-Tl-0.809,1,CO2R,150,3.77,54.79294398,0.83497053,0.114856063,0.005619714,55.76321902,44.23678098,0.0,0.0,0.0,0.0,0.0,0.0,0.0,0.0,0.191,0.0,0.0,0.0,0.809,0.0
uoft4_240405_Pd-0.333-Tl-0.667_pp0_rep1,uoft,4,240405,Pd-0.333-Tl-0.667,Pd-0.191-Tl-0.809,1,CO2R,200,3.78,63.06723305,0.574656189,0.144487459,0.007586614,63.81175778,36.18824222,0.0,0.0,0.0,0.0,0.0,0.0,0.0,0.0,0.191,0.0,0.0,0.0,0.809,0.0
uoft4_240405_Pd-0.333-Tl-0.667_pp0_rep1,uoft,4,240405,Pd-0.333-Tl-0.667,Pd-0.191-Tl-0.809,1,CO2R,300,3.91,71.05714704,0.309430255,0.117791681,0.0059007,71.50410982,28.49589018,0.0,0.0,0.0,0.0,0.0,0.0,0.0,0.0,0.191,0.0,0.0,0.0,0.809,0.0
uoft4_240405_Pd-0.333-Tl-0.667_pp0_rep2,uoft,4,240405,Pd-0.333-Tl-0.667,Pd-0.191-Tl-0.809,2,HER,50,2.93,0.0,0.0,0.0,0.0,0.0,0.0,0.0,0.0,0.0,0.0,0.0,0.0,0.0,0.0,0.191,0.0,0.0,0.0,0.809,0.0
uoft4_240405_Pd-0.333-Tl-0.667_pp0_rep2,uoft,4,240405,Pd-0.333-Tl-0.667,Pd-0.191-Tl-0.809,2,CO2R,50,3.19,71.28083869,0.0,0.108984827,0.0059007,71.41055294,28.58944706,0.0,0.0,0.0,0.0,0.0,0.0,0.0,0.0,0.191,0.0,0.0,0.0,0.809,0.0
uoft4_240405_Pd-0.333-Tl-0.667_pp0_rep2,uoft,4,240405,Pd-0.333-Tl-0.667,Pd-0.191-Tl-0.809,2,CO2R,100,3.46,63.94170207,0.891453831,0.116690824,0.006322178,64.97149192,35.02850808,0.0,0.0,0.0,0.0,0.0,0.0,0.0,0.0,0.191,0.0,0.0,0.0,0.809,0.0
uoft4_240405_Pd-0.333-Tl-0.667_pp0_rep2,uoft,4,240405,Pd-0.333-Tl-0.667,Pd-0.191-Tl-0.809,2,CO2R,150,3.63,56.56824792,0.952848723,0.122562061,0.006743657,57.66621967,42.33378033,0.0,0.0,0.0,0.0,0.0,0.0,0.0,0.0,0.191,0.0,0.0,0.0,0.809,0.0
uoft4_240405_Pd-0.333-Tl-0.667_pp0_rep2,uoft,4,240405,Pd-0.333-Tl-0.667,Pd-0.191-Tl-0.809,2,CO2R,200,3.65,71.98612651,0.0,0.107608755,0.004847003,72.11168098,27.88831902,0.0,0.0,0.0,0.0,0.0,0.0,0.0,0.0,0.191,0.0,0.0,0.0,0.809,0.0
uoft4_240405_Pd-0.333-Tl-0.667_pp0_rep2,uoft,4,240405,Pd-0.333-Tl-0.667,Pd-0.191-Tl-0.809,2,CO2R,300,3.76,76.25855322,0.0,0.045869035,0.002388378,76.3124126,23.6875874,0.0,0.0,0.0,0.0,0.0,0.0,0.0,0.0,0.191,0.0,0.0,0.0,0.809,0.0
uoft4_240405_Pd-0.333-Tl-0.667_pp0_rep3,uoft,4,240405,Pd-0.333-Tl-0.667,Pd-0.191-Tl-0.809,3,HER,50,2.9,0.0,0.0,0.0,0.0,0.0,0.0,0.0,0.0,0.0,0.0,0.0,0.0,0.0,0.0,0.191,0.0,0.0,0.0,0.809,0.0
uoft4_240405_Pd-0.333-Tl-0.667_pp0_rep3,uoft,4,240405,Pd-0.333-Tl-0.667,Pd-0.191-Tl-0.809,3,CO2R,50,3.15,69.15022285,1.26719057,0.146413959,0.008429571,70.59104001,29.40895999,0.0,0.0,0.0,0.0,0.0,0.0,0.0,0.0,0.191,0.0,0.0,0.0,0.809,0.0
uoft4_240405_Pd-0.333-Tl-0.667_pp0_rep3,uoft,4,240405,Pd-0.333-Tl-0.667,Pd-0.191-Tl-0.809,3,CO2R,100,3.46,63.11996485,0.0,0.14586353,0.008008092,63.29212523,36.70787477,0.0,0.0,0.0,0.0,0.0,0.0,0.0,0.0,0.191,0.0,0.0,0.0,0.809,0.0
uoft4_240405_Pd-0.333-Tl-0.667_pp0_rep3,uoft,4,240405,Pd-0.333-Tl-0.667,Pd-0.191-Tl-0.809,3,CO2R,150,3.65,69.40802277,0.0,0.123295965,0.006181685,69.55199962,30.44800038,0.0,0.0,0.0,0.0,0.0,0.0,0.0,0.0,0.191,0.0,0.0,0.0,0.809,0.0
uoft4_240405_Pd-0.333-Tl-0.667_pp0_rep3,uoft,4,240405,Pd-0.333-Tl-0.667,Pd-0.191-Tl-0.809,3,CO2R,200,3.75,79.27472849,0.0,0.08504119,0.004004046,79.37291811,20.62708189,0.0,0.0,0.0,0.0,0.0,0.0,0.0,0.0,0.191,0.0,0.0,0.0,0.809,0.0
uoft4_240405_Pd-0.333-Tl-0.667_pp0_rep3,uoft,4,240405,Pd-0.333-Tl-0.667,Pd-0.191-Tl-0.809,3,CO2R,300,3.89,76.38410513,0.0,0.053024604,0.002528871,76.4450958,23.5549042,0.0,0.0,0.0,0.0,0.0,0.0,0.0,0.0,0.191,0.0,0.0,0.0,0.809,0.0
uoft4_240405_Pd-0.591-Tl-0.409_pp0_rep1,uoft,4,240405,Pd-0.591-Tl-0.409,Pd-0.36-Tl-0.64,1,HER,50,2.95,0.0,0.0,0.0,0.0,0.0,0.0,0.0,0.0,0.0,0.0,0.0,0.0,0.0,0.0,0.36,0.0,0.0,0.0,0.64,0.0
uoft4_240405_Pd-0.591-Tl-0.409_pp0_rep1,uoft,4,240405,Pd-0.591-Tl-0.409,Pd-0.36-Tl-0.64,1,CO2R,50,3.11,89.05396639,0.0,0.134304534,0.0059007,89.21394326,10.78605674,0.0,0.0,0.0,0.0,0.0,0.0,0.0,0.0,0.36,0.0,0.0,0.0,0.64,0.0
uoft4_240405_Pd-0.591-Tl-0.409_pp0_rep1,uoft,4,240405,Pd-0.591-Tl-0.409,Pd-0.36-Tl-0.64,1,CO2R,100,3.48,87.43560234,0.0,0.125497679,0.006322178,87.58571096,12.41428904,0.0,0.0,0.0,0.0,0.0,0.0,0.0,0.0,0.36,0.0,0.0,0.0,0.64,0.0
uoft4_240405_Pd-0.591-Tl-0.409_pp0_rep1,uoft,4,240405,Pd-0.591-Tl-0.409,Pd-0.36-Tl-0.64,1,CO2R,150,3.59,84.37883195,0.0,0.126965488,0.006462671,84.53071364,15.46928636,0.0,0.0,0.0,0.0,0.0,0.0,0.0,0.0,0.36,0.0,0.0,0.0,0.64,0.0
uoft4_240405_Pd-0.591-Tl-0.409_pp0_rep1,uoft,4,240405,Pd-0.591-Tl-0.409,Pd-0.36-Tl-0.64,1,CO2R,200,3.71,85.74787085,0.0,0.092747188,0.004636264,85.85835301,14.14164699,0.0,0.0,0.0,0.0,0.0,0.0,0.0,0.0,0.36,0.0,0.0,0.0,0.64,0.0
uoft4_240405_Pd-0.591-Tl-0.409_pp0_rep1,uoft,4,240405,Pd-0.591-Tl-0.409,Pd-0.36-Tl-0.64,1,CO2R,300,3.84,84.98085333,0.0,0.061831459,0.00295035,85.05387333,14.94612667,0.0,0.0,0.0,0.0,0.0,0.0,0.0,0.0,0.36,0.0,0.0,0.0,0.64,0.0
uoft4_240405_Pd-0.591-Tl-0.409_pp0_rep2,uoft,4,240405,Pd-0.591-Tl-0.409,Pd-0.36-Tl-0.64,2,HER,50,2.85,0.0,0.0,0.0,0.0,0.0,0.0,0.0,0.0,0.0,0.0,0.0,0.0,0.0,0.0,0.36,0.0,0.0,0.0,0.64,0.0
uoft4_240405_Pd-0.591-Tl-0.409_pp0_rep2,uoft,4,240405,Pd-0.591-Tl-0.409,Pd-0.36-Tl-0.64,2,CO2R,50,3.04,78.90811693,0.0,0.179439664,0.010115485,79.12831812,20.87168188,0.0,0.0,0.0,0.0,0.0,0.0,0.0,0.0,0.36,0.0,0.0,0.0,0.64,0.0
uoft4_240405_Pd-0.591-Tl-0.409_pp0_rep2,uoft,4,240405,Pd-0.591-Tl-0.409,Pd-0.36-Tl-0.64,2,CO2R,100,3.36,72.45035468,1.429273084,0.149716529,0.009694007,74.06474143,25.93525857,0.0,0.0,0.0,0.0,0.0,0.0,0.0,0.0,0.36,0.0,0.0,0.0,0.64,0.0
uoft4_240405_Pd-0.591-Tl-0.409_pp0_rep2,uoft,4,240405,Pd-0.591-Tl-0.409,Pd-0.36-Tl-0.64,2,CO2R,150,3.48,71.34194061,1.119842829,0.14494615,0.009834499,72.63897195,27.36102805,0.0,0.0,0.0,0.0,0.0,0.0,0.0,0.0,0.36,0.0,0.0,0.0,0.64,0.0
uoft4_240405_Pd-0.591-Tl-0.409_pp0_rep2,uoft,4,240405,Pd-0.591-Tl-0.409,Pd-0.36-Tl-0.64,2,CO2R,200,3.6,74.16351043,0.405206287,0.092471974,0.006111439,74.68064599,25.31935401,0.0,0.0,0.0,0.0,0.0,0.0,0.0,0.0,0.36,0.0,0.0,0.0,0.64,0.0
uoft4_240405_Pd-0.591-Tl-0.409_pp0_rep2,uoft,4,240405,Pd-0.591-Tl-0.409,Pd-0.36-Tl-0.64,2,CO2R,300,3.65,83.03626358,0.0,0.032658753,0.001826407,83.07404401,16.92595599,0.0,0.0,0.0,0.0,0.0,0.0,0.0,0.0,0.36,0.0,0.0,0.0,0.64,0.0
uoft4_240405_Pd-0.591-Tl-0.409_pp0_rep3,uoft,4,240405,Pd-0.591-Tl-0.409,Pd-0.36-Tl-0.64,3,HER,50,2.74,0.0,0.0,0.0,0.0,0.0,0.0,0.0,0.0,0.0,0.0,0.0,0.0,0.0,0.0,0.36,0.0,0.0,0.0,0.64,0.0
uoft4_240405_Pd-0.591-Tl-0.409_pp0_rep3,uoft,4,240405,Pd-0.591-Tl-0.409,Pd-0.36-Tl-0.64,3,CO2R,50,2.89,65.23551445,1.915520629,0.165128525,0.010115485,67.35000505,32.64999495,0.0,0.0,0.0,0.0,0.0,0.0,0.0,0.0,0.36,0.0,0.0,0.0,0.64,0.0
uoft4_240405_Pd-0.591-Tl-0.409_pp0_rep3,uoft,4,240405,Pd-0.591-Tl-0.409,Pd-0.36-Tl-0.64,3,CO2R,100,3.13,80.94896315,1.967092338,0.150266958,0.008008092,83.09953938,16.90046062,0.0,0.0,0.0,0.0,0.0,0.0,0.0,0.0,0.36,0.0,0.0,0.0,0.64,0.0
uoft4_240405_Pd-0.591-Tl-0.409_pp0_rep3,uoft,4,240405,Pd-0.591-Tl-0.409,Pd-0.36-Tl-0.64,3,CO2R,150,3.27,66.36631861,1.674852652,0.122195109,0.007305628,68.18945505,31.81054495,0.0,0.0,0.0,0.0,0.0,0.0,0.0,0.0,0.36,0.0,0.0,0.0,0.64,0.0
uoft4_240405_Pd-0.591-Tl-0.409_pp0_rep3,uoft,4,240405,Pd-0.591-Tl-0.409,Pd-0.36-Tl-0.64,3,CO2R,200,3.41,66.18343133,1.164047151,0.117791681,0.006954396,67.48903045,32.51096955,0.0,0.0,0.0,0.0,0.0,0.0,0.0,0.0,0.36,0.0,0.0,0.0,0.64,0.0
uoft4_240405_Pd-0.591-Tl-0.409_pp0_rep3,uoft,4,240405,Pd-0.591-Tl-0.409,Pd-0.36-Tl-0.64,3,CO2R,300,3.52,66.83441796,0.0,0.04752032,0.002107393,66.89014193,33.10985807,0.0,0.0,0.0,0.0,0.0,0.0,0.0,0.0,0.36,0.0,0.0,0.0,0.64,0.0
uoft4_240405_Pd-0.75-Tl-0.25_pp0_rep1,uoft,4,240405,Pd-0.75-Tl-0.25,Pd-0.5-Tl-0.5,1,HER,50,2.73,0.0,0.0,0.0,0.0,0.0,0.0,0.0,0.0,0.0,0.0,0.0,0.0,0.0,0.0,0.5,0.0,0.0,0.0,0.5,0.0
uoft4_240405_Pd-0.75-Tl-0.25_pp0_rep1,uoft,4,240405,Pd-0.75-Tl-0.25,Pd-0.5-Tl-0.5,1,CO2R,50,2.98,5.899684028,32.7848723,0.017613709,0.0,38.70711295,61.29288705,0.0,0.0,0.0,0.0,0.0,0.0,0.0,0.0,0.5,0.0,0.0,0.0,0.5,0.0
uoft4_240405_Pd-0.75-Tl-0.25_pp0_rep1,uoft,4,240405,Pd-0.75-Tl-0.25,Pd-0.5-Tl-0.5,1,CO2R,100,3.17,4.477808701,23.03781925,0.012109425,0.0,27.53020883,72.46979117,0.0,0.0,0.0,0.0,0.0,0.0,0.0,0.0,0.5,0.0,0.0,0.0,0.5,0.0
uoft4_240405_Pd-0.75-Tl-0.25_pp0_rep1,uoft,4,240405,Pd-0.75-Tl-0.25,Pd-0.5-Tl-0.5,1,CO2R,150,3.29,3.188599887,18.02062868,0.013210282,0.0,21.22441602,78.77558398,0.0,0.0,0.0,0.0,0.0,0.0,0.0,0.0,0.5,0.0,0.0,0.0,0.5,0.0
uoft4_240405_Pd-0.75-Tl-0.25_pp0_rep1,uoft,4,240405,Pd-0.75-Tl-0.25,Pd-0.5-Tl-0.5,1,CO2R,200,3.39,3.315511938,16.12721022,0.008256426,0.0,19.4527086,80.5472914,0.0,0.0,0.0,0.0,0.0,0.0,0.0,0.0,0.5,0.0,0.0,0.0,0.5,0.0
uoft4_240405_Pd-0.75-Tl-0.25_pp0_rep1,uoft,4,240405,Pd-0.75-Tl-0.25,Pd-0.5-Tl-0.5,1,CO2R,300,3.7,19.04559627,7.578585462,0.025136231,0.001826407,26.65608728,73.34391272,0.0,0.0,0.0,0.0,0.0,0.0,0.0,0.0,0.5,0.0,0.0,0.0,0.5,0.0
uoft4_240405_Pd-0.75-Tl-0.25_pp0_rep2,uoft,4,240405,Pd-0.75-Tl-0.25,Pd-0.5-Tl-0.5,2,HER,50,2.9,0.0,0.0,0.0,0.0,0.0,0.0,0.0,0.0,0.0,0.0,0.0,0.0,0.0,0.0,0.5,0.0,0.0,0.0,0.5,0.0
uoft4_240405_Pd-0.75-Tl-0.25_pp0_rep2,uoft,4,240405,Pd-0.75-Tl-0.25,Pd-0.5-Tl-0.5,2,CO2R,50,3.05,5.653602293,33.43320236,0.023117994,0.0,39.11387697,60.88612303,0.0,0.0,0.0,0.0,0.0,0.0,0.0,0.0,0.5,0.0,0.0,0.0,0.5,0.0
uoft4_240405_Pd-0.75-Tl-0.25_pp0_rep2,uoft,4,240405,Pd-0.75-Tl-0.25,Pd-0.5-Tl-0.5,2,CO2R,100,3.26,3.959907092,23.1262279,0.013210282,0.0,27.10181673,72.89818327,0.0,0.0,0.0,0.0,0.0,0.0,0.0,0.0,0.5,0.0,0.0,0.0,0.5,0.0
uoft4_240405_Pd-0.75-Tl-0.25_pp0_rep2,uoft,4,240405,Pd-0.75-Tl-0.25,Pd-0.5-Tl-0.5,2,CO2R,150,3.37,2.944610684,17.6129666,0.012109425,0.0,20.57166387,79.42833613,0.0,0.0,0.0,0.0,0.0,0.0,0.0,0.0,0.5,0.0,0.0,0.0,0.5,0.0
uoft4_240405_Pd-0.75-Tl-0.25_pp0_rep2,uoft,4,240405,Pd-0.75-Tl-0.25,Pd-0.5-Tl-0.5,2,CO2R,200,3.53,8.65303731,11.97200393,0.021466708,0.001475175,20.65144316,79.34855684,0.0,0.0,0.0,0.0,0.0,0.0,0.0,0.0,0.5,0.0,0.0,0.0,0.5,0.0
uoft4_240405_Pd-0.75-Tl-0.25_pp0_rep2,uoft,4,240405,Pd-0.75-Tl-0.25,Pd-0.5-Tl-0.5,2,CO2R,300,3.78,40.61918015,4.749508841,0.028438802,0.001826407,45.4043914,54.5956086,0.0,0.0,0.0,0.0,0.0,0.0,0.0,0.0,0.5,0.0,0.0,0.0,0.5,0.0
uoft4_240405_Pd-0.75-Tl-0.25_pp0_rep3,uoft,4,240405,Pd-0.75-Tl-0.25,Pd-0.5-Tl-0.5,3,HER,50,2.7,0.0,0.0,0.0,0.0,0.0,0.0,0.0,0.0,0.0,0.0,0.0,0.0,0.0,0.0,0.5,0.0,0.0,0.0,0.5,0.0
uoft4_240405_Pd-0.75-Tl-0.25_pp0_rep3,uoft,4,240405,Pd-0.75-Tl-0.25,Pd-0.5-Tl-0.5,3,CO2R,50,2.91,5.441419574,32.56385069,0.033025705,0.0,38.04422746,61.95577254,0.0,0.0,0.0,0.0,0.0,0.0,0.0,0.0,0.5,0.0,0.0,0.0,0.5,0.0
uoft4_240405_Pd-0.75-Tl-0.25_pp0_rep3,uoft,4,240405,Pd-0.75-Tl-0.25,Pd-0.5-Tl-0.5,3,CO2R,100,3.13,4.254326309,23.78929273,0.018714566,0.0,28.06529935,71.93470065,0.0,0.0,0.0,0.0,0.0,0.0,0.0,0.0,0.5,0.0,0.0,0.0,0.5,0.0
uoft4_240405_Pd-0.75-Tl-0.25_pp0_rep3,uoft,4,240405,Pd-0.75-Tl-0.25,Pd-0.5-Tl-0.5,3,CO2R,150,3.27,4.071648287,19.49410609,0.013210282,0.0,23.58127135,76.41872865,0.0,0.0,0.0,0.0,0.0,0.0,0.0,0.0,0.5,0.0,0.0,0.0,0.5,0.0
uoft4_240405_Pd-0.75-Tl-0.25_pp0_rep3,uoft,4,240405,Pd-0.75-Tl-0.25,Pd-0.5-Tl-0.5,3,CO2R,200,3.36,3.629391701,16.79395874,0.010733354,0.0,20.43581382,79.56418618,0.0,0.0,0.0,0.0,0.0,0.0,0.0,0.0,0.5,0.0,0.0,0.0,0.5,0.0
uoft4_240405_Pd-0.75-Tl-0.25_pp0_rep3,uoft,4,240405,Pd-0.75-Tl-0.25,Pd-0.5-Tl-0.5,3,CO2R,300,3.52,3.279834271,13.19007859,0.010641616,0.000702464,16.48273981,83.51726019,0.0,0.0,0.0,0.0,0.0,0.0,0.0,0.0,0.5,0.0,0.0,0.0,0.5,0.0
uoft4_240405_Pd-1.0_pp0_rep1,uoft,4,240405,Pd-1.0,Pd-1.0,1,HER,50,2.47,0.0,0.0,0.0,0.0,0.0,0.0,0.0,0.0,0.0,0.0,0.0,0.0,0.0,0.0,1.0,0.0,0.0,0.0,0.0,0.0
uoft4_240405_Pd-1.0_pp0_rep1,uoft,4,240405,Pd-1.0,Pd-1.0,1,CO2R,50,2.98,74.80508067,16.31139489,0.053941985,0.0,91.1783262,8.821673801,0.0,0.0,0.0,0.0,0.0,0.0,0.0,0.0,1.0,0.0,0.0,0.0,0.0,0.0
uoft4_240405_Pd-1.0_pp0_rep1,uoft,4,240405,Pd-1.0,Pd-1.0,1,CO2R,100,3.34,81.33629078,12.09724951,0.077059978,0.004214785,93.52470087,6.47529913,0.0,0.0,0.0,0.0,0.0,0.0,0.0,0.0,1.0,0.0,0.0,0.0,0.0,0.0
uoft4_240405_Pd-1.0_pp0_rep1,uoft,4,240405,Pd-1.0,Pd-1.0,1,CO2R,150,3.55,86.75259997,4.81827112,0.071188742,0.004214785,91.65484233,8.345157672,0.0,0.0,0.0,0.0,0.0,0.0,0.0,0.0,1.0,0.0,0.0,0.0,0.0,0.0
uoft4_240405_Pd-1.0_pp0_rep1,uoft,4,240405,Pd-1.0,Pd-1.0,1,CO2R,200,3.6,87.54797129,2.401768173,0.045685559,0.002739611,90.00360183,9.996398167,0.0,0.0,0.0,0.0,0.0,0.0,0.0,0.0,1.0,0.0,0.0,0.0,0.0,0.0
uoft4_240405_Pd-1.0_pp0_rep1,uoft,4,240405,Pd-1.0,Pd-1.0,1,CO2R,300,3.67,83.49641131,0.96021611,0.022567565,0.001404928,84.48307137,15.51692863,0.0,0.0,0.0,0.0,0.0,0.0,0.0,0.0,1.0,0.0,0.0,0.0,0.0,0.0
uoft4_240405_Pd-1.0_pp0_rep2,uoft,4,240405,Pd-1.0,Pd-1.0,2,HER,50,2.57,0.0,0.0,0.0,0.0,0.0,0.0,0.0,0.0,0.0,0.0,0.0,0.0,0.0,0.0,1.0,0.0,0.0,0.0,0.0,0.0
uoft4_240405_Pd-1.0_pp0_rep2,uoft,4,240405,Pd-1.0,Pd-1.0,2,CO2R,50,3.07,74.48492331,16.47347741,0.075959122,0.005057743,91.05226914,8.947730856,0.0,0.0,0.0,0.0,0.0,0.0,0.0,0.0,1.0,0.0,0.0,0.0,0.0,0.0
uoft4_240405_Pd-1.0_pp0_rep2,uoft,4,240405,Pd-1.0,Pd-1.0,2,CO2R,100,3.41,76.00786792,12.30353635,0.088618975,0.005479221,88.41588257,11.58411743,0.0,0.0,0.0,0.0,0.0,0.0,0.0,0.0,1.0,0.0,0.0,0.0,0.0,0.0
uoft4_240405_Pd-1.0_pp0_rep2,uoft,4,240405,Pd-1.0,Pd-1.0,2,CO2R,150,3.63,82.78432275,6.748526523,0.088068547,0.005619714,89.63873005,10.36126995,0.0,0.0,0.0,0.0,0.0,0.0,0.0,0.0,1.0,0.0,0.0,0.0,0.0,0.0
uoft4_240405_Pd-1.0_pp0_rep2,uoft,4,240405,Pd-1.0,Pd-1.0,2,CO2R,200,3.69,87.22404737,2.910117878,0.057244555,0.003793307,90.20237033,9.797629666,0.0,0.0,0.0,0.0,0.0,0.0,0.0,0.0,1.0,0.0,0.0,0.0,0.0,0.0
uoft4_240405_Pd-1.0_pp0_rep2,uoft,4,240405,Pd-1.0,Pd-1.0,2,CO2R,300,3.76,83.06262948,0.7956778,0.026787516,0.001826407,83.89005171,16.10994829,0.0,0.0,0.0,0.0,0.0,0.0,0.0,0.0,1.0,0.0,0.0,0.0,0.0,0.0
uoft4_240405_Pd-1.0_pp0_rep3,uoft,4,240405,Pd-1.0,Pd-1.0,3,HER,50,2.6,0.0,0.0,0.0,0.0,0.0,0.0,0.0,0.0,0.0,0.0,0.0,0.0,0.0,0.0,1.0,0.0,0.0,0.0,0.0,0.0
uoft4_240405_Pd-1.0_pp0_rep3,uoft,4,240405,Pd-1.0,Pd-1.0,3,CO2R,50,3.13,71.89227647,15.82514735,0.046235987,0.0,87.77057987,12.22942013,0.0,0.0,0.0,0.0,0.0,0.0,0.0,0.0,1.0,0.0,0.0,0.0,0.0,0.0
uoft4_240405_Pd-1.0_pp0_rep3,uoft,4,240405,Pd-1.0,Pd-1.0,3,CO2R,100,3.47,78.43101969,11.53732809,0.056143699,0.003793307,90.03520486,9.964795136,0.0,0.0,0.0,0.0,0.0,0.0,0.0,0.0,1.0,0.0,0.0,0.0,0.0,0.0
uoft4_240405_Pd-1.0_pp0_rep3,uoft,4,240405,Pd-1.0,Pd-1.0,3,CO2R,150,3.72,84.28424951,7.784872299,0.079995597,0.004776757,92.16312093,7.83687907,0.0,0.0,0.0,0.0,0.0,0.0,0.0,0.0,1.0,0.0,0.0,0.0,0.0,0.0
uoft4_240405_Pd-1.0_pp0_rep3,uoft,4,240405,Pd-1.0,Pd-1.0,3,CO2R,200,3.77,81.66931721,1.974459725,0.046235987,0.00295035,83.69765903,16.30234097,0.0,0.0,0.0,0.0,0.0,0.0,0.0,0.0,1.0,0.0,0.0,0.0,0.0,0.0
uoft4_240405_Pd-1.0_pp0_rep3,uoft,4,240405,Pd-1.0,Pd-1.0,3,CO2R,300,3.83,81.88620812,0.429764244,0.017980662,0.001264436,82.33702986,17.66297014,0.0,0.0,0.0,0.0,0.0,0.0,0.0,0.0,1.0,0.0,0.0,0.0,0.0,0.0
uoft4_240405_Rh-1.0_pp0_rep1,uoft,4,240405,Rh-1.0,Rh-1.0,1,HER,50,2.38,0.0,0.0,0.0,0.0,0.0,0.0,0.0,0.0,0.0,0.0,0.0,0.0,0.0,0.0,0.0,0.0,1.0,0.0,0.0,0.0
uoft4_240405_Rh-1.0_pp0_rep1,uoft,4,240405,Rh-1.0,Rh-1.0,1,CO2R,100,2.85,97.34290318,0.0,0.039630846,0.0,97.3894541,2.610545902,0.0,0.0,0.0,0.0,0.0,0.0,0.0,0.0,0.0,0.0,1.0,0.0,0.0,0.0
uoft4_240405_Rh-1.0_pp0_rep1,uoft,4,240405,Rh-1.0,Rh-1.0,1,CO2R,50,3.02,97.17215259,0.0,0.036328276,0.0,97.21441235,2.785587646,0.0,0.0,0.0,0.0,0.0,0.0,0.0,0.0,0.0,0.0,1.0,0.0,0.0,0.0
uoft4_240405_Rh-1.0_pp0_rep1,uoft,4,240405,Rh-1.0,Rh-1.0,1,CO2R,150,3.46,96.12212015,0.0,0.035594371,0.0019669,96.16561292,3.834387085,0.0,0.0,0.0,0.0,0.0,0.0,0.0,0.0,0.0,0.0,1.0,0.0,0.0,0.0
uoft4_240405_Rh-1.0_pp0_rep1,uoft,4,240405,Rh-1.0,Rh-1.0,1,CO2R,200,3.58,87.35807403,0.0,0.025319707,0.0,87.38833665,12.61166335,0.0,0.0,0.0,0.0,0.0,0.0,0.0,0.0,0.0,0.0,1.0,0.0,0.0,0.0
uoft4_240405_Rh-1.0_pp0_rep1,uoft,4,240405,Rh-1.0,Rh-1.0,1,CO2R,300,3.68,90.36033397,0.0,0.01284333,0.000702464,90.37569216,9.624307838,0.0,0.0,0.0,0.0,0.0,0.0,0.0,0.0,0.0,0.0,1.0,0.0,0.0,0.0
uoft5_240507_Ag-0.4-Au-0.4-Tl-0.2_pp0_rep1,uoft,5,240507,Ag-0.4-Au-0.4-Tl-0.2,Ag-0.375-Au-0.416-Tl-0.209,1,HER,50,2.84,0.0,0.0,0.0,0.0,0.0,0.0,0.375,0.416,0.0,0.0,0.0,0.0,0.0,0.0,0.0,0.0,0.0,0.0,0.209,0.0
uoft5_240507_Ag-0.4-Au-0.4-Tl-0.2_pp0_rep1,uoft,5,240507,Ag-0.4-Au-0.4-Tl-0.2,Ag-0.375-Au-0.416-Tl-0.209,1,CO2R,50,3.22,87.81979117,0.0,0.122195109,0.0059007,87.96963577,12.03036423,0.375,0.416,0.0,0.0,0.0,0.0,0.0,0.0,0.0,0.0,0.0,0.0,0.209,0.0
uoft5_240507_Ag-0.4-Au-0.4-Tl-0.2_pp0_rep1,uoft,5,240507,Ag-0.4-Au-0.4-Tl-0.2,Ag-0.375-Au-0.416-Tl-0.209,1,CO2R,100,3.54,86.12170165,0.0,0.116140396,0.0059007,86.26549154,13.73450846,0.375,0.416,0.0,0.0,0.0,0.0,0.0,0.0,0.0,0.0,0.0,0.0,0.209,0.0
uoft5_240507_Ag-0.4-Au-0.4-Tl-0.2_pp0_rep1,uoft,5,240507,Ag-0.4-Au-0.4-Tl-0.2,Ag-0.375-Au-0.416-Tl-0.209,1,CO2R,150,3.68,82.12643077,0.771119843,0.120360347,0.006181685,83.04452334,16.95547666,0.375,0.416,0.0,0.0,0.0,0.0,0.0,0.0,0.0,0.0,0.0,0.0,0.209,0.0
uoft5_240507_Ag-0.4-Au-0.4-Tl-0.2_pp0_rep1,uoft,5,240507,Ag-0.4-Au-0.4-Tl-0.2,Ag-0.375-Au-0.416-Tl-0.209,1,CO2R,200,3.79,81.63071,0.416257367,0.099902758,0.005268482,82.16795591,17.83204409,0.375,0.416,0.0,0.0,0.0,0.0,0.0,0.0,0.0,0.0,0.0,0.0,0.209,0.0
uoft5_240507_Ag-0.4-Au-0.4-Tl-0.2_pp0_rep1,uoft,5,240507,Ag-0.4-Au-0.4-Tl-0.2,Ag-0.375-Au-0.416-Tl-0.209,1,CO2R,300,3.89,81.03705874,0.343811395,0.086233785,0.004636264,81.48475651,18.51524349,0.375,0.416,0.0,0.0,0.0,0.0,0.0,0.0,0.0,0.0,0.0,0.0,0.209,0.0
uoft5_240507_Ag-0.4-Au-0.4-Tl-0.2_pp0_rep2,uoft,5,240507,Ag-0.4-Au-0.4-Tl-0.2,Ag-0.375-Au-0.416-Tl-0.209,2,HER,50,2.82,0.0,0.0,0.0,0.0,0.0,0.0,0.375,0.416,0.0,0.0,0.0,0.0,0.0,0.0,0.0,0.0,0.0,0.0,0.209,0.0
uoft5_240507_Ag-0.4-Au-0.4-Tl-0.2_pp0_rep2,uoft,5,240507,Ag-0.4-Au-0.4-Tl-0.2,Ag-0.375-Au-0.416-Tl-0.209,2,CO2R,50,3.03,86.52535102,0.0,0.135405391,0.0059007,86.69137166,13.30862834,0.375,0.416,0.0,0.0,0.0,0.0,0.0,0.0,0.0,0.0,0.0,0.0,0.209,0.0
uoft5_240507_Ag-0.4-Au-0.4-Tl-0.2_pp0_rep2,uoft,5,240507,Ag-0.4-Au-0.4-Tl-0.2,Ag-0.375-Au-0.416-Tl-0.209,2,CO2R,100,3.31,85.65653184,0.0,0.123295965,0.006743657,85.81029743,14.18970257,0.375,0.416,0.0,0.0,0.0,0.0,0.0,0.0,0.0,0.0,0.0,0.0,0.209,0.0
uoft5_240507_Ag-0.4-Au-0.4-Tl-0.2_pp0_rep2,uoft,5,240507,Ag-0.4-Au-0.4-Tl-0.2,Ag-0.375-Au-0.416-Tl-0.209,2,CO2R,150,3.48,83.55395593,0.0,0.117424729,0.006462671,83.69860355,16.30139645,0.375,0.416,0.0,0.0,0.0,0.0,0.0,0.0,0.0,0.0,0.0,0.0,0.209,0.0
uoft5_240507_Ag-0.4-Au-0.4-Tl-0.2_pp0_rep2,uoft,5,240507,Ag-0.4-Au-0.4-Tl-0.2,Ag-0.375-Au-0.416-Tl-0.209,2,CO2R,200,3.6,80.23551445,0.59675835,0.112562611,0.006743657,80.97060927,19.02939073,0.375,0.416,0.0,0.0,0.0,0.0,0.0,0.0,0.0,0.0,0.0,0.0,0.209,0.0
uoft5_240507_Ag-0.4-Au-0.4-Tl-0.2_pp0_rep2,uoft,5,240507,Ag-0.4-Au-0.4-Tl-0.2,Ag-0.375-Au-0.416-Tl-0.209,2,CO2R,300,3.74,82.85128377,0.260314342,0.074307836,0.0039338,83.20104367,16.79895633,0.375,0.416,0.0,0.0,0.0,0.0,0.0,0.0,0.0,0.0,0.0,0.0,0.209,0.0
uoft5_240507_Au-0.125-Pd-0.625-Tl-0.25_pp0_rep1,uoft,5,240507,Au-0.125-Pd-0.625-Tl-0.25,Au-0.124-Pd-0.582-Tl-0.295,1,HER,50,2.79,0.0,0.0,0.0,0.0,0.0,0.0,0.0,0.124,0.0,0.0,0.0,0.0,0.0,0.0,0.582,0.0,0.0,0.0,0.295,0.0
uoft5_240507_Au-0.125-Pd-0.625-Tl-0.25_pp0_rep1,uoft,5,240507,Au-0.125-Pd-0.625-Tl-0.25,Au-0.124-Pd-0.582-Tl-0.295,1,CO2R,50,2.97,12.41582791,29.44007859,0.014311139,0.0,41.87516054,58.12483946,0.0,0.124,0.0,0.0,0.0,0.0,0.0,0.0,0.582,0.0,0.0,0.0,0.295,0.0
uoft5_240507_Au-0.125-Pd-0.625-Tl-0.25_pp0_rep1,uoft,5,240507,Au-0.125-Pd-0.625-Tl-0.25,Au-0.124-Pd-0.582-Tl-0.295,1,CO2R,100,3.19,9.243131265,22.85363458,0.01376071,0.0,32.11398659,67.88601341,0.0,0.124,0.0,0.0,0.0,0.0,0.0,0.0,0.582,0.0,0.0,0.0,0.295,0.0
uoft5_240507_Au-0.125-Pd-0.625-Tl-0.25_pp0_rep1,uoft,5,240507,Au-0.125-Pd-0.625-Tl-0.25,Au-0.124-Pd-0.582-Tl-0.295,1,CO2R,150,3.32,6.808679822,19.60707269,0.010274664,0.0,26.42833387,73.57166613,0.0,0.124,0.0,0.0,0.0,0.0,0.0,0.0,0.582,0.0,0.0,0.0,0.295,0.0
uoft5_240507_Au-0.125-Pd-0.625-Tl-0.25_pp0_rep1,uoft,5,240507,Au-0.125-Pd-0.625-Tl-0.25,Au-0.124-Pd-0.582-Tl-0.295,1,CO2R,200,3.42,5.778526439,17.40913556,0.009632497,0.0,23.19902451,76.80097549,0.0,0.124,0.0,0.0,0.0,0.0,0.0,0.0,0.582,0.0,0.0,0.0,0.295,0.0
uoft5_240507_Au-0.125-Pd-0.625-Tl-0.25_pp0_rep1,uoft,5,240507,Au-0.125-Pd-0.625-Tl-0.25,Au-0.124-Pd-0.582-Tl-0.295,1,CO2R,300,3.67,48.66015192,4.850196464,0.031741372,0.001826407,53.55001242,46.44998758,0.0,0.124,0.0,0.0,0.0,0.0,0.0,0.0,0.582,0.0,0.0,0.0,0.295,0.0
uoft5_240507_Au-0.125-Pd-0.625-Tl-0.25_pp0_rep2,uoft,5,240507,Au-0.125-Pd-0.625-Tl-0.25,Au-0.124-Pd-0.582-Tl-0.295,2,HER,50,2.71,0.0,0.0,0.0,0.0,0.0,0.0,0.0,0.124,0.0,0.0,0.0,0.0,0.0,0.0,0.582,0.0,0.0,0.0,0.295,0.0
uoft5_240507_Au-0.125-Pd-0.625-Tl-0.25_pp0_rep2,uoft,5,240507,Au-0.125-Pd-0.625-Tl-0.25,Au-0.124-Pd-0.582-Tl-0.295,2,CO2R,50,2.95,8.442110109,29.16011788,0.013210282,0.0,37.62038118,62.37961882,0.0,0.124,0.0,0.0,0.0,0.0,0.0,0.0,0.582,0.0,0.0,0.0,0.295,0.0
uoft5_240507_Au-0.125-Pd-0.625-Tl-0.25_pp0_rep2,uoft,5,240507,Au-0.125-Pd-0.625-Tl-0.25,Au-0.124-Pd-0.582-Tl-0.295,2,CO2R,100,3.16,6.464039842,23.22200393,0.009907712,0.0,29.69891723,70.30108277,0.0,0.124,0.0,0.0,0.0,0.0,0.0,0.0,0.582,0.0,0.0,0.0,0.295,0.0
uoft5_240507_Au-0.125-Pd-0.625-Tl-0.25_pp0_rep2,uoft,5,240507,Au-0.125-Pd-0.625-Tl-0.25,Au-0.124-Pd-0.582-Tl-0.295,2,CO2R,150,3.28,5.447697169,19.46463654,0.007705998,0.0,24.92201687,75.07798313,0.0,0.124,0.0,0.0,0.0,0.0,0.0,0.0,0.582,0.0,0.0,0.0,0.295,0.0
uoft5_240507_Au-0.125-Pd-0.625-Tl-0.25_pp0_rep2,uoft,5,240507,Au-0.125-Pd-0.625-Tl-0.25,Au-0.124-Pd-0.582-Tl-0.295,2,CO2R,200,3.37,4.560986838,17.13654224,0.007155569,0.0,21.70616752,78.29383248,0.0,0.124,0.0,0.0,0.0,0.0,0.0,0.0,0.582,0.0,0.0,0.0,0.295,0.0
uoft5_240507_Au-0.125-Pd-0.625-Tl-0.25_pp0_rep2,uoft,5,240507,Au-0.125-Pd-0.625-Tl-0.25,Au-0.124-Pd-0.582-Tl-0.295,2,CO2R,300,3.63,17.11209693,8.62475442,0.020549328,0.001264436,25.76228991,74.23771009,0.0,0.124,0.0,0.0,0.0,0.0,0.0,0.0,0.582,0.0,0.0,0.0,0.295,0.0
uoft5_240507_Au-0.125-Pd-0.625-Tl-0.25_pp0_rep3,uoft,5,240507,Au-0.125-Pd-0.625-Tl-0.25,Au-0.124-Pd-0.582-Tl-0.295,3,HER,50,2.63,0.0,0.0,0.0,0.0,0.0,0.0,0.0,0.124,0.0,0.0,0.0,0.0,0.0,0.0,0.582,0.0,0.0,0.0,0.295,0.0
uoft5_240507_Au-0.125-Pd-0.625-Tl-0.25_pp0_rep3,uoft,5,240507,Au-0.125-Pd-0.625-Tl-0.25,Au-0.124-Pd-0.582-Tl-0.295,3,CO2R,50,2.84,9.629831133,33.43320236,0.012109425,0.0,43.07909724,56.92090276,0.0,0.124,0.0,0.0,0.0,0.0,0.0,0.0,0.582,0.0,0.0,0.0,0.295,0.0
uoft5_240507_Au-0.125-Pd-0.625-Tl-0.25_pp0_rep3,uoft,5,240507,Au-0.125-Pd-0.625-Tl-0.25,Au-0.124-Pd-0.582-Tl-0.295,3,CO2R,100,3.06,6.666806169,25.6827112,0.009907712,0.0,32.36239082,67.63760918,0.0,0.124,0.0,0.0,0.0,0.0,0.0,0.0,0.582,0.0,0.0,0.0,0.295,0.0
uoft5_240507_Au-0.125-Pd-0.625-Tl-0.25_pp0_rep3,uoft,5,240507,Au-0.125-Pd-0.625-Tl-0.25,Au-0.124-Pd-0.582-Tl-0.295,3,CO2R,150,3.2,4.793990249,21.07563851,0.008806855,0.0,25.88041277,74.11958723,0.0,0.124,0.0,0.0,0.0,0.0,0.0,0.0,0.582,0.0,0.0,0.0,0.295,0.0
uoft5_240507_Au-0.125-Pd-0.625-Tl-0.25_pp0_rep3,uoft,5,240507,Au-0.125-Pd-0.625-Tl-0.25,Au-0.124-Pd-0.582-Tl-0.295,3,CO2R,200,3.3,3.978739877,19.29887033,0.006880355,0.0,23.28622058,76.71377942,0.0,0.124,0.0,0.0,0.0,0.0,0.0,0.0,0.582,0.0,0.0,0.0,0.295,0.0
uoft5_240507_Au-0.125-Pd-0.625-Tl-0.25_pp0_rep3,uoft,5,240507,Au-0.125-Pd-0.625-Tl-0.25,Au-0.124-Pd-0.582-Tl-0.295,3,CO2R,300,3.64,44.93021407,3.762278978,0.036878704,0.002247886,48.73919876,51.26080124,0.0,0.124,0.0,0.0,0.0,0.0,0.0,0.0,0.582,0.0,0.0,0.0,0.295,0.0
uoft5_240507_Au-0.444-Cd-0.556_pp0_rep1,uoft,5,240507,Au-0.444-Cd-0.556,Au-0.395-Cd-0.605,1,HER,50,2.93,0.0,0.0,0.0,0.0,0.0,0.0,0.0,0.395,0.605,0.0,0.0,0.0,0.0,0.0,0.0,0.0,0.0,0.0,0.0,0.0
uoft5_240507_Au-0.444-Cd-0.556_pp0_rep1,uoft,5,240507,Au-0.444-Cd-0.556,Au-0.395-Cd-0.605,1,CO2R,50,3.12,75.86348323,16.5324165,0.169531952,0.008429571,92.57386125,7.426138745,0.0,0.395,0.605,0.0,0.0,0.0,0.0,0.0,0.0,0.0,0.0,0.0,0.0,0.0
uoft5_240507_Au-0.444-Cd-0.556_pp0_rep1,uoft,5,240507,Au-0.444-Cd-0.556,Au-0.395-Cd-0.605,1,CO2R,100,3.22,68.55322355,19.14047151,0.139808818,0.007586614,87.86827649,12.13172351,0.0,0.395,0.605,0.0,0.0,0.0,0.0,0.0,0.0,0.0,0.0,0.0,0.0,0.0
uoft5_240507_Au-0.444-Cd-0.556_pp0_rep1,uoft,5,240507,Au-0.444-Cd-0.556,Au-0.395-Cd-0.605,1,CO2R,150,3.58,62.27290799,19.50392927,0.115589968,0.006181685,81.92101677,18.07898323,0.0,0.395,0.605,0.0,0.0,0.0,0.0,0.0,0.0,0.0,0.0,0.0,0.0,0.0
uoft5_240507_Au-0.444-Cd-0.556_pp0_rep1,uoft,5,240507,Au-0.444-Cd-0.556,Au-0.395-Cd-0.605,1,CO2R,200,3.66,78.22950888,9.957023576,0.068253124,0.003793307,88.27192474,11.72807526,0.0,0.395,0.605,0.0,0.0,0.0,0.0,0.0,0.0,0.0,0.0,0.0,0.0,0.0
uoft5_240507_Au-0.444-Cd-0.556_pp0_rep1,uoft,5,240507,Au-0.444-Cd-0.556,Au-0.395-Cd-0.605,1,CO2R,300,3.68,76.39142899,6.603634578,0.063482744,0.003512321,83.07441591,16.92558409,0.0,0.395,0.605,0.0,0.0,0.0,0.0,0.0,0.0,0.0,0.0,0.0,0.0,0.0
uoft5_240507_Au-0.444-Cd-0.556_pp0_rep2,uoft,5,240507,Au-0.444-Cd-0.556,Au-0.395-Cd-0.605,2,HER,50,2.8,0.0,0.0,0.0,0.0,0.0,0.0,0.0,0.395,0.605,0.0,0.0,0.0,0.0,0.0,0.0,0.0,0.0,0.0,0.0,0.0
uoft5_240507_Au-0.444-Cd-0.556_pp0_rep2,uoft,5,240507,Au-0.444-Cd-0.556,Au-0.395-Cd-0.605,2,CO2R,50,3.02,69.7729603,16.04616896,0.19485166,0.010958442,86.06547122,13.93452878,0.0,0.395,0.605,0.0,0.0,0.0,0.0,0.0,0.0,0.0,0.0,0.0,0.0,0.0
uoft5_240507_Au-0.444-Cd-0.556_pp0_rep2,uoft,5,240507,Au-0.444-Cd-0.556,Au-0.395-Cd-0.605,2,CO2R,100,3.31,61.91654983,17.87328094,0.140909675,0.008851049,79.96875467,20.03124533,0.0,0.395,0.605,0.0,0.0,0.0,0.0,0.0,0.0,0.0,0.0,0.0,0.0,0.0
uoft5_240507_Au-0.444-Cd-0.556_pp0_rep2,uoft,5,240507,Au-0.444-Cd-0.556,Au-0.395-Cd-0.605,2,CO2R,150,3.5,61.45138002,15.4518664,0.10788397,0.006462671,77.03934187,22.96065813,0.0,0.395,0.605,0.0,0.0,0.0,0.0,0.0,0.0,0.0,0.0,0.0,0.0,0.0
uoft5_240507_Au-0.444-Cd-0.556_pp0_rep2,uoft,5,240507,Au-0.444-Cd-0.556,Au-0.395-Cd-0.605,2,CO2R,200,3.61,74.01033711,4.895628684,0.061097554,0.003371828,78.98205101,21.01794899,0.0,0.395,0.605,0.0,0.0,0.0,0.0,0.0,0.0,0.0,0.0,0.0,0.0,0.0
uoft5_240507_Au-0.444-Cd-0.556_pp0_rep2,uoft,5,240507,Au-0.444-Cd-0.556,Au-0.395-Cd-0.605,2,CO2R,300,3.66,79.35236142,0.99459725,0.022200613,0.00098345,80.37310848,19.62689152,0.0,0.395,0.605,0.0,0.0,0.0,0.0,0.0,0.0,0.0,0.0,0.0,0.0,0.0
uoft5_240507_Au-0.5-Cd-0.25-Tl-0.25_pp0_rep1,uoft,5,240507,Au-0.5-Cd-0.25-Tl-0.25,Au-0.556-Cd-0.357-Tl-0.088,1,HER,50,3.12,0.0,0.0,0.0,0.0,0.0,0.0,0.0,0.556,0.357,0.0,0.0,0.0,0.0,0.0,0.0,0.0,0.0,0.0,0.088,0.0
uoft5_240507_Au-0.5-Cd-0.25-Tl-0.25_pp0_rep1,uoft,5,240507,Au-0.5-Cd-0.25-Tl-0.25,Au-0.556-Cd-0.357-Tl-0.088,1,CO2R,50,3.28,83.3011781,0.0,0.081463406,0.004214785,83.40069643,16.59930357,0.0,0.556,0.357,0.0,0.0,0.0,0.0,0.0,0.0,0.0,0.0,0.0,0.088,0.0
uoft5_240507_Au-0.5-Cd-0.25-Tl-0.25_pp0_rep1,uoft,5,240507,Au-0.5-Cd-0.25-Tl-0.25,Au-0.556-Cd-0.357-Tl-0.088,1,CO2R,100,3.6,71.59032413,1.66502947,0.097976258,0.005057743,73.37272204,26.62727796,0.0,0.556,0.357,0.0,0.0,0.0,0.0,0.0,0.0,0.0,0.0,0.0,0.088,0.0
uoft5_240507_Au-0.5-Cd-0.25-Tl-0.25_pp0_rep1,uoft,5,240507,Au-0.5-Cd-0.25-Tl-0.25,Au-0.556-Cd-0.357-Tl-0.088,1,CO2R,150,3.77,81.57944297,0.746561886,0.065684458,0.003371828,82.40264027,17.59735973,0.0,0.556,0.357,0.0,0.0,0.0,0.0,0.0,0.0,0.0,0.0,0.0,0.088,0.0
uoft5_240507_Au-0.5-Cd-0.25-Tl-0.25_pp0_rep1,uoft,5,240507,Au-0.5-Cd-0.25-Tl-0.25,Au-0.556-Cd-0.357-Tl-0.088,1,CO2R,200,3.86,73.22940426,0.817779961,0.088343761,0.004636264,74.1535101,25.8464899,0.0,0.556,0.357,0.0,0.0,0.0,0.0,0.0,0.0,0.0,0.0,0.0,0.088,0.0
uoft5_240507_Au-0.5-Cd-0.25-Tl-0.25_pp0_rep1,uoft,5,240507,Au-0.5-Cd-0.25-Tl-0.25,Au-0.556-Cd-0.357-Tl-0.088,1,CO2R,300,4.01,66.61553914,0.871807466,0.067702695,0.003652814,67.5687527,32.4312473,0.0,0.556,0.357,0.0,0.0,0.0,0.0,0.0,0.0,0.0,0.0,0.0,0.088,0.0
uoft5_240507_Au-0.5-Cd-0.25-Tl-0.25_pp0_rep2,uoft,5,240507,Au-0.5-Cd-0.25-Tl-0.25,Au-0.556-Cd-0.357-Tl-0.088,2,HER,50,2.89,0.0,0.0,0.0,0.0,0.0,0.0,0.0,0.556,0.357,0.0,0.0,0.0,0.0,0.0,0.0,0.0,0.0,0.0,0.088,0.0
uoft5_240507_Au-0.5-Cd-0.25-Tl-0.25_pp0_rep2,uoft,5,240507,Au-0.5-Cd-0.25-Tl-0.25,Au-0.556-Cd-0.357-Tl-0.088,2,CO2R,50,2.98,79.01734709,0.0,0.119993395,0.0,79.1581007,20.8418993,0.0,0.556,0.357,0.0,0.0,0.0,0.0,0.0,0.0,0.0,0.0,0.0,0.088,0.0
uoft5_240507_Au-0.5-Cd-0.25-Tl-0.25_pp0_rep2,uoft,5,240507,Au-0.5-Cd-0.25-Tl-0.25,Au-0.556-Cd-0.357-Tl-0.088,2,CO2R,100,3.23,75.15034841,1.171414538,0.115589968,0.006322178,76.46295244,23.53704756,0.0,0.556,0.357,0.0,0.0,0.0,0.0,0.0,0.0,0.0,0.0,0.0,0.088,0.0
uoft5_240507_Au-0.5-Cd-0.25-Tl-0.25_pp0_rep2,uoft,5,240507,Au-0.5-Cd-0.25-Tl-0.25,Au-0.556-Cd-0.357-Tl-0.088,2,CO2R,150,3.43,70.81420411,1.154223969,0.126231584,0.006743657,72.12150448,27.87849552,0.0,0.556,0.357,0.0,0.0,0.0,0.0,0.0,0.0,0.0,0.0,0.0,0.088,0.0
uoft5_240507_Au-0.5-Cd-0.25-Tl-0.25_pp0_rep2,uoft,5,240507,Au-0.5-Cd-0.25-Tl-0.25,Au-0.556-Cd-0.357-Tl-0.088,2,CO2R,200,3.57,75.69744083,0.637278978,0.10595747,0.0059007,76.46140671,23.53859329,0.0,0.556,0.357,0.0,0.0,0.0,0.0,0.0,0.0,0.0,0.0,0.0,0.088,0.0
uoft5_240507_Au-0.5-Cd-0.25-Tl-0.25_pp0_rep2,uoft,5,240507,Au-0.5-Cd-0.25-Tl-0.25,Au-0.556-Cd-0.357-Tl-0.088,2,CO2R,300,3.73,76.1089372,0.326620825,0.065134029,0.003090843,76.51202108,23.48797892,0.0,0.556,0.357,0.0,0.0,0.0,0.0,0.0,0.0,0.0,0.0,0.0,0.088,0.0
uoft5_240507_Au-0.5-Cd-0.25-Tl-0.25_pp0_rep3,uoft,5,240507,Au-0.5-Cd-0.25-Tl-0.25,Au-0.556-Cd-0.357-Tl-0.088,3,HER,50,2.92,0.0,0.0,0.0,0.0,0.0,0.0,0.0,0.556,0.357,0.0,0.0,0.0,0.0,0.0,0.0,0.0,0.0,0.0,0.088,0.0
uoft5_240507_Au-0.5-Cd-0.25-Tl-0.25_pp0_rep3,uoft,5,240507,Au-0.5-Cd-0.25-Tl-0.25,Au-0.556-Cd-0.357-Tl-0.088,3,CO2R,50,3.08,82.75251627,0.0,0.09027026,0.004214785,82.86084146,17.13915854,0.0,0.556,0.357,0.0,0.0,0.0,0.0,0.0,0.0,0.0,0.0,0.0,0.088,0.0
uoft5_240507_Au-0.5-Cd-0.25-Tl-0.25_pp0_rep3,uoft,5,240507,Au-0.5-Cd-0.25-Tl-0.25,Au-0.556-Cd-0.357-Tl-0.088,3,CO2R,100,3.37,80.11655402,1.112475442,0.089719832,0.004214785,81.33482706,18.66517294,0.0,0.556,0.357,0.0,0.0,0.0,0.0,0.0,0.0,0.0,0.0,0.0,0.088,0.0
uoft5_240507_Au-0.5-Cd-0.25-Tl-0.25_pp0_rep3,uoft,5,240507,Au-0.5-Cd-0.25-Tl-0.25,Au-0.556-Cd-0.357-Tl-0.088,3,CO2R,150,3.56,75.8877566,1.149312377,0.09027026,0.004776757,77.1479333,22.8520667,0.0,0.556,0.357,0.0,0.0,0.0,0.0,0.0,0.0,0.0,0.0,0.0,0.088,0.0
uoft5_240507_Au-0.5-Cd-0.25-Tl-0.25_pp0_rep3,uoft,5,240507,Au-0.5-Cd-0.25-Tl-0.25,Au-0.556-Cd-0.357-Tl-0.088,3,CO2R,200,3.71,70.85490385,1.197200393,0.096324973,0.005268482,72.16976215,27.83023785,0.0,0.556,0.357,0.0,0.0,0.0,0.0,0.0,0.0,0.0,0.0,0.0,0.088,0.0
uoft5_240507_Au-0.5-Cd-0.25-Tl-0.25_pp0_rep3,uoft,5,240507,Au-0.5-Cd-0.25-Tl-0.25,Au-0.556-Cd-0.357-Tl-0.088,3,CO2R,300,3.86,72.60206324,0.663064833,0.081463406,0.004636264,73.36342025,26.63657975,0.0,0.556,0.357,0.0,0.0,0.0,0.0,0.0,0.0,0.0,0.0,0.0,0.088,0.0
uoft5_240507_Au-0.5-Cu-0.4-Hg-0.1_pp0_rep1,uoft,5,240507,Au-0.5-Cu-0.4-Hg-0.1,Au-0.541-Cu-0.458-Hg-0.001,1,HER,50,2.62,0.0,0.0,0.0,0.0,0.0,0.0,0.0,0.541,0.0,0.458,0.0,0.001,0.0,0.0,0.0,0.0,0.0,0.0,0.0,0.0
uoft5_240507_Au-0.5-Cu-0.4-Hg-0.1_pp0_rep1,uoft,5,240507,Au-0.5-Cu-0.4-Hg-0.1,Au-0.541-Cu-0.458-Hg-0.001,1,CO2R,50,2.92,55.60066124,31.07563851,0.006605141,0.006743657,86.69261429,13.30738571,0.0,0.541,0.0,0.458,0.0,0.001,0.0,0.0,0.0,0.0,0.0,0.0,0.0,0.0
uoft5_240507_Au-0.5-Cu-0.4-Hg-0.1_pp0_rep1,uoft,5,240507,Au-0.5-Cu-0.4-Hg-0.1,Au-0.541-Cu-0.458-Hg-0.001,1,CO2R,100,3.21,62.78474126,24.01768173,0.009357283,0.007586614,86.82233263,13.17766737,0.0,0.541,0.0,0.458,0.0,0.001,0.0,0.0,0.0,0.0,0.0,0.0,0.0,0.0
uoft5_240507_Au-0.5-Cu-0.4-Hg-0.1_pp0_rep1,uoft,5,240507,Au-0.5-Cu-0.4-Hg-0.1,Au-0.541-Cu-0.458-Hg-0.001,1,CO2R,150,3.41,60.51769236,28.41355599,0.024952755,0.14892242,89.10874832,10.89125168,0.0,0.541,0.0,0.458,0.0,0.001,0.0,0.0,0.0,0.0,0.0,0.0,0.0,0.0
uoft5_240507_Au-0.5-Cu-0.4-Hg-0.1_pp0_rep1,uoft,5,240507,Au-0.5-Cu-0.4-Hg-0.1,Au-0.541-Cu-0.458-Hg-0.001,1,CO2R,200,3.65,77.17832556,11.706778,0.09219676,0.234552811,89.21803176,10.78196824,0.0,0.541,0.0,0.458,0.0,0.001,0.0,0.0,0.0,0.0,0.0,0.0,0.0,0.0
uoft5_240507_Au-0.5-Cu-0.4-Hg-0.1_pp0_rep1,uoft,5,240507,Au-0.5-Cu-0.4-Hg-0.1,Au-0.541-Cu-0.458-Hg-0.001,1,CO2R,300,3.71,82.39804139,2.765225933,0.04274994,0.041164405,85.25064171,14.74935829,0.0,0.541,0.0,0.458,0.0,0.001,0.0,0.0,0.0,0.0,0.0,0.0,0.0,0.0
uoft5_240507_Au-0.5-Cu-0.4-Hg-0.1_pp0_rep2,uoft,5,240507,Au-0.5-Cu-0.4-Hg-0.1,Au-0.541-Cu-0.458-Hg-0.001,2,HER,50,2.6,0.0,0.0,0.0,0.0,0.0,0.0,0.0,0.541,0.0,0.458,0.0,0.001,0.0,0.0,0.0,0.0,0.0,0.0,0.0,0.0
uoft5_240507_Au-0.5-Cu-0.4-Hg-0.1_pp0_rep2,uoft,5,240507,Au-0.5-Cu-0.4-Hg-0.1,Au-0.541-Cu-0.458-Hg-0.001,2,CO2R,50,2.8,40.9424763,45.83988212,0.018714566,0.0,86.8060159,13.1939841,0.0,0.541,0.0,0.458,0.0,0.001,0.0,0.0,0.0,0.0,0.0,0.0,0.0,0.0
uoft5_240507_Au-0.5-Cu-0.4-Hg-0.1_pp0_rep2,uoft,5,240507,Au-0.5-Cu-0.4-Hg-0.1,Au-0.541-Cu-0.458-Hg-0.001,2,CO2R,100,3.08,44.40143129,44.12328094,0.018164138,0.007165135,88.55399584,11.44600416,0.0,0.541,0.0,0.458,0.0,0.001,0.0,0.0,0.0,0.0,0.0,0.0,0.0,0.0
uoft5_240507_Au-0.5-Cu-0.4-Hg-0.1_pp0_rep2,uoft,5,240507,Au-0.5-Cu-0.4-Hg-0.1,Au-0.541-Cu-0.458-Hg-0.001,2,CO2R,150,3.26,49.60974283,39.21905697,0.019081518,0.020511956,88.87168855,11.12831145,0.0,0.541,0.0,0.458,0.0,0.001,0.0,0.0,0.0,0.0,0.0,0.0,0.0,0.0
uoft5_240507_Au-0.5-Cu-0.4-Hg-0.1_pp0_rep2,uoft,5,240507,Au-0.5-Cu-0.4-Hg-0.1,Au-0.541-Cu-0.458-Hg-0.001,2,CO2R,200,3.46,64.17930905,23.31041257,0.055318056,0.328753266,87.88145445,12.11854555,0.0,0.541,0.0,0.458,0.0,0.001,0.0,0.0,0.0,0.0,0.0,0.0,0.0,0.0
uoft5_240507_Au-0.5-Cu-0.4-Hg-0.1_pp0_rep2,uoft,5,240507,Au-0.5-Cu-0.4-Hg-0.1,Au-0.541-Cu-0.458-Hg-0.001,2,CO2R,300,3.65,79.77191404,1.873772102,0.033576133,0.042850319,81.72557263,18.27442737,0.0,0.541,0.0,0.458,0.0,0.001,0.0,0.0,0.0,0.0,0.0,0.0,0.0,0.0
uoft5_240507_Au-0.75-Cd-0.125-Ga-0.125_pp0_rep1,uoft,5,240507,Au-0.75-Cd-0.125-Ga-0.125,Au-0.853-Cd-0.13-Ga-0.017,1,HER,50,2.62,0.0,0.0,0.0,0.0,0.0,0.0,0.0,0.853,0.13,0.0,0.017,0.0,0.0,0.0,0.0,0.0,0.0,0.0,0.0,0.0
uoft5_240507_Au-0.75-Cd-0.125-Ga-0.125_pp0_rep1,uoft,5,240507,Au-0.75-Cd-0.125-Ga-0.125,Au-0.853-Cd-0.13-Ga-0.017,1,CO2R,50,2.9,58.14057628,26.28683694,0.136506247,0.010958442,84.60750111,15.39249889,0.0,0.853,0.13,0.0,0.017,0.0,0.0,0.0,0.0,0.0,0.0,0.0,0.0,0.0
uoft5_240507_Au-0.75-Cd-0.125-Ga-0.125_pp0_rep1,uoft,5,240507,Au-0.75-Cd-0.125-Ga-0.125,Au-0.853-Cd-0.13-Ga-0.017,1,CO2R,100,3.16,55.01684488,27.78978389,0.100177972,0.007165135,82.93621497,17.06378503,0.0,0.853,0.13,0.0,0.017,0.0,0.0,0.0,0.0,0.0,0.0,0.0,0.0,0.0
uoft5_240507_Au-0.75-Cd-0.125-Ga-0.125_pp0_rep1,uoft,5,240507,Au-0.75-Cd-0.125-Ga-0.125,Au-0.853-Cd-0.13-Ga-0.017,1,CO2R,150,3.31,57.12402436,26.05599214,0.080362549,0.0059007,83.28374469,16.71625531,0.0,0.853,0.13,0.0,0.017,0.0,0.0,0.0,0.0,0.0,0.0,0.0,0.0,0.0
uoft5_240507_Au-0.75-Cd-0.125-Ga-0.125_pp0_rep1,uoft,5,240507,Au-0.75-Cd-0.125-Ga-0.125,Au-0.853-Cd-0.13-Ga-0.017,1,CO2R,200,3.44,56.98800979,23.91453831,0.066877053,0.004636264,80.98839586,19.01160414,0.0,0.853,0.13,0.0,0.017,0.0,0.0,0.0,0.0,0.0,0.0,0.0,0.0,0.0
uoft5_240507_Au-0.75-Cd-0.125-Ga-0.125_pp0_rep1,uoft,5,240507,Au-0.75-Cd-0.125-Ga-0.125,Au-0.853-Cd-0.13-Ga-0.017,1,CO2R,300,3.65,68.33518174,11.42681729,0.07650955,0.005338728,79.85966461,20.14033539,0.0,0.853,0.13,0.0,0.017,0.0,0.0,0.0,0.0,0.0,0.0,0.0,0.0,0.0
uoft5_240507_Au-0.75-Cd-0.125-Ga-0.125_pp0_rep2,uoft,5,240507,Au-0.75-Cd-0.125-Ga-0.125,Au-0.853-Cd-0.13-Ga-0.017,2,HER,50,2.83,0.0,0.0,0.0,0.0,0.0,0.0,0.0,0.853,0.13,0.0,0.017,0.0,0.0,0.0,0.0,0.0,0.0,0.0,0.0,0.0
uoft5_240507_Au-0.75-Cd-0.125-Ga-0.125_pp0_rep2,uoft,5,240507,Au-0.75-Cd-0.125-Ga-0.125,Au-0.853-Cd-0.13-Ga-0.017,2,CO2R,50,3.02,59.49402582,25.56483301,0.135405391,0.010115485,85.23799149,14.76200851,0.0,0.853,0.13,0.0,0.017,0.0,0.0,0.0,0.0,0.0,0.0,0.0,0.0,0.0
uoft5_240507_Au-0.75-Cd-0.125-Ga-0.125_pp0_rep2,uoft,5,240507,Au-0.75-Cd-0.125-Ga-0.125,Au-0.853-Cd-0.13-Ga-0.017,2,CO2R,100,3.29,58.26236163,24.84282908,0.113388254,0.008429571,83.25370024,16.74629976,0.0,0.853,0.13,0.0,0.017,0.0,0.0,0.0,0.0,0.0,0.0,0.0,0.0,0.0
uoft5_240507_Au-0.75-Cd-0.125-Ga-0.125_pp0_rep2,uoft,5,240507,Au-0.75-Cd-0.125-Ga-0.125,Au-0.853-Cd-0.13-Ga-0.017,2,CO2R,150,3.45,58.45068949,23.6345776,0.091371117,0.007024642,82.2047526,17.7952474,0.0,0.853,0.13,0.0,0.017,0.0,0.0,0.0,0.0,0.0,0.0,0.0,0.0,0.0
uoft5_240507_Au-0.75-Cd-0.125-Ga-0.125_pp0_rep2,uoft,5,240507,Au-0.75-Cd-0.125-Ga-0.125,Au-0.853-Cd-0.13-Ga-0.017,2,CO2R,200,3.57,59.30538408,21.45383104,0.078160835,0.00568996,80.8603661,19.1396339,0.0,0.853,0.13,0.0,0.017,0.0,0.0,0.0,0.0,0.0,0.0,0.0,0.0,0.0
uoft5_240507_Au-0.75-Cd-0.125-Ga-0.125_pp0_rep2,uoft,5,240507,Au-0.75-Cd-0.125-Ga-0.125,Au-0.853-Cd-0.13-Ga-0.017,2,CO2R,300,3.75,65.38994329,14.51866405,0.076142598,0.005479221,80.00621123,19.99378877,0.0,0.853,0.13,0.0,0.017,0.0,0.0,0.0,0.0,0.0,0.0,0.0,0.0,0.0
uoft5_240507_Au-0.75-Cd-0.125-Ga-0.125_pp0_rep3,uoft,5,240507,Au-0.75-Cd-0.125-Ga-0.125,Au-0.853-Cd-0.13-Ga-0.017,3,HER,50,2.9,0.0,0.0,0.0,0.0,0.0,0.0,0.0,0.853,0.13,0.0,0.017,0.0,0.0,0.0,0.0,0.0,0.0,0.0,0.0,0.0
uoft5_240507_Au-0.75-Cd-0.125-Ga-0.125_pp0_rep3,uoft,5,240507,Au-0.75-Cd-0.125-Ga-0.125,Au-0.853-Cd-0.13-Ga-0.017,3,CO2R,50,3.21,63.17897424,23.14833006,0.124396822,0.009272528,86.48766536,13.51233464,0.0,0.853,0.13,0.0,0.017,0.0,0.0,0.0,0.0,0.0,0.0,0.0,0.0,0.0
uoft5_240507_Au-0.75-Cd-0.125-Ga-0.125_pp0_rep3,uoft,5,240507,Au-0.75-Cd-0.125-Ga-0.125,Au-0.853-Cd-0.13-Ga-0.017,3,CO2R,100,3.55,56.92021176,27.09724951,0.102379686,0.007586614,84.15065925,15.84934075,0.0,0.853,0.13,0.0,0.017,0.0,0.0,0.0,0.0,0.0,0.0,0.0,0.0,0.0
uoft5_240507_Au-0.75-Cd-0.125-Ga-0.125_pp0_rep3,uoft,5,240507,Au-0.75-Cd-0.125-Ga-0.125,Au-0.853-Cd-0.13-Ga-0.017,3,CO2R,150,3.7,60.68216535,22.09233792,0.082931215,0.0059007,82.88145918,17.11854082,0.0,0.853,0.13,0.0,0.017,0.0,0.0,0.0,0.0,0.0,0.0,0.0,0.0,0.0
uoft5_240507_Au-0.75-Cd-0.125-Ga-0.125_pp0_rep3,uoft,5,240507,Au-0.75-Cd-0.125-Ga-0.125,Au-0.853-Cd-0.13-Ga-0.017,3,CO2R,200,3.76,69.91828663,13.83595285,0.0522907,0.003582568,83.8212343,16.1787657,0.0,0.853,0.13,0.0,0.017,0.0,0.0,0.0,0.0,0.0,0.0,0.0,0.0,0.0
uoft5_240507_Au-0.75-Cd-0.125-Ga-0.125_pp0_rep3,uoft,5,240507,Au-0.75-Cd-0.125-Ga-0.125,Au-0.853-Cd-0.13-Ga-0.017,3,CO2R,300,3.89,77.22321036,6.434184676,0.028622278,0.001685914,83.69297567,16.30702433,0.0,0.853,0.13,0.0,0.017,0.0,0.0,0.0,0.0,0.0,0.0,0.0,0.0,0.0
uoft5_240507_Cd-0.111-In-0.889_pp0_rep1,uoft,5,240507,Cd-0.111-In-0.889,Cd-0.138-In-0.862,1,CO2R,50,2.96,7.862060307,7.529469548,0.009907712,0.0,15.40143757,84.59856243,0.0,0.0,0.138,0.0,0.0,0.0,0.862,0.0,0.0,0.0,0.0,0.0,0.0,0.0
uoft5_240507_Cd-0.111-In-0.889_pp0_rep1,uoft,5,240507,Cd-0.111-In-0.889,Cd-0.138-In-0.862,1,HER,50,3.11,0.0,0.0,0.0,0.0,0.0,0.0,0.0,0.0,0.138,0.0,0.0,0.0,0.862,0.0,0.0,0.0,0.0,0.0,0.0,0.0
uoft5_240507_Cd-0.111-In-0.889_pp0_rep1,uoft,5,240507,Cd-0.111-In-0.889,Cd-0.138-In-0.862,1,CO2R,100,3.23,9.959404884,5.083497053,0.012109425,0.0,15.05797711,84.94202289,0.0,0.0,0.138,0.0,0.0,0.0,0.862,0.0,0.0,0.0,0.0,0.0,0.0,0.0
uoft5_240507_Cd-0.111-In-0.889_pp0_rep1,uoft,5,240507,Cd-0.111-In-0.889,Cd-0.138-In-0.862,1,CO2R,150,3.37,9.711858377,4.705304519,0.010641616,0.0,14.42978168,85.57021832,0.0,0.0,0.138,0.0,0.0,0.0,0.862,0.0,0.0,0.0,0.0,0.0,0.0,0.0
uoft5_240507_Cd-0.111-In-0.889_pp0_rep1,uoft,5,240507,Cd-0.111-In-0.889,Cd-0.138-In-0.862,1,CO2R,200,3.49,8.932076419,4.169941061,0.010182926,0.0,13.11442472,86.88557528,0.0,0.0,0.138,0.0,0.0,0.0,0.862,0.0,0.0,0.0,0.0,0.0,0.0,0.0
uoft5_240507_Cd-0.111-In-0.889_pp0_rep1,uoft,5,240507,Cd-0.111-In-0.889,Cd-0.138-In-0.862,1,CO2R,300,3.82,73.70754776,0.456777996,0.055042842,0.002247886,74.22853656,25.77146344,0.0,0.0,0.138,0.0,0.0,0.0,0.862,0.0,0.0,0.0,0.0,0.0,0.0,0.0
uoft5_240507_Cd-0.111-In-0.889_pp0_rep2,uoft,5,240507,Cd-0.111-In-0.889,Cd-0.138-In-0.862,2,CO2R,50,3.0,11.13896503,7.382121807,0.02091628,0.0,18.54694603,81.45305397,0.0,0.0,0.138,0.0,0.0,0.0,0.862,0.0,0.0,0.0,0.0,0.0,0.0,0.0
