Repository: Jehadabed/ocx24-dashboard

# OCx24 Dashboard

An interactive web dashboard for exploring and analyzing  data from OCx24 experiments, featuring HER (Hydrogen Evolution Reaction) and CO2RR (CO2 Reduction Reaction) performance data, as well as XRD (X-ray Diffraction) data.

This project is part of the OCx24 research: https://ai.meta.com/blog/open-catalyst-simulations-experiments/.

## Features

- **Interactive Data Filtering**: Filter data by source, batch, reaction type, element count, and voltage/current density ranges
- **Data Aggregation**: Average data across multiple replicates with statistical analysis
- **Interactive Plots**: Dedicated plotting interfaces for HER and CO2RR performance visualization

File: Data/ExpDataDump_250923.csv (part 5 of 25)
sample id,source,batch number,batch date,composition,rep,reaction,current density,voltage,fe_h2,fe_co,fe_ch4,fe_c2h4,fe_gas_total,fe_liquid
uoft4_240405_Cu-0.444-Pd-0.556_pp0_rep1,uoft,4,240405,Cu-0.444-Pd-0.556,1,CO2R,50,2.96,65.32967838,13.4675835,0.025319707,0,78.82851307,21.17148693
uoft4_240405_Cu-0.444-Pd-0.556_pp0_rep2,uoft,4,240405,Cu-0.444-Pd-0.556,2,CO2R,300,3.83,80.34924355,0.712180747,0.019264995,0.002247886,81.08491434,18.91508566
uoft4_240405_Cu-0.444-Pd-0.556_pp0_rep2,uoft,4,240405,Cu-0.444-Pd-0.556,2,CO2R,150,3.56,56.15685618,16.53732809,0.046602939,0.009553514,72.75561316,27.24438684
uoft4_240405_Cu-0.444-Pd-0.556_pp0_rep2,uoft,4,240405,Cu-0.444-Pd-0.556,2,CO2R,100,3.34,60.03641005,15.84724951,0.031924848,0.0059007,75.92593373,24.07406627
uoft4_240405_Cu-0.444-Pd-0.556_pp0_rep2,uoft,4,240405,Cu-0.444-Pd-0.556,2,CO2R,200,3.72,68.7246019,9.57391945,0.099352329,0.019388013,78.42591178,21.57408822
uoft4_240405_Cu-0.444-Pd-0.556_pp0_rep2,uoft,4,240405,Cu-0.444-Pd-0.556,2,CO2R,50,3.02,58.81479001,14.29273084,0.033025705,0,73.14548947,26.85451053
uoft4_240405_Ag-0.5-Pd-0.5_pp0,uoft,4,240405,Ag-0.5-Pd-0.5,std,HER,50,0.03,0,0,0,0,0,0
uoft4_240405_Ag-0.833-Pd-0.167_pp0,uoft,4,240405,Ag-0.833-Pd-0.167,std,HER,50,0.03,0,0,0,0,0,0
uoft4_240405_Cu-0.444-Pd-0.556_pp0_rep3,uoft,4,240405,Cu-0.444-Pd-0.556,3,CO2R,150,3.49,51.03936052,12.93222004,0.066785315,0.011239428,64.05652538,35.94347462
uoft4_240405_Cu-0.444-Pd-0.556_pp0_rep3,uoft,4,240405,Cu-0.444-Pd-0.556,3,CO2R,200,3.69,64.51892695,7.006385069,0.11118654,0.016859142,71.66349066,28.33650934
uoft4_240405_Cu-0.444-Pd-0.556_pp0_rep3,uoft,4,240405,Cu-0.444-Pd-0.556,3,CO2R,50,2.96,63.74019126,12.53929273,0.026420564,0,76.31084746,23.68915254
uoft4_240405_Cu-0.444-Pd-0.556_pp0_rep3,uoft,4,240405,Cu-0.444-Pd-0.556,3,CO2R,100,3.27,59.16696311,13.50442043,0.038529989,0.007165135,72.72202157,27.27797843
uoft4_240405_Cu-0.444-Pd-0.556_pp0_rep3,uoft,4,240405,Cu-0.444-Pd-0.556,3,CO2R,300,3.78,72.56230513,1.087917485,0.043483845,0.00491725,73.70208375,26.29791625
uoft4_240405_Cu-0.5-Pd-0.5_pp0,uoft,4,240405,Cu-0.5-Pd-0.5,std,CO2R,300,0.07,3.054431423295240,0.8029826002894090,0.12769126453794300,0.028877803167803500,3.930778988741660,3.930778988741660
uoft4_240405_Cu-0.5-Pd-0.5_pp0,uoft,4,240405,Cu-0.5-Pd-0.5,std,CO2R,100,0.15,2.4677479538964300,0.6078429177000760,0.041249092324139200,0.032757136,1.844673438077850,1.8446734380778500
uoft4_240405_Cu-0.5-Pd-0.5_pp0,uoft,4,240405,Cu-0.5-Pd-0.5,std,CO2R,50,0.11,2.3899656288402200,1.0909041346380700,0.012076019538996700,0.022339689,2.3671987001126000,2.3671987001126000
uoft4_240405_Cu-0.5-Pd-0.5_pp0,uoft,4,240405,Cu-0.5-Pd-0.5,avg,CO2R,50,3.2,80.51099625666670,6.065815324333330,0.064583601,0.028379555333333300,86.67702433666670,13.322975663333300
uoft4_240405_Cu-0.5-Pd-0.5_pp0,uoft,4,240405,Cu-0.5-Pd-0.5,avg,CO2R,200,3.85,83.46198916,1.6220530450000000,0.22283177066666700,0.070878642,85.38467269,14.615327309666700
uoft4_240405_Cu-0.5-Pd-0.5_pp0,uoft,4,240405,Cu-0.5-Pd-0.5,avg,CO2R,150,3.79,81.47397936333330,2.7439423706666700,0.21589025666666700,0.078675995,84.52028680333330,15.479713196666700
uoft4_240405_Cu-0.25-Pd-0.75_pp0,uoft,4,240405,Cu-0.25-Pd-0.75,std,HER,50,0.03,0,0,0,0,0,0
uoft4_240405_Cu-0.333-Pd-0.667_pp0,uoft,4,240405,Cu-0.333-Pd-0.667,std,HER,50,0.03,0,0,0,0,0,0
uoft4_240405_Cu-0.5-Pd-0.5_pp0,uoft,4,240405,Cu-0.5-Pd-0.5,std,CO2R,150,0.15,3.902715581798030,0.4948859917948560,0.07523178,0.015611784194252100,3.8746830260617800,3.8746830260617800
uoft4_240405_Cu-0.5-Pd-0.5_pp0,uoft,4,240405,Cu-0.5-Pd-0.5,avg,CO2R,300,3.89,83.04156465333330,0.6172233136666670,0.108495557,0.026365824666666700,83.79677986333330,16.20322013666670
uoft4_240405_Cu-0.5-Pd-0.5_pp0,uoft,4,240405,Cu-0.5-Pd-0.5,std,CO2R,200,0.12,5.521364163640960,0.6987116345168680,0.065128344,0.021628599273802900,6.294211576239430,6.294211576653140
uoft4_240405_Cu-0.5-Pd-0.5_pp0,uoft,4,240405,Cu-0.5-Pd-0.5,avg,CO2R,100,3.57,83.24384272333330,4.4204322200000000,0.15632167,0.08780803,87.91532472,12.084675280000000
uoft4_240405_Cu-0.5-Pd-0.5_pp0_rep1,uoft,4,240405,Cu-0.5-Pd-0.5,1,CO2R,100,3.68,80.41976187,5.031925344,0.202557657,0.125179128,85.78535549,14.21464451
uoft4_240405_Cu-0.5-Pd-0.5_pp0_rep1,uoft,4,240405,Cu-0.5-Pd-0.5,1,CO2R,50,3.29,78.64822449,7.175834971,0.078160835,0.053949254,85.96210104,14.03789896
uoft4_240405_Cu-0.5-Pd-0.5_pp0_rep1,uoft,4,240405,Cu-0.5-Pd-0.5,1,CO2R,150,3.9,83.46188453,2.229862475,0.133937581,0.060973896,85.89094234,14.10905766
uoft4_240405_Cu-0.5-Pd-0.5_pp0_rep1,uoft,4,240405,Cu-0.5-Pd-0.5,1,CO2R,200,3.93,85.13266651,1.757121807,0.199530301,0.076498356,87.17100703,12.82899297
uoft6_240624_Au-0.833-Cd-0.167_pp0,uoft,6,240624,Au-0.833-Cd-0.167,std,HER,50,0.03,0,0,0,0,0,0
uoft4_240405_Cu-0.5-Pd-0.5_pp0_rep1,uoft,4,240405,Cu-0.5-Pd-0.5,1,CO2R,300,3.85,80.42583021,0.326620825,0.026053612,0.009974992,80.79012728,19.20987272
uoft4_240405_Cu-0.5-Pd-0.5_pp0_rep2,uoft,4,240405,Cu-0.5-Pd-0.5,2,CO2R,200,3.89,87.95507334,2.243369352,0.296405702,0.089142713,90.5926412,9.407358799
uoft4_240405_Cu-0.5-Pd-0.5_pp0_rep2,uoft,4,240405,Cu-0.5-Pd-0.5,2,CO2R,150,3.86,83.98250643,3.217092338,0.23191384,0.084576695,87.52333891,12.47666109
uoft4_240405_Cu-0.5-Pd-0.5_pp0_rep2,uoft,4,240405,Cu-0.5-Pd-0.5,2,CO2R,50,3.25,83.20575865,6.026522593,0.060547126,0.018545056,89.31928208,10.68071792
uoft4_240405_Cu-0.5-Pd-0.5_pp0_rep2,uoft,4,240405,Cu-0.5-Pd-0.5,2,CO2R,100,3.64,84.32693716,4.413064833,0.143111388,0.074180224,88.96470797,11.03529203
uoft7_240716_Cu-0.667-Rh-0.333_pp0,uoft,7,240716,Cu-0.667-Rh-0.333,std,HER,50,0.03,0,0,0,0,0,0
uoft4_240405_Cu-0.5-Pd-0.5_pp0_rep2,uoft,4,240405,Cu-0.5-Pd-0.5,2,CO2R,300,3.97,86.39833434,1.525049116,0.255582262,0.059709461,88.24477144,11.75522856
uoft8_241025_Ag-0.333-Cd-0.667_pp0,uoft,8,241025,Ag-0.333-Cd-0.667,std,HER,50,0.03,0,0,0,0,0,0
uoft4_240405_Cu-0.5-Pd-0.5_pp0_rep3,uoft,4,240405,Cu-0.5-Pd-0.5,3,CO2R,300,3.84,82.30052941,0,0.043850797,0.009413021,82.35544087,17.64455913
uoft4_240405_Cu-0.5-Pd-0.5_pp0_rep3,uoft,4,240405,Cu-0.5-Pd-0.5,3,CO2R,100,3.4,84.98482914,3.816306483,0.123295965,0.064064739,88.9959107,11.0040893
uoft4_240405_Cu-0.5-Pd-0.5_pp0_rep3,uoft,4,240405,Cu-0.5-Pd-0.5,3,CO2R,150,3.62,76.97754713,2.784872299,0.281819349,0.090477395,80.14657916,19.85342084
uoft4_240405_Cu-0.5-Pd-0.5_pp0_rep3,uoft,4,240405,Cu-0.5-Pd-0.5,3,CO2R,200,3.71,77.29822763,0.865667976,0.172559309,0.046994858,78.39036984,21.60963016
uoft4_240405_Cu-0.5-Pd-0.5_pp0_rep3,uoft,4,240405,Cu-0.5-Pd-0.5,3,CO2R,50,3.08,79.67900563,4.995088409,0.055042842,0.012644356,84.74968989,15.25031011
uoft4_240405_Cu-0.556-Pd-0.444_pp0,uoft,4,240405,Cu-0.556-Pd-0.444,std,CO2R,100,0.08,2.533446153179570,0.26058063622528700,0.051555489,0.016434060605587500,2.590728653855470,2.5907286538554700
uoft4_240405_Cu-0.556-Pd-0.444_pp0,uoft,4,240405,Cu-0.556-Pd-0.444,avg,CO2R,150,3.54,83.16125747,1.602815979,0.13870796133333300,0.052450664,84.96522773666670,15.034772263333300
uoft4_240405_Cu-0.556-Pd-0.444_pp0,uoft,4,240405,Cu-0.556-Pd-0.444,std,CO2R,150,0.09,2.835530299708690,0.3251433906336090,0.071157525,0.015523876977497800,3.2355436941569700,3.2355436941569600
uoft4_240405_Cu-0.556-Pd-0.444_pp0,uoft,4,240405,Cu-0.556-Pd-0.444,avg,CO2R,100,3.34,79.26510284666670,1.6576620826666700,0.095224116,0.044536233333333300,81.07158728,18.92841272
uoft4_240405_Cu-0.556-Pd-0.444_pp0,uoft,4,240405,Cu-0.556-Pd-0.444,std,CO2R,50,0.08,10.457516147561400,0.9748735574119990,0.024771317270126900,0.007202228,11.444643989147300,11.444643989147300
uoft4_240405_Cu-0.556-Pd-0.444_pp0,uoft,4,240405,Cu-0.556-Pd-0.444,avg,CO2R,200,3.67,79.24585155666670,0.9565324166666670,0.14026750833333300,0.037019866,80.38873334666670,19.611266653333300
uoft8_241025_Ag-0.75-Cd-0.25_pp0,uoft,8,241025,Ag-0.75-Cd-0.25,std,HER,50,0.03,0,0,0,0,0,0
uoft4_240405_Cu-0.556-Pd-0.444_pp0,uoft,4,240405,Cu-0.556-Pd-0.444,avg,CO2R,50,3.04,74.62135638,1.1100196463333300,0.070087885,0.014330270666666700,75.82567999666670,24.174320003333300
uoft9_241025_Au-0.375-Pd-0.625_pp0,uoft,9,241025,Au-0.375-Pd-0.625,std,HER,50,0.03,0,0,0,0,0,0
uoft4_240405_Cu-0.556-Pd-0.444_pp0,uoft,4,240405,Cu-0.556-Pd-0.444,avg,CO2R,300,3.75,70.39186144666670,0.26440733466666700,0.092410815,0.017795761,70.77097889333330,29.229021106666700
uoft4_240405_Cu-0.556-Pd-0.444_pp0,uoft,4,240405,Cu-0.556-Pd-0.444,std,CO2R,300,0.04,8.425827590729500,0.4579669375365340,0.098135096,0.020967979201824900,8.848923237606170,8.848923238
uoft4_240405_Cu-0.556-Pd-0.444_pp0,uoft,4,240405,Cu-0.556-Pd-0.444,std,CO2R,200,0.06,2.234571804141550,0.22032470349802000,0.051127907,0.010431771887984300,2.3035292799311000,2.3035292799311000
uoft4_240405_Cu-0.556-Pd-0.444_pp0_rep1,uoft,4,240405,Cu-0.556-Pd-0.444,1,CO2R,300,3.73,61.0014857,0,0.032842229,0.005760207,61.04272435,38.95727565
uoft4_240405_Cu-0.556-Pd-0.444_pp0_rep1,uoft,4,240405,Cu-0.556-Pd-0.444,1,CO2R,200,3.64,76.71033083,0.998280943,0.090820689,0.037090112,77.84467837,22.15532163
vsp10_240726_Au-0.75-Zn-0.25_pp0,vsp,10,240726,Au-0.75-Zn-0.25,std,HER,50,0.03,0,0,0,0,0,0
uoft4_240405_Cu-0.556-Pd-0.444_pp0_rep1,uoft,4,240405,Cu-0.556-Pd-0.444,1,CO2R,50,2.96,62.54619264,0,0.050639414,0.006743657,62.61148436,37.38851564
uoft4_240405_Cu-0.556-Pd-0.444_pp0_rep1,uoft,4,240405,Cu-0.556-Pd-0.444,1,CO2R,150,3.46,80.10295256,1.227897839,0.063115792,0.034561241,81.4341294,18.5658706
uoft4_240405_Cu-0.556-Pd-0.444_pp0_rep1,uoft,4,240405,Cu-0.556-Pd-0.444,1,CO2R,100,3.26,80.92196949,1.436640472,0.048988129,0.02613167,82.43966125,17.56033875
vsp13_240823_Ag-0.5-Au-0.25-Zn-0.25_pp0,vsp,13,240823,Ag-0.5-Au-0.25-Zn-0.25,std,HER,50,0.03,0,0,0,0,0,0
uoft4_240405_Cu-0.556-Pd-0.444_pp0_rep2,uoft,4,240405,Cu-0.556-Pd-0.444,2,CO2R,300,3.74,72.88246249,0,0.038713465,0.005619714,72.92877283,27.07122717
uoft4_240405_Cu-0.556-Pd-0.444_pp0_rep2,uoft,4,240405,Cu-0.556-Pd-0.444,2,CO2R,100,3.33,80.52459771,1.944990177,0.150817386,0.057742561,82.69149369,17.30850631
uoft4_240405_Cu-0.556-Pd-0.444_pp0_rep2,uoft,4,240405,Cu-0.556-Pd-0.444,2,CO2R,200,3.63,80.09929063,0.718320236,0.137056676,0.026553148,80.98838791,19.01161209
uoft4_240405_Cu-0.556-Pd-0.444_pp0_rep2,uoft,4,240405,Cu-0.556-Pd-0.444,2,CO2R,50,3.04,80.60934525,1.827111984,0.097976258,0.021073927,82.56934756,17.43065244
uoft4_240405_Cu-0.556-Pd-0.444_pp0_rep2,uoft,4,240405,Cu-0.556-Pd-0.444,2,CO2R,150,3.52,85.70298604,1.807465619,0.204392419,0.060411925,87.78777804,12.21222196
uoft4_240405_Cu-0.556-Pd-0.444_pp0_rep3,uoft,4,240405,Cu-0.556-Pd-0.444,3,CO2R,300,3.79,77.29163615,0.793222004,0.205676752,0.042007362,78.3414395,21.6585605
vsp14_240906_Au-0.25-Cu-0.25-Zn-0.5_pp0,vsp,14,240906,Au-0.25-Cu-0.25-Zn-0.5,std,HER,50,0.03,0,0,0,0,0,0
uoft4_240405_Cu-0.556-Pd-0.444_pp0_rep3,uoft,4,240405,Cu-0.556-Pd-0.444,3,CO2R,100,3.43,76.34874134,1.591355599,0.085866833,0.049734469,78.0836069,21.9163931
uoft4_240405_Cu-0.556-Pd-0.444_pp0_rep3,uoft,4,240405,Cu-0.556-Pd-0.444,3,CO2R,50,3.13,80.70853125,1.502946955,0.061647983,0.015173228,82.29620807,17.70379193
uoft4_240405_Cu-0.556-Pd-0.444_pp0_rep3,uoft,4,240405,Cu-0.556-Pd-0.444,3,CO2R,150,3.64,83.67783381,1.773084479,0.148615673,0.062378825,85.67377577,14.32622423
uoft4_240405_Cu-0.556-Pd-0.444_pp0_rep3,uoft,4,240405,Cu-0.556-Pd-0.444,3,CO2R,200,3.73,80.92793321,1.152996071,0.19292516,0.047416337,82.33313376,17.66686624
uoft4_240405_Cu-0.75-Pd-0.25_pp0,uoft,4,240405,Cu-0.75-Pd-0.25,avg,CO2R,150,3.34,29.32850656333330,39.030779306666700,1.009974986,3.765021027,73.15317477666670,26.846825223333300
uoft4_240405_Cu-0.75-Pd-0.25_pp0,uoft,4,240405,Cu-0.75-Pd-0.25,std,CO2R,200,0.06,8.094101909,12.036282593570600,1.8161559385932300,2.899724789203910,0.9741213592438740,0.9741213592438650
vsp20_241011_Ag-0.333-Au-0.333-Cu-0.333_pp0,vsp,20,241011,Ag-0.333-Au-0.333-Cu-0.333,std,HER,50,0.03,0,0,0,0,0,0
uoft4_240405_Cu-0.75-Pd-0.25_pp0,uoft,4,240405,Cu-0.75-Pd-0.25,std,CO2R,50,0.05,3.3771570610576400,0.9525322046816000,0.005430397,0.002920089,3.2626194682558400,3.2626194682558400
uoft4_240405_Cu-0.75-Pd-0.25_pp0,uoft,4,240405,Cu-0.75-Pd-0.25,avg,CO2R,100,3.16,28.713511476666700,28.953831043333300,0.047336844000000000,0.18264070366666700,57.89946199333330,42.10053800666670
uoft4_240405_Cu-0.75-Pd-0.25_pp0,uoft,4,240405,Cu-0.75-Pd-0.25,std,CO2R,100,0.05,2.426647652681670,2.636773303167250,0.023668422000000000,0.10459916730898800,4.404180583,4.404180583
uoft4_240405_Cu-0.75-Pd-0.25_pp0,uoft,4,240405,Cu-0.75-Pd-0.25,avg,CO2R,50,2.82,48.96566155666670,9.828094304000000,0.011375520666666700,0.001685914,58.80681729,41.19318271
uoft4_240405_Cu-0.75-Pd-0.25_pp0,uoft,4,240405,Cu-0.75-Pd-0.25,std,CO2R,150,0.06,3.9433497230429200,5.360129111097550,0.6669438494204420,2.208581694869330,2.482628390509530,2.482628390509520
vsp23_241025_Ag-0.25-Ga-0.75_pp0,vsp,23,241025,Ag-0.25-Ga-0.75,std,HER,50,0.03,0,0,0,0,0,0
uoft4_240405_Cu-0.75-Pd-0.25_pp0,uoft,4,240405,Cu-0.75-Pd-0.25,avg,CO2R,300,3.68,68.28342645,2.795514079666670,3.5617611263333300,4.309383985666670,78.95162343666670,21.048376563333300
uoft4_240405_Cu-0.75-Pd-0.25_pp0,uoft,4,240405,Cu-0.75-Pd-0.25,std,CO2R,300,0.06,10.354439034853600,2.213883572491150,1.677529396,3.3999940587087800,4.115476060834690,4.115476060834710
uoft4_240405_Cu-0.75-Pd-0.25_pp0,uoft,4,240405,Cu-0.75-Pd-0.25,avg,CO2R,200,3.53,32.896796333333300,27.666994106666700,3.4780654273333300,9.541501587666670,73.68592282666670,26.314077173333300
uoft4_240405_Cu-0.75-Pd-0.25_pp0_rep1,uoft,4,240405,Cu-0.75-Pd-0.25,1,CO2R,100,3.15,29.09539852,31.85658153,0.071005266,0.284919498,61.31037627,38.68962373
uoft4_240405_Cu-0.75-Pd-0.25_pp0_rep1,uoft,4,240405,Cu-0.75-Pd-0.25,1,CO2R,300,3.63,72.61147963,2.033398821,4.465075317,3.370985417,82.48093918,17.51906082
vsp26_241004_Au-0.333-Ga-0.667_pp0,vsp,26,241004,Au-0.333-Ga-0.667,std,HER,50,0.03,0,0,0,0,0,0
uoft4_240405_Cu-0.75-Pd-0.25_pp0_rep1,uoft,4,240405,Cu-0.75-Pd-0.25,1,CO2R,200,3.47,37.44397246,22.24950884,4.977524173,10.10073337,74.77173885,25.22826115
uoft4_240405_Cu-0.75-Pd-0.25_pp0_rep1,uoft,4,240405,Cu-0.75-Pd-0.25,1,CO2R,50,2.76,51.89185796,8.91453831,0.008806855,0,60.81520312,39.18479688
uoft4_240405_Cu-0.75-Pd-0.25_pp0_rep1,uoft,4,240405,Cu-0.75-Pd-0.25,1,CO2R,150,3.3,29.9240411,39.61198428,1.475148157,4.622495715,75.66794009,24.33205991
vsp27_241030_Au-0.091-Ga-0.182-Pd-0.727_pp0,vsp,27,241030,Au-0.091-Ga-0.182-Pd-0.727,std,HER,50,0.03,0,0,0,0,0,0
uoft4_240405_Cu-0.75-Pd-0.25_pp0_rep2,uoft,4,240405,Cu-0.75-Pd-0.25,2,CO2R,200,3.6,37.69476239,19.29150295,3.998036805,12.12088005,73.39730814,26.60269186
uoft4_240405_Cu-0.75-Pd-0.25_pp0_rep2,uoft,4,240405,Cu-0.75-Pd-0.25,2,CO2R,50,2.85,49.73487623,10.81532417,0.007705998,0.005057743,60.56296413,39.43703587
uoft4_240405_Cu-0.75-Pd-0.25_pp0_rep2,uoft,4,240405,Cu-0.75-Pd-0.25,2,CO2R,100,3.21,30.92657306,28.2981336,0.047336844,0.187136475,59.46066285,40.53933715
uoft4_240405_Cu-0.75-Pd-0.25_pp0_rep2,uoft,4,240405,Cu-0.75-Pd-0.25,2,CO2R,150,3.41,32.94021637,33.40373281,1.308918775,5.416280311,73.08760179,26.91239821
uoft4_240405_Cu-0.75-Pd-0.25_pp0_rep2,uoft,4,240405,Cu-0.75-Pd-0.25,2,CO2R,300,3.75,75.77162108,1.063359528,1.626149019,1.477141813,79.94288483,20.05711517
uoft4_240405_Cu-0.75-Pd-0.25_pp0_rep3,uoft,4,240405,Cu-0.75-Pd-0.25,3,CO2R,150,3.32,25.12126222,44.07662083,0.245858026,1.256287055,70.70398245,29.29601755
uoft4_240405_Cu-0.75-Pd-0.25_pp0_rep3,uoft,4,240405,Cu-0.75-Pd-0.25,3,CO2R,200,3.51,23.55165415,41.45997053,1.458635304,6.402891343,72.88872149,27.11127851
uoft4_240405_Cu-0.75-Pd-0.25_pp0_rep3,uoft,4,240405,Cu-0.75-Pd-0.25,3,CO2R,300,3.67,56.46717864,5.28978389,4.594059043,8.080024727,74.4310463,25.5689537
uoft4_240405_Cu-0.75-Pd-0.25_pp0_rep3,uoft,4,240405,Cu-0.75-Pd-0.25,3,CO2R,100,3.12,26.11856285,26.706778,0.023668422,0.075866138,52.92734686,47.07265314
vsp29_241004_Ag-0.25-Au-0.25-Pd-0.5_pp0,vsp,29,241004,Ag-0.25-Au-0.25-Pd-0.5,std,HER,50,0.03,0,0,0,0,0,0
uoft4_240405_Cu-0.75-Pd-0.25_pp0_rep3,uoft,4,240405,Cu-0.75-Pd-0.25,3,CO2R,50,2.83,45.27025048,9.754420432,0.017613709,0,55.04228462,44.95771538
uoft4_240405_Cu-0.8-Pd-0.2_pp0,uoft,4,240405,Cu-0.8-Pd-0.2,avg,CO2R,100,3.33,32.98792609,35.27013752333330,0.31190943600000000,2.5554244286666700,71.12968133333330,28.870318666666700
uoft4_240405_Cu-0.8-Pd-0.2_pp0,uoft,4,240405,Cu-0.8-Pd-0.2,std,CO2R,300,0.07,9.242732072909300,1.0102557608962500,1.5927732175912900,3.0373785771671100,3.7038738538167900,3.703873853816800
uoft4_240405_Cu-0.8-Pd-0.2_pp0,uoft,4,240405,Cu-0.8-Pd-0.2,avg,CO2R,200,3.69,49.56098684,7.234774067000000,3.7338311650000000,12.65629829,73.21678354666670,26.783216453333300
uoft4_240405_Cu-0.8-Pd-0.2_pp0,uoft,4,240405,Cu-0.8-Pd-0.2,std,CO2R,200,0.11,6.200076322424940,3.929661963458970,0.7203441044108550,3.3840198860712400,2.1582882027208000,2.1582882027208000
uoft4_240405_Cu-0.8-Pd-0.2_pp0,uoft,4,240405,Cu-0.8-Pd-0.2,avg,CO2R,300,3.77,71.19462637666670,1.1263916176666700,2.0426398546666700,4.183642885666670,78.55905387666670,21.440946123333300
uoft4_240405_Cu-0.8-Pd-0.2_pp0,uoft,4,240405,Cu-0.8-Pd-0.2,std,CO2R,150,0.13,5.235614674552490,6.995051667079170,1.2364901734002200,1.8910225235722100,2.3587864980423500,2.3587864980423500
uoft4_240405_Cu-0.8-Pd-0.2_pp0,uoft,4,240405,Cu-0.8-Pd-0.2,std,CO2R,100,0.14,2.795677859419730,4.962105171861020,0.12201190809346500,1.2152606497596700,4.1045506899867200,4.104550689986720
uoft4_240405_Cu-0.8-Pd-0.2_pp0,uoft,4,240405,Cu-0.8-Pd-0.2,avg,CO2R,50,3,43.22710247333330,16.615913556666700,0.021650184333333300,0.10761752233333300,59.97228373666670,40.02771626333330
vsp29_241004_Ag-0.5-Au-0.25-Pd-0.25_pp0,vsp,29,241004,Ag-0.5-Au-0.25-Pd-0.25,std,HER,50,0.03,0,0,0,0,0,0
uoft10_241125_Pt-1.0_pp0,uoft,10,241125,Pt-1.0,std,HER,50,0.04,0,0,0,0,0,0
uoft4_240405_Cu-0.8-Pd-0.2_pp0,uoft,4,240405,Cu-0.8-Pd-0.2,avg,CO2R,150,3.54,34.32463537333330,20.581204976666700,2.757279416,12.801333746666700,70.49191412333330,29.508085876666700
uoft4_240405_Cu-0.8-Pd-0.2_pp0,uoft,4,240405,Cu-0.8-Pd-0.2,std,CO2R,50,0.11,3.105036029508730,3.4368788109371200,0.00353876,0.002960368,0.6168858845743130,0.6168858845743130
uoft4_240405_Cu-0.8-Pd-0.2_pp0_rep1,uoft,4,240405,Cu-0.8-Pd-0.2,1,CO2R,200,3.7,46.06028584,9.643909627,3.060106783,12.90988789,71.73647079,28.26352921
uoft4_240405_Cu-0.8-Pd-0.2_pp0_rep1,uoft,4,240405,Cu-0.8-Pd-0.2,1,CO2R,100,3.38,31.87323443,34.36149312,0.182191806,1.889066846,68.31241198,31.68758802
uoft4_240405_Cu-0.8-Pd-0.2_pp0_rep1,uoft,4,240405,Cu-0.8-Pd-0.2,1,CO2R,150,3.6,30.14710498,26.09037328,1.526888428,11.14810756,68.96552815,31.03447185
uoft4_240405_Cu-0.8-Pd-0.2_pp0_rep1,uoft,4,240405,Cu-0.8-Pd-0.2,1,CO2R,300,3.78,70.69158174,1.426817289,1.585784269,4.254825929,77.98059327,22.01940673
uoft4_240405_Cu-0.8-Pd-0.2_pp0_rep1,uoft,4,240405,Cu-0.8-Pd-0.2,1,CO2R,50,3.05,45.49498839,14.63163065,0.023117994,0.107898508,60.25763554,39.74236446
uoft4_240405_Ag-0.2-Pd-0.8_pp0,uoft,4,240405,Ag-0.2-Pd-0.8,std,HER,50,0.04,0,0,0,0,0,0
uoft4_240405_Ag-0.222-Cu-0.333-Pd-0.444_pp0,uoft,4,240405,Ag-0.222-Cu-0.333-Pd-0.444,std,HER,50,0.04,0,0,0,0,0,0
uoft4_240405_Cu-0.8-Pd-0.2_pp0_rep2,uoft,4,240405,Cu-0.8-Pd-0.2,2,CO2R,50,3.08,39.68821277,20.58447937,0.017613709,0.10452668,60.39483253,39.60516747
uoft4_240405_Cu-0.8-Pd-0.2_pp0_rep2,uoft,4,240405,Cu-0.8-Pd-0.2,2,CO2R,100,3.44,30.92155098,40.6237721,0.329156193,3.958105032,75.83901009,24.16098991
uoft4_240405_Cu-0.8-Pd-0.2_pp0_rep2,uoft,4,240405,Cu-0.8-Pd-0.2,2,CO2R,200,3.79,45.90303208,9.360265226,4.493147166,15.90638961,75.69323298,24.30676702
uoft4_240405_Cu-0.8-Pd-0.2_pp0_rep2,uoft,4,240405,Cu-0.8-Pd-0.2,2,CO2R,300,3.84,62.21368934,1.952357564,3.8139185,7.184804293,75.17844508,24.82155492
uoft4_240405_Cu-0.8-Pd-0.2_pp0_rep2,uoft,4,240405,Cu-0.8-Pd-0.2,2,CO2R,150,3.64,32.62884764,22.94204322,2.745169991,14.86330046,73.20868924,26.79131076
uoft4_240405_Cu-0.8-Pd-0.2_pp0_rep3,uoft,4,240405,Cu-0.8-Pd-0.2,3,CO2R,200,3.58,56.7196426,2.700147348,3.648239546,9.152617382,72.22064687,27.77935313
uoft4_240405_Cu-0.8-Pd-0.2_pp0_rep3,uoft,4,240405,Cu-0.8-Pd-0.2,3,CO2R,150,3.4,40.1979535,12.71119843,3.999779829,12.39259322,69.30152498,30.69847502
uoft4_240405_Cu-0.8-Pd-0.2_pp0_rep3,uoft,4,240405,Cu-0.8-Pd-0.2,3,CO2R,100,3.17,36.16899286,30.82514735,0.424380309,1.819101408,69.23762193,30.76237807
uoft4_240405_Cu-0.8-Pd-0.2_pp0_rep3,uoft,4,240405,Cu-0.8-Pd-0.2,3,CO2R,50,2.87,44.49810626,14.63163065,0.02421885,0.110427379,59.26438314,40.73561686
uoft4_240405_Ag-0.429-Pd-0.571_pp0,uoft,4,240405,Ag-0.429-Pd-0.571,std,HER,50,0.04,0,0,0,0,0,0
uoft4_240405_Cu-0.8-Pd-0.2_pp0_rep3,uoft,4,240405,Cu-0.8-Pd-0.2,3,CO2R,300,3.7,80.67860805,0,0.728216795,1.111298435,82.51812328,17.48187672
uoft4_240405_Cu-1.0_pp0,uoft,4,240405,Cu-1.0,std,CO2R,150,0.18,7.187025324710280,5.796036447791360,0.061128493,5.521340374059890,3.816328793775700,3.8163287937757000
uoft4_240405_Cu-1.0_pp0,uoft,4,240405,Cu-1.0,avg,CO2R,100,3.24,42.32271024666670,34.12082514666670,0.090820689,6.2495433983333300,82.80087013666670,17.199129863333300
uoft4_240405_Cu-1.0_pp0,uoft,4,240405,Cu-1.0,std,CO2R,100,0.12,9.343815731131500,8.400712397,0.022078972967852000,3.1548787325362900,2.645269254164870,2.6452692541648600
uoft4_240405_Cu-1.0_pp0,uoft,4,240405,Cu-1.0,std,CO2R,50,0.12,7.609919444815260,9.025274644436200,0.017659518,0.3034516750225970,6.3488420013303100,6.348842001330320
uoft4_240405_Cu-1.0_pp0,uoft,4,240405,Cu-1.0,avg,CO2R,150,3.39,42.20064589333330,20.237393583333300,0.182130647,14.219936872333300,76.87459751666670,23.125402483333300
uoft4_240405_Cu-1.0_pp0,uoft,4,240405,Cu-1.0,avg,CO2R,50,2.91,44.41566050666670,25.16699411,0.05320808,0.8640310210000000,70.50516615333330,29.494833846666700
uoft4_240405_Cu-1.0_pp0,uoft,4,240405,Cu-1.0,avg,CO2R,300,3.66,75.70521807666670,0.5672888013333330,0.14421224533333300,3.693510167,80.12225704000000,19.877742960000000
uoft4_240405_Ag-0.556-Pd-0.444_pp0,uoft,4,240405,Ag-0.556-Pd-0.444,std,HER,50,0.04,0,0,0,0,0,0
uoft4_240405_Cu-1.0_pp0,uoft,4,240405,Cu-1.0,avg,CO2R,200,3.51,60.102220173333300,5.712180746333330,0.26172871233333300,13.520259067333300,79.63411958,20.36588042
uoft4_240405_Au-0.556-Cu-0.444_pp0,uoft,4,240405,Au-0.556-Cu-0.444,std,HER,50,0.04,0,0,0,0,0,0
uoft4_240405_Cu-1.0_pp0,uoft,4,240405,Cu-1.0,std,CO2R,300,0.15,7.321632418117690,0.22927190587364600,0.088521676,1.2798270726010100,8.752132814646670,8.752132814646670
uoft4_240405_Cu-1.0_pp0,uoft,4,240405,Cu-1.0,std,CO2R,200,0.15,12.50356270078630,1.6285480860730500,0.1196245078481660,8.814659207571400,3.4719908135814200,3.4719908135814300
uoft4_240405_Cu-1.0_pp0_rep1,uoft,4,240405,Cu-1.0,1,CO2R,150,3.45,42.64412312,18.55108055,0.24805974,19.17727388,80.67853409,19.32146591
uoft4_240405_Cu-1.0_pp0_rep1,uoft,4,240405,Cu-1.0,1,CO2R,200,3.61,49.14666555,6.446463654,0.397409317,23.01483604,79.0745753,20.9254247
uoft4_240405_Cu-1.0_pp0_rep1,uoft,4,240405,Cu-1.0,1,CO2R,300,3.75,82.31601415,0.478880157,0.246408455,4.779988199,87.84254547,12.15745453
uoft4_240405_Cu-1.0_pp0_rep1,uoft,4,240405,Cu-1.0,1,CO2R,100,3.33,40.13957187,35.8497053,0.108434398,9.717187895,85.85295987,14.14704013
uoft4_240405_Cu-1.0_pp0_rep1,uoft,4,240405,Cu-1.0,1,CO2R,50,2.97,41.62547867,34.22888016,0.051740271,1.213858215,77.12687738,22.87312262
uoft4_240405_Au-0.6-Cu-0.4_pp0,uoft,4,240405,Au-0.6-Cu-0.4,std,HER,50,0.04,0,0,0,0,0,0
uoft4_240405_Cu-0.125-Pd-0.875_pp0,uoft,4,240405,Cu-0.125-Pd-0.875,std,HER,50,0.04,0,0,0,0,0,0
uoft4_240405_Cu-1.0_pp0_rep2,uoft,4,240405,Cu-1.0,2,CO2R,100,3.1,52.56481617,24.99017682,0.06605141,3.548849364,81.16989376,18.83010624
uoft4_240405_Cu-1.0_pp0_rep2,uoft,4,240405,Cu-1.0,2,CO2R,300,3.48,76.96373642,0.827603143,0.091371117,4.017814493,81.90991671,18.09008329
uoft4_240405_Cu-1.0_pp0_rep2,uoft,4,240405,Cu-1.0,2,CO2R,150,3.18,49.15566344,15.47151277,0.12733244,8.269409087,73.04599606,26.95400394
uoft4_240405_Cu-1.0_pp0_rep2,uoft,4,240405,Cu-1.0,2,CO2R,50,2.77,53.02684718,16.17878193,0.036328276,0.671836804,69.9187371,30.0812629
uoft4_240405_Cu-1.0_pp0_rep2,uoft,4,240405,Cu-1.0,2,CO2R,200,3.34,57.43623009,6.844302554,0.216318368,11.94912754,76.47588316,23.52411684
uoft4_240405_Cu-1.0_pp0_rep3,uoft,4,240405,Cu-1.0,3,CO2R,300,3.75,67.83590366,0.395383104,0.094857164,2.282727809,70.61430894,29.38569106
uoft4_240405_Cu-1.0_pp0_rep3,uoft,4,240405,Cu-1.0,3,CO2R,200,3.59,73.72376488,3.845776031,0.171458452,5.596813622,83.35190028,16.64809972
uoft4_240405_Cu-1.0_pp0_rep3,uoft,4,240405,Cu-1.0,3,CO2R,100,3.3,34.2637427,41.52259332,0.097976258,5.482592936,81.37975678,18.62024322
uoft4_240405_Cu-1.0_pp0_rep3,uoft,4,240405,Cu-1.0,3,CO2R,50,2.98,38.59465567,25.09332024,0.071555694,0.706398044,64.46988398,35.53011602
uoft4_240405_Cu-1.0_pp0_rep3,uoft,4,240405,Cu-1.0,3,CO2R,150,3.52,34.80215112,26.68958743,0.170999761,15.21312765,76.8992624,23.1007376
uoft4_240405_Cu-0.167-Pd-0.833_pp0,uoft,4,240405,Cu-0.167-Pd-0.833,std,HER,50,0.04,0,0,0,0,0,0
uoft4_240405_Hg-0.5-Pd-0.5_pp0,uoft,4,240405,Hg-0.5-Pd-0.5,avg,CO2R,300,3.73,71.07967663333330,1.6748526520000000,0.030518198,0.001358097,72.79052467,27.20947533
uoft4_240405_Hg-0.5-Pd-0.5_pp0,uoft,4,240405,Hg-0.5-Pd-0.5,std,CO2R,300,0.04,3.2998348996233000,0.8423343373855080,0.007998241,0.000324454,3.2749139315728200,3.274913931572820
uoft4_240405_Hg-0.5-Pd-0.5_pp0,uoft,4,240405,Hg-0.5-Pd-0.5,std,CO2R,100,0.1,0.29459517510107400,0.35919317500356000,0.004583232,0.001354864,0.4893474421551530,0.4893474421551530
uoft4_240405_Hg-0.5-Pd-0.5_pp0,uoft,4,240405,Hg-0.5-Pd-0.5,avg,CO2R,150,3.46,48.797003493333300,7.565487884666670,0.047092209000000000,0.00243521,56.41849949666670,43.58150050333330
uoft4_240405_Hg-0.5-Pd-0.5_pp0,uoft,4,240405,Hg-0.5-Pd-0.5,avg,CO2R,200,3.62,58.89503861,5.823919449666670,0.048896391,0.002318132,64.77742218,35.22257782
uoft4_240405_Hg-0.5-Pd-0.5_pp0,uoft,4,240405,Hg-0.5-Pd-0.5,std,CO2R,150,0.03,3.392156160676760,0.2127537496767710,0.002802645,0.000324454,3.2496628267642300,3.2496628267642300
uoft4_240405_Hg-0.5-Pd-0.5_pp0,uoft,4,240405,Hg-0.5-Pd-0.5,std,CO2R,50,0.02,9.484315330830080,0.7602819777232140,0.003363173,0,9.203288707764690,9.203288707764690
uoft4_240405_Hg-0.5-Pd-0.5_pp0,uoft,4,240405,Hg-0.5-Pd-0.5,avg,CO2R,50,2.99,57.81916340666670,7.652259332,0.043300368666666700,0,65.52197270666670,34.478027293333300
uoft4_240405_Cu-0.444-Pd-0.556_pp0,uoft,4,240405,Cu-0.444-Pd-0.556,std,HER,50,0.04,0,0,0,0,0,0
uoft4_240405_Cu-0.75-Pd-0.25_pp0,uoft,4,240405,Cu-0.75-Pd-0.25,std,HER,50,0.04,0,0,0,0,0,0
uoft4_240405_Hg-0.5-Pd-0.5_pp0,uoft,4,240405,Hg-0.5-Pd-0.5,std,CO2R,200,0.02,7.451003907977050,1.6957678154122000,0.005669234,0.000365011,5.911518476034120,5.911518476034120
uoft4_240405_Hg-0.5-Pd-0.5_pp0,uoft,4,240405,Hg-0.5-Pd-0.5,avg,CO2R,100,3.21,53.8517232,7.846267190666670,0.043116893,0.001545421,61.74891372333330,38.25108627666670
uoft4_240405_Hg-0.5-Pd-0.5_pp0_rep1,uoft,4,240405,Hg-0.5-Pd-0.5,1,CO2R,100,3.1,53.60564147,8.089390963,0.046786415,0.002107393,61.75084631,38.24915369
uoft4_240405_Hg-0.5-Pd-0.5_pp0_rep1,uoft,4,240405,Hg-0.5-Pd-0.5,1,CO2R,150,3.46,52.30157568,7.333005894,0.049538558,0.002247886,59.69361761,40.30638239
uoft4_240405_Hg-0.5-Pd-0.5_pp0_rep1,uoft,4,240405,Hg-0.5-Pd-0.5,1,CO2R,50,3,62.37795309,8.236738703,0.044034273,0,70.66663472,29.33336528
uoft4_240405_Hg-0.5-Pd-0.5_pp0_rep1,uoft,4,240405,Hg-0.5-Pd-0.5,1,CO2R,200,3.62,61.2222478,6.041257367,0.054217199,0.002528871,67.32865418,32.67134582
uoft6_240624_Ag-0.125-Au-0.125-Cd-0.75_pp0,uoft,6,240624,Ag-0.125-Au-0.125-Cd-0.75,std,HER,50,0.04,0,0,0,0,0,0
uoft4_240405_Hg-0.5-Pd-0.5_pp0_rep1,uoft,4,240405,Hg-0.5-Pd-0.5,1,CO2R,300,3.77,74.53012199,1.940078585,0.035227419,0.001545421,76.51208109,23.48791891
uoft4_240405_Hg-0.5-Pd-0.5_pp0_rep2,uoft,4,240405,Hg-0.5-Pd-0.5,2,CO2R,200,3.59,50.55818285,7.400540275,0.049538558,0.002528871,58.0186992,41.9813008
uoft4_240405_Hg-0.5-Pd-0.5_pp0_rep2,uoft,4,240405,Hg-0.5-Pd-0.5,2,CO2R,150,3.43,45.52972441,7.612966601,0.044034273,0.002247886,53.19490466,46.80509534
uoft6_240624_Au-0.8-Cd-0.2_pp0,uoft,6,240624,Au-0.8-Cd-0.2,std,HER,50,0.04,0,0,0,0,0,0
uoft4_240405_Hg-0.5-Pd-0.5_pp0_rep2,uoft,4,240405,Hg-0.5-Pd-0.5,2,CO2R,50,2.97,46.91623595,7.927308448,0.046235987,0,54.89670046,45.10329954
uoft4_240405_Hg-0.5-Pd-0.5_pp0_rep2,uoft,4,240405,Hg-0.5-Pd-0.5,2,CO2R,100,3.24,54.17815815,8.015717092,0.037979561,0,62.23729201,37.76270799
uoft4_240405_Hg-0.5-Pd-0.5_pp0_rep2,uoft,4,240405,Hg-0.5-Pd-0.5,2,CO2R,300,3.73,67.95455021,2.352652259,0.035043943,0.001545421,70.34873474,29.65126526
uoft6_240624_Cd-0.667-Tl-0.333_pp0,uoft,6,240624,Cd-0.667-Tl-0.333,std,HER,50,0.04,0,0,0,0,0,0
uoft4_240405_Hg-0.5-Pd-0.5_pp0_rep3,uoft,4,240405,Hg-0.5-Pd-0.5,3,CO2R,50,2.99,64.16330118,6.792730845,0.039630846,0,71.00258294,28.99741706
uoft4_240405_Hg-0.5-Pd-0.5_pp0_rep3,uoft,4,240405,Hg-0.5-Pd-0.5,3,CO2R,300,3.69,70.7543577,0.731827112,0.021283232,0.00098345,71.51075818,28.48924182
uoft4_240405_Hg-0.5-Pd-0.5_pp0_rep3,uoft,4,240405,Hg-0.5-Pd-0.5,3,CO2R,100,3.28,53.77136998,7.433693517,0.044584702,0.002528871,61.25860285,38.74139715
uoft4_240405_Hg-0.5-Pd-0.5_pp0_rep3,uoft,4,240405,Hg-0.5-Pd-0.5,3,CO2R,200,3.63,64.90468518,4.029960707,0.042933417,0.001896653,68.98491316,31.01508684
uoft4_240405_Hg-0.5-Pd-0.5_pp0_rep3,uoft,4,240405,Hg-0.5-Pd-0.5,3,CO2R,150,3.49,48.55971039,7.750491159,0.047703796,0.002809857,56.36697622,43.63302378
uoft4_240405_Pd-0.333-Tl-0.667_pp0,uoft,4,240405,Pd-0.333-Tl-0.667,std,CO2R,300,0.08,3.039925219038100,0.17864964101966500,0.039620793,0.001988524,2.815159051465080,2.8151590514650800
uoft4_240405_Pd-0.333-Tl-0.667_pp0,uoft,4,240405,Pd-0.333-Tl-0.667,avg,CO2R,200,3.73,71.44269601666670,0.19155206300000000,0.11237913466666700,0.005479221,71.76545229,28.23454771
uoft4_240405_Pd-0.333-Tl-0.667_pp0,uoft,4,240405,Pd-0.333-Tl-0.667,std,CO2R,200,0.07,8.117401963388210,0.3317779054106350,0.030008867291655700,0.001873092,7.786355593814460,7.786355593814460
uoft4_240405_Pd-0.333-Tl-0.667_pp0,uoft,4,240405,Pd-0.333-Tl-0.667,std,CO2R,150,0.08,7.975086732192740,0.5194535178557300,0.004675343,0.000561972,7.4724343080491400,7.472434308049140
uoft4_240405_Pd-0.333-Tl-0.667_pp0,uoft,4,240405,Pd-0.333-Tl-0.667,avg,CO2R,150,3.68,60.25640489,0.595939751,0.12023802966666700,0.006181685,60.99381277,39.00618723
uoft4_240405_Pd-0.333-Tl-0.667_pp0,uoft,4,240405,Pd-0.333-Tl-0.667,avg,CO2R,300,3.85,74.56660179666670,0.10314341833333300,0.07222844,0.003605983,74.75387274,25.246127260000000
uoft4_240405_Pd-0.333-Tl-0.667_pp0,uoft,4,240405,Pd-0.333-Tl-0.667,std,CO2R,50,0.04,2.961125916942090,0.7316128167040550,0.021299043184058500,0.001460044,3.166190491617940,3.1661904916179400
uoft4_240405_Pd-0.333-Tl-0.667_pp0,uoft,4,240405,Pd-0.333-Tl-0.667,std,CO2R,100,0.06,1.3025882127611400,0.5372133733696040,0.017690943920424900,0.001287638,1.2670838524021600,1.2670838524021500
uoft4_240405_Pd-0.333-Tl-0.667_pp0,uoft,4,240405,Pd-0.333-Tl-0.667,avg,CO2R,100,3.49,62.81717550333330,0.6188605106666670,0.12549767866666700,0.006603164,63.58395416333330,36.41604583666670
uoft4_240405_Pd-0.333-Tl-0.667_pp0,uoft,4,240405,Pd-0.333-Tl-0.667,avg,CO2R,50,3.18,68.62039381333330,0.42239685666666700,0.12182815633333300,0.006743657,69.18816837666670,30.811831623333300
uoft7_240716_Cu-0.875-Pd-0.125_pp0,uoft,7,240716,Cu-0.875-Pd-0.125,std,HER,50,0.04,0,0,0,0,0,0
uoft8_241025_Ag-0.25-Cd-0.5-Pd-0.25_pp0,uoft,8,241025,Ag-0.25-Cd-0.5-Pd-0.25,std,HER,50,0.04,0,0,0,0,0,0
uoft4_240405_Pd-0.333-Tl-0.667_pp0_rep1,uoft,4,240405,Pd-0.333-Tl-0.667,1,CO2R,150,3.77,54.79294398,0.83497053,0.114856063,0.005619714,55.76321902,44.23678098
uoft4_240405_Pd-0.333-Tl-0.667_pp0_rep1,uoft,4,240405,Pd-0.333-Tl-0.667,1,CO2R,50,3.22,65.4301199,0,0.110085683,0.0059007,65.56291218,34.43708782
uoft4_240405_Pd-0.333-Tl-0.667_pp0_rep1,uoft,4,240405,Pd-0.333-Tl-0.667,1,CO2R,300,3.91,71.05714704,0.309430255,0.117791681,0.0059007,71.50410982,28.49589018
uoft4_240405_Pd-0.333-Tl-0.667_pp0_rep1,uoft,4,240405,Pd-0.333-Tl-0.667,1,CO2R,200,3.78,63.06723305,0.574656189,0.144487459,0.007586614,63.81175778,36.18824222
uoft8_241025_Au-0.333-Pd-0.667_pp0,uoft,8,241025,Au-0.333-Pd-0.667,std,HER,50,0.04,0,0,0,0,0,0
uoft4_240405_Pd-0.333-Tl-0.667_pp0_rep1,uoft,4,240405,Pd-0.333-Tl-0.667,1,CO2R,100,3.56,61.38985959,0.965127701,0.113938682,0.005479221,62.48824534,37.51175466
uoft4_240405_Pd-0.333-Tl-0.667_pp0_rep2,uoft,4,240405,Pd-0.333-Tl-0.667,2,CO2R,300,3.76,76.25855322,0,0.045869035,0.002388378,76.3124126,23.6875874
uoft8_241025_Au-0.5-Cd-0.25-Pd-0.25_pp0,uoft,8,241025,Au-0.5-Cd-0.25-Pd-0.25,std,HER,50,0.04,0,0,0,0,0,0
uoft4_240405_Pd-0.333-Tl-0.667_pp0_rep2,uoft,4,240405,Pd-0.333-Tl-0.667,2,CO2R,50,3.19,71.28083869,0,0.108984827,0.0059007,71.41055294,28.58944706
uoft4_240405_Pd-0.333-Tl-0.667_pp0_rep2,uoft,4,240405,Pd-0.333-Tl-0.667,2,CO2R,100,3.46,63.94170207,0.891453831,0.116690824,0.006322178,64.97149192,35.02850808
uoft4_240405_Pd-0.333-Tl-0.667_pp0_rep2,uoft,4,240405,Pd-0.333-Tl-0.667,2,CO2R,150,3.63,56.56824792,0.952848723,0.122562061,0.006743657,57.66621967,42.33378033
uoft4_240405_Pd-0.333-Tl-0.667_pp0_rep2,uoft,4,240405,Pd-0.333-Tl-0.667,2,CO2R,200,3.65,71.98612651,0,0.107608755,0.004847003,72.11168098,27.88831902
uoft4_240405_Pd-0.333-Tl-0.667_pp0_rep3,uoft,4,240405,Pd-0.333-Tl-0.667,3,CO2R,50,3.15,69.15022285,1.26719057,0.146413959,0.008429571,70.59104001,29.40895999
uoft4_240405_Pd-0.333-Tl-0.667_pp0_rep3,uoft,4,240405,Pd-0.333-Tl-0.667,3,CO2R,100,3.46,63.11996485,0,0.14586353,0.008008092,63.29212523,36.70787477
uoft4_240405_Pd-0.333-Tl-0.667_pp0_rep3,uoft,4,240405,Pd-0.333-Tl-0.667,3,CO2R,150,3.65,69.40802277,0,0.123295965,0.006181685,69.55199962,30.44800038
uoft4_240405_Pd-0.333-Tl-0.667_pp0_rep3,uoft,4,240405,Pd-0.333-Tl-0.667,3,CO2R,200,3.75,79.27472849,0,0.08504119,0.004004046,79.37291811,20.62708189
uoft4_240405_Pd-0.333-Tl-0.667_pp0_rep3,uoft,4,240405,Pd-0.333-Tl-0.667,3,CO2R,300,3.89,76.38410513,0,0.053024604,0.002528871,76.4450958,23.5549042
uoft9_241025_Au-0.25-Hg-0.25-Pd-0.5_pp0,uoft,9,241025,Au-0.25-Hg-0.25-Pd-0.5,std,HER,50,0.04,0,0,0,0,0,0
uoft4_240405_Pd-0.591-Tl-0.409_pp0,uoft,4,240405,Pd-0.591-Tl-0.409,avg,CO2R,200,3.57,75.36493753666670,0.5230844793333330,0.10100361433333300,0.0059007,76.00934315,23.990656850000000
uoft4_240405_Pd-0.591-Tl-0.409_pp0,uoft,4,240405,Pd-0.591-Tl-0.409,std,CO2R,200,0.15,9.837397712424230,0.5909085323538960,0.014539543407197600,0.001173347,9.256461523,9.256461523475120
uoft4_240405_Pd-0.591-Tl-0.409_pp0,uoft,4,240405,Pd-0.591-Tl-0.409,std,CO2R,150,0.16,9.302042669234270,0.853152514,0.011997712200982100,0.001754755,8.448357369,8.448357369
uoft4_240405_Pd-0.591-Tl-0.409_pp0,uoft,4,240405,Pd-0.591-Tl-0.409,avg,CO2R,300,3.67,78.28384495666670,0,0.047336844000000000,0.002294717,78.33935309000000,21.660646910000000
uoft4_240405_Pd-0.591-Tl-0.409_pp0,uoft,4,240405,Pd-0.591-Tl-0.409,std,CO2R,100,0.18,7.515101256127950,1.016654920547310,0.014144332490355700,0.001685915,6.886822277,6.886822277288130
uoft4_240405_Pd-0.591-Tl-0.409_pp0,uoft,4,240405,Pd-0.591-Tl-0.409,avg,CO2R,150,3.45,74.02903039,0.9315651603333330,0.13136891566666700,0.007867599,75.11971354666670,24.880286453333300
uoft4_240405_Pd-0.591-Tl-0.409_pp0,uoft,4,240405,Pd-0.591-Tl-0.409,avg,CO2R,100,3.32,80.27830672333330,1.1321218073333300,0.1418270553333330,0.008008092,81.58333059,18.41666941
uoft4_240405_Pd-0.591-Tl-0.409_pp0,uoft,4,240405,Pd-0.591-Tl-0.409,std,CO2R,300,0.16,9.963051301581810,0,0.014587218426504100,0.000584918,9.964600252,9.964600251579810
uoft4_240405_Pd-0.591-Tl-0.409_pp0,uoft,4,240405,Pd-0.591-Tl-0.409,std,CO2R,50,0.11,11.952663389799900,1.1059263507914300,0.023065512,0.002433407,10.942884196973500,10.942884196973500
uoft9_241025_Hg-0.2-Pd-0.8_pp0,uoft,9,241025,Hg-0.2-Pd-0.8,std,HER,50,0.04,0,0,0,0,0,0
uoft9_241025_Hg-0.333-Pd-0.667_pp0,uoft,9,241025,Hg-0.333-Pd-0.667,std,HER,50,0.04,0,0,0,0,0,0
uoft4_240405_Pd-0.591-Tl-0.409_pp0,uoft,4,240405,Pd-0.591-Tl-0.409,avg,CO2R,50,3.01,77.73253259,0.6385068763333330,0.159624241,0.008710557,78.56408881,21.43591119
uoft4_240405_Pd-0.591-Tl-0.409_pp0_rep1,uoft,4,240405,Pd-0.591-Tl-0.409,1,CO2R,100,3.48,87.43560234,0,0.125497679,0.006322178,87.58571096,12.41428904
uoft4_240405_Pd-0.591-Tl-0.409_pp0_rep1,uoft,4,240405,Pd-0.591-Tl-0.409,1,CO2R,150,3.59,84.37883195,0,0.126965488,0.006462671,84.53071364,15.46928636
uoft4_240405_Pd-0.591-Tl-0.409_pp0_rep1,uoft,4,240405,Pd-0.591-Tl-0.409,1,CO2R,300,3.84,84.98085333,0,0.061831459,0.00295035,85.05387333,14.94612667
uoft4_240405_Pd-0.591-Tl-0.409_pp0_rep1,uoft,4,240405,Pd-0.591-Tl-0.409,1,CO2R,50,3.11,89.05396639,0,0.134304534,0.0059007,89.21394326,10.78605674
uoft4_240405_Pd-0.591-Tl-0.409_pp0_rep1,uoft,4,240405,Pd-0.591-Tl-0.409,1,CO2R,200,3.71,85.74787085,0,0.092747188,0.004636264,85.85835301,14.14164699
vsp14_240906_Au-0.5-Cu-0.25-Zn-0.25_pp0,vsp,14,240906,Au-0.5-Cu-0.25-Zn-0.25,std,HER,50,0.04,0,0,0,0,0,0
uoft4_240405_Pd-0.591-Tl-0.409_pp0_rep2,uoft,4,240405,Pd-0.591-Tl-0.409,2,CO2R,100,3.36,72.45035468,1.429273084,0.149716529,0.009694007,74.06474143,25.93525857
uoft4_240405_Pd-0.591-Tl-0.409_pp0_rep2,uoft,4,240405,Pd-0.591-Tl-0.409,2,CO2R,300,3.65,83.03626358,0,0.032658753,0.001826407,83.07404401,16.92595599
uoft4_240405_Pd-0.591-Tl-0.409_pp0_rep2,uoft,4,240405,Pd-0.591-Tl-0.409,2,CO2R,50,3.04,78.90811693,0,0.179439664,0.010115485,79.12831812,20.87168188
uoft4_240405_Pd-0.591-Tl-0.409_pp0_rep2,uoft,4,240405,Pd-0.591-Tl-0.409,2,CO2R,150,3.48,71.34194061,1.119842829,0.14494615,0.009834499,72.63897195,27.36102805
uoft4_240405_Pd-0.591-Tl-0.409_pp0_rep2,uoft,4,240405,Pd-0.591-Tl-0.409,2,CO2R,200,3.6,74.16351043,0.405206287,0.092471974,0.006111439,74.68064599,25.31935401
vsp23_241025_Ag-0.667-Ga-0.333_pp0,vsp,23,241025,Ag-0.667-Ga-0.333,std,HER,50,0.04,0,0,0,0,0,0
uoft4_240405_Pd-0.591-Tl-0.409_pp0_rep3,uoft,4,240405,Pd-0.591-Tl-0.409,3,CO2R,300,3.52,66.83441796,0,0.04752032,0.002107393,66.89014193,33.10985807
vsp28_240927_Au-0.5-Cu-0.375-Pd-0.125_pp0,vsp,28,240927,Au-0.5-Cu-0.375-Pd-0.125,std,HER,50,0.04,0,0,0,0,0,0
uoft4_240405_Pd-0.591-Tl-0.409_pp0_rep3,uoft,4,240405,Pd-0.591-Tl-0.409,3,CO2R,50,2.89,65.23551445,1.915520629,0.165128525,0.010115485,67.35000505,32.64999495
uoft4_240405_Pd-0.591-Tl-0.409_pp0_rep3,uoft,4,240405,Pd-0.591-Tl-0.409,3,CO2R,150,3.27,66.36631861,1.674852652,0.122195109,0.007305628,68.18945505,31.81054495
uoft4_240405_Pd-0.591-Tl-0.409_pp0_rep3,uoft,4,240405,Pd-0.591-Tl-0.409,3,CO2R,100,3.13,80.94896315,1.967092338,0.150266958,0.008008092,83.09953938,16.90046062
uoft4_240405_Pd-0.591-Tl-0.409_pp0_rep3,uoft,4,240405,Pd-0.591-Tl-0.409,3,CO2R,200,3.41,66.18343133,1.164047151,0.117791681,0.006954396,67.48903045,32.51096955
vsp2_240718_Au-0.75-In-0.25_pp0,vsp,2,240718,Au-0.75-In-0.25,std,HER,50,0.04,0,0,0,0,0,0
vsp3_240718_Au-0.333-Cu-0.667_pp0,vsp,3,240718,Au-0.333-Cu-0.667,std,HER,50,0.04,0,0,0,0,0,0
uoft4_240405_Pd-0.75-Tl-0.25_pp0,uoft,4,240405,Pd-0.75-Tl-0.25,std,CO2R,150,0.05,0.5929472948049600,0.989613547,0.00063558,0,1.5831713741491100,1.5831713741491100
uoft4_240405_Pd-0.75-Tl-0.25_pp0,uoft,4,240405,Pd-0.75-Tl-0.25,avg,CO2R,50,2.98,5.664901965000000,32.927308450000000,0.024585802666666700,0,38.62173912666670,61.37826087333330
uoft4_240405_Pd-0.75-Tl-0.25_pp0,uoft,4,240405,Pd-0.75-Tl-0.25,avg,CO2R,200,3.42,5.199313649666670,14.964390963333300,0.013485496,0.000491725,20.179988526666700,79.82001147333330
uoft4_240405_Pd-0.75-Tl-0.25_pp0,uoft,4,240405,Pd-0.75-Tl-0.25,std,CO2R,50,0.07,0.22934109834580500,0.45183971068628300,0.007810138,0,0.539911137,0.539911137
uoft4_240405_Pd-0.75-Tl-0.25_pp0,uoft,4,240405,Pd-0.75-Tl-0.25,avg,CO2R,100,3.19,4.2306807006666700,23.31777996,0.014678091000000000,0,27.565774970000000,72.43422503
uoft4_240405_Pd-0.75-Tl-0.25_pp0,uoft,4,240405,Pd-0.75-Tl-0.25,std,CO2R,200,0.09,2.995126953547200,2.612838210677550,0.007022008,0.000851693,0.6390039685842430,0.6390039685842530
uoft4_240405_Pd-0.75-Tl-0.25_pp0,uoft,4,240405,Pd-0.75-Tl-0.25,avg,CO2R,150,3.31,3.4016196193333300,18.375900456666700,0.012843329666666700,0,21.79245041333330,78.20754958666670
uoft4_240405_Pd-0.75-Tl-0.25_pp0,uoft,4,240405,Pd-0.75-Tl-0.25,std,CO2R,100,0.07,0.2597592255268080,0.410727698,0.00353876,0,0.48272497604370000,0.4827249760437080
uoft4_240405_Pd-0.75-Tl-0.25_pp0,uoft,4,240405,Pd-0.75-Tl-0.25,avg,CO2R,300,3.66,20.9815369,8.506057631,0.021405549666666700,0.001451759,29.514406163333300,70.48559383666670
