Repository: Jehadabed/ocx24-dashboard

# OCx24 Dashboard

An interactive web dashboard for exploring and analyzing  data from OCx24 experiments, featuring HER (Hydrogen Evolution Reaction) and CO2RR (CO2 Reduction Reaction) performance data, as well as XRD (X-ray Diffraction) data.

This project is part of the OCx24 research: https://ai.meta.com/blog/open-catalyst-simulations-experiments/.

## Features

- **Interactive Data Filtering**: Filter data by source, batch, reaction type, element count, and voltage/current density ranges
- **Data Aggregation**: Average data across multiple replicates with statistical analysis
- **Interactive Plots**: Dedicated plotting interfaces for HER and CO2RR performance visualization

File: Data/DashboardData-241125.csv (part 6 of 19)
sample id,source,batch number,batch date,target composition,xrf composition,rep,reaction,current density,voltage,fe_h2,fe_co,fe_ch4,fe_c2h4,fe_gas_total,fe_liquid,Ag,Au,Cd,Cu,Ga,Hg,In,Ni,Pd,Pt,Rh,Sn,Tl,Zn
uoft5_240507_Cd-0.111-In-0.889_pp0_rep2,uoft,5,240507,Cd-0.111-In-0.889,Cd-0.138-In-0.862,2,HER,50,3.17,0.0,0.0,0.0,0.0,0.0,0.0,0.0,0.0,0.138,0.0,0.0,0.0,0.862,0.0,0.0,0.0,0.0,0.0,0.0,0.0
uoft5_240507_Cd-0.111-In-0.889_pp0_rep2,uoft,5,240507,Cd-0.111-In-0.889,Cd-0.138-In-0.862,2,CO2R,100,3.22,9.713950909,5.945481336,0.017613709,0.0,15.68050599,84.31949401,0.0,0.0,0.138,0.0,0.0,0.0,0.862,0.0,0.0,0.0,0.0,0.0,0.0,0.0
uoft5_240507_Cd-0.111-In-0.889_pp0_rep2,uoft,5,240507,Cd-0.111-In-0.889,Cd-0.138-In-0.862,2,CO2R,150,3.35,8.748038251,5.201375246,0.014311139,0.0,13.96636085,86.03363915,0.0,0.0,0.138,0.0,0.0,0.0,0.862,0.0,0.0,0.0,0.0,0.0,0.0,0.0
uoft5_240507_Cd-0.111-In-0.889_pp0_rep2,uoft,5,240507,Cd-0.111-In-0.889,Cd-0.138-In-0.862,2,CO2R,200,3.46,7.239008977,4.81827112,0.011558997,0.0,12.0710634,87.9289366,0.0,0.0,0.138,0.0,0.0,0.0,0.862,0.0,0.0,0.0,0.0,0.0,0.0,0.0
uoft5_240507_Cd-0.111-In-0.889_pp0_rep2,uoft,5,240507,Cd-0.111-In-0.889,Cd-0.138-In-0.862,2,CO2R,300,3.85,14.77892402,2.134086444,0.021833661,0.001545421,16.93935529,83.06064471,0.0,0.0,0.138,0.0,0.0,0.0,0.862,0.0,0.0,0.0,0.0,0.0,0.0,0.0
uoft5_240507_Cd-0.111-In-0.889_pp0_rep3,uoft,5,240507,Cd-0.111-In-0.889,Cd-0.138-In-0.862,3,CO2R,50,2.94,12.27897633,8.030451866,0.017613709,0.0,20.3329734,79.6670266,0.0,0.0,0.138,0.0,0.0,0.0,0.862,0.0,0.0,0.0,0.0,0.0,0.0,0.0
uoft5_240507_Cd-0.111-In-0.889_pp0_rep3,uoft,5,240507,Cd-0.111-In-0.889,Cd-0.138-In-0.862,3,HER,50,3.08,0.0,0.0,0.0,0.0,0.0,0.0,0.0,0.0,0.138,0.0,0.0,0.0,0.862,0.0,0.0,0.0,0.0,0.0,0.0,0.0
uoft5_240507_Cd-0.111-In-0.889_pp0_rep3,uoft,5,240507,Cd-0.111-In-0.889,Cd-0.138-In-0.862,3,CO2R,100,3.14,9.840130574,6.549607073,0.016512853,0.0,16.40971054,83.59028946,0.0,0.0,0.138,0.0,0.0,0.0,0.862,0.0,0.0,0.0,0.0,0.0,0.0,0.0
uoft5_240507_Cd-0.111-In-0.889_pp0_rep3,uoft,5,240507,Cd-0.111-In-0.889,Cd-0.138-In-0.862,3,CO2R,150,3.29,8.559710394,5.28978389,0.013944187,0.001123943,13.86752816,86.13247184,0.0,0.0,0.138,0.0,0.0,0.0,0.862,0.0,0.0,0.0,0.0,0.0,0.0,0.0
uoft5_240507_Cd-0.111-In-0.889_pp0_rep3,uoft,5,240507,Cd-0.111-In-0.889,Cd-0.138-In-0.862,3,CO2R,200,3.42,9.255058696,3.967337917,0.01376071,0.001264436,13.24014036,86.75985964,0.0,0.0,0.138,0.0,0.0,0.0,0.862,0.0,0.0,0.0,0.0,0.0,0.0,0.0
uoft5_240507_Cd-0.111-In-0.889_pp0_rep3,uoft,5,240507,Cd-0.111-In-0.889,Cd-0.138-In-0.862,3,CO2R,300,3.87,65.06518236,0.0,0.03375961,0.001826407,65.10439318,34.89560682,0.0,0.0,0.138,0.0,0.0,0.0,0.862,0.0,0.0,0.0,0.0,0.0,0.0,0.0
uoft5_240507_Cd-0.5-Ga-0.25-In-0.25_pp0_rep1,uoft,5,240507,Cd-0.5-Ga-0.25-In-0.25,Cd-0.627-Ga-0.044-In-0.329,1,CO2R,50,2.9,11.52943146,11.53732809,0.017613709,0.0,23.08931617,76.91068383,0.0,0.0,0.627,0.0,0.044,0.0,0.329,0.0,0.0,0.0,0.0,0.0,0.0,0.0
uoft5_240507_Cd-0.5-Ga-0.25-In-0.25_pp0_rep1,uoft,5,240507,Cd-0.5-Ga-0.25-In-0.25,Cd-0.627-Ga-0.044-In-0.329,1,HER,50,3.02,0.0,0.0,0.0,0.0,0.0,0.0,0.0,0.0,0.627,0.0,0.044,0.0,0.329,0.0,0.0,0.0,0.0,0.0,0.0,0.0
uoft5_240507_Cd-0.5-Ga-0.25-In-0.25_pp0_rep1,uoft,5,240507,Cd-0.5-Ga-0.25-In-0.25,Cd-0.627-Ga-0.044-In-0.329,1,CO2R,100,3.23,11.09188307,9.562868369,0.019815423,0.0,20.67901548,79.32098452,0.0,0.0,0.627,0.0,0.044,0.0,0.329,0.0,0.0,0.0,0.0,0.0,0.0,0.0
uoft5_240507_Cd-0.5-Ga-0.25-In-0.25_pp0_rep1,uoft,5,240507,Cd-0.5-Ga-0.25-In-0.25,Cd-0.627-Ga-0.044-In-0.329,1,CO2R,150,3.29,10.53547888,8.73280943,0.016879805,0.0,19.28813386,80.71186614,0.0,0.0,0.627,0.0,0.044,0.0,0.329,0.0,0.0,0.0,0.0,0.0,0.0,0.0
uoft5_240507_Cd-0.5-Ga-0.25-In-0.25_pp0_rep1,uoft,5,240507,Cd-0.5-Ga-0.25-In-0.25,Cd-0.627-Ga-0.044-In-0.329,1,CO2R,200,3.42,12.52725523,6.980599214,0.017063281,0.001053696,19.52893716,80.47106284,0.0,0.0,0.627,0.0,0.044,0.0,0.329,0.0,0.0,0.0,0.0,0.0,0.0,0.0
uoft5_240507_Cd-0.5-Ga-0.25-In-0.25_pp0_rep1,uoft,5,240507,Cd-0.5-Ga-0.25-In-0.25,Cd-0.627-Ga-0.044-In-0.329,1,CO2R,300,3.75,40.01129967,1.603634578,0.030640515,0.001404928,41.65060449,58.34939551,0.0,0.0,0.627,0.0,0.044,0.0,0.329,0.0,0.0,0.0,0.0,0.0,0.0,0.0
uoft5_240507_Cd-0.5-Ga-0.25-In-0.25_pp0_rep2,uoft,5,240507,Cd-0.5-Ga-0.25-In-0.25,Cd-0.627-Ga-0.044-In-0.329,2,CO2R,50,2.94,13.22312666,12.31827112,0.018714566,0.0,25.56505526,74.43494474,0.0,0.0,0.627,0.0,0.044,0.0,0.329,0.0,0.0,0.0,0.0,0.0,0.0,0.0
uoft5_240507_Cd-0.5-Ga-0.25-In-0.25_pp0_rep2,uoft,5,240507,Cd-0.5-Ga-0.25-In-0.25,Cd-0.627-Ga-0.044-In-0.329,2,HER,50,3.11,0.0,0.0,0.0,0.0,0.0,0.0,0.0,0.0,0.627,0.0,0.044,0.0,0.329,0.0,0.0,0.0,0.0,0.0,0.0,0.0
uoft5_240507_Cd-0.5-Ga-0.25-In-0.25_pp0_rep2,uoft,5,240507,Cd-0.5-Ga-0.25-In-0.25,Cd-0.627-Ga-0.044-In-0.329,2,CO2R,100,3.16,10.91108833,10.33644401,0.021466708,0.0,21.27344766,78.72655234,0.0,0.0,0.627,0.0,0.044,0.0,0.329,0.0,0.0,0.0,0.0,0.0,0.0,0.0
uoft5_240507_Cd-0.5-Ga-0.25-In-0.25_pp0_rep2,uoft,5,240507,Cd-0.5-Ga-0.25-In-0.25,Cd-0.627-Ga-0.044-In-0.329,2,CO2R,150,3.28,9.270752684,9.656188605,0.018347614,0.001404928,18.95064816,81.04935184,0.0,0.0,0.627,0.0,0.044,0.0,0.329,0.0,0.0,0.0,0.0,0.0,0.0,0.0
uoft5_240507_Cd-0.5-Ga-0.25-In-0.25_pp0_rep2,uoft,5,240507,Cd-0.5-Ga-0.25-In-0.25,Cd-0.627-Ga-0.044-In-0.329,2,CO2R,200,3.39,8.343551863,8.590373281,0.016237638,0.001264436,16.95464011,83.04535989,0.0,0.0,0.627,0.0,0.044,0.0,0.329,0.0,0.0,0.0,0.0,0.0,0.0,0.0
uoft5_240507_Cd-0.5-Ga-0.25-In-0.25_pp0_rep2,uoft,5,240507,Cd-0.5-Ga-0.25-In-0.25,Cd-0.627-Ga-0.044-In-0.329,2,CO2R,300,3.58,17.0938919,5.076129666,0.02091628,0.001264436,22.19516803,77.80483197,0.0,0.0,0.627,0.0,0.044,0.0,0.329,0.0,0.0,0.0,0.0,0.0,0.0,0.0
uoft5_240507_Cd-0.5-Ga-0.25-In-0.25_pp0_rep3,uoft,5,240507,Cd-0.5-Ga-0.25-In-0.25,Cd-0.627-Ga-0.044-In-0.329,3,CO2R,50,2.99,10.63299086,12.73084479,0.012109425,0.0,23.3798994,76.6201006,0.0,0.0,0.627,0.0,0.044,0.0,0.329,0.0,0.0,0.0,0.0,0.0,0.0,0.0
uoft5_240507_Cd-0.5-Ga-0.25-In-0.25_pp0_rep3,uoft,5,240507,Cd-0.5-Ga-0.25-In-0.25,Cd-0.627-Ga-0.044-In-0.329,3,HER,50,3.02,0.0,0.0,0.0,0.0,0.0,0.0,0.0,0.0,0.627,0.0,0.044,0.0,0.329,0.0,0.0,0.0,0.0,0.0,0.0,0.0
uoft5_240507_Cd-0.5-Ga-0.25-In-0.25_pp0_rep3,uoft,5,240507,Cd-0.5-Ga-0.25-In-0.25,Cd-0.627-Ga-0.044-In-0.329,3,CO2R,100,3.22,8.952478604,10.33644401,0.01376071,0.0,19.30564907,80.69435093,0.0,0.0,0.627,0.0,0.044,0.0,0.329,0.0,0.0,0.0,0.0,0.0,0.0,0.0
uoft5_240507_Cd-0.5-Ga-0.25-In-0.25_pp0_rep3,uoft,5,240507,Cd-0.5-Ga-0.25-In-0.25,Cd-0.627-Ga-0.044-In-0.329,3,CO2R,150,3.38,9.459499048,8.536345776,0.013210282,0.0,18.0113618,81.9886382,0.0,0.0,0.627,0.0,0.044,0.0,0.329,0.0,0.0,0.0,0.0,0.0,0.0,0.0
uoft5_240507_Cd-0.5-Ga-0.25-In-0.25_pp0_rep3,uoft,5,240507,Cd-0.5-Ga-0.25-In-0.25,Cd-0.627-Ga-0.044-In-0.329,3,CO2R,200,3.52,10.04069974,6.733791749,0.014311139,0.0,16.79127408,83.20872592,0.0,0.0,0.627,0.0,0.044,0.0,0.329,0.0,0.0,0.0,0.0,0.0,0.0,0.0
uoft5_240507_Cd-0.5-Ga-0.25-In-0.25_pp0_rep3,uoft,5,240507,Cd-0.5-Ga-0.25-In-0.25,Cd-0.627-Ga-0.044-In-0.329,3,CO2R,300,3.88,28.59779447,2.497544204,0.041282131,0.002388378,31.14494068,68.85505932,0.0,0.0,0.627,0.0,0.044,0.0,0.329,0.0,0.0,0.0,0.0,0.0,0.0,0.0
uoft6_240624_Ag-0.125-Au-0.125-Cd-0.75_pp0_rep1,uoft,6,240624,Ag-0.125-Au-0.125-Cd-0.75,Ag-0.129-Au-0.076-Cd-0.796,1,HER,50,2.68,0.0,0.0,0.0,0.0,0.0,0.0,0.129,0.076,0.796,0.0,0.0,0.0,0.0,0.0,0.0,0.0,0.0,0.0,0.0,0.0
uoft6_240624_Ag-0.125-Au-0.125-Cd-0.75_pp0_rep1,uoft,6,240624,Ag-0.125-Au-0.125-Cd-0.75,Ag-0.129-Au-0.076-Cd-0.796,1,CO2R,50,2.95,63.26434954,25.71218075,0.543823276,0.073337267,89.78646429,10.21353571,0.129,0.076,0.796,0.0,0.0,0.0,0.0,0.0,0.0,0.0,0.0,0.0,0.0,0.0
uoft6_240624_Ag-0.125-Au-0.125-Cd-0.75_pp0_rep1,uoft,6,240624,Ag-0.125-Au-0.125-Cd-0.75,Ag-0.129-Au-0.076-Cd-0.796,1,CO2R,100,3.17,50.01799577,27.87082515,0.310441627,0.034561241,78.32724478,21.67275522,0.129,0.076,0.796,0.0,0.0,0.0,0.0,0.0,0.0,0.0,0.0,0.0,0.0,0.0
uoft6_240624_Ag-0.125-Au-0.125-Cd-0.75_pp0_rep1,uoft,6,240624,Ag-0.125-Au-0.125-Cd-0.75,Ag-0.129-Au-0.076-Cd-0.796,1,CO2R,150,3.35,48.40025947,26.30157171,0.265306497,0.028941527,75.07780198,24.92219802,0.129,0.076,0.796,0.0,0.0,0.0,0.0,0.0,0.0,0.0,0.0,0.0,0.0,0.0
uoft6_240624_Ag-0.125-Au-0.125-Cd-0.75_pp0_rep1,uoft,6,240624,Ag-0.125-Au-0.125-Cd-0.75,Ag-0.129-Au-0.076-Cd-0.796,1,CO2R,200,3.5,68.20418925,10.46905697,0.195952516,0.018334317,78.9453651,21.0546349,0.129,0.076,0.796,0.0,0.0,0.0,0.0,0.0,0.0,0.0,0.0,0.0,0.0,0.0
uoft6_240624_Ag-0.125-Au-0.125-Cd-0.75_pp0_rep1,uoft,6,240624,Ag-0.125-Au-0.125-Cd-0.75,Ag-0.129-Au-0.076-Cd-0.796,1,CO2R,300,3.56,81.17809538,3.160609037,0.064950553,0.005338728,84.42629388,15.57370612,0.129,0.076,0.796,0.0,0.0,0.0,0.0,0.0,0.0,0.0,0.0,0.0,0.0,0.0
uoft6_240624_Ag-0.125-Au-0.125-Cd-0.75_pp0_rep2,uoft,6,240624,Ag-0.125-Au-0.125-Cd-0.75,Ag-0.129-Au-0.076-Cd-0.796,2,HER,50,2.73,0.0,0.0,0.0,0.0,0.0,0.0,0.129,0.076,0.796,0.0,0.0,0.0,0.0,0.0,0.0,0.0,0.0,0.0,0.0,0.0
uoft6_240624_Ag-0.125-Au-0.125-Cd-0.75_pp0_rep2,uoft,6,240624,Ag-0.125-Au-0.125-Cd-0.75,Ag-0.129-Au-0.076-Cd-0.796,2,CO2R,50,2.98,61.26932976,25.06385069,0.497587289,0.065750653,87.06655448,12.93344552,0.129,0.076,0.796,0.0,0.0,0.0,0.0,0.0,0.0,0.0,0.0,0.0,0.0,0.0
uoft6_240624_Ag-0.125-Au-0.125-Cd-0.75_pp0_rep2,uoft,6,240624,Ag-0.125-Au-0.125-Cd-0.75,Ag-0.129-Au-0.076-Cd-0.796,2,CO2R,100,3.23,56.36966666,29.32220039,0.358879328,0.04046194,86.20192949,13.79807051,0.129,0.076,0.796,0.0,0.0,0.0,0.0,0.0,0.0,0.0,0.0,0.0,0.0,0.0
uoft6_240624_Ag-0.125-Au-0.125-Cd-0.75_pp0_rep2,uoft,6,240624,Ag-0.125-Au-0.125-Cd-0.75,Ag-0.129-Au-0.076-Cd-0.796,2,CO2R,150,3.41,58.94954906,17.34282908,0.290626204,0.031189412,76.70316612,23.29683388,0.129,0.076,0.796,0.0,0.0,0.0,0.0,0.0,0.0,0.0,0.0,0.0,0.0,0.0
uoft6_240624_Ag-0.125-Au-0.125-Cd-0.75_pp0_rep2,uoft,6,240624,Ag-0.125-Au-0.125-Cd-0.75,Ag-0.129-Au-0.076-Cd-0.796,2,CO2R,200,3.51,76.32990856,6.512770138,0.157422527,0.013908792,83.05726047,16.94273953,0.129,0.076,0.796,0.0,0.0,0.0,0.0,0.0,0.0,0.0,0.0,0.0,0.0,0.0
uoft6_240624_Ag-0.125-Au-0.125-Cd-0.75_pp0_rep2,uoft,6,240624,Ag-0.125-Au-0.125-Cd-0.75,Ag-0.129-Au-0.076-Cd-0.796,2,CO2R,300,3.53,78.55929189,2.463163065,0.053024604,0.003793307,81.09278348,18.90721652,0.129,0.076,0.796,0.0,0.0,0.0,0.0,0.0,0.0,0.0,0.0,0.0,0.0,0.0
uoft6_240624_Ag-0.417-Cd-0.583_pp0_rep1,uoft,6,240624,Ag-0.417-Cd-0.583,Ag-0.498-Cd-0.502,1,HER,50,2.96,0.0,0.0,0.0,0.0,0.0,0.0,0.498,0.0,0.502,0.0,0.0,0.0,0.0,0.0,0.0,0.0,0.0,0.0,0.0,0.0
uoft6_240624_Ag-0.417-Cd-0.583_pp0_rep1,uoft,6,240624,Ag-0.417-Cd-0.583,Ag-0.498-Cd-0.502,1,CO2R,50,3.05,33.86260437,42.86345776,0.099077115,0.010115485,76.8530492,23.1469508,0.498,0.0,0.502,0.0,0.0,0.0,0.0,0.0,0.0,0.0,0.0,0.0,0.0,0.0
uoft6_240624_Ag-0.417-Cd-0.583_pp0_rep1,uoft,6,240624,Ag-0.417-Cd-0.583,Ag-0.498-Cd-0.502,1,CO2R,100,3.28,27.09472891,47.56385069,0.066601838,0.005479221,74.74202935,25.25797065,0.498,0.0,0.502,0.0,0.0,0.0,0.0,0.0,0.0,0.0,0.0,0.0,0.0,0.0
uoft6_240624_Ag-0.417-Cd-0.583_pp0_rep1,uoft,6,240624,Ag-0.417-Cd-0.583,Ag-0.498-Cd-0.502,1,CO2R,150,3.45,21.04877692,47.07760314,0.04990551,0.003652814,68.18652893,31.81347107,0.498,0.0,0.502,0.0,0.0,0.0,0.0,0.0,0.0,0.0,0.0,0.0,0.0,0.0
uoft6_240624_Ag-0.417-Cd-0.583_pp0_rep1,uoft,6,240624,Ag-0.417-Cd-0.583,Ag-0.498-Cd-0.502,1,CO2R,200,3.61,22.72897529,41.81360511,0.045960773,0.003371828,64.59759734,35.40240266,0.498,0.0,0.502,0.0,0.0,0.0,0.0,0.0,0.0,0.0,0.0,0.0,0.0,0.0
uoft6_240624_Ag-0.417-Cd-0.583_pp0_rep1,uoft,6,240624,Ag-0.417-Cd-0.583,Ag-0.498-Cd-0.502,1,CO2R,300,3.83,64.859905,10.03929273,0.109535255,0.007024642,75.02943301,24.97056699,0.498,0.0,0.502,0.0,0.0,0.0,0.0,0.0,0.0,0.0,0.0,0.0,0.0,0.0
uoft6_240624_Ag-0.417-Cd-0.583_pp0_rep2,uoft,6,240624,Ag-0.417-Cd-0.583,Ag-0.498-Cd-0.502,2,HER,50,2.97,0.0,0.0,0.0,0.0,0.0,0.0,0.498,0.0,0.502,0.0,0.0,0.0,0.0,0.0,0.0,0.0,0.0,0.0,0.0,0.0
uoft6_240624_Ag-0.417-Cd-0.583_pp0_rep2,uoft,6,240624,Ag-0.417-Cd-0.583,Ag-0.498-Cd-0.502,2,CO2R,50,3.03,33.80610601,45.8546169,0.131001963,0.010115485,79.8265549,20.1734451,0.498,0.0,0.502,0.0,0.0,0.0,0.0,0.0,0.0,0.0,0.0,0.0,0.0,0.0
uoft6_240624_Ag-0.417-Cd-0.583_pp0_rep2,uoft,6,240624,Ag-0.417-Cd-0.583,Ag-0.498-Cd-0.502,2,CO2R,100,3.26,26.8794074,48.63948919,0.083665119,0.007586614,75.62497705,24.37502295,0.498,0.0,0.502,0.0,0.0,0.0,0.0,0.0,0.0,0.0,0.0,0.0,0.0,0.0
uoft6_240624_Ag-0.417-Cd-0.583_pp0_rep2,uoft,6,240624,Ag-0.417-Cd-0.583,Ag-0.498-Cd-0.502,2,CO2R,150,3.45,21.94521752,47.62770138,0.062014935,0.005338728,69.65147649,30.34852351,0.498,0.0,0.502,0.0,0.0,0.0,0.0,0.0,0.0,0.0,0.0,0.0,0.0,0.0
uoft6_240624_Ag-0.417-Cd-0.583_pp0_rep2,uoft,6,240624,Ag-0.417-Cd-0.583,Ag-0.498-Cd-0.502,2,CO2R,200,3.63,49.16957877,18.293222,0.099352329,0.007165135,67.58488841,32.41511159,0.498,0.0,0.502,0.0,0.0,0.0,0.0,0.0,0.0,0.0,0.0,0.0,0.0,0.0
uoft6_240624_Ag-0.417-Cd-0.583_pp0_rep2,uoft,6,240624,Ag-0.417-Cd-0.583,Ag-0.498-Cd-0.502,2,CO2R,300,3.75,73.90466425,5.088408644,0.066234886,0.003652814,79.07185783,20.92814217,0.498,0.0,0.502,0.0,0.0,0.0,0.0,0.0,0.0,0.0,0.0,0.0,0.0,0.0
uoft6_240624_Ag-0.714-Cd-0.286_pp0_rep1,uoft,6,240624,Ag-0.714-Cd-0.286,Ag-0.728-Cd-0.272,1,HER,50,2.73,0.0,0.0,0.0,0.0,0.0,0.0,0.728,0.0,0.272,0.0,0.0,0.0,0.0,0.0,0.0,0.0,0.0,0.0,0.0,0.0
uoft6_240624_Ag-0.714-Cd-0.286_pp0_rep1,uoft,6,240624,Ag-0.714-Cd-0.286,Ag-0.728-Cd-0.272,1,CO2R,50,2.93,39.78112118,40.38801572,0.182742234,0.03203237,80.40862605,19.59137395,0.728,0.0,0.272,0.0,0.0,0.0,0.0,0.0,0.0,0.0,0.0,0.0,0.0,0.0
uoft6_240624_Ag-0.714-Cd-0.286_pp0_rep1,uoft,6,240624,Ag-0.714-Cd-0.286,Ag-0.728-Cd-0.272,1,CO2R,100,3.12,34.15137375,41.99410609,0.106783113,0.016437663,76.28649509,23.71350491,0.728,0.0,0.272,0.0,0.0,0.0,0.0,0.0,0.0,0.0,0.0,0.0,0.0,0.0
uoft6_240624_Ag-0.714-Cd-0.286_pp0_rep1,uoft,6,240624,Ag-0.714-Cd-0.286,Ag-0.728-Cd-0.272,1,CO2R,150,3.27,29.64950093,43.43811395,0.084032072,0.016859142,73.20300529,26.79699471,0.728,0.0,0.272,0.0,0.0,0.0,0.0,0.0,0.0,0.0,0.0,0.0,0.0,0.0
uoft6_240624_Ag-0.714-Cd-0.286_pp0_rep1,uoft,6,240624,Ag-0.714-Cd-0.286,Ag-0.728-Cd-0.272,1,CO2R,200,3.39,28.99589864,43.05869352,0.082013834,0.027185366,72.17516005,27.82483995,0.728,0.0,0.272,0.0,0.0,0.0,0.0,0.0,0.0,0.0,0.0,0.0,0.0,0.0
uoft6_240624_Ag-0.714-Cd-0.286_pp0_rep1,uoft,6,240624,Ag-0.714-Cd-0.286,Ag-0.728-Cd-0.272,1,CO2R,300,3.62,56.36422608,17.91011788,0.121828156,0.055354182,74.46223593,25.53776407,0.728,0.0,0.272,0.0,0.0,0.0,0.0,0.0,0.0,0.0,0.0,0.0,0.0,0.0
uoft6_240624_Ag-0.714-Cd-0.286_pp0_rep2,uoft,6,240624,Ag-0.714-Cd-0.286,Ag-0.728-Cd-0.272,2,HER,50,2.99,0.0,0.0,0.0,0.0,0.0,0.0,0.728,0.0,0.272,0.0,0.0,0.0,0.0,0.0,0.0,0.0,0.0,0.0,0.0,0.0
uoft6_240624_Ag-0.714-Cd-0.286_pp0_rep2,uoft,6,240624,Ag-0.714-Cd-0.286,Ag-0.728-Cd-0.272,2,CO2R,50,3.02,25.34390759,48.34479371,0.06605141,0.0,73.7666157,26.2333843,0.728,0.0,0.272,0.0,0.0,0.0,0.0,0.0,0.0,0.0,0.0,0.0,0.0,0.0
uoft6_240624_Ag-0.714-Cd-0.286_pp0_rep2,uoft,6,240624,Ag-0.714-Cd-0.286,Ag-0.728-Cd-0.272,2,CO2R,100,3.27,20.94896315,46.22298625,0.042382988,0.00295035,67.22321423,32.77678577,0.728,0.0,0.272,0.0,0.0,0.0,0.0,0.0,0.0,0.0,0.0,0.0,0.0,0.0
uoft6_240624_Ag-0.714-Cd-0.286_pp0_rep2,uoft,6,240624,Ag-0.714-Cd-0.286,Ag-0.728-Cd-0.272,2,CO2R,150,3.47,20.54866183,46.58153242,0.037796085,0.002528871,67.17612116,32.82387884,0.728,0.0,0.272,0.0,0.0,0.0,0.0,0.0,0.0,0.0,0.0,0.0,0.0,0.0
uoft6_240624_Ag-0.714-Cd-0.286_pp0_rep2,uoft,6,240624,Ag-0.714-Cd-0.286,Ag-0.728-Cd-0.272,2,CO2R,200,3.7,39.98106259,27.16355599,0.069078766,0.004214785,67.2275508,32.7724492,0.728,0.0,0.272,0.0,0.0,0.0,0.0,0.0,0.0,0.0,0.0,0.0,0.0,0.0
uoft6_240624_Ag-0.714-Cd-0.286_pp0_rep2,uoft,6,240624,Ag-0.714-Cd-0.286,Ag-0.728-Cd-0.272,2,CO2R,300,3.91,76.70614577,4.749508841,0.068987028,0.003231336,81.53644068,18.46355932,0.728,0.0,0.272,0.0,0.0,0.0,0.0,0.0,0.0,0.0,0.0,0.0,0.0,0.0
uoft6_240624_Ag-0.714-Cd-0.286_pp0_rep3,uoft,6,240624,Ag-0.714-Cd-0.286,Ag-0.728-Cd-0.272,3,HER,50,3.02,0.0,0.0,0.0,0.0,0.0,0.0,0.728,0.0,0.272,0.0,0.0,0.0,0.0,0.0,0.0,0.0,0.0,0.0,0.0,0.0
uoft6_240624_Ag-0.714-Cd-0.286_pp0_rep3,uoft,6,240624,Ag-0.714-Cd-0.286,Ag-0.728-Cd-0.272,3,CO2R,50,3.05,27.97170897,49.19941061,0.078160835,0.008429571,77.26957297,22.73042703,0.728,0.0,0.272,0.0,0.0,0.0,0.0,0.0,0.0,0.0,0.0,0.0,0.0,0.0
uoft6_240624_Ag-0.714-Cd-0.286_pp0_rep3,uoft,6,240624,Ag-0.714-Cd-0.286,Ag-0.728-Cd-0.272,3,CO2R,100,3.28,21.59367218,47.74066798,0.0522907,0.005057743,69.39959726,30.60040274,0.728,0.0,0.272,0.0,0.0,0.0,0.0,0.0,0.0,0.0,0.0,0.0,0.0,0.0
uoft6_240624_Ag-0.714-Cd-0.286_pp0_rep3,uoft,6,240624,Ag-0.714-Cd-0.286,Ag-0.728-Cd-0.272,3,CO2R,150,3.47,15.89152315,47.6129666,0.040731703,0.003652814,63.55414671,36.44585329,0.728,0.0,0.272,0.0,0.0,0.0,0.0,0.0,0.0,0.0,0.0,0.0,0.0,0.0
uoft6_240624_Ag-0.714-Cd-0.286_pp0_rep3,uoft,6,240624,Ag-0.714-Cd-0.286,Ag-0.728-Cd-0.272,3,CO2R,200,3.63,59.19332901,11.44523576,0.076234336,0.004004046,70.72868897,29.27131103,0.728,0.0,0.272,0.0,0.0,0.0,0.0,0.0,0.0,0.0,0.0,0.0,0.0,0.0
uoft6_240624_Ag-0.714-Cd-0.286_pp0_rep3,uoft,6,240624,Ag-0.714-Cd-0.286,Ag-0.728-Cd-0.272,3,CO2R,300,3.8,70.0397581,2.784872299,0.052474176,0.002669364,72.88652925,27.11347075,0.728,0.0,0.272,0.0,0.0,0.0,0.0,0.0,0.0,0.0,0.0,0.0,0.0,0.0
uoft6_240624_Au-0.7-Cd-0.3_pp0_rep1,uoft,6,240624,Au-0.7-Cd-0.3,Au-0.571-Cd-0.429,1,HER,50,2.83,0.0,0.0,0.0,0.0,0.0,0.0,0.0,0.571,0.429,0.0,0.0,0.0,0.0,0.0,0.0,0.0,0.0,0.0,0.0,0.0
uoft6_240624_Au-0.7-Cd-0.3_pp0_rep1,uoft,6,240624,Au-0.7-Cd-0.3,Au-0.571-Cd-0.429,1,CO2R,50,2.98,58.39921321,21.11493124,0.146413959,0.009272528,79.69454548,20.30545452,0.0,0.571,0.429,0.0,0.0,0.0,0.0,0.0,0.0,0.0,0.0,0.0,0.0,0.0
uoft6_240624_Au-0.7-Cd-0.3_pp0_rep1,uoft,6,240624,Au-0.7-Cd-0.3,Au-0.571-Cd-0.429,1,CO2R,100,3.22,56.00493837,26.43418468,0.085316405,0.005057743,82.54729167,17.45270833,0.0,0.571,0.429,0.0,0.0,0.0,0.0,0.0,0.0,0.0,0.0,0.0,0.0,0.0
uoft6_240624_Au-0.7-Cd-0.3_pp0_rep1,uoft,6,240624,Au-0.7-Cd-0.3,Au-0.571-Cd-0.429,1,CO2R,150,3.39,53.93458746,26.03143418,0.070454837,0.005057743,80.05768106,19.94231894,0.0,0.571,0.429,0.0,0.0,0.0,0.0,0.0,0.0,0.0,0.0,0.0,0.0,0.0
uoft6_240624_Au-0.7-Cd-0.3_pp0_rep1,uoft,6,240624,Au-0.7-Cd-0.3,Au-0.571-Cd-0.429,1,CO2R,200,3.56,62.71882651,16.99287819,0.067152267,0.004004046,79.79867832,20.20132168,0.0,0.571,0.429,0.0,0.0,0.0,0.0,0.0,0.0,0.0,0.0,0.0,0.0,0.0
uoft6_240624_Au-0.7-Cd-0.3_pp0_rep1,uoft,6,240624,Au-0.7-Cd-0.3,Au-0.571-Cd-0.429,1,CO2R,300,3.65,77.55843395,3.973477407,0.029723135,0.001685914,81.56892237,18.43107763,0.0,0.571,0.429,0.0,0.0,0.0,0.0,0.0,0.0,0.0,0.0,0.0,0.0,0.0
uoft6_240624_Au-0.8-Cd-0.2_pp0_rep1,uoft,6,240624,Au-0.8-Cd-0.2,Au-0.8-Cd-0.2,1,HER,50,2.73,0.0,0.0,0.0,0.0,0.0,0.0,0.0,0.8,0.2,0.0,0.0,0.0,0.0,0.0,0.0,0.0,0.0,0.0,0.0,0.0
uoft6_240624_Au-0.8-Cd-0.2_pp0_rep1,uoft,6,240624,Au-0.8-Cd-0.2,Au-0.8-Cd-0.2,1,CO2R,50,2.89,66.05662391,15.20628684,0.112287397,0.009272528,81.4101738,18.5898262,0.0,0.8,0.2,0.0,0.0,0.0,0.0,0.0,0.0,0.0,0.0,0.0,0.0,0.0
uoft6_240624_Au-0.8-Cd-0.2_pp0_rep1,uoft,6,240624,Au-0.8-Cd-0.2,Au-0.8-Cd-0.2,1,CO2R,100,3.1,63.1500973,17.76277014,0.071555694,0.004636264,81.00833675,18.99166325,0.0,0.8,0.2,0.0,0.0,0.0,0.0,0.0,0.0,0.0,0.0,0.0,0.0,0.0
uoft6_240624_Au-0.8-Cd-0.2_pp0_rep1,uoft,6,240624,Au-0.8-Cd-0.2,Au-0.8-Cd-0.2,1,CO2R,150,3.27,61.23333822,17.34282908,0.057611508,0.004495771,78.65475094,21.34524906,0.0,0.8,0.2,0.0,0.0,0.0,0.0,0.0,0.0,0.0,0.0,0.0,0.0,0.0
uoft6_240624_Au-0.8-Cd-0.2_pp0_rep1,uoft,6,240624,Au-0.8-Cd-0.2,Au-0.8-Cd-0.2,1,CO2R,200,3.46,67.93927473,9.275540275,0.058070198,0.004004046,77.29245941,22.70754059,0.0,0.8,0.2,0.0,0.0,0.0,0.0,0.0,0.0,0.0,0.0,0.0,0.0,0.0
uoft6_240624_Au-0.8-Cd-0.2_pp0_rep1,uoft,6,240624,Au-0.8-Cd-0.2,Au-0.8-Cd-0.2,1,CO2R,300,3.57,78.84952604,2.708742633,0.025319707,0.001404928,81.59043051,18.40956949,0.0,0.8,0.2,0.0,0.0,0.0,0.0,0.0,0.0,0.0,0.0,0.0,0.0,0.0
uoft6_240624_Au-0.8-Cd-0.2_pp0_rep2,uoft,6,240624,Au-0.8-Cd-0.2,Au-0.8-Cd-0.2,2,HER,50,2.81,0.0,0.0,0.0,0.0,0.0,0.0,0.0,0.8,0.2,0.0,0.0,0.0,0.0,0.0,0.0,0.0,0.0,0.0,0.0,0.0
uoft6_240624_Au-0.8-Cd-0.2_pp0_rep2,uoft,6,240624,Au-0.8-Cd-0.2,Au-0.8-Cd-0.2,2,CO2R,50,3.0,69.32725104,12.36247544,0.144212245,0.010958442,81.88246328,18.11753672,0.0,0.8,0.2,0.0,0.0,0.0,0.0,0.0,0.0,0.0,0.0,0.0,0.0,0.0
uoft6_240624_Au-0.8-Cd-0.2_pp0_rep2,uoft,6,240624,Au-0.8-Cd-0.2,Au-0.8-Cd-0.2,2,CO2R,100,3.24,63.00885141,14.62426326,0.094123259,0.006322178,77.7558032,22.2441968,0.0,0.8,0.2,0.0,0.0,0.0,0.0,0.0,0.0,0.0,0.0,0.0,0.0,0.0
uoft6_240624_Au-0.8-Cd-0.2_pp0_rep2,uoft,6,240624,Au-0.8-Cd-0.2,Au-0.8-Cd-0.2,2,CO2R,150,3.46,57.48728787,11.91060904,0.096141497,0.007586614,69.5279872,30.4720128,0.0,0.8,0.2,0.0,0.0,0.0,0.0,0.0,0.0,0.0,0.0,0.0,0.0,0.0
uoft6_240624_Au-0.8-Cd-0.2_pp0_rep2,uoft,6,240624,Au-0.8-Cd-0.2,Au-0.8-Cd-0.2,2,CO2R,200,3.58,72.66912888,5.245579568,0.053666771,0.003582568,77.98431506,22.01568494,0.0,0.8,0.2,0.0,0.0,0.0,0.0,0.0,0.0,0.0,0.0,0.0,0.0,0.0
uoft6_240624_Au-0.8-Cd-0.2_pp0_rep2,uoft,6,240624,Au-0.8-Cd-0.2,Au-0.8-Cd-0.2,2,CO2R,300,3.64,78.69739898,2.060412574,0.021650184,0.001404928,80.78449147,19.21550853,0.0,0.8,0.2,0.0,0.0,0.0,0.0,0.0,0.0,0.0,0.0,0.0,0.0,0.0
uoft6_240624_Au-0.8-Cd-0.2_pp0_rep3,uoft,6,240624,Au-0.8-Cd-0.2,Au-0.8-Cd-0.2,3,HER,50,2.73,0.0,0.0,0.0,0.0,0.0,0.0,0.0,0.8,0.2,0.0,0.0,0.0,0.0,0.0,0.0,0.0,0.0,0.0,0.0,0.0
uoft6_240624_Au-0.8-Cd-0.2_pp0_rep3,uoft,6,240624,Au-0.8-Cd-0.2,Au-0.8-Cd-0.2,3,CO2R,50,2.96,64.99571031,16.85658153,0.124396822,0.010115485,82.02041593,17.97958407,0.0,0.8,0.2,0.0,0.0,0.0,0.0,0.0,0.0,0.0,0.0,0.0,0.0,0.0
uoft6_240624_Au-0.8-Cd-0.2_pp0_rep3,uoft,6,240624,Au-0.8-Cd-0.2,Au-0.8-Cd-0.2,3,CO2R,100,3.21,66.53246563,18.67632613,0.073757408,0.006322178,85.30864298,14.69135702,0.0,0.8,0.2,0.0,0.0,0.0,0.0,0.0,0.0,0.0,0.0,0.0,0.0,0.0
uoft6_240624_Au-0.8-Cd-0.2_pp0_rep3,uoft,6,240624,Au-0.8-Cd-0.2,Au-0.8-Cd-0.2,3,CO2R,150,3.39,68.88823788,14.80844794,0.058345412,0.004776757,83.7756253,16.2243747,0.0,0.8,0.2,0.0,0.0,0.0,0.0,0.0,0.0,0.0,0.0,0.0,0.0,0.0
uoft6_240624_Au-0.8-Cd-0.2_pp0_rep3,uoft,6,240624,Au-0.8-Cd-0.2,Au-0.8-Cd-0.2,3,CO2R,200,3.54,78.15103894,6.663801572,0.046511201,0.002739611,84.87546002,15.12453998,0.0,0.8,0.2,0.0,0.0,0.0,0.0,0.0,0.0,0.0,0.0,0.0,0.0,0.0
uoft6_240624_Au-0.8-Cd-0.2_pp0_rep3,uoft,6,240624,Au-0.8-Cd-0.2,Au-0.8-Cd-0.2,3,CO2R,300,3.63,76.96017912,2.387033399,0.022751041,0.001404928,79.37548758,20.62451242,0.0,0.8,0.2,0.0,0.0,0.0,0.0,0.0,0.0,0.0,0.0,0.0,0.0,0.0
uoft6_240624_Au-0.833-Cd-0.167_pp0_rep1,uoft,6,240624,Au-0.833-Cd-0.167,Au-0.687-Cd-0.313,1,HER,50,2.84,0.0,0.0,0.0,0.0,0.0,0.0,0.0,0.687,0.313,0.0,0.0,0.0,0.0,0.0,0.0,0.0,0.0,0.0,0.0,0.0
uoft6_240624_Au-0.833-Cd-0.167_pp0_rep1,uoft,6,240624,Au-0.833-Cd-0.167,Au-0.687-Cd-0.313,1,CO2R,50,2.93,63.10866517,31.90078585,0.028622278,0.0,95.0440048,4.955995202,0.0,0.687,0.313,0.0,0.0,0.0,0.0,0.0,0.0,0.0,0.0,0.0,0.0,0.0
uoft6_240624_Au-0.833-Cd-0.167_pp0_rep1,uoft,6,240624,Au-0.833-Cd-0.167,Au-0.687-Cd-0.313,1,CO2R,100,3.18,56.2077047,28.7475442,0.022567565,0.001685914,84.98345671,15.01654329,0.0,0.687,0.313,0.0,0.0,0.0,0.0,0.0,0.0,0.0,0.0,0.0,0.0,0.0
uoft6_240624_Au-0.833-Cd-0.167_pp0_rep1,uoft,6,240624,Au-0.833-Cd-0.167,Au-0.687-Cd-0.313,1,CO2R,150,3.36,55.14867438,21.83693517,0.021283232,0.001404928,77.01192251,22.98807749,0.0,0.687,0.313,0.0,0.0,0.0,0.0,0.0,0.0,0.0,0.0,0.0,0.0,0.0
uoft6_240624_Au-0.833-Cd-0.167_pp0_rep1,uoft,6,240624,Au-0.833-Cd-0.167,Au-0.687-Cd-0.313,1,CO2R,200,3.58,72.55895708,8.737721022,0.02944792,0.001685914,81.33176627,18.66823373,0.0,0.687,0.313,0.0,0.0,0.0,0.0,0.0,0.0,0.0,0.0,0.0,0.0,0.0
uoft6_240624_Au-0.833-Cd-0.167_pp0_rep1,uoft,6,240624,Au-0.833-Cd-0.167,Au-0.687-Cd-0.313,1,CO2R,300,3.7,72.66693172,2.861001965,0.021099756,0.001123943,75.55312313,24.44687687,0.0,0.687,0.313,0.0,0.0,0.0,0.0,0.0,0.0,0.0,0.0,0.0,0.0,0.0
uoft6_240624_Au-0.833-Cd-0.167_pp0_rep2,uoft,6,240624,Au-0.833-Cd-0.167,Au-0.687-Cd-0.313,2,HER,50,2.8,0.0,0.0,0.0,0.0,0.0,0.0,0.0,0.687,0.313,0.0,0.0,0.0,0.0,0.0,0.0,0.0,0.0,0.0,0.0,0.0
uoft6_240624_Au-0.833-Cd-0.167_pp0_rep2,uoft,6,240624,Au-0.833-Cd-0.167,Au-0.687-Cd-0.313,2,CO2R,50,2.91,52.93142773,30.25049116,0.029723135,0.0,83.21658494,16.78341506,0.0,0.687,0.313,0.0,0.0,0.0,0.0,0.0,0.0,0.0,0.0,0.0,0.0,0.0
uoft6_240624_Au-0.833-Cd-0.167_pp0_rep2,uoft,6,240624,Au-0.833-Cd-0.167,Au-0.687-Cd-0.313,2,CO2R,100,3.12,59.07217142,28.59282908,0.018164138,0.0,87.68662467,12.31337533,0.0,0.687,0.313,0.0,0.0,0.0,0.0,0.0,0.0,0.0,0.0,0.0,0.0,0.0
uoft6_240624_Au-0.833-Cd-0.167_pp0_rep2,uoft,6,240624,Au-0.833-Cd-0.167,Au-0.687-Cd-0.313,2,CO2R,150,3.27,62.3591203,24.56777996,0.017613709,0.001123943,86.94860366,13.05139634,0.0,0.687,0.313,0.0,0.0,0.0,0.0,0.0,0.0,0.0,0.0,0.0,0.0,0.0
uoft6_240624_Au-0.833-Cd-0.167_pp0_rep2,uoft,6,240624,Au-0.833-Cd-0.167,Au-0.687-Cd-0.313,2,CO2R,200,3.47,64.30423319,15.26890963,0.028347063,0.001475175,79.60667224,20.39332776,0.0,0.687,0.313,0.0,0.0,0.0,0.0,0.0,0.0,0.0,0.0,0.0,0.0,0.0
uoft6_240624_Au-0.833-Cd-0.167_pp0_rep2,uoft,6,240624,Au-0.833-Cd-0.167,Au-0.687-Cd-0.313,2,CO2R,300,3.66,75.90512461,5.12524558,0.02660404,0.001545421,81.06132063,18.93867937,0.0,0.687,0.313,0.0,0.0,0.0,0.0,0.0,0.0,0.0,0.0,0.0,0.0,0.0
uoft6_240624_Au-0.889-Cd-0.111_pp0_rep1,uoft,6,240624,Au-0.889-Cd-0.111,Au-0.682-Cd-0.318,1,HER,50,2.97,0.0,0.0,0.0,0.0,0.0,0.0,0.0,0.682,0.318,0.0,0.0,0.0,0.0,0.0,0.0,0.0,0.0,0.0,0.0,0.0
uoft6_240624_Au-0.889-Cd-0.111_pp0_rep1,uoft,6,240624,Au-0.889-Cd-0.111,Au-0.682-Cd-0.318,1,CO2R,50,2.99,27.50340036,48.22691552,0.053941985,0.004214785,75.79835847,24.20164153,0.0,0.682,0.318,0.0,0.0,0.0,0.0,0.0,0.0,0.0,0.0,0.0,0.0,0.0
uoft6_240624_Au-0.889-Cd-0.111_pp0_rep1,uoft,6,240624,Au-0.889-Cd-0.111,Au-0.682-Cd-0.318,1,CO2R,100,3.22,27.35524912,48.521611,0.038529989,0.00295035,75.92476624,24.07523376,0.0,0.682,0.318,0.0,0.0,0.0,0.0,0.0,0.0,0.0,0.0,0.0,0.0,0.0
uoft6_240624_Au-0.889-Cd-0.111_pp0_rep1,uoft,6,240624,Au-0.889-Cd-0.111,Au-0.682-Cd-0.318,1,CO2R,150,3.44,33.47716002,36.58644401,0.038896941,0.002809857,70.11025373,29.88974627,0.0,0.682,0.318,0.0,0.0,0.0,0.0,0.0,0.0,0.0,0.0,0.0,0.0,0.0
uoft6_240624_Au-0.889-Cd-0.111_pp0_rep1,uoft,6,240624,Au-0.889-Cd-0.111,Au-0.682-Cd-0.318,1,CO2R,200,3.64,68.33444935,9.754420432,0.094398473,0.005057743,78.20142471,21.79857529,0.0,0.682,0.318,0.0,0.0,0.0,0.0,0.0,0.0,0.0,0.0,0.0,0.0,0.0
uoft6_240624_Au-0.889-Cd-0.111_pp0_rep1,uoft,6,240624,Au-0.889-Cd-0.111,Au-0.682-Cd-0.318,1,CO2R,300,3.74,70.84873088,5.203831041,0.046419463,0.002247886,76.10617218,23.89382782,0.0,0.682,0.318,0.0,0.0,0.0,0.0,0.0,0.0,0.0,0.0,0.0,0.0,0.0
uoft6_240624_Au-0.889-Cd-0.111_pp0_rep2,uoft,6,240624,Au-0.889-Cd-0.111,Au-0.682-Cd-0.318,2,HER,50,2.85,0.0,0.0,0.0,0.0,0.0,0.0,0.0,0.682,0.318,0.0,0.0,0.0,0.0,0.0,0.0,0.0,0.0,0.0,0.0,0.0
uoft6_240624_Au-0.889-Cd-0.111_pp0_rep2,uoft,6,240624,Au-0.889-Cd-0.111,Au-0.682-Cd-0.318,2,CO2R,50,2.92,38.31718596,45.44204322,0.085866833,0.006743657,83.86567982,16.13432018,0.0,0.682,0.318,0.0,0.0,0.0,0.0,0.0,0.0,0.0,0.0,0.0,0.0,0.0
uoft6_240624_Au-0.889-Cd-0.111_pp0_rep2,uoft,6,240624,Au-0.889-Cd-0.111,Au-0.682-Cd-0.318,2,CO2R,100,3.16,34.23047145,43.11394892,0.063299268,0.004214785,77.42033737,22.57966263,0.0,0.682,0.318,0.0,0.0,0.0,0.0,0.0,0.0,0.0,0.0,0.0,0.0,0.0
uoft6_240624_Au-0.889-Cd-0.111_pp0_rep2,uoft,6,240624,Au-0.889-Cd-0.111,Au-0.682-Cd-0.318,2,CO2R,150,3.35,40.77381824,35.82023576,0.047336844,0.003371828,76.65069416,23.34930584,0.0,0.682,0.318,0.0,0.0,0.0,0.0,0.0,0.0,0.0,0.0,0.0,0.0,0.0
uoft6_240624_Au-0.889-Cd-0.111_pp0_rep2,uoft,6,240624,Au-0.889-Cd-0.111,Au-0.682-Cd-0.318,2,CO2R,200,3.53,50.42038963,22.92730845,0.048988129,0.003371828,73.40549524,26.59450476,0.0,0.682,0.318,0.0,0.0,0.0,0.0,0.0,0.0,0.0,0.0,0.0,0.0,0.0
uoft6_240624_Au-0.889-Cd-0.111_pp0_rep2,uoft,6,240624,Au-0.889-Cd-0.111,Au-0.682-Cd-0.318,2,CO2R,300,3.67,74.40561636,5.8521611,0.044768178,0.002528871,80.31067647,19.68932353,0.0,0.682,0.318,0.0,0.0,0.0,0.0,0.0,0.0,0.0,0.0,0.0,0.0,0.0
uoft6_240624_Au-0.889-Cd-0.111_pp0_rep3,uoft,6,240624,Au-0.889-Cd-0.111,Au-0.682-Cd-0.318,3,HER,50,2.97,0.0,0.0,0.0,0.0,0.0,0.0,0.0,0.682,0.318,0.0,0.0,0.0,0.0,0.0,0.0,0.0,0.0,0.0,0.0,0.0
uoft6_240624_Au-0.889-Cd-0.111_pp0_rep3,uoft,6,240624,Au-0.889-Cd-0.111,Au-0.682-Cd-0.318,3,CO2R,50,3.03,39.26635837,45.81041257,0.064950553,0.004214785,85.15681068,14.84318932,0.0,0.682,0.318,0.0,0.0,0.0,0.0,0.0,0.0,0.0,0.0,0.0,0.0,0.0
uoft6_240624_Au-0.889-Cd-0.111_pp0_rep3,uoft,6,240624,Au-0.889-Cd-0.111,Au-0.682-Cd-0.318,3,CO2R,100,3.28,31.32520036,42.95923379,0.0522907,0.004214785,74.34785971,25.65214029,0.0,0.682,0.318,0.0,0.0,0.0,0.0,0.0,0.0,0.0,0.0,0.0,0.0,0.0
uoft6_240624_Au-0.889-Cd-0.111_pp0_rep3,uoft,6,240624,Au-0.889-Cd-0.111,Au-0.682-Cd-0.318,3,CO2R,150,3.46,36.72895436,37.64243615,0.044401226,0.005338728,74.42673243,25.57326757,0.0,0.682,0.318,0.0,0.0,0.0,0.0,0.0,0.0,0.0,0.0,0.0,0.0,0.0
uoft6_240624_Au-0.889-Cd-0.111_pp0_rep3,uoft,6,240624,Au-0.889-Cd-0.111,Au-0.682-Cd-0.318,3,CO2R,200,3.63,40.46851786,28.71439096,0.055318056,0.011801399,69.2544769,30.7455231,0.0,0.682,0.318,0.0,0.0,0.0,0.0,0.0,0.0,0.0,0.0,0.0,0.0,0.0
uoft6_240624_Au-0.889-Cd-0.111_pp0_rep3,uoft,6,240624,Au-0.889-Cd-0.111,Au-0.682-Cd-0.318,3,CO2R,300,3.84,64.24114336,10.27259332,0.087885071,0.019668999,74.62689271,25.37310729,0.0,0.682,0.318,0.0,0.0,0.0,0.0,0.0,0.0,0.0,0.0,0.0,0.0,0.0
uoft6_240624_Cd-0.667-Tl-0.333_pp0_rep1,uoft,6,240624,Cd-0.667-Tl-0.333,Cd-0.892-Tl-0.108,1,CO2R,50,3.08,34.70129109,16.66502947,0.160725098,0.013487313,51.56425894,48.43574106,0.0,0.0,0.892,0.0,0.0,0.0,0.0,0.0,0.0,0.0,0.0,0.0,0.108,0.0
uoft6_240624_Cd-0.667-Tl-0.333_pp0_rep1,uoft,6,240624,Cd-0.667-Tl-0.333,Cd-0.892-Tl-0.108,1,HER,50,3.08,0.0,0.0,0.0,0.0,0.0,0.0,0.0,0.0,0.892,0.0,0.0,0.0,0.0,0.0,0.0,0.0,0.0,0.0,0.108,0.0
uoft6_240624_Cd-0.667-Tl-0.333_pp0_rep1,uoft,6,240624,Cd-0.667-Tl-0.333,Cd-0.892-Tl-0.108,1,CO2R,100,3.32,28.66412773,17.28388998,0.10788397,0.009272528,46.08296868,53.91703132,0.0,0.0,0.892,0.0,0.0,0.0,0.0,0.0,0.0,0.0,0.0,0.0,0.108,0.0
uoft6_240624_Cd-0.667-Tl-0.333_pp0_rep1,uoft,6,240624,Cd-0.667-Tl-0.333,Cd-0.892-Tl-0.108,1,CO2R,150,3.46,25.21207809,17.35265226,0.077059978,0.006181685,42.66049405,57.33950595,0.0,0.0,0.892,0.0,0.0,0.0,0.0,0.0,0.0,0.0,0.0,0.0,0.108,0.0
uoft6_240624_Cd-0.667-Tl-0.333_pp0_rep1,uoft,6,240624,Cd-0.667-Tl-0.333,Cd-0.892-Tl-0.108,1,CO2R,200,3.56,21.46247044,16.26350688,0.058620626,0.004425525,37.798415,62.201585,0.0,0.0,0.892,0.0,0.0,0.0,0.0,0.0,0.0,0.0,0.0,0.0,0.108,0.0
uoft6_240624_Cd-0.667-Tl-0.333_pp0_rep1,uoft,6,240624,Cd-0.667-Tl-0.333,Cd-0.892-Tl-0.108,1,CO2R,300,3.79,56.83169767,2.175834971,0.06274884,0.003231336,59.08142147,40.91857853,0.0,0.0,0.892,0.0,0.0,0.0,0.0,0.0,0.0,0.0,0.0,0.0,0.108,0.0
uoft6_240624_Cd-0.667-Tl-0.333_pp0_rep2,uoft,6,240624,Cd-0.667-Tl-0.333,Cd-0.892-Tl-0.108,2,HER,50,3.02,0.0,0.0,0.0,0.0,0.0,0.0,0.0,0.0,0.892,0.0,0.0,0.0,0.0,0.0,0.0,0.0,0.0,0.0,0.108,0.0
uoft6_240624_Cd-0.667-Tl-0.333_pp0_rep2,uoft,6,240624,Cd-0.667-Tl-0.333,Cd-0.892-Tl-0.108,2,CO2R,50,3.09,44.6525351,16.67976424,0.217969653,0.017702099,61.60850295,38.39149705,0.0,0.0,0.892,0.0,0.0,0.0,0.0,0.0,0.0,0.0,0.0,0.0,0.108,0.0
uoft6_240624_Cd-0.667-Tl-0.333_pp0_rep2,uoft,6,240624,Cd-0.667-Tl-0.333,Cd-0.892-Tl-0.108,2,CO2R,100,3.33,37.35420285,17.67436149,0.149166101,0.012644356,55.21657222,44.78342778,0.0,0.0,0.892,0.0,0.0,0.0,0.0,0.0,0.0,0.0,0.0,0.0,0.108,0.0
uoft6_240624_Cd-0.667-Tl-0.333_pp0_rep2,uoft,6,240624,Cd-0.667-Tl-0.333,Cd-0.892-Tl-0.108,2,CO2R,150,3.5,33.12352215,16.39489194,0.113755206,0.009553514,49.66050587,50.33949413,0.0,0.0,0.892,0.0,0.0,0.0,0.0,0.0,0.0,0.0,0.0,0.0,0.108,0.0
uoft6_240624_Cd-0.667-Tl-0.333_pp0_rep2,uoft,6,240624,Cd-0.667-Tl-0.333,Cd-0.892-Tl-0.108,2,CO2R,200,3.62,31.18458223,13.6959725,0.096875401,0.007375875,45.00037616,54.99962384,0.0,0.0,0.892,0.0,0.0,0.0,0.0,0.0,0.0,0.0,0.0,0.0,0.108,0.0
uoft6_240624_Cd-0.667-Tl-0.333_pp0_rep2,uoft,6,240624,Cd-0.667-Tl-0.333,Cd-0.892-Tl-0.108,2,CO2R,300,3.8,70.31199648,2.929764244,0.076876502,0.003371828,73.33107106,26.66892894,0.0,0.0,0.892,0.0,0.0,0.0,0.0,0.0,0.0,0.0,0.0,0.0,0.108,0.0
uoft6_240624_Cd-0.667-Tl-0.333_pp0_rep3,uoft,6,240624,Cd-0.667-Tl-0.333,Cd-0.892-Tl-0.108,3,HER,50,2.99,0.0,0.0,0.0,0.0,0.0,0.0,0.0,0.0,0.892,0.0,0.0,0.0,0.0,0.0,0.0,0.0,0.0,0.0,0.108,0.0
uoft6_240624_Cd-0.667-Tl-0.333_pp0_rep3,uoft,6,240624,Cd-0.667-Tl-0.333,Cd-0.892-Tl-0.108,3,CO2R,50,3.07,38.0033062,20.23084479,0.178338807,0.014330271,58.45450036,41.54549964,0.0,0.0,0.892,0.0,0.0,0.0,0.0,0.0,0.0,0.0,0.0,0.0,0.108,0.0
uoft6_240624_Cd-0.667-Tl-0.333_pp0_rep3,uoft,6,240624,Cd-0.667-Tl-0.333,Cd-0.892-Tl-0.108,3,CO2R,100,3.31,28.91648706,21.00442043,0.116140396,0.008008092,50.06285045,49.93714955,0.0,0.0,0.892,0.0,0.0,0.0,0.0,0.0,0.0,0.0,0.0,0.0,0.108,0.0
uoft6_240624_Cd-0.667-Tl-0.333_pp0_rep3,uoft,6,240624,Cd-0.667-Tl-0.333,Cd-0.892-Tl-0.108,3,CO2R,150,3.5,27.6180711,19.46463654,0.085866833,0.006743657,47.18882876,52.81117124,0.0,0.0,0.892,0.0,0.0,0.0,0.0,0.0,0.0,0.0,0.0,0.0,0.108,0.0
uoft6_240624_Cd-0.667-Tl-0.333_pp0_rep3,uoft,6,240624,Cd-0.667-Tl-0.333,Cd-0.892-Tl-0.108,3,CO2R,200,3.63,25.33511896,16.10142436,0.071005266,0.005268482,41.52344432,58.47655568,0.0,0.0,0.892,0.0,0.0,0.0,0.0,0.0,0.0,0.0,0.0,0.0,0.108,0.0
uoft6_240624_Cd-0.667-Tl-0.333_pp0_rep3,uoft,6,240624,Cd-0.667-Tl-0.333,Cd-0.892-Tl-0.108,3,CO2R,300,3.86,66.32697901,2.138998035,0.075775645,0.0039338,68.55408944,31.44591056,0.0,0.0,0.892,0.0,0.0,0.0,0.0,0.0,0.0,0.0,0.0,0.0,0.108,0.0
uoft7_240716_Ag-0.1-Au-0.5-Pd-0.4_pp0_rep1,uoft,7,240716,Ag-0.1-Au-0.5-Pd-0.4,Ag-0.238-Au-0.367-Pd-0.394,1,HER,50,2.67,0.0,0.0,0.0,0.0,0.0,0.0,0.238,0.367,0.0,0.0,0.0,0.0,0.0,0.0,0.394,0.0,0.0,0.0,0.0,0.0
uoft7_240716_Ag-0.1-Au-0.5-Pd-0.4_pp0_rep1,uoft,7,240716,Ag-0.1-Au-0.5-Pd-0.4,Ag-0.238-Au-0.367-Pd-0.394,1,CO2R,50,2.91,66.38054782,19.11100196,0.048437701,0.0,85.54789615,14.45210385,0.238,0.367,0.0,0.0,0.0,0.0,0.0,0.0,0.394,0.0,0.0,0.0,0.0,0.0
uoft7_240716_Ag-0.1-Au-0.5-Pd-0.4_pp0_rep1,uoft,7,240716,Ag-0.1-Au-0.5-Pd-0.4,Ag-0.238-Au-0.367-Pd-0.394,1,CO2R,100,3.19,75.30603277,15.69990177,0.054492413,0.003371828,91.07220172,8.927798275,0.238,0.367,0.0,0.0,0.0,0.0,0.0,0.0,0.394,0.0,0.0,0.0,0.0,0.0
uoft7_240716_Ag-0.1-Au-0.5-Pd-0.4_pp0_rep1,uoft,7,240716,Ag-0.1-Au-0.5-Pd-0.4,Ag-0.238-Au-0.367-Pd-0.394,1,CO2R,150,3.38,74.03754002,12.23477407,0.063115792,0.004214785,86.34722379,13.65277621,0.238,0.367,0.0,0.0,0.0,0.0,0.0,0.0,0.394,0.0,0.0,0.0,0.0,0.0
uoft7_240716_Ag-0.1-Au-0.5-Pd-0.4_pp0_rep1,uoft,7,240716,Ag-0.1-Au-0.5-Pd-0.4,Ag-0.238-Au-0.367-Pd-0.394,1,CO2R,200,3.55,76.60455335,7.485265226,0.075959122,0.00568996,84.18357778,15.81642222,0.238,0.367,0.0,0.0,0.0,0.0,0.0,0.0,0.394,0.0,0.0,0.0,0.0,0.0
uoft7_240716_Ag-0.1-Au-0.5-Pd-0.4_pp0_rep1,uoft,7,240716,Ag-0.1-Au-0.5-Pd-0.4,Ag-0.238-Au-0.367-Pd-0.394,1,CO2R,300,3.66,77.80137689,0.891453831,0.031924848,0.002247886,78.73112254,21.26887746,0.238,0.367,0.0,0.0,0.0,0.0,0.0,0.0,0.394,0.0,0.0,0.0,0.0,0.0
uoft7_240716_Ag-0.1-Au-0.5-Pd-0.4_pp0_rep2,uoft,7,240716,Ag-0.1-Au-0.5-Pd-0.4,Ag-0.238-Au-0.367-Pd-0.394,2,HER,50,2.68,0.0,0.0,0.0,0.0,0.0,0.0,0.238,0.367,0.0,0.0,0.0,0.0,0.0,0.0,0.394,0.0,0.0,0.0,0.0,0.0
uoft7_240716_Ag-0.1-Au-0.5-Pd-0.4_pp0_rep2,uoft,7,240716,Ag-0.1-Au-0.5-Pd-0.4,Ag-0.238-Au-0.367-Pd-0.394,2,CO2R,50,2.98,72.07683777,21.43909627,0.035227419,0.0,93.55709294,6.442907057,0.238,0.367,0.0,0.0,0.0,0.0,0.0,0.0,0.394,0.0,0.0,0.0,0.0,0.0
uoft7_240716_Ag-0.1-Au-0.5-Pd-0.4_pp0_rep2,uoft,7,240716,Ag-0.1-Au-0.5-Pd-0.4,Ag-0.238-Au-0.367-Pd-0.394,2,CO2R,100,3.29,78.30923434,15.71463654,0.044034273,0.00295035,94.07629271,5.923707292,0.238,0.367,0.0,0.0,0.0,0.0,0.0,0.0,0.394,0.0,0.0,0.0,0.0,0.0
uoft7_240716_Ag-0.1-Au-0.5-Pd-0.4_pp0_rep2,uoft,7,240716,Ag-0.1-Au-0.5-Pd-0.4,Ag-0.238-Au-0.367-Pd-0.394,2,CO2R,150,3.52,76.5406265,8.654223969,0.06605141,0.004776757,85.27325777,14.72674223,0.238,0.367,0.0,0.0,0.0,0.0,0.0,0.0,0.394,0.0,0.0,0.0,0.0,0.0
uoft7_240716_Ag-0.1-Au-0.5-Pd-0.4_pp0_rep2,uoft,7,240716,Ag-0.1-Au-0.5-Pd-0.4,Ag-0.238-Au-0.367-Pd-0.394,2,CO2R,200,3.55,86.63771998,1.797642436,0.042933417,0.002528871,88.48601476,11.51398524,0.238,0.367,0.0,0.0,0.0,0.0,0.0,0.0,0.394,0.0,0.0,0.0,0.0,0.0
uoft7_240716_Ag-0.1-Au-0.5-Pd-0.4_pp0_rep2,uoft,7,240716,Ag-0.1-Au-0.5-Pd-0.4,Ag-0.238-Au-0.367-Pd-0.394,2,CO2R,300,3.73,80.43440959,1.532416503,0.044217749,0.003793307,82.01994482,17.98005518,0.238,0.367,0.0,0.0,0.0,0.0,0.0,0.0,0.394,0.0,0.0,0.0,0.0,0.0
uoft7_240716_Ag-0.1-Au-0.5-Pd-0.4_pp0_rep3,uoft,7,240716,Ag-0.1-Au-0.5-Pd-0.4,Ag-0.238-Au-0.367-Pd-0.394,3,HER,50,2.65,0.0,0.0,0.0,0.0,0.0,0.0,0.238,0.367,0.0,0.0,0.0,0.0,0.0,0.0,0.394,0.0,0.0,0.0,0.0,0.0
uoft7_240716_Ag-0.1-Au-0.5-Pd-0.4_pp0_rep3,uoft,7,240716,Ag-0.1-Au-0.5-Pd-0.4,Ag-0.238-Au-0.367-Pd-0.394,3,CO2R,50,2.94,65.28950177,21.92534381,0.034126562,0.0,87.25490363,12.74509637,0.238,0.367,0.0,0.0,0.0,0.0,0.0,0.0,0.394,0.0,0.0,0.0,0.0,0.0
uoft7_240716_Ag-0.1-Au-0.5-Pd-0.4_pp0_rep3,uoft,7,240716,Ag-0.1-Au-0.5-Pd-0.4,Ag-0.238-Au-0.367-Pd-0.394,3,CO2R,100,3.24,59.56621817,15.81777996,0.055042842,0.00295035,75.44891139,24.55108861,0.238,0.367,0.0,0.0,0.0,0.0,0.0,0.0,0.394,0.0,0.0,0.0,0.0,0.0
uoft7_240716_Ag-0.1-Au-0.5-Pd-0.4_pp0_rep3,uoft,7,240716,Ag-0.1-Au-0.5-Pd-0.4,Ag-0.238-Au-0.367-Pd-0.394,3,CO2R,150,3.47,75.49436063,10.57465619,0.092838926,0.005619714,86.17966797,13.82033203,0.238,0.367,0.0,0.0,0.0,0.0,0.0,0.0,0.394,0.0,0.0,0.0,0.0,0.0
uoft7_240716_Ag-0.1-Au-0.5-Pd-0.4_pp0_rep3,uoft,7,240716,Ag-0.1-Au-0.5-Pd-0.4,Ag-0.238-Au-0.367-Pd-0.394,3,CO2R,200,3.57,85.92144636,1.992878193,0.053391556,0.004004046,87.97814594,12.02185406,0.238,0.367,0.0,0.0,0.0,0.0,0.0,0.0,0.394,0.0,0.0,0.0,0.0,0.0
uoft7_240716_Ag-0.1-Au-0.5-Pd-0.4_pp0_rep3,uoft,7,240716,Ag-0.1-Au-0.5-Pd-0.4,Ag-0.238-Au-0.367-Pd-0.394,3,CO2R,300,3.65,83.55646697,0.50589391,0.022567565,0.001685914,84.08875629,15.91124371,0.238,0.367,0.0,0.0,0.0,0.0,0.0,0.0,0.394,0.0,0.0,0.0,0.0,0.0
uoft7_240716_Au-0.556-Pd-0.444_pp0_rep1,uoft,7,240716,Au-0.556-Pd-0.444,Au-0.494-Pd-0.506,1,HER,50,2.71,0.0,0.0,0.0,0.0,0.0,0.0,0.0,0.494,0.0,0.0,0.0,0.0,0.0,0.0,0.506,0.0,0.0,0.0,0.0,0.0
uoft7_240716_Au-0.556-Pd-0.444_pp0_rep1,uoft,7,240716,Au-0.556-Pd-0.444,Au-0.494-Pd-0.506,1,CO2R,50,3.01,83.24719078,3.831041257,0.050639414,0.0,87.13776868,12.86223132,0.0,0.494,0.0,0.0,0.0,0.0,0.0,0.0,0.506,0.0,0.0,0.0,0.0,0.0
uoft7_240716_Au-0.556-Pd-0.444_pp0_rep1,uoft,7,240716,Au-0.556-Pd-0.444,Au-0.494-Pd-0.506,1,CO2R,100,3.29,79.90813786,2.040766208,0.066601838,0.004214785,82.02713505,17.97286495,0.0,0.494,0.0,0.0,0.0,0.0,0.0,0.0,0.506,0.0,0.0,0.0,0.0,0.0
uoft7_240716_Au-0.556-Pd-0.444_pp0_rep1,uoft,7,240716,Au-0.556-Pd-0.444,Au-0.494-Pd-0.506,1,CO2R,150,3.46,85.62723639,1.360510806,0.079995597,0.005338728,87.08263782,12.91736218,0.0,0.494,0.0,0.0,0.0,0.0,0.0,0.0,0.506,0.0,0.0,0.0,0.0,0.0
uoft7_240716_Au-0.556-Pd-0.444_pp0_rep1,uoft,7,240716,Au-0.556-Pd-0.444,Au-0.494-Pd-0.506,1,CO2R,200,3.55,87.30188956,0.412573674,0.048162486,0.002739611,87.77006109,12.22993891,0.0,0.494,0.0,0.0,0.0,0.0,0.0,0.0,0.506,0.0,0.0,0.0,0.0,0.0
uoft7_240716_Au-0.556-Pd-0.444_pp0_rep1,uoft,7,240716,Au-0.556-Pd-0.444,Au-0.494-Pd-0.506,1,CO2R,300,3.64,83.43258909,0.0,0.020732804,0.001404928,83.45719828,16.54280172,0.0,0.494,0.0,0.0,0.0,0.0,0.0,0.0,0.506,0.0,0.0,0.0,0.0,0.0
uoft7_240716_Au-0.556-Pd-0.444_pp0_rep2,uoft,7,240716,Au-0.556-Pd-0.444,Au-0.494-Pd-0.506,2,HER,50,2.57,0.0,0.0,0.0,0.0,0.0,0.0,0.0,0.494,0.0,0.0,0.0,0.0,0.0,0.0,0.506,0.0,0.0,0.0,0.0,0.0
uoft7_240716_Au-0.556-Pd-0.444_pp0_rep2,uoft,7,240716,Au-0.556-Pd-0.444,Au-0.494-Pd-0.506,2,CO2R,50,2.91,53.00048128,31.14931238,0.014311139,0.0,84.16805913,15.83194087,0.0,0.494,0.0,0.0,0.0,0.0,0.0,0.0,0.506,0.0,0.0,0.0,0.0,0.0
uoft7_240716_Au-0.556-Pd-0.444_pp0_rep2,uoft,7,240716,Au-0.556-Pd-0.444,Au-0.494-Pd-0.506,2,CO2R,100,3.22,63.61526711,19.97298625,0.023668422,0.0,83.61538182,16.38461818,0.0,0.494,0.0,0.0,0.0,0.0,0.0,0.0,0.506,0.0,0.0,0.0,0.0,0.0
uoft7_240716_Au-0.556-Pd-0.444_pp0_rep2,uoft,7,240716,Au-0.556-Pd-0.444,Au-0.494-Pd-0.506,2,CO2R,150,3.42,65.26690243,11.11984283,0.030823991,0.001685914,76.42320949,23.57679051,0.0,0.494,0.0,0.0,0.0,0.0,0.0,0.0,0.506,0.0,0.0,0.0,0.0,0.0
uoft7_240716_Au-0.556-Pd-0.444_pp0_rep2,uoft,7,240716,Au-0.556-Pd-0.444,Au-0.494-Pd-0.506,2,CO2R,200,3.58,78.81583628,5.205058939,0.035227419,0.002318132,84.06387797,15.93612203,0.0,0.494,0.0,0.0,0.0,0.0,0.0,0.0,0.506,0.0,0.0,0.0,0.0,0.0
