Repository: Jehadabed/ocx24-dashboard

# OCx24 Dashboard

An interactive web dashboard for exploring and analyzing  data from OCx24 experiments, featuring HER (Hydrogen Evolution Reaction) and CO2RR (CO2 Reduction Reaction) performance data, as well as XRD (X-ray Diffraction) data.

This project is part of the OCx24 research: https://ai.meta.com/blog/open-catalyst-simulations-experiments/.

## Features

- **Interactive Data Filtering**: Filter data by source, batch, reaction type, element count, and voltage/current density ranges
- **Data Aggregation**: Average data across multiple replicates with statistical analysis
- **Interactive Plots**: Dedicated plotting interfaces for HER and CO2RR performance visualization

File: Data/DashboardData-250923.csv (part 6 of 21)
sample id,source,batch number,batch date,target composition,xrf composition,rep,reaction,current density,voltage,fe_h2,fe_co,fe_ch4,fe_c2h4,fe_gas_total,fe_liquid,Ag,Au,Cd,Cu,Ga,Hg,In,Mn,Mo,Nb,Ni,Pd,Pt,Rh,Sn,Tl,W,Zn
uoft5_240507_Au-0.5-Cd-0.25-Tl-0.25_pp0_rep1,uoft,5,240507,Au-0.5-Cd-0.25-Tl-0.25,Au-0.556-Cd-0.357-Tl-0.088,1,CO2R,50,3.28,83.3011781,0.0,0.081463406,0.004214785,83.40069643,16.59930357,0.0,0.556,0.357,0.0,0.0,0.0,0.0,0.0,0.0,0.0,0.0,0.0,0.0,0.0,0.0,0.088,0.0,0.0
uoft5_240507_Au-0.5-Cd-0.25-Tl-0.25_pp0_rep1,uoft,5,240507,Au-0.5-Cd-0.25-Tl-0.25,Au-0.556-Cd-0.357-Tl-0.088,1,CO2R,100,3.6,71.59032413,1.66502947,0.097976258,0.005057743,73.37272204,26.62727796,0.0,0.556,0.357,0.0,0.0,0.0,0.0,0.0,0.0,0.0,0.0,0.0,0.0,0.0,0.0,0.088,0.0,0.0
uoft5_240507_Au-0.5-Cd-0.25-Tl-0.25_pp0_rep1,uoft,5,240507,Au-0.5-Cd-0.25-Tl-0.25,Au-0.556-Cd-0.357-Tl-0.088,1,CO2R,150,3.77,81.57944297,0.746561886,0.065684458,0.003371828,82.40264027,17.59735973,0.0,0.556,0.357,0.0,0.0,0.0,0.0,0.0,0.0,0.0,0.0,0.0,0.0,0.0,0.0,0.088,0.0,0.0
uoft5_240507_Au-0.5-Cd-0.25-Tl-0.25_pp0_rep1,uoft,5,240507,Au-0.5-Cd-0.25-Tl-0.25,Au-0.556-Cd-0.357-Tl-0.088,1,CO2R,200,3.86,73.22940426,0.817779961,0.088343761,0.004636264,74.1535101,25.8464899,0.0,0.556,0.357,0.0,0.0,0.0,0.0,0.0,0.0,0.0,0.0,0.0,0.0,0.0,0.0,0.088,0.0,0.0
uoft5_240507_Au-0.5-Cd-0.25-Tl-0.25_pp0_rep1,uoft,5,240507,Au-0.5-Cd-0.25-Tl-0.25,Au-0.556-Cd-0.357-Tl-0.088,1,CO2R,300,4.01,66.61553914,0.871807466,0.067702695,0.003652814,67.5687527,32.4312473,0.0,0.556,0.357,0.0,0.0,0.0,0.0,0.0,0.0,0.0,0.0,0.0,0.0,0.0,0.0,0.088,0.0,0.0
uoft5_240507_Au-0.5-Cd-0.25-Tl-0.25_pp0_rep2,uoft,5,240507,Au-0.5-Cd-0.25-Tl-0.25,Au-0.556-Cd-0.357-Tl-0.088,2,HER,50,2.89,0.0,0.0,0.0,0.0,0.0,0.0,0.0,0.556,0.357,0.0,0.0,0.0,0.0,0.0,0.0,0.0,0.0,0.0,0.0,0.0,0.0,0.088,0.0,0.0
uoft5_240507_Au-0.5-Cd-0.25-Tl-0.25_pp0_rep2,uoft,5,240507,Au-0.5-Cd-0.25-Tl-0.25,Au-0.556-Cd-0.357-Tl-0.088,2,CO2R,50,2.98,79.01734709,0.0,0.119993395,0.0,79.1581007,20.8418993,0.0,0.556,0.357,0.0,0.0,0.0,0.0,0.0,0.0,0.0,0.0,0.0,0.0,0.0,0.0,0.088,0.0,0.0
uoft5_240507_Au-0.5-Cd-0.25-Tl-0.25_pp0_rep2,uoft,5,240507,Au-0.5-Cd-0.25-Tl-0.25,Au-0.556-Cd-0.357-Tl-0.088,2,CO2R,100,3.23,75.15034841,1.171414538,0.115589968,0.006322178,76.46295244,23.53704756,0.0,0.556,0.357,0.0,0.0,0.0,0.0,0.0,0.0,0.0,0.0,0.0,0.0,0.0,0.0,0.088,0.0,0.0
uoft5_240507_Au-0.5-Cd-0.25-Tl-0.25_pp0_rep2,uoft,5,240507,Au-0.5-Cd-0.25-Tl-0.25,Au-0.556-Cd-0.357-Tl-0.088,2,CO2R,150,3.43,70.81420411,1.154223969,0.126231584,0.006743657,72.12150448,27.87849552,0.0,0.556,0.357,0.0,0.0,0.0,0.0,0.0,0.0,0.0,0.0,0.0,0.0,0.0,0.0,0.088,0.0,0.0
uoft5_240507_Au-0.5-Cd-0.25-Tl-0.25_pp0_rep2,uoft,5,240507,Au-0.5-Cd-0.25-Tl-0.25,Au-0.556-Cd-0.357-Tl-0.088,2,CO2R,200,3.57,75.69744083,0.637278978,0.10595747,0.0059007,76.46140671,23.53859329,0.0,0.556,0.357,0.0,0.0,0.0,0.0,0.0,0.0,0.0,0.0,0.0,0.0,0.0,0.0,0.088,0.0,0.0
uoft5_240507_Au-0.5-Cd-0.25-Tl-0.25_pp0_rep2,uoft,5,240507,Au-0.5-Cd-0.25-Tl-0.25,Au-0.556-Cd-0.357-Tl-0.088,2,CO2R,300,3.73,76.1089372,0.326620825,0.065134029,0.003090843,76.51202108,23.48797892,0.0,0.556,0.357,0.0,0.0,0.0,0.0,0.0,0.0,0.0,0.0,0.0,0.0,0.0,0.0,0.088,0.0,0.0
uoft5_240507_Au-0.5-Cd-0.25-Tl-0.25_pp0_rep3,uoft,5,240507,Au-0.5-Cd-0.25-Tl-0.25,Au-0.556-Cd-0.357-Tl-0.088,3,HER,50,2.92,0.0,0.0,0.0,0.0,0.0,0.0,0.0,0.556,0.357,0.0,0.0,0.0,0.0,0.0,0.0,0.0,0.0,0.0,0.0,0.0,0.0,0.088,0.0,0.0
uoft5_240507_Au-0.5-Cd-0.25-Tl-0.25_pp0_rep3,uoft,5,240507,Au-0.5-Cd-0.25-Tl-0.25,Au-0.556-Cd-0.357-Tl-0.088,3,CO2R,50,3.08,82.75251627,0.0,0.09027026,0.004214785,82.86084146,17.13915854,0.0,0.556,0.357,0.0,0.0,0.0,0.0,0.0,0.0,0.0,0.0,0.0,0.0,0.0,0.0,0.088,0.0,0.0
uoft5_240507_Au-0.5-Cd-0.25-Tl-0.25_pp0_rep3,uoft,5,240507,Au-0.5-Cd-0.25-Tl-0.25,Au-0.556-Cd-0.357-Tl-0.088,3,CO2R,100,3.37,80.11655402,1.112475442,0.089719832,0.004214785,81.33482706,18.66517294,0.0,0.556,0.357,0.0,0.0,0.0,0.0,0.0,0.0,0.0,0.0,0.0,0.0,0.0,0.0,0.088,0.0,0.0
uoft5_240507_Au-0.5-Cd-0.25-Tl-0.25_pp0_rep3,uoft,5,240507,Au-0.5-Cd-0.25-Tl-0.25,Au-0.556-Cd-0.357-Tl-0.088,3,CO2R,150,3.56,75.8877566,1.149312377,0.09027026,0.004776757,77.1479333,22.8520667,0.0,0.556,0.357,0.0,0.0,0.0,0.0,0.0,0.0,0.0,0.0,0.0,0.0,0.0,0.0,0.088,0.0,0.0
uoft5_240507_Au-0.5-Cd-0.25-Tl-0.25_pp0_rep3,uoft,5,240507,Au-0.5-Cd-0.25-Tl-0.25,Au-0.556-Cd-0.357-Tl-0.088,3,CO2R,200,3.71,70.85490385,1.197200393,0.096324973,0.005268482,72.16976215,27.83023785,0.0,0.556,0.357,0.0,0.0,0.0,0.0,0.0,0.0,0.0,0.0,0.0,0.0,0.0,0.0,0.088,0.0,0.0
uoft5_240507_Au-0.5-Cd-0.25-Tl-0.25_pp0_rep3,uoft,5,240507,Au-0.5-Cd-0.25-Tl-0.25,Au-0.556-Cd-0.357-Tl-0.088,3,CO2R,300,3.86,72.60206324,0.663064833,0.081463406,0.004636264,73.36342025,26.63657975,0.0,0.556,0.357,0.0,0.0,0.0,0.0,0.0,0.0,0.0,0.0,0.0,0.0,0.0,0.0,0.088,0.0,0.0
uoft5_240507_Au-0.5-Cu-0.4-Hg-0.1_pp0_rep1,uoft,5,240507,Au-0.5-Cu-0.4-Hg-0.1,Au-0.541-Cu-0.458-Hg-0.001,1,HER,50,2.62,0.0,0.0,0.0,0.0,0.0,0.0,0.0,0.541,0.0,0.458,0.0,0.001,0.0,0.0,0.0,0.0,0.0,0.0,0.0,0.0,0.0,0.0,0.0,0.0
uoft5_240507_Au-0.5-Cu-0.4-Hg-0.1_pp0_rep1,uoft,5,240507,Au-0.5-Cu-0.4-Hg-0.1,Au-0.541-Cu-0.458-Hg-0.001,1,CO2R,50,2.92,55.60066124,31.07563851,0.006605141,0.006743657,86.69261429,13.30738571,0.0,0.541,0.0,0.458,0.0,0.001,0.0,0.0,0.0,0.0,0.0,0.0,0.0,0.0,0.0,0.0,0.0,0.0
uoft5_240507_Au-0.5-Cu-0.4-Hg-0.1_pp0_rep1,uoft,5,240507,Au-0.5-Cu-0.4-Hg-0.1,Au-0.541-Cu-0.458-Hg-0.001,1,CO2R,100,3.21,62.78474126,24.01768173,0.009357283,0.007586614,86.82233263,13.17766737,0.0,0.541,0.0,0.458,0.0,0.001,0.0,0.0,0.0,0.0,0.0,0.0,0.0,0.0,0.0,0.0,0.0,0.0
uoft5_240507_Au-0.5-Cu-0.4-Hg-0.1_pp0_rep1,uoft,5,240507,Au-0.5-Cu-0.4-Hg-0.1,Au-0.541-Cu-0.458-Hg-0.001,1,CO2R,150,3.41,60.51769236,28.41355599,0.024952755,0.14892242,89.10874832,10.89125168,0.0,0.541,0.0,0.458,0.0,0.001,0.0,0.0,0.0,0.0,0.0,0.0,0.0,0.0,0.0,0.0,0.0,0.0
uoft5_240507_Au-0.5-Cu-0.4-Hg-0.1_pp0_rep1,uoft,5,240507,Au-0.5-Cu-0.4-Hg-0.1,Au-0.541-Cu-0.458-Hg-0.001,1,CO2R,200,3.65,77.17832556,11.706778,0.09219676,0.234552811,89.21803176,10.78196824,0.0,0.541,0.0,0.458,0.0,0.001,0.0,0.0,0.0,0.0,0.0,0.0,0.0,0.0,0.0,0.0,0.0,0.0
uoft5_240507_Au-0.5-Cu-0.4-Hg-0.1_pp0_rep1,uoft,5,240507,Au-0.5-Cu-0.4-Hg-0.1,Au-0.541-Cu-0.458-Hg-0.001,1,CO2R,300,3.71,82.39804139,2.765225933,0.04274994,0.041164405,85.25064171,14.74935829,0.0,0.541,0.0,0.458,0.0,0.001,0.0,0.0,0.0,0.0,0.0,0.0,0.0,0.0,0.0,0.0,0.0,0.0
uoft5_240507_Au-0.5-Cu-0.4-Hg-0.1_pp0_rep2,uoft,5,240507,Au-0.5-Cu-0.4-Hg-0.1,Au-0.541-Cu-0.458-Hg-0.001,2,HER,50,2.6,0.0,0.0,0.0,0.0,0.0,0.0,0.0,0.541,0.0,0.458,0.0,0.001,0.0,0.0,0.0,0.0,0.0,0.0,0.0,0.0,0.0,0.0,0.0,0.0
uoft5_240507_Au-0.5-Cu-0.4-Hg-0.1_pp0_rep2,uoft,5,240507,Au-0.5-Cu-0.4-Hg-0.1,Au-0.541-Cu-0.458-Hg-0.001,2,CO2R,50,2.8,40.9424763,45.83988212,0.018714566,0.0,86.8060159,13.1939841,0.0,0.541,0.0,0.458,0.0,0.001,0.0,0.0,0.0,0.0,0.0,0.0,0.0,0.0,0.0,0.0,0.0,0.0
uoft5_240507_Au-0.5-Cu-0.4-Hg-0.1_pp0_rep2,uoft,5,240507,Au-0.5-Cu-0.4-Hg-0.1,Au-0.541-Cu-0.458-Hg-0.001,2,CO2R,100,3.08,44.40143129,44.12328094,0.018164138,0.007165135,88.55399584,11.44600416,0.0,0.541,0.0,0.458,0.0,0.001,0.0,0.0,0.0,0.0,0.0,0.0,0.0,0.0,0.0,0.0,0.0,0.0
uoft5_240507_Au-0.5-Cu-0.4-Hg-0.1_pp0_rep2,uoft,5,240507,Au-0.5-Cu-0.4-Hg-0.1,Au-0.541-Cu-0.458-Hg-0.001,2,CO2R,150,3.26,49.60974283,39.21905697,0.019081518,0.020511956,88.87168855,11.12831145,0.0,0.541,0.0,0.458,0.0,0.001,0.0,0.0,0.0,0.0,0.0,0.0,0.0,0.0,0.0,0.0,0.0,0.0
uoft5_240507_Au-0.5-Cu-0.4-Hg-0.1_pp0_rep2,uoft,5,240507,Au-0.5-Cu-0.4-Hg-0.1,Au-0.541-Cu-0.458-Hg-0.001,2,CO2R,200,3.46,64.17930905,23.31041257,0.055318056,0.328753266,87.88145445,12.11854555,0.0,0.541,0.0,0.458,0.0,0.001,0.0,0.0,0.0,0.0,0.0,0.0,0.0,0.0,0.0,0.0,0.0,0.0
uoft5_240507_Au-0.5-Cu-0.4-Hg-0.1_pp0_rep2,uoft,5,240507,Au-0.5-Cu-0.4-Hg-0.1,Au-0.541-Cu-0.458-Hg-0.001,2,CO2R,300,3.65,79.77191404,1.873772102,0.033576133,0.042850319,81.72557263,18.27442737,0.0,0.541,0.0,0.458,0.0,0.001,0.0,0.0,0.0,0.0,0.0,0.0,0.0,0.0,0.0,0.0,0.0,0.0
uoft5_240507_Au-0.75-Cd-0.125-Ga-0.125_pp0_rep1,uoft,5,240507,Au-0.75-Cd-0.125-Ga-0.125,Au-0.853-Cd-0.13-Ga-0.017,1,HER,50,2.62,0.0,0.0,0.0,0.0,0.0,0.0,0.0,0.853,0.13,0.0,0.017,0.0,0.0,0.0,0.0,0.0,0.0,0.0,0.0,0.0,0.0,0.0,0.0,0.0
uoft5_240507_Au-0.75-Cd-0.125-Ga-0.125_pp0_rep1,uoft,5,240507,Au-0.75-Cd-0.125-Ga-0.125,Au-0.853-Cd-0.13-Ga-0.017,1,CO2R,50,2.9,58.14057628,26.28683694,0.136506247,0.010958442,84.60750111,15.39249889,0.0,0.853,0.13,0.0,0.017,0.0,0.0,0.0,0.0,0.0,0.0,0.0,0.0,0.0,0.0,0.0,0.0,0.0
uoft5_240507_Au-0.75-Cd-0.125-Ga-0.125_pp0_rep1,uoft,5,240507,Au-0.75-Cd-0.125-Ga-0.125,Au-0.853-Cd-0.13-Ga-0.017,1,CO2R,100,3.16,55.01684488,27.78978389,0.100177972,0.007165135,82.93621497,17.06378503,0.0,0.853,0.13,0.0,0.017,0.0,0.0,0.0,0.0,0.0,0.0,0.0,0.0,0.0,0.0,0.0,0.0,0.0
uoft5_240507_Au-0.75-Cd-0.125-Ga-0.125_pp0_rep1,uoft,5,240507,Au-0.75-Cd-0.125-Ga-0.125,Au-0.853-Cd-0.13-Ga-0.017,1,CO2R,150,3.31,57.12402436,26.05599214,0.080362549,0.0059007,83.28374469,16.71625531,0.0,0.853,0.13,0.0,0.017,0.0,0.0,0.0,0.0,0.0,0.0,0.0,0.0,0.0,0.0,0.0,0.0,0.0
uoft5_240507_Au-0.75-Cd-0.125-Ga-0.125_pp0_rep1,uoft,5,240507,Au-0.75-Cd-0.125-Ga-0.125,Au-0.853-Cd-0.13-Ga-0.017,1,CO2R,200,3.44,56.98800979,23.91453831,0.066877053,0.004636264,80.98839586,19.01160414,0.0,0.853,0.13,0.0,0.017,0.0,0.0,0.0,0.0,0.0,0.0,0.0,0.0,0.0,0.0,0.0,0.0,0.0
uoft5_240507_Au-0.75-Cd-0.125-Ga-0.125_pp0_rep1,uoft,5,240507,Au-0.75-Cd-0.125-Ga-0.125,Au-0.853-Cd-0.13-Ga-0.017,1,CO2R,300,3.65,68.33518174,11.42681729,0.07650955,0.005338728,79.85966461,20.14033539,0.0,0.853,0.13,0.0,0.017,0.0,0.0,0.0,0.0,0.0,0.0,0.0,0.0,0.0,0.0,0.0,0.0,0.0
uoft5_240507_Au-0.75-Cd-0.125-Ga-0.125_pp0_rep2,uoft,5,240507,Au-0.75-Cd-0.125-Ga-0.125,Au-0.853-Cd-0.13-Ga-0.017,2,HER,50,2.83,0.0,0.0,0.0,0.0,0.0,0.0,0.0,0.853,0.13,0.0,0.017,0.0,0.0,0.0,0.0,0.0,0.0,0.0,0.0,0.0,0.0,0.0,0.0,0.0
uoft5_240507_Au-0.75-Cd-0.125-Ga-0.125_pp0_rep2,uoft,5,240507,Au-0.75-Cd-0.125-Ga-0.125,Au-0.853-Cd-0.13-Ga-0.017,2,CO2R,50,3.02,59.49402582,25.56483301,0.135405391,0.010115485,85.23799149,14.76200851,0.0,0.853,0.13,0.0,0.017,0.0,0.0,0.0,0.0,0.0,0.0,0.0,0.0,0.0,0.0,0.0,0.0,0.0
uoft5_240507_Au-0.75-Cd-0.125-Ga-0.125_pp0_rep2,uoft,5,240507,Au-0.75-Cd-0.125-Ga-0.125,Au-0.853-Cd-0.13-Ga-0.017,2,CO2R,100,3.29,58.26236163,24.84282908,0.113388254,0.008429571,83.25370024,16.74629976,0.0,0.853,0.13,0.0,0.017,0.0,0.0,0.0,0.0,0.0,0.0,0.0,0.0,0.0,0.0,0.0,0.0,0.0
uoft5_240507_Au-0.75-Cd-0.125-Ga-0.125_pp0_rep2,uoft,5,240507,Au-0.75-Cd-0.125-Ga-0.125,Au-0.853-Cd-0.13-Ga-0.017,2,CO2R,150,3.45,58.45068949,23.6345776,0.091371117,0.007024642,82.2047526,17.7952474,0.0,0.853,0.13,0.0,0.017,0.0,0.0,0.0,0.0,0.0,0.0,0.0,0.0,0.0,0.0,0.0,0.0,0.0
uoft5_240507_Au-0.75-Cd-0.125-Ga-0.125_pp0_rep2,uoft,5,240507,Au-0.75-Cd-0.125-Ga-0.125,Au-0.853-Cd-0.13-Ga-0.017,2,CO2R,200,3.57,59.30538408,21.45383104,0.078160835,0.00568996,80.8603661,19.1396339,0.0,0.853,0.13,0.0,0.017,0.0,0.0,0.0,0.0,0.0,0.0,0.0,0.0,0.0,0.0,0.0,0.0,0.0
uoft5_240507_Au-0.75-Cd-0.125-Ga-0.125_pp0_rep2,uoft,5,240507,Au-0.75-Cd-0.125-Ga-0.125,Au-0.853-Cd-0.13-Ga-0.017,2,CO2R,300,3.75,65.38994329,14.51866405,0.076142598,0.005479221,80.00621123,19.99378877,0.0,0.853,0.13,0.0,0.017,0.0,0.0,0.0,0.0,0.0,0.0,0.0,0.0,0.0,0.0,0.0,0.0,0.0
uoft5_240507_Au-0.75-Cd-0.125-Ga-0.125_pp0_rep3,uoft,5,240507,Au-0.75-Cd-0.125-Ga-0.125,Au-0.853-Cd-0.13-Ga-0.017,3,HER,50,2.9,0.0,0.0,0.0,0.0,0.0,0.0,0.0,0.853,0.13,0.0,0.017,0.0,0.0,0.0,0.0,0.0,0.0,0.0,0.0,0.0,0.0,0.0,0.0,0.0
uoft5_240507_Au-0.75-Cd-0.125-Ga-0.125_pp0_rep3,uoft,5,240507,Au-0.75-Cd-0.125-Ga-0.125,Au-0.853-Cd-0.13-Ga-0.017,3,CO2R,50,3.21,63.17897424,23.14833006,0.124396822,0.009272528,86.48766536,13.51233464,0.0,0.853,0.13,0.0,0.017,0.0,0.0,0.0,0.0,0.0,0.0,0.0,0.0,0.0,0.0,0.0,0.0,0.0
uoft5_240507_Au-0.75-Cd-0.125-Ga-0.125_pp0_rep3,uoft,5,240507,Au-0.75-Cd-0.125-Ga-0.125,Au-0.853-Cd-0.13-Ga-0.017,3,CO2R,100,3.55,56.92021176,27.09724951,0.102379686,0.007586614,84.15065925,15.84934075,0.0,0.853,0.13,0.0,0.017,0.0,0.0,0.0,0.0,0.0,0.0,0.0,0.0,0.0,0.0,0.0,0.0,0.0
uoft5_240507_Au-0.75-Cd-0.125-Ga-0.125_pp0_rep3,uoft,5,240507,Au-0.75-Cd-0.125-Ga-0.125,Au-0.853-Cd-0.13-Ga-0.017,3,CO2R,150,3.7,60.68216535,22.09233792,0.082931215,0.0059007,82.88145918,17.11854082,0.0,0.853,0.13,0.0,0.017,0.0,0.0,0.0,0.0,0.0,0.0,0.0,0.0,0.0,0.0,0.0,0.0,0.0
uoft5_240507_Au-0.75-Cd-0.125-Ga-0.125_pp0_rep3,uoft,5,240507,Au-0.75-Cd-0.125-Ga-0.125,Au-0.853-Cd-0.13-Ga-0.017,3,CO2R,200,3.76,69.91828663,13.83595285,0.0522907,0.003582568,83.8212343,16.1787657,0.0,0.853,0.13,0.0,0.017,0.0,0.0,0.0,0.0,0.0,0.0,0.0,0.0,0.0,0.0,0.0,0.0,0.0
uoft5_240507_Au-0.75-Cd-0.125-Ga-0.125_pp0_rep3,uoft,5,240507,Au-0.75-Cd-0.125-Ga-0.125,Au-0.853-Cd-0.13-Ga-0.017,3,CO2R,300,3.89,77.22321036,6.434184676,0.028622278,0.001685914,83.69297567,16.30702433,0.0,0.853,0.13,0.0,0.017,0.0,0.0,0.0,0.0,0.0,0.0,0.0,0.0,0.0,0.0,0.0,0.0,0.0
uoft5_240507_Cd-0.111-In-0.889_pp0_rep1,uoft,5,240507,Cd-0.111-In-0.889,Cd-0.138-In-0.862,1,CO2R,50,2.96,7.862060307,7.529469548,0.009907712,0.0,15.40143757,84.59856243,0.0,0.0,0.138,0.0,0.0,0.0,0.862,0.0,0.0,0.0,0.0,0.0,0.0,0.0,0.0,0.0,0.0,0.0
uoft5_240507_Cd-0.111-In-0.889_pp0_rep1,uoft,5,240507,Cd-0.111-In-0.889,Cd-0.138-In-0.862,1,HER,50,3.11,0.0,0.0,0.0,0.0,0.0,0.0,0.0,0.0,0.138,0.0,0.0,0.0,0.862,0.0,0.0,0.0,0.0,0.0,0.0,0.0,0.0,0.0,0.0,0.0
uoft5_240507_Cd-0.111-In-0.889_pp0_rep1,uoft,5,240507,Cd-0.111-In-0.889,Cd-0.138-In-0.862,1,CO2R,100,3.23,9.959404884,5.083497053,0.012109425,0.0,15.05797711,84.94202289,0.0,0.0,0.138,0.0,0.0,0.0,0.862,0.0,0.0,0.0,0.0,0.0,0.0,0.0,0.0,0.0,0.0,0.0
uoft5_240507_Cd-0.111-In-0.889_pp0_rep1,uoft,5,240507,Cd-0.111-In-0.889,Cd-0.138-In-0.862,1,CO2R,150,3.37,9.711858377,4.705304519,0.010641616,0.0,14.42978168,85.57021832,0.0,0.0,0.138,0.0,0.0,0.0,0.862,0.0,0.0,0.0,0.0,0.0,0.0,0.0,0.0,0.0,0.0,0.0
uoft5_240507_Cd-0.111-In-0.889_pp0_rep1,uoft,5,240507,Cd-0.111-In-0.889,Cd-0.138-In-0.862,1,CO2R,200,3.49,8.932076419,4.169941061,0.010182926,0.0,13.11442472,86.88557528,0.0,0.0,0.138,0.0,0.0,0.0,0.862,0.0,0.0,0.0,0.0,0.0,0.0,0.0,0.0,0.0,0.0,0.0
uoft5_240507_Cd-0.111-In-0.889_pp0_rep1,uoft,5,240507,Cd-0.111-In-0.889,Cd-0.138-In-0.862,1,CO2R,300,3.82,73.70754776,0.456777996,0.055042842,0.002247886,74.22853656,25.77146344,0.0,0.0,0.138,0.0,0.0,0.0,0.862,0.0,0.0,0.0,0.0,0.0,0.0,0.0,0.0,0.0,0.0,0.0
uoft5_240507_Cd-0.111-In-0.889_pp0_rep2,uoft,5,240507,Cd-0.111-In-0.889,Cd-0.138-In-0.862,2,CO2R,50,3.0,11.13896503,7.382121807,0.02091628,0.0,18.54694603,81.45305397,0.0,0.0,0.138,0.0,0.0,0.0,0.862,0.0,0.0,0.0,0.0,0.0,0.0,0.0,0.0,0.0,0.0,0.0
uoft5_240507_Cd-0.111-In-0.889_pp0_rep2,uoft,5,240507,Cd-0.111-In-0.889,Cd-0.138-In-0.862,2,HER,50,3.17,0.0,0.0,0.0,0.0,0.0,0.0,0.0,0.0,0.138,0.0,0.0,0.0,0.862,0.0,0.0,0.0,0.0,0.0,0.0,0.0,0.0,0.0,0.0,0.0
uoft5_240507_Cd-0.111-In-0.889_pp0_rep2,uoft,5,240507,Cd-0.111-In-0.889,Cd-0.138-In-0.862,2,CO2R,100,3.22,9.713950909,5.945481336,0.017613709,0.0,15.68050599,84.31949401,0.0,0.0,0.138,0.0,0.0,0.0,0.862,0.0,0.0,0.0,0.0,0.0,0.0,0.0,0.0,0.0,0.0,0.0
uoft5_240507_Cd-0.111-In-0.889_pp0_rep2,uoft,5,240507,Cd-0.111-In-0.889,Cd-0.138-In-0.862,2,CO2R,150,3.35,8.748038251,5.201375246,0.014311139,0.0,13.96636085,86.03363915,0.0,0.0,0.138,0.0,0.0,0.0,0.862,0.0,0.0,0.0,0.0,0.0,0.0,0.0,0.0,0.0,0.0,0.0
uoft5_240507_Cd-0.111-In-0.889_pp0_rep2,uoft,5,240507,Cd-0.111-In-0.889,Cd-0.138-In-0.862,2,CO2R,200,3.46,7.239008977,4.81827112,0.011558997,0.0,12.0710634,87.9289366,0.0,0.0,0.138,0.0,0.0,0.0,0.862,0.0,0.0,0.0,0.0,0.0,0.0,0.0,0.0,0.0,0.0,0.0
uoft5_240507_Cd-0.111-In-0.889_pp0_rep2,uoft,5,240507,Cd-0.111-In-0.889,Cd-0.138-In-0.862,2,CO2R,300,3.85,14.77892402,2.134086444,0.021833661,0.001545421,16.93935529,83.06064471,0.0,0.0,0.138,0.0,0.0,0.0,0.862,0.0,0.0,0.0,0.0,0.0,0.0,0.0,0.0,0.0,0.0,0.0
uoft5_240507_Cd-0.111-In-0.889_pp0_rep3,uoft,5,240507,Cd-0.111-In-0.889,Cd-0.138-In-0.862,3,CO2R,50,2.94,12.27897633,8.030451866,0.017613709,0.0,20.3329734,79.6670266,0.0,0.0,0.138,0.0,0.0,0.0,0.862,0.0,0.0,0.0,0.0,0.0,0.0,0.0,0.0,0.0,0.0,0.0
uoft5_240507_Cd-0.111-In-0.889_pp0_rep3,uoft,5,240507,Cd-0.111-In-0.889,Cd-0.138-In-0.862,3,HER,50,3.08,0.0,0.0,0.0,0.0,0.0,0.0,0.0,0.0,0.138,0.0,0.0,0.0,0.862,0.0,0.0,0.0,0.0,0.0,0.0,0.0,0.0,0.0,0.0,0.0
uoft5_240507_Cd-0.111-In-0.889_pp0_rep3,uoft,5,240507,Cd-0.111-In-0.889,Cd-0.138-In-0.862,3,CO2R,100,3.14,9.840130574,6.549607073,0.016512853,0.0,16.40971054,83.59028946,0.0,0.0,0.138,0.0,0.0,0.0,0.862,0.0,0.0,0.0,0.0,0.0,0.0,0.0,0.0,0.0,0.0,0.0
uoft5_240507_Cd-0.111-In-0.889_pp0_rep3,uoft,5,240507,Cd-0.111-In-0.889,Cd-0.138-In-0.862,3,CO2R,150,3.29,8.559710394,5.28978389,0.013944187,0.001123943,13.86752816,86.13247184,0.0,0.0,0.138,0.0,0.0,0.0,0.862,0.0,0.0,0.0,0.0,0.0,0.0,0.0,0.0,0.0,0.0,0.0
uoft5_240507_Cd-0.111-In-0.889_pp0_rep3,uoft,5,240507,Cd-0.111-In-0.889,Cd-0.138-In-0.862,3,CO2R,200,3.42,9.255058696,3.967337917,0.01376071,0.001264436,13.24014036,86.75985964,0.0,0.0,0.138,0.0,0.0,0.0,0.862,0.0,0.0,0.0,0.0,0.0,0.0,0.0,0.0,0.0,0.0,0.0
uoft5_240507_Cd-0.111-In-0.889_pp0_rep3,uoft,5,240507,Cd-0.111-In-0.889,Cd-0.138-In-0.862,3,CO2R,300,3.87,65.06518236,0.0,0.03375961,0.001826407,65.10439318,34.89560682,0.0,0.0,0.138,0.0,0.0,0.0,0.862,0.0,0.0,0.0,0.0,0.0,0.0,0.0,0.0,0.0,0.0,0.0
uoft5_240507_Cd-0.5-Ga-0.25-In-0.25_pp0_rep1,uoft,5,240507,Cd-0.5-Ga-0.25-In-0.25,Cd-0.627-Ga-0.044-In-0.329,1,CO2R,50,2.9,11.52943146,11.53732809,0.017613709,0.0,23.08931617,76.91068383,0.0,0.0,0.627,0.0,0.044,0.0,0.329,0.0,0.0,0.0,0.0,0.0,0.0,0.0,0.0,0.0,0.0,0.0
uoft5_240507_Cd-0.5-Ga-0.25-In-0.25_pp0_rep1,uoft,5,240507,Cd-0.5-Ga-0.25-In-0.25,Cd-0.627-Ga-0.044-In-0.329,1,HER,50,3.02,0.0,0.0,0.0,0.0,0.0,0.0,0.0,0.0,0.627,0.0,0.044,0.0,0.329,0.0,0.0,0.0,0.0,0.0,0.0,0.0,0.0,0.0,0.0,0.0
uoft5_240507_Cd-0.5-Ga-0.25-In-0.25_pp0_rep1,uoft,5,240507,Cd-0.5-Ga-0.25-In-0.25,Cd-0.627-Ga-0.044-In-0.329,1,CO2R,100,3.23,11.09188307,9.562868369,0.019815423,0.0,20.67901548,79.32098452,0.0,0.0,0.627,0.0,0.044,0.0,0.329,0.0,0.0,0.0,0.0,0.0,0.0,0.0,0.0,0.0,0.0,0.0
uoft5_240507_Cd-0.5-Ga-0.25-In-0.25_pp0_rep1,uoft,5,240507,Cd-0.5-Ga-0.25-In-0.25,Cd-0.627-Ga-0.044-In-0.329,1,CO2R,150,3.29,10.53547888,8.73280943,0.016879805,0.0,19.28813386,80.71186614,0.0,0.0,0.627,0.0,0.044,0.0,0.329,0.0,0.0,0.0,0.0,0.0,0.0,0.0,0.0,0.0,0.0,0.0
uoft5_240507_Cd-0.5-Ga-0.25-In-0.25_pp0_rep1,uoft,5,240507,Cd-0.5-Ga-0.25-In-0.25,Cd-0.627-Ga-0.044-In-0.329,1,CO2R,200,3.42,12.52725523,6.980599214,0.017063281,0.001053696,19.52893716,80.47106284,0.0,0.0,0.627,0.0,0.044,0.0,0.329,0.0,0.0,0.0,0.0,0.0,0.0,0.0,0.0,0.0,0.0,0.0
uoft5_240507_Cd-0.5-Ga-0.25-In-0.25_pp0_rep1,uoft,5,240507,Cd-0.5-Ga-0.25-In-0.25,Cd-0.627-Ga-0.044-In-0.329,1,CO2R,300,3.75,40.01129967,1.603634578,0.030640515,0.001404928,41.65060449,58.34939551,0.0,0.0,0.627,0.0,0.044,0.0,0.329,0.0,0.0,0.0,0.0,0.0,0.0,0.0,0.0,0.0,0.0,0.0
uoft5_240507_Cd-0.5-Ga-0.25-In-0.25_pp0_rep2,uoft,5,240507,Cd-0.5-Ga-0.25-In-0.25,Cd-0.627-Ga-0.044-In-0.329,2,CO2R,50,2.94,13.22312666,12.31827112,0.018714566,0.0,25.56505526,74.43494474,0.0,0.0,0.627,0.0,0.044,0.0,0.329,0.0,0.0,0.0,0.0,0.0,0.0,0.0,0.0,0.0,0.0,0.0
uoft5_240507_Cd-0.5-Ga-0.25-In-0.25_pp0_rep2,uoft,5,240507,Cd-0.5-Ga-0.25-In-0.25,Cd-0.627-Ga-0.044-In-0.329,2,HER,50,3.11,0.0,0.0,0.0,0.0,0.0,0.0,0.0,0.0,0.627,0.0,0.044,0.0,0.329,0.0,0.0,0.0,0.0,0.0,0.0,0.0,0.0,0.0,0.0,0.0
uoft5_240507_Cd-0.5-Ga-0.25-In-0.25_pp0_rep2,uoft,5,240507,Cd-0.5-Ga-0.25-In-0.25,Cd-0.627-Ga-0.044-In-0.329,2,CO2R,100,3.16,10.91108833,10.33644401,0.021466708,0.0,21.27344766,78.72655234,0.0,0.0,0.627,0.0,0.044,0.0,0.329,0.0,0.0,0.0,0.0,0.0,0.0,0.0,0.0,0.0,0.0,0.0
uoft5_240507_Cd-0.5-Ga-0.25-In-0.25_pp0_rep2,uoft,5,240507,Cd-0.5-Ga-0.25-In-0.25,Cd-0.627-Ga-0.044-In-0.329,2,CO2R,150,3.28,9.270752684,9.656188605,0.018347614,0.001404928,18.95064816,81.04935184,0.0,0.0,0.627,0.0,0.044,0.0,0.329,0.0,0.0,0.0,0.0,0.0,0.0,0.0,0.0,0.0,0.0,0.0
uoft5_240507_Cd-0.5-Ga-0.25-In-0.25_pp0_rep2,uoft,5,240507,Cd-0.5-Ga-0.25-In-0.25,Cd-0.627-Ga-0.044-In-0.329,2,CO2R,200,3.39,8.343551863,8.590373281,0.016237638,0.001264436,16.95464011,83.04535989,0.0,0.0,0.627,0.0,0.044,0.0,0.329,0.0,0.0,0.0,0.0,0.0,0.0,0.0,0.0,0.0,0.0,0.0
uoft5_240507_Cd-0.5-Ga-0.25-In-0.25_pp0_rep2,uoft,5,240507,Cd-0.5-Ga-0.25-In-0.25,Cd-0.627-Ga-0.044-In-0.329,2,CO2R,300,3.58,17.0938919,5.076129666,0.02091628,0.001264436,22.19516803,77.80483197,0.0,0.0,0.627,0.0,0.044,0.0,0.329,0.0,0.0,0.0,0.0,0.0,0.0,0.0,0.0,0.0,0.0,0.0
uoft5_240507_Cd-0.5-Ga-0.25-In-0.25_pp0_rep3,uoft,5,240507,Cd-0.5-Ga-0.25-In-0.25,Cd-0.627-Ga-0.044-In-0.329,3,CO2R,50,2.99,10.63299086,12.73084479,0.012109425,0.0,23.3798994,76.6201006,0.0,0.0,0.627,0.0,0.044,0.0,0.329,0.0,0.0,0.0,0.0,0.0,0.0,0.0,0.0,0.0,0.0,0.0
uoft5_240507_Cd-0.5-Ga-0.25-In-0.25_pp0_rep3,uoft,5,240507,Cd-0.5-Ga-0.25-In-0.25,Cd-0.627-Ga-0.044-In-0.329,3,HER,50,3.02,0.0,0.0,0.0,0.0,0.0,0.0,0.0,0.0,0.627,0.0,0.044,0.0,0.329,0.0,0.0,0.0,0.0,0.0,0.0,0.0,0.0,0.0,0.0,0.0
uoft5_240507_Cd-0.5-Ga-0.25-In-0.25_pp0_rep3,uoft,5,240507,Cd-0.5-Ga-0.25-In-0.25,Cd-0.627-Ga-0.044-In-0.329,3,CO2R,100,3.22,8.952478604,10.33644401,0.01376071,0.0,19.30564907,80.69435093,0.0,0.0,0.627,0.0,0.044,0.0,0.329,0.0,0.0,0.0,0.0,0.0,0.0,0.0,0.0,0.0,0.0,0.0
uoft5_240507_Cd-0.5-Ga-0.25-In-0.25_pp0_rep3,uoft,5,240507,Cd-0.5-Ga-0.25-In-0.25,Cd-0.627-Ga-0.044-In-0.329,3,CO2R,150,3.38,9.459499048,8.536345776,0.013210282,0.0,18.0113618,81.9886382,0.0,0.0,0.627,0.0,0.044,0.0,0.329,0.0,0.0,0.0,0.0,0.0,0.0,0.0,0.0,0.0,0.0,0.0
uoft5_240507_Cd-0.5-Ga-0.25-In-0.25_pp0_rep3,uoft,5,240507,Cd-0.5-Ga-0.25-In-0.25,Cd-0.627-Ga-0.044-In-0.329,3,CO2R,200,3.52,10.04069974,6.733791749,0.014311139,0.0,16.79127408,83.20872592,0.0,0.0,0.627,0.0,0.044,0.0,0.329,0.0,0.0,0.0,0.0,0.0,0.0,0.0,0.0,0.0,0.0,0.0
uoft5_240507_Cd-0.5-Ga-0.25-In-0.25_pp0_rep3,uoft,5,240507,Cd-0.5-Ga-0.25-In-0.25,Cd-0.627-Ga-0.044-In-0.329,3,CO2R,300,3.88,28.59779447,2.497544204,0.041282131,0.002388378,31.14494068,68.85505932,0.0,0.0,0.627,0.0,0.044,0.0,0.329,0.0,0.0,0.0,0.0,0.0,0.0,0.0,0.0,0.0,0.0,0.0
uoft6_240624_Ag-0.125-Au-0.125-Cd-0.75_pp0_rep1,uoft,6,240624,Ag-0.125-Au-0.125-Cd-0.75,Ag-0.129-Au-0.076-Cd-0.796,1,HER,50,2.68,0.0,0.0,0.0,0.0,0.0,0.0,0.129,0.076,0.796,0.0,0.0,0.0,0.0,0.0,0.0,0.0,0.0,0.0,0.0,0.0,0.0,0.0,0.0,0.0
uoft6_240624_Ag-0.125-Au-0.125-Cd-0.75_pp0_rep1,uoft,6,240624,Ag-0.125-Au-0.125-Cd-0.75,Ag-0.129-Au-0.076-Cd-0.796,1,CO2R,50,2.95,63.26434954,25.71218075,0.543823276,0.073337267,89.78646429,10.21353571,0.129,0.076,0.796,0.0,0.0,0.0,0.0,0.0,0.0,0.0,0.0,0.0,0.0,0.0,0.0,0.0,0.0,0.0
uoft6_240624_Ag-0.125-Au-0.125-Cd-0.75_pp0_rep1,uoft,6,240624,Ag-0.125-Au-0.125-Cd-0.75,Ag-0.129-Au-0.076-Cd-0.796,1,CO2R,100,3.17,50.01799577,27.87082515,0.310441627,0.034561241,78.32724478,21.67275522,0.129,0.076,0.796,0.0,0.0,0.0,0.0,0.0,0.0,0.0,0.0,0.0,0.0,0.0,0.0,0.0,0.0,0.0
uoft6_240624_Ag-0.125-Au-0.125-Cd-0.75_pp0_rep1,uoft,6,240624,Ag-0.125-Au-0.125-Cd-0.75,Ag-0.129-Au-0.076-Cd-0.796,1,CO2R,150,3.35,48.40025947,26.30157171,0.265306497,0.028941527,75.07780198,24.92219802,0.129,0.076,0.796,0.0,0.0,0.0,0.0,0.0,0.0,0.0,0.0,0.0,0.0,0.0,0.0,0.0,0.0,0.0
uoft6_240624_Ag-0.125-Au-0.125-Cd-0.75_pp0_rep1,uoft,6,240624,Ag-0.125-Au-0.125-Cd-0.75,Ag-0.129-Au-0.076-Cd-0.796,1,CO2R,200,3.5,68.20418925,10.46905697,0.195952516,0.018334317,78.9453651,21.0546349,0.129,0.076,0.796,0.0,0.0,0.0,0.0,0.0,0.0,0.0,0.0,0.0,0.0,0.0,0.0,0.0,0.0,0.0
uoft6_240624_Ag-0.125-Au-0.125-Cd-0.75_pp0_rep1,uoft,6,240624,Ag-0.125-Au-0.125-Cd-0.75,Ag-0.129-Au-0.076-Cd-0.796,1,CO2R,300,3.56,81.17809538,3.160609037,0.064950553,0.005338728,84.42629388,15.57370612,0.129,0.076,0.796,0.0,0.0,0.0,0.0,0.0,0.0,0.0,0.0,0.0,0.0,0.0,0.0,0.0,0.0,0.0
uoft6_240624_Ag-0.125-Au-0.125-Cd-0.75_pp0_rep2,uoft,6,240624,Ag-0.125-Au-0.125-Cd-0.75,Ag-0.129-Au-0.076-Cd-0.796,2,HER,50,2.73,0.0,0.0,0.0,0.0,0.0,0.0,0.129,0.076,0.796,0.0,0.0,0.0,0.0,0.0,0.0,0.0,0.0,0.0,0.0,0.0,0.0,0.0,0.0,0.0
uoft6_240624_Ag-0.125-Au-0.125-Cd-0.75_pp0_rep2,uoft,6,240624,Ag-0.125-Au-0.125-Cd-0.75,Ag-0.129-Au-0.076-Cd-0.796,2,CO2R,50,2.98,61.26932976,25.06385069,0.497587289,0.065750653,87.06655448,12.93344552,0.129,0.076,0.796,0.0,0.0,0.0,0.0,0.0,0.0,0.0,0.0,0.0,0.0,0.0,0.0,0.0,0.0,0.0
uoft6_240624_Ag-0.125-Au-0.125-Cd-0.75_pp0_rep2,uoft,6,240624,Ag-0.125-Au-0.125-Cd-0.75,Ag-0.129-Au-0.076-Cd-0.796,2,CO2R,100,3.23,56.36966666,29.32220039,0.358879328,0.04046194,86.20192949,13.79807051,0.129,0.076,0.796,0.0,0.0,0.0,0.0,0.0,0.0,0.0,0.0,0.0,0.0,0.0,0.0,0.0,0.0,0.0
uoft6_240624_Ag-0.125-Au-0.125-Cd-0.75_pp0_rep2,uoft,6,240624,Ag-0.125-Au-0.125-Cd-0.75,Ag-0.129-Au-0.076-Cd-0.796,2,CO2R,150,3.41,58.94954906,17.34282908,0.290626204,0.031189412,76.70316612,23.29683388,0.129,0.076,0.796,0.0,0.0,0.0,0.0,0.0,0.0,0.0,0.0,0.0,0.0,0.0,0.0,0.0,0.0,0.0
uoft6_240624_Ag-0.125-Au-0.125-Cd-0.75_pp0_rep2,uoft,6,240624,Ag-0.125-Au-0.125-Cd-0.75,Ag-0.129-Au-0.076-Cd-0.796,2,CO2R,200,3.51,76.32990856,6.512770138,0.157422527,0.013908792,83.05726047,16.94273953,0.129,0.076,0.796,0.0,0.0,0.0,0.0,0.0,0.0,0.0,0.0,0.0,0.0,0.0,0.0,0.0,0.0,0.0
uoft6_240624_Ag-0.125-Au-0.125-Cd-0.75_pp0_rep2,uoft,6,240624,Ag-0.125-Au-0.125-Cd-0.75,Ag-0.129-Au-0.076-Cd-0.796,2,CO2R,300,3.53,78.55929189,2.463163065,0.053024604,0.003793307,81.09278348,18.90721652,0.129,0.076,0.796,0.0,0.0,0.0,0.0,0.0,0.0,0.0,0.0,0.0,0.0,0.0,0.0,0.0,0.0,0.0
uoft6_240624_Ag-0.417-Cd-0.583_pp0_rep1,uoft,6,240624,Ag-0.417-Cd-0.583,Ag-0.498-Cd-0.502,1,HER,50,2.96,0.0,0.0,0.0,0.0,0.0,0.0,0.498,0.0,0.502,0.0,0.0,0.0,0.0,0.0,0.0,0.0,0.0,0.0,0.0,0.0,0.0,0.0,0.0,0.0
uoft6_240624_Ag-0.417-Cd-0.583_pp0_rep1,uoft,6,240624,Ag-0.417-Cd-0.583,Ag-0.498-Cd-0.502,1,CO2R,50,3.05,33.86260437,42.86345776,0.099077115,0.010115485,76.8530492,23.1469508,0.498,0.0,0.502,0.0,0.0,0.0,0.0,0.0,0.0,0.0,0.0,0.0,0.0,0.0,0.0,0.0,0.0,0.0
uoft6_240624_Ag-0.417-Cd-0.583_pp0_rep1,uoft,6,240624,Ag-0.417-Cd-0.583,Ag-0.498-Cd-0.502,1,CO2R,100,3.28,27.09472891,47.56385069,0.066601838,0.005479221,74.74202935,25.25797065,0.498,0.0,0.502,0.0,0.0,0.0,0.0,0.0,0.0,0.0,0.0,0.0,0.0,0.0,0.0,0.0,0.0,0.0
uoft6_240624_Ag-0.417-Cd-0.583_pp0_rep1,uoft,6,240624,Ag-0.417-Cd-0.583,Ag-0.498-Cd-0.502,1,CO2R,150,3.45,21.04877692,47.07760314,0.04990551,0.003652814,68.18652893,31.81347107,0.498,0.0,0.502,0.0,0.0,0.0,0.0,0.0,0.0,0.0,0.0,0.0,0.0,0.0,0.0,0.0,0.0,0.0
uoft6_240624_Ag-0.417-Cd-0.583_pp0_rep1,uoft,6,240624,Ag-0.417-Cd-0.583,Ag-0.498-Cd-0.502,1,CO2R,200,3.61,22.72897529,41.81360511,0.045960773,0.003371828,64.59759734,35.40240266,0.498,0.0,0.502,0.0,0.0,0.0,0.0,0.0,0.0,0.0,0.0,0.0,0.0,0.0,0.0,0.0,0.0,0.0
uoft6_240624_Ag-0.417-Cd-0.583_pp0_rep1,uoft,6,240624,Ag-0.417-Cd-0.583,Ag-0.498-Cd-0.502,1,CO2R,300,3.83,64.859905,10.03929273,0.109535255,0.007024642,75.02943301,24.97056699,0.498,0.0,0.502,0.0,0.0,0.0,0.0,0.0,0.0,0.0,0.0,0.0,0.0,0.0,0.0,0.0,0.0,0.0
uoft6_240624_Ag-0.417-Cd-0.583_pp0_rep2,uoft,6,240624,Ag-0.417-Cd-0.583,Ag-0.498-Cd-0.502,2,HER,50,2.97,0.0,0.0,0.0,0.0,0.0,0.0,0.498,0.0,0.502,0.0,0.0,0.0,0.0,0.0,0.0,0.0,0.0,0.0,0.0,0.0,0.0,0.0,0.0,0.0
uoft6_240624_Ag-0.417-Cd-0.583_pp0_rep2,uoft,6,240624,Ag-0.417-Cd-0.583,Ag-0.498-Cd-0.502,2,CO2R,50,3.03,33.80610601,45.8546169,0.131001963,0.010115485,79.8265549,20.1734451,0.498,0.0,0.502,0.0,0.0,0.0,0.0,0.0,0.0,0.0,0.0,0.0,0.0,0.0,0.0,0.0,0.0,0.0
uoft6_240624_Ag-0.417-Cd-0.583_pp0_rep2,uoft,6,240624,Ag-0.417-Cd-0.583,Ag-0.498-Cd-0.502,2,CO2R,100,3.26,26.8794074,48.63948919,0.083665119,0.007586614,75.62497705,24.37502295,0.498,0.0,0.502,0.0,0.0,0.0,0.0,0.0,0.0,0.0,0.0,0.0,0.0,0.0,0.0,0.0,0.0,0.0
uoft6_240624_Ag-0.417-Cd-0.583_pp0_rep2,uoft,6,240624,Ag-0.417-Cd-0.583,Ag-0.498-Cd-0.502,2,CO2R,150,3.45,21.94521752,47.62770138,0.062014935,0.005338728,69.65147649,30.34852351,0.498,0.0,0.502,0.0,0.0,0.0,0.0,0.0,0.0,0.0,0.0,0.0,0.0,0.0,0.0,0.0,0.0,0.0
uoft6_240624_Ag-0.417-Cd-0.583_pp0_rep2,uoft,6,240624,Ag-0.417-Cd-0.583,Ag-0.498-Cd-0.502,2,CO2R,200,3.63,49.16957877,18.293222,0.099352329,0.007165135,67.58488841,32.41511159,0.498,0.0,0.502,0.0,0.0,0.0,0.0,0.0,0.0,0.0,0.0,0.0,0.0,0.0,0.0,0.0,0.0,0.0
uoft6_240624_Ag-0.417-Cd-0.583_pp0_rep2,uoft,6,240624,Ag-0.417-Cd-0.583,Ag-0.498-Cd-0.502,2,CO2R,300,3.75,73.90466425,5.088408644,0.066234886,0.003652814,79.07185783,20.92814217,0.498,0.0,0.502,0.0,0.0,0.0,0.0,0.0,0.0,0.0,0.0,0.0,0.0,0.0,0.0,0.0,0.0,0.0
uoft6_240624_Ag-0.714-Cd-0.286_pp0_rep1,uoft,6,240624,Ag-0.714-Cd-0.286,Ag-0.728-Cd-0.272,1,HER,50,2.73,0.0,0.0,0.0,0.0,0.0,0.0,0.728,0.0,0.272,0.0,0.0,0.0,0.0,0.0,0.0,0.0,0.0,0.0,0.0,0.0,0.0,0.0,0.0,0.0
uoft6_240624_Ag-0.714-Cd-0.286_pp0_rep1,uoft,6,240624,Ag-0.714-Cd-0.286,Ag-0.728-Cd-0.272,1,CO2R,50,2.93,39.78112118,40.38801572,0.182742234,0.03203237,80.40862605,19.59137395,0.728,0.0,0.272,0.0,0.0,0.0,0.0,0.0,0.0,0.0,0.0,0.0,0.0,0.0,0.0,0.0,0.0,0.0
uoft6_240624_Ag-0.714-Cd-0.286_pp0_rep1,uoft,6,240624,Ag-0.714-Cd-0.286,Ag-0.728-Cd-0.272,1,CO2R,100,3.12,34.15137375,41.99410609,0.106783113,0.016437663,76.28649509,23.71350491,0.728,0.0,0.272,0.0,0.0,0.0,0.0,0.0,0.0,0.0,0.0,0.0,0.0,0.0,0.0,0.0,0.0,0.0
uoft6_240624_Ag-0.714-Cd-0.286_pp0_rep1,uoft,6,240624,Ag-0.714-Cd-0.286,Ag-0.728-Cd-0.272,1,CO2R,150,3.27,29.64950093,43.43811395,0.084032072,0.016859142,73.20300529,26.79699471,0.728,0.0,0.272,0.0,0.0,0.0,0.0,0.0,0.0,0.0,0.0,0.0,0.0,0.0,0.0,0.0,0.0,0.0
uoft6_240624_Ag-0.714-Cd-0.286_pp0_rep1,uoft,6,240624,Ag-0.714-Cd-0.286,Ag-0.728-Cd-0.272,1,CO2R,200,3.39,28.99589864,43.05869352,0.082013834,0.027185366,72.17516005,27.82483995,0.728,0.0,0.272,0.0,0.0,0.0,0.0,0.0,0.0,0.0,0.0,0.0,0.0,0.0,0.0,0.0,0.0,0.0
uoft6_240624_Ag-0.714-Cd-0.286_pp0_rep1,uoft,6,240624,Ag-0.714-Cd-0.286,Ag-0.728-Cd-0.272,1,CO2R,300,3.62,56.36422608,17.91011788,0.121828156,0.055354182,74.46223593,25.53776407,0.728,0.0,0.272,0.0,0.0,0.0,0.0,0.0,0.0,0.0,0.0,0.0,0.0,0.0,0.0,0.0,0.0,0.0
uoft6_240624_Ag-0.714-Cd-0.286_pp0_rep2,uoft,6,240624,Ag-0.714-Cd-0.286,Ag-0.728-Cd-0.272,2,HER,50,2.99,0.0,0.0,0.0,0.0,0.0,0.0,0.728,0.0,0.272,0.0,0.0,0.0,0.0,0.0,0.0,0.0,0.0,0.0,0.0,0.0,0.0,0.0,0.0,0.0
uoft6_240624_Ag-0.714-Cd-0.286_pp0_rep2,uoft,6,240624,Ag-0.714-Cd-0.286,Ag-0.728-Cd-0.272,2,CO2R,50,3.02,25.34390759,48.34479371,0.06605141,0.0,73.7666157,26.2333843,0.728,0.0,0.272,0.0,0.0,0.0,0.0,0.0,0.0,0.0,0.0,0.0,0.0,0.0,0.0,0.0,0.0,0.0
uoft6_240624_Ag-0.714-Cd-0.286_pp0_rep2,uoft,6,240624,Ag-0.714-Cd-0.286,Ag-0.728-Cd-0.272,2,CO2R,100,3.27,20.94896315,46.22298625,0.042382988,0.00295035,67.22321423,32.77678577,0.728,0.0,0.272,0.0,0.0,0.0,0.0,0.0,0.0,0.0,0.0,0.0,0.0,0.0,0.0,0.0,0.0,0.0
uoft6_240624_Ag-0.714-Cd-0.286_pp0_rep2,uoft,6,240624,Ag-0.714-Cd-0.286,Ag-0.728-Cd-0.272,2,CO2R,150,3.47,20.54866183,46.58153242,0.037796085,0.002528871,67.17612116,32.82387884,0.728,0.0,0.272,0.0,0.0,0.0,0.0,0.0,0.0,0.0,0.0,0.0,0.0,0.0,0.0,0.0,0.0,0.0
uoft6_240624_Ag-0.714-Cd-0.286_pp0_rep2,uoft,6,240624,Ag-0.714-Cd-0.286,Ag-0.728-Cd-0.272,2,CO2R,200,3.7,39.98106259,27.16355599,0.069078766,0.004214785,67.2275508,32.7724492,0.728,0.0,0.272,0.0,0.0,0.0,0.0,0.0,0.0,0.0,0.0,0.0,0.0,0.0,0.0,0.0,0.0,0.0
uoft6_240624_Ag-0.714-Cd-0.286_pp0_rep2,uoft,6,240624,Ag-0.714-Cd-0.286,Ag-0.728-Cd-0.272,2,CO2R,300,3.91,76.70614577,4.749508841,0.068987028,0.003231336,81.53644068,18.46355932,0.728,0.0,0.272,0.0,0.0,0.0,0.0,0.0,0.0,0.0,0.0,0.0,0.0,0.0,0.0,0.0,0.0,0.0
uoft6_240624_Ag-0.714-Cd-0.286_pp0_rep3,uoft,6,240624,Ag-0.714-Cd-0.286,Ag-0.728-Cd-0.272,3,HER,50,3.02,0.0,0.0,0.0,0.0,0.0,0.0,0.728,0.0,0.272,0.0,0.0,0.0,0.0,0.0,0.0,0.0,0.0,0.0,0.0,0.0,0.0,0.0,0.0,0.0
uoft6_240624_Ag-0.714-Cd-0.286_pp0_rep3,uoft,6,240624,Ag-0.714-Cd-0.286,Ag-0.728-Cd-0.272,3,CO2R,50,3.05,27.97170897,49.19941061,0.078160835,0.008429571,77.26957297,22.73042703,0.728,0.0,0.272,0.0,0.0,0.0,0.0,0.0,0.0,0.0,0.0,0.0,0.0,0.0,0.0,0.0,0.0,0.0
uoft6_240624_Ag-0.714-Cd-0.286_pp0_rep3,uoft,6,240624,Ag-0.714-Cd-0.286,Ag-0.728-Cd-0.272,3,CO2R,100,3.28,21.59367218,47.74066798,0.0522907,0.005057743,69.39959726,30.60040274,0.728,0.0,0.272,0.0,0.0,0.0,0.0,0.0,0.0,0.0,0.0,0.0,0.0,0.0,0.0,0.0,0.0,0.0
uoft6_240624_Ag-0.714-Cd-0.286_pp0_rep3,uoft,6,240624,Ag-0.714-Cd-0.286,Ag-0.728-Cd-0.272,3,CO2R,150,3.47,15.89152315,47.6129666,0.040731703,0.003652814,63.55414671,36.44585329,0.728,0.0,0.272,0.0,0.0,0.0,0.0,0.0,0.0,0.0,0.0,0.0,0.0,0.0,0.0,0.0,0.0,0.0
uoft6_240624_Ag-0.714-Cd-0.286_pp0_rep3,uoft,6,240624,Ag-0.714-Cd-0.286,Ag-0.728-Cd-0.272,3,CO2R,200,3.63,59.19332901,11.44523576,0.076234336,0.004004046,70.72868897,29.27131103,0.728,0.0,0.272,0.0,0.0,0.0,0.0,0.0,0.0,0.0,0.0,0.0,0.0,0.0,0.0,0.0,0.0,0.0
uoft6_240624_Ag-0.714-Cd-0.286_pp0_rep3,uoft,6,240624,Ag-0.714-Cd-0.286,Ag-0.728-Cd-0.272,3,CO2R,300,3.8,70.0397581,2.784872299,0.052474176,0.002669364,72.88652925,27.11347075,0.728,0.0,0.272,0.0,0.0,0.0,0.0,0.0,0.0,0.0,0.0,0.0,0.0,0.0,0.0,0.0,0.0,0.0
uoft6_240624_Au-0.7-Cd-0.3_pp0_rep1,uoft,6,240624,Au-0.7-Cd-0.3,Au-0.571-Cd-0.429,1,HER,50,2.83,0.0,0.0,0.0,0.0,0.0,0.0,0.0,0.571,0.429,0.0,0.0,0.0,0.0,0.0,0.0,0.0,0.0,0.0,0.0,0.0,0.0,0.0,0.0,0.0
uoft6_240624_Au-0.7-Cd-0.3_pp0_rep1,uoft,6,240624,Au-0.7-Cd-0.3,Au-0.571-Cd-0.429,1,CO2R,50,2.98,58.39921321,21.11493124,0.146413959,0.009272528,79.69454548,20.30545452,0.0,0.571,0.429,0.0,0.0,0.0,0.0,0.0,0.0,0.0,0.0,0.0,0.0,0.0,0.0,0.0,0.0,0.0
uoft6_240624_Au-0.7-Cd-0.3_pp0_rep1,uoft,6,240624,Au-0.7-Cd-0.3,Au-0.571-Cd-0.429,1,CO2R,100,3.22,56.00493837,26.43418468,0.085316405,0.005057743,82.54729167,17.45270833,0.0,0.571,0.429,0.0,0.0,0.0,0.0,0.0,0.0,0.0,0.0,0.0,0.0,0.0,0.0,0.0,0.0,0.0
uoft6_240624_Au-0.7-Cd-0.3_pp0_rep1,uoft,6,240624,Au-0.7-Cd-0.3,Au-0.571-Cd-0.429,1,CO2R,150,3.39,53.93458746,26.03143418,0.070454837,0.005057743,80.05768106,19.94231894,0.0,0.571,0.429,0.0,0.0,0.0,0.0,0.0,0.0,0.0,0.0,0.0,0.0,0.0,0.0,0.0,0.0,0.0
uoft6_240624_Au-0.7-Cd-0.3_pp0_rep1,uoft,6,240624,Au-0.7-Cd-0.3,Au-0.571-Cd-0.429,1,CO2R,200,3.56,62.71882651,16.99287819,0.067152267,0.004004046,79.79867832,20.20132168,0.0,0.571,0.429,0.0,0.0,0.0,0.0,0.0,0.0,0.0,0.0,0.0,0.0,0.0,0.0,0.0,0.0,0.0
uoft6_240624_Au-0.7-Cd-0.3_pp0_rep1,uoft,6,240624,Au-0.7-Cd-0.3,Au-0.571-Cd-0.429,1,CO2R,300,3.65,77.55843395,3.973477407,0.029723135,0.001685914,81.56892237,18.43107763,0.0,0.571,0.429,0.0,0.0,0.0,0.0,0.0,0.0,0.0,0.0,0.0,0.0,0.0,0.0,0.0,0.0,0.0
uoft6_240624_Au-0.8-Cd-0.2_pp0_rep1,uoft,6,240624,Au-0.8-Cd-0.2,Au-0.8-Cd-0.2,1,HER,50,2.73,0.0,0.0,0.0,0.0,0.0,0.0,0.0,0.8,0.2,0.0,0.0,0.0,0.0,0.0,0.0,0.0,0.0,0.0,0.0,0.0,0.0,0.0,0.0,0.0
uoft6_240624_Au-0.8-Cd-0.2_pp0_rep1,uoft,6,240624,Au-0.8-Cd-0.2,Au-0.8-Cd-0.2,1,CO2R,50,2.89,66.05662391,15.20628684,0.112287397,0.009272528,81.4101738,18.5898262,0.0,0.8,0.2,0.0,0.0,0.0,0.0,0.0,0.0,0.0,0.0,0.0,0.0,0.0,0.0,0.0,0.0,0.0
uoft6_240624_Au-0.8-Cd-0.2_pp0_rep1,uoft,6,240624,Au-0.8-Cd-0.2,Au-0.8-Cd-0.2,1,CO2R,100,3.1,63.1500973,17.76277014,0.071555694,0.004636264,81.00833675,18.99166325,0.0,0.8,0.2,0.0,0.0,0.0,0.0,0.0,0.0,0.0,0.0,0.0,0.0,0.0,0.0,0.0,0.0,0.0
uoft6_240624_Au-0.8-Cd-0.2_pp0_rep1,uoft,6,240624,Au-0.8-Cd-0.2,Au-0.8-Cd-0.2,1,CO2R,150,3.27,61.23333822,17.34282908,0.057611508,0.004495771,78.65475094,21.34524906,0.0,0.8,0.2,0.0,0.0,0.0,0.0,0.0,0.0,0.0,0.0,0.0,0.0,0.0,0.0,0.0,0.0,0.0
uoft6_240624_Au-0.8-Cd-0.2_pp0_rep1,uoft,6,240624,Au-0.8-Cd-0.2,Au-0.8-Cd-0.2,1,CO2R,200,3.46,67.93927473,9.275540275,0.058070198,0.004004046,77.29245941,22.70754059,0.0,0.8,0.2,0.0,0.0,0.0,0.0,0.0,0.0,0.0,0.0,0.0,0.0,0.0,0.0,0.0,0.0,0.0
uoft6_240624_Au-0.8-Cd-0.2_pp0_rep1,uoft,6,240624,Au-0.8-Cd-0.2,Au-0.8-Cd-0.2,1,CO2R,300,3.57,78.84952604,2.708742633,0.025319707,0.001404928,81.59043051,18.40956949,0.0,0.8,0.2,0.0,0.0,0.0,0.0,0.0,0.0,0.0,0.0,0.0,0.0,0.0,0.0,0.0,0.0,0.0
uoft6_240624_Au-0.8-Cd-0.2_pp0_rep2,uoft,6,240624,Au-0.8-Cd-0.2,Au-0.8-Cd-0.2,2,HER,50,2.81,0.0,0.0,0.0,0.0,0.0,0.0,0.0,0.8,0.2,0.0,0.0,0.0,0.0,0.0,0.0,0.0,0.0,0.0,0.0,0.0,0.0,0.0,0.0,0.0
uoft6_240624_Au-0.8-Cd-0.2_pp0_rep2,uoft,6,240624,Au-0.8-Cd-0.2,Au-0.8-Cd-0.2,2,CO2R,50,3.0,69.32725104,12.36247544,0.144212245,0.010958442,81.88246328,18.11753672,0.0,0.8,0.2,0.0,0.0,0.0,0.0,0.0,0.0,0.0,0.0,0.0,0.0,0.0,0.0,0.0,0.0,0.0
uoft6_240624_Au-0.8-Cd-0.2_pp0_rep2,uoft,6,240624,Au-0.8-Cd-0.2,Au-0.8-Cd-0.2,2,CO2R,100,3.24,63.00885141,14.62426326,0.094123259,0.006322178,77.7558032,22.2441968,0.0,0.8,0.2,0.0,0.0,0.0,0.0,0.0,0.0,0.0,0.0,0.0,0.0,0.0,0.0,0.0,0.0,0.0
uoft6_240624_Au-0.8-Cd-0.2_pp0_rep2,uoft,6,240624,Au-0.8-Cd-0.2,Au-0.8-Cd-0.2,2,CO2R,150,3.46,57.48728787,11.91060904,0.096141497,0.007586614,69.5279872,30.4720128,0.0,0.8,0.2,0.0,0.0,0.0,0.0,0.0,0.0,0.0,0.0,0.0,0.0,0.0,0.0,0.0,0.0,0.0
uoft6_240624_Au-0.8-Cd-0.2_pp0_rep2,uoft,6,240624,Au-0.8-Cd-0.2,Au-0.8-Cd-0.2,2,CO2R,200,3.58,72.66912888,5.245579568,0.053666771,0.003582568,77.98431506,22.01568494,0.0,0.8,0.2,0.0,0.0,0.0,0.0,0.0,0.0,0.0,0.0,0.0,0.0,0.0,0.0,0.0,0.0,0.0
uoft6_240624_Au-0.8-Cd-0.2_pp0_rep2,uoft,6,240624,Au-0.8-Cd-0.2,Au-0.8-Cd-0.2,2,CO2R,300,3.64,78.69739898,2.060412574,0.021650184,0.001404928,80.78449147,19.21550853,0.0,0.8,0.2,0.0,0.0,0.0,0.0,0.0,0.0,0.0,0.0,0.0,0.0,0.0,0.0,0.0,0.0,0.0
uoft6_240624_Au-0.8-Cd-0.2_pp0_rep3,uoft,6,240624,Au-0.8-Cd-0.2,Au-0.8-Cd-0.2,3,HER,50,2.73,0.0,0.0,0.0,0.0,0.0,0.0,0.0,0.8,0.2,0.0,0.0,0.0,0.0,0.0,0.0,0.0,0.0,0.0,0.0,0.0,0.0,0.0,0.0,0.0
uoft6_240624_Au-0.8-Cd-0.2_pp0_rep3,uoft,6,240624,Au-0.8-Cd-0.2,Au-0.8-Cd-0.2,3,CO2R,50,2.96,64.99571031,16.85658153,0.124396822,0.010115485,82.02041593,17.97958407,0.0,0.8,0.2,0.0,0.0,0.0,0.0,0.0,0.0,0.0,0.0,0.0,0.0,0.0,0.0,0.0,0.0,0.0
uoft6_240624_Au-0.8-Cd-0.2_pp0_rep3,uoft,6,240624,Au-0.8-Cd-0.2,Au-0.8-Cd-0.2,3,CO2R,100,3.21,66.53246563,18.67632613,0.073757408,0.006322178,85.30864298,14.69135702,0.0,0.8,0.2,0.0,0.0,0.0,0.0,0.0,0.0,0.0,0.0,0.0,0.0,0.0,0.0,0.0,0.0,0.0
uoft6_240624_Au-0.8-Cd-0.2_pp0_rep3,uoft,6,240624,Au-0.8-Cd-0.2,Au-0.8-Cd-0.2,3,CO2R,150,3.39,68.88823788,14.80844794,0.058345412,0.004776757,83.7756253,16.2243747,0.0,0.8,0.2,0.0,0.0,0.0,0.0,0.0,0.0,0.0,0.0,0.0,0.0,0.0,0.0,0.0,0.0,0.0
uoft6_240624_Au-0.8-Cd-0.2_pp0_rep3,uoft,6,240624,Au-0.8-Cd-0.2,Au-0.8-Cd-0.2,3,CO2R,200,3.54,78.15103894,6.663801572,0.046511201,0.002739611,84.87546002,15.12453998,0.0,0.8,0.2,0.0,0.0,0.0,0.0,0.0,0.0,0.0,0.0,0.0,0.0,0.0,0.0,0.0,0.0,0.0
uoft6_240624_Au-0.8-Cd-0.2_pp0_rep3,uoft,6,240624,Au-0.8-Cd-0.2,Au-0.8-Cd-0.2,3,CO2R,300,3.63,76.96017912,2.387033399,0.022751041,0.001404928,79.37548758,20.62451242,0.0,0.8,0.2,0.0,0.0,0.0,0.0,0.0,0.0,0.0,0.0,0.0,0.0,0.0,0.0,0.0,0.0,0.0
uoft6_240624_Au-0.833-Cd-0.167_pp0_rep1,uoft,6,240624,Au-0.833-Cd-0.167,Au-0.687-Cd-0.313,1,HER,50,2.84,0.0,0.0,0.0,0.0,0.0,0.0,0.0,0.687,0.313,0.0,0.0,0.0,0.0,0.0,0.0,0.0,0.0,0.0,0.0,0.0,0.0,0.0,0.0,0.0
uoft6_240624_Au-0.833-Cd-0.167_pp0_rep1,uoft,6,240624,Au-0.833-Cd-0.167,Au-0.687-Cd-0.313,1,CO2R,50,2.93,63.10866517,31.90078585,0.028622278,0.0,95.0440048,4.955995202,0.0,0.687,0.313,0.0,0.0,0.0,0.0,0.0,0.0,0.0,0.0,0.0,0.0,0.0,0.0,0.0,0.0,0.0
uoft6_240624_Au-0.833-Cd-0.167_pp0_rep1,uoft,6,240624,Au-0.833-Cd-0.167,Au-0.687-Cd-0.313,1,CO2R,100,3.18,56.2077047,28.7475442,0.022567565,0.001685914,84.98345671,15.01654329,0.0,0.687,0.313,0.0,0.0,0.0,0.0,0.0,0.0,0.0,0.0,0.0,0.0,0.0,0.0,0.0,0.0,0.0
uoft6_240624_Au-0.833-Cd-0.167_pp0_rep1,uoft,6,240624,Au-0.833-Cd-0.167,Au-0.687-Cd-0.313,1,CO2R,150,3.36,55.14867438,21.83693517,0.021283232,0.001404928,77.01192251,22.98807749,0.0,0.687,0.313,0.0,0.0,0.0,0.0,0.0,0.0,0.0,0.0,0.0,0.0,0.0,0.0,0.0,0.0,0.0
uoft6_240624_Au-0.833-Cd-0.167_pp0_rep1,uoft,6,240624,Au-0.833-Cd-0.167,Au-0.687-Cd-0.313,1,CO2R,200,3.58,72.55895708,8.737721022,0.02944792,0.001685914,81.33176627,18.66823373,0.0,0.687,0.313,0.0,0.0,0.0,0.0,0.0,0.0,0.0,0.0,0.0,0.0,0.0,0.0,0.0,0.0,0.0
uoft6_240624_Au-0.833-Cd-0.167_pp0_rep1,uoft,6,240624,Au-0.833-Cd-0.167,Au-0.687-Cd-0.313,1,CO2R,300,3.7,72.66693172,2.861001965,0.021099756,0.001123943,75.55312313,24.44687687,0.0,0.687,0.313,0.0,0.0,0.0,0.0,0.0,0.0,0.0,0.0,0.0,0.0,0.0,0.0,0.0,0.0,0.0
uoft6_240624_Au-0.833-Cd-0.167_pp0_rep2,uoft,6,240624,Au-0.833-Cd-0.167,Au-0.687-Cd-0.313,2,HER,50,2.8,0.0,0.0,0.0,0.0,0.0,0.0,0.0,0.687,0.313,0.0,0.0,0.0,0.0,0.0,0.0,0.0,0.0,0.0,0.0,0.0,0.0,0.0,0.0,0.0
uoft6_240624_Au-0.833-Cd-0.167_pp0_rep2,uoft,6,240624,Au-0.833-Cd-0.167,Au-0.687-Cd-0.313,2,CO2R,50,2.91,52.93142773,30.25049116,0.029723135,0.0,83.21658494,16.78341506,0.0,0.687,0.313,0.0,0.0,0.0,0.0,0.0,0.0,0.0,0.0,0.0,0.0,0.0,0.0,0.0,0.0,0.0
uoft6_240624_Au-0.833-Cd-0.167_pp0_rep2,uoft,6,240624,Au-0.833-Cd-0.167,Au-0.687-Cd-0.313,2,CO2R,100,3.12,59.07217142,28.59282908,0.018164138,0.0,87.68662467,12.31337533,0.0,0.687,0.313,0.0,0.0,0.0,0.0,0.0,0.0,0.0,0.0,0.0,0.0,0.0,0.0,0.0,0.0,0.0
