Repository: Jehadabed/ocx24-dashboard

# OCx24 Dashboard

An interactive web dashboard for exploring and analyzing  data from OCx24 experiments, featuring HER (Hydrogen Evolution Reaction) and CO2RR (CO2 Reduction Reaction) performance data, as well as XRD (X-ray Diffraction) data.

This project is part of the OCx24 research: https://ai.meta.com/blog/open-catalyst-simulations-experiments/.

## Features

- **Interactive Data Filtering**: Filter data by source, batch, reaction type, element count, and voltage/current density ranges
- **Data Aggregation**: Average data across multiple replicates with statistical analysis
- **Interactive Plots**: Dedicated plotting interfaces for HER and CO2RR performance visualization

File: Data/ExpDataDump_250923.csv (part 6 of 25)
sample id,source,batch number,batch date,composition,rep,reaction,current density,voltage,fe_h2,fe_co,fe_ch4,fe_c2h4,fe_gas_total,fe_liquid
uoft4_240405_Pd-0.75-Tl-0.25_pp0,uoft,4,240405,Pd-0.75-Tl-0.25,std,CO2R,300,0.14,18.744801606081400,4.296039791498170,0.009466966,0.000648909,14.671161262914800,14.671161262914800
uoft4_240405_Pd-0.75-Tl-0.25_pp0_rep1,uoft,4,240405,Pd-0.75-Tl-0.25,1,CO2R,150,3.29,3.188599887,18.02062868,0.013210282,0,21.22441602,78.77558398
uoft4_240405_Pd-0.75-Tl-0.25_pp0_rep1,uoft,4,240405,Pd-0.75-Tl-0.25,1,CO2R,200,3.39,3.315511938,16.12721022,0.008256426,0,19.4527086,80.5472914
uoft4_240405_Pd-0.75-Tl-0.25_pp0_rep1,uoft,4,240405,Pd-0.75-Tl-0.25,1,CO2R,100,3.17,4.477808701,23.03781925,0.012109425,0,27.53020883,72.46979117
uoft4_240405_Pd-0.75-Tl-0.25_pp0_rep1,uoft,4,240405,Pd-0.75-Tl-0.25,1,CO2R,50,2.98,5.899684028,32.7848723,0.017613709,0,38.70711295,61.29288705
vsp4_240726_Pd-0.25-Sn-0.75_pp0,vsp,4,240726,Pd-0.25-Sn-0.75,std,HER,50,0.04,0,0,0,0,0,0
uoft4_240405_Pd-0.75-Tl-0.25_pp0_rep1,uoft,4,240405,Pd-0.75-Tl-0.25,1,CO2R,300,3.7,19.04559627,7.578585462,0.025136231,0.001826407,26.65608728,73.34391272
uoft4_240405_Pd-0.75-Tl-0.25_pp0_rep2,uoft,4,240405,Pd-0.75-Tl-0.25,2,CO2R,50,3.05,5.653602293,33.43320236,0.023117994,0,39.11387697,60.88612303
uoft4_240405_Pd-0.75-Tl-0.25_pp0_rep2,uoft,4,240405,Pd-0.75-Tl-0.25,2,CO2R,150,3.37,2.944610684,17.6129666,0.012109425,0,20.57166387,79.42833613
vsp8_240802_Pd-0.5-Zn-0.5_pp0,vsp,8,240802,Pd-0.5-Zn-0.5,std,HER,50,0.04,0,0,0,0,0,0
uoft4_240405_Pd-0.75-Tl-0.25_pp0_rep2,uoft,4,240405,Pd-0.75-Tl-0.25,2,CO2R,100,3.26,3.959907092,23.1262279,0.013210282,0,27.10181673,72.89818327
uoft4_240405_Pd-0.75-Tl-0.25_pp0_rep2,uoft,4,240405,Pd-0.75-Tl-0.25,2,CO2R,200,3.53,8.65303731,11.97200393,0.021466708,0.001475175,20.65144316,79.34855684
uoft4_240405_Pd-0.75-Tl-0.25_pp0_rep2,uoft,4,240405,Pd-0.75-Tl-0.25,2,CO2R,300,3.78,40.61918015,4.749508841,0.028438802,0.001826407,45.4043914,54.5956086
uoft4_240405_Pd-0.75-Tl-0.25_pp0_rep3,uoft,4,240405,Pd-0.75-Tl-0.25,3,CO2R,200,3.36,3.629391701,16.79395874,0.010733354,0,20.43581382,79.56418618
uoft4_240405_Pd-0.75-Tl-0.25_pp0_rep3,uoft,4,240405,Pd-0.75-Tl-0.25,3,CO2R,300,3.52,3.279834271,13.19007859,0.010641616,0.000702464,16.48273981,83.51726019
uoft4_240405_Pd-0.75-Tl-0.25_pp0_rep3,uoft,4,240405,Pd-0.75-Tl-0.25,3,CO2R,100,3.13,4.254326309,23.78929273,0.018714566,0,28.06529935,71.93470065
uoft4_240405_Pd-0.75-Tl-0.25_pp0_rep3,uoft,4,240405,Pd-0.75-Tl-0.25,3,CO2R,50,2.91,5.441419574,32.56385069,0.033025705,0,38.04422746,61.95577254
uoft4_240405_Ag-0.25-Au-0.25-Pd-0.5_pp0,uoft,4,240405,Ag-0.25-Au-0.25-Pd-0.5,std,HER,50,0.05,0,0,0,0,0,0
uoft4_240405_Pd-0.75-Tl-0.25_pp0_rep3,uoft,4,240405,Pd-0.75-Tl-0.25,3,CO2R,150,3.27,4.071648287,19.49410609,0.013210282,0,23.58127135,76.41872865
uoft4_240405_Pd-1.0_pp0,uoft,4,240405,Pd-1.0,avg,CO2R,150,3.63,84.60705741,6.450556647333330,0.079750962,0.004870419,91.15223110333330,8.847768897333330
uoft4_240405_Pd-1.0_pp0,uoft,4,240405,Pd-1.0,std,CO2R,200,0.09,3.3045051986811000,0.46841365472217800,0.006520505,0.000557564,3.6994524957487900,3.699452498
uoft4_240405_Pd-1.0_pp0,uoft,4,240405,Pd-1.0,std,CO2R,150,0.08,2.0037364419802200,1.5055796803605800,0.008442561,0.000707132,1.335140765101310,1.3351407647248700
uoft4_240405_Ag-0.333-Pd-0.667_pp0,uoft,4,240405,Ag-0.333-Pd-0.667,std,HER,50,0.05,0,0,0,0,0,0
uoft4_240405_Pd-1.0_pp0,uoft,4,240405,Pd-1.0,avg,CO2R,100,3.41,78.59172613,11.979371316666700,0.073940884,0.004495771,90.6585961,9.341403898666670
uoft4_240405_Pd-1.0_pp0,uoft,4,240405,Pd-1.0,std,CO2R,50,0.08,1.5973283256562000,0.33740166,0.015425095791604200,0.002920089,1.9321020459953900,1.9321020467794000
uoft4_240405_Pd-1.0_pp0,uoft,4,240405,Pd-1.0,avg,CO2R,300,3.75,82.81508297,0.728552718,0.022445247666666700,0.00149859,83.57005098,16.42994902
uoft4_240405_Pd-1.0_pp0,uoft,4,240405,Pd-1.0,avg,CO2R,200,3.69,85.48044529000000,2.428781925333330,0.049722033666666700,0.003161089,87.96787706333330,12.032122934333300
uoft4_240405_Pd-1.0_pp0,uoft,4,240405,Pd-1.0,std,CO2R,100,0.07,2.667844160297930,0.3964722257242040,0.016460785168231500,0.000877378,2.610836759390620,2.610836758913070
uoft4_240405_Ag-0.667-Pd-0.333_pp0,uoft,4,240405,Ag-0.667-Pd-0.333,std,HER,50,0.05,0,0,0,0,0,0
uoft4_240405_Pd-1.0_pp0,uoft,4,240405,Pd-1.0,std,CO2R,300,0.08,0.8331554682239150,0.27152187390862400,0.004404701,0.000292459,1.1082300713575600,1.1082300713575500
uoft4_240405_Pd-1.0_pp0,uoft,4,240405,Pd-1.0,avg,CO2R,50,3.06,73.72742681666670,16.20333988333330,0.058712365,0.001685914,90.00039173666670,9.999608262333330
uoft4_240405_Pd-1.0_pp0_rep1,uoft,4,240405,Pd-1.0,1,CO2R,300,3.67,83.49641131,0.96021611,0.022567565,0.001404928,84.48307137,15.51692863
uoft4_240405_Pd-1.0_pp0_rep1,uoft,4,240405,Pd-1.0,1,CO2R,100,3.34,81.33629078,12.09724951,0.077059978,0.004214785,93.52470087,6.47529913
uoft4_240405_Pd-1.0_pp0_rep1,uoft,4,240405,Pd-1.0,1,CO2R,200,3.6,87.54797129,2.401768173,0.045685559,0.002739611,90.00360183,9.996398167
uoft4_240405_Pd-1.0_pp0_rep1,uoft,4,240405,Pd-1.0,1,CO2R,50,2.98,74.80508067,16.31139489,0.053941985,0,91.1783262,8.821673801
uoft4_240405_Pd-1.0_pp0_rep1,uoft,4,240405,Pd-1.0,1,CO2R,150,3.55,86.75259997,4.81827112,0.071188742,0.004214785,91.65484233,8.345157672
uoft4_240405_Cu-0.5-Pd-0.5_pp0,uoft,4,240405,Cu-0.5-Pd-0.5,std,HER,50,0.05,0,0,0,0,0,0
uoft5_240507_Cd-0.111-In-0.889_pp0,uoft,5,240507,Cd-0.111-In-0.889,std,HER,50,0.05,0,0,0,0,0,0
uoft4_240405_Pd-1.0_pp0_rep2,uoft,4,240405,Pd-1.0,2,CO2R,150,3.63,82.78432275,6.748526523,0.088068547,0.005619714,89.63873005,10.36126995
uoft4_240405_Pd-1.0_pp0_rep2,uoft,4,240405,Pd-1.0,2,CO2R,300,3.76,83.06262948,0.7956778,0.026787516,0.001826407,83.89005171,16.10994829
uoft4_240405_Pd-1.0_pp0_rep2,uoft,4,240405,Pd-1.0,2,CO2R,100,3.41,76.00786792,12.30353635,0.088618975,0.005479221,88.41588257,11.58411743
uoft4_240405_Pd-1.0_pp0_rep2,uoft,4,240405,Pd-1.0,2,CO2R,50,3.07,74.48492331,16.47347741,0.075959122,0.005057743,91.05226914,8.947730856
uoft4_240405_Pd-1.0_pp0_rep2,uoft,4,240405,Pd-1.0,2,CO2R,200,3.69,87.22404737,2.910117878,0.057244555,0.003793307,90.20237033,9.797629666
uoft4_240405_Pd-1.0_pp0_rep3,uoft,4,240405,Pd-1.0,3,CO2R,100,3.47,78.43101969,11.53732809,0.056143699,0.003793307,90.03520486,9.964795136
uoft4_240405_Pd-1.0_pp0_rep3,uoft,4,240405,Pd-1.0,3,CO2R,200,3.77,81.66931721,1.974459725,0.046235987,0.00295035,83.69765903,16.30234097
uoft4_240405_Pd-1.0_pp0_rep3,uoft,4,240405,Pd-1.0,3,CO2R,150,3.72,84.28424951,7.784872299,0.079995597,0.004776757,92.16312093,7.83687907
uoft5_240507_Cd-0.5-Ga-0.25-In-0.25_pp0,uoft,5,240507,Cd-0.5-Ga-0.25-In-0.25,std,HER,50,0.05,0,0,0,0,0,0
uoft4_240405_Pd-1.0_pp0_rep3,uoft,4,240405,Pd-1.0,3,CO2R,300,3.83,81.88620812,0.429764244,0.017980662,0.001264436,82.33702986,17.66297014
uoft4_240405_Pd-1.0_pp0_rep3,uoft,4,240405,Pd-1.0,3,CO2R,50,3.13,71.89227647,15.82514735,0.046235987,0,87.77057987,12.22942013
uoft8_241025_Au-0.25-Cd-0.5-Pd-0.25_pp0,uoft,8,241025,Au-0.25-Cd-0.5-Pd-0.25,std,HER,50,0.05,0,0,0,0,0,0
uoft4_240405_Rh-1.0_pp0,uoft,4,240405,Rh-1.0,std,CO2R,150,0,0,0,0,0,0,0
uoft4_240405_Rh-1.0_pp0,uoft,4,240405,Rh-1.0,avg,CO2R,150,3.46,96.12212015,0,0.035594371,0.0019669,96.16561292,3.834387085
uoft4_240405_Rh-1.0_pp0,uoft,4,240405,Rh-1.0,avg,CO2R,300,3.68,90.36033397,0,0.01284333,0.000702464,90.37569216,9.624307838
uoft4_240405_Rh-1.0_pp0,uoft,4,240405,Rh-1.0,std,CO2R,100,0,0,0,0,0,0,0
uoft4_240405_Rh-1.0_pp0,uoft,4,240405,Rh-1.0,std,CO2R,200,0,0,0,0,0,0,0
uoft4_240405_Rh-1.0_pp0,uoft,4,240405,Rh-1.0,avg,CO2R,100,2.85,97.34290318,0,0.039630846,0,97.3894541,2.610545902
uoft4_240405_Rh-1.0_pp0,uoft,4,240405,Rh-1.0,std,CO2R,50,0,0,0,0,0,0,0
uoft4_240405_Rh-1.0_pp0,uoft,4,240405,Rh-1.0,avg,CO2R,50,3.02,97.17215259,0,0.036328276,0,97.21441235,2.785587646
vsp13_240823_Ag-0.125-Au-0.125-Zn-0.75_pp0,vsp,13,240823,Ag-0.125-Au-0.125-Zn-0.75,std,HER,50,0.05,0,0,0,0,0,0
uoft4_240405_Rh-1.0_pp0,uoft,4,240405,Rh-1.0,avg,CO2R,200,3.58,87.35807403,0,0.025319707,0,87.38833665,12.61166335
uoft4_240405_Rh-1.0_pp0,uoft,4,240405,Rh-1.0,std,CO2R,300,0,0,0,0,0,0,0
uoft4_240405_Rh-1.0_pp0_rep1,uoft,4,240405,Rh-1.0,1,CO2R,300,3.68,90.36033397,0,0.01284333,0.000702464,90.37569216,9.624307838
vsp14_240906_Au-0.25-Cu-0.5-Zn-0.25_pp0,vsp,14,240906,Au-0.25-Cu-0.5-Zn-0.25,std,HER,50,0.05,0,0,0,0,0,0
uoft4_240405_Rh-1.0_pp0_rep1,uoft,4,240405,Rh-1.0,1,CO2R,200,3.58,87.35807403,0,0.025319707,0,87.38833665,12.61166335
uoft4_240405_Rh-1.0_pp0_rep1,uoft,4,240405,Rh-1.0,1,CO2R,150,3.46,96.12212015,0,0.035594371,0.0019669,96.16561292,3.834387085
uoft4_240405_Rh-1.0_pp0_rep1,uoft,4,240405,Rh-1.0,1,CO2R,50,3.02,97.17215259,0,0.036328276,0,97.21441235,2.785587646
uoft4_240405_Rh-1.0_pp0_rep1,uoft,4,240405,Rh-1.0,1,CO2R,100,2.85,97.34290318,0,0.039630846,0,97.3894541,2.610545902
vsp15_240809_Au-0.375-In-0.25-Pd-0.375_pp0,vsp,15,240809,Au-0.375-In-0.25-Pd-0.375,std,HER,50,0.05,0,0,0,0,0,0
uoft5_240507_Ag-0.4-Au-0.4-Tl-0.2_pp0,uoft,5,240507,Ag-0.4-Au-0.4-Tl-0.2,avg,CO2R,300,3.82,81.94417126,0.30206286850000000,0.080270811,0.004285032,82.34290009,17.65709991
uoft5_240507_Ag-0.4-Au-0.4-Tl-0.2_pp0,uoft,5,240507,Ag-0.4-Au-0.4-Tl-0.2,std,CO2R,50,0.14,0.9153074079051270,0,0.00934108,0,0.9038692203283780,0.9038692203283870
uoft5_240507_Ag-0.4-Au-0.4-Tl-0.2_pp0,uoft,5,240507,Ag-0.4-Au-0.4-Tl-0.2,avg,CO2R,50,3.13,87.1725711,0,0.12880025,0.0059007,87.33050371500000,12.669496285000000
vsp20_241011_Ag-0.25-Au-0.25-Cu-0.5_pp0,vsp,20,241011,Ag-0.25-Au-0.25-Cu-0.5,std,HER,50,0.05,0,0,0,0,0,0
uoft5_240507_Ag-0.4-Au-0.4-Tl-0.2_pp0,uoft,5,240507,Ag-0.4-Au-0.4-Tl-0.2,avg,CO2R,100,3.42,85.88911675,0,0.119718181,0.006322179,86.03789448500000,13.962105515000000
uoft5_240507_Ag-0.4-Au-0.4-Tl-0.2_pp0,uoft,5,240507,Ag-0.4-Au-0.4-Tl-0.2,avg,CO2R,200,3.7,80.93311223,0.506507859,0.10623268450000000,0.00600607,81.56928259,18.43071741
uoft5_240507_Ag-0.4-Au-0.4-Tl-0.2_pp0,uoft,5,240507,Ag-0.4-Au-0.4-Tl-0.2,avg,CO2R,150,3.58,82.84019335000000,0.385559922,0.118892538,0.006322178,83.37156344500000,16.62843656
uoft5_240507_Ag-0.4-Au-0.4-Tl-0.2_pp0,uoft,5,240507,Ag-0.4-Au-0.4-Tl-0.2,std,CO2R,150,0.14,1.0094127209504200,0.5452640700928060,0.002075795,0.000198687,0.4625045519309290,0.4625045519309220
uoft5_240507_Ag-0.4-Au-0.4-Tl-0.2_pp0,uoft,5,240507,Ag-0.4-Au-0.4-Tl-0.2,std,CO2R,200,0.14,0.9865522344862980,0.1276334690901380,0.008951868,0.001043106,0.8466519285749320,0.8466519285749270
uoft5_240507_Ag-0.4-Au-0.4-Tl-0.2_pp0,uoft,5,240507,Ag-0.4-Au-0.4-Tl-0.2,std,CO2R,300,0.1,1.2828508213113600,0.059041332385392600,0.008432919,0.000496717,1.2135982892994100,1.2135982892994000
uoft5_240507_Ag-0.4-Au-0.4-Tl-0.2_pp0,uoft,5,240507,Ag-0.4-Au-0.4-Tl-0.2,std,CO2R,100,0.17,0.3289247270542570,0,0.005059751,0.000596061,0.3218708419371760,0.3218708419371740
uoft5_240507_Ag-0.4-Au-0.4-Tl-0.2_pp0_rep1,uoft,5,240507,Ag-0.4-Au-0.4-Tl-0.2,1,CO2R,100,3.54,86.12170165,0,0.116140396,0.0059007,86.26549154,13.73450846
uoft5_240507_Ag-0.4-Au-0.4-Tl-0.2_pp0_rep1,uoft,5,240507,Ag-0.4-Au-0.4-Tl-0.2,1,CO2R,150,3.68,82.12643077,0.771119843,0.120360347,0.006181685,83.04452334,16.95547666
uoft5_240507_Ag-0.4-Au-0.4-Tl-0.2_pp0_rep1,uoft,5,240507,Ag-0.4-Au-0.4-Tl-0.2,1,CO2R,200,3.79,81.63071,0.416257367,0.099902758,0.005268482,82.16795591,17.83204409
uoft5_240507_Ag-0.4-Au-0.4-Tl-0.2_pp0_rep1,uoft,5,240507,Ag-0.4-Au-0.4-Tl-0.2,1,CO2R,50,3.22,87.81979117,0,0.122195109,0.0059007,87.96963577,12.03036423
vsp4_240726_Pd-0.75-Sn-0.25_pp0,vsp,4,240726,Pd-0.75-Sn-0.25,std,HER,50,0.05,0,0,0,0,0,0
uoft5_240507_Ag-0.4-Au-0.4-Tl-0.2_pp0_rep1,uoft,5,240507,Ag-0.4-Au-0.4-Tl-0.2,1,CO2R,300,3.89,81.03705874,0.343811395,0.086233785,0.004636264,81.48475651,18.51524349
uoft5_240507_Ag-0.4-Au-0.4-Tl-0.2_pp0_rep2,uoft,5,240507,Ag-0.4-Au-0.4-Tl-0.2,2,CO2R,50,3.03,86.52535102,0,0.135405391,0.0059007,86.69137166,13.30862834
uoft5_240507_Ag-0.4-Au-0.4-Tl-0.2_pp0_rep2,uoft,5,240507,Ag-0.4-Au-0.4-Tl-0.2,2,CO2R,150,3.48,83.55395593,0,0.117424729,0.006462671,83.69860355,16.30139645
uoft5_240507_Ag-0.4-Au-0.4-Tl-0.2_pp0_rep2,uoft,5,240507,Ag-0.4-Au-0.4-Tl-0.2,2,CO2R,300,3.74,82.85128377,0.260314342,0.074307836,0.0039338,83.20104367,16.79895633
uoft5_240507_Ag-0.4-Au-0.4-Tl-0.2_pp0_rep2,uoft,5,240507,Ag-0.4-Au-0.4-Tl-0.2,2,CO2R,200,3.6,80.23551445,0.59675835,0.112562611,0.006743657,80.97060927,19.02939073
vsp4_240726_Pd-0.889-Sn-0.111_pp0,vsp,4,240726,Pd-0.889-Sn-0.111,std,HER,50,0.05,0,0,0,0,0,0
uoft5_240507_Ag-0.4-Au-0.4-Tl-0.2_pp0_rep2,uoft,5,240507,Ag-0.4-Au-0.4-Tl-0.2,2,CO2R,100,3.31,85.65653184,0,0.123295965,0.006743657,85.81029743,14.18970257
uoft5_240507_Au-0.125-Pd-0.625-Tl-0.25_pp0,uoft,5,240507,Au-0.125-Pd-0.625-Tl-0.25,std,CO2R,150,0.06,1.027827854796850,0.8918427525674950,0.001288694,0,0.7624227979989200,0.7624227979989290
uoft5_240507_Au-0.125-Pd-0.625-Tl-0.25_pp0,uoft,5,240507,Au-0.125-Pd-0.625-Tl-0.25,avg,CO2R,150,3.27,5.683455746666670,20.049115913333300,0.008929172,0,25.743587836666700,74.25641216333330
uoft5_240507_Au-0.125-Pd-0.625-Tl-0.25_pp0,uoft,5,240507,Au-0.125-Pd-0.625-Tl-0.25,std,CO2R,200,0.06,0.9183904282631980,1.177643649260290,0.001515762,0,0.8881434587226190,0.8881434587226240
uoft5_240507_Au-0.125-Pd-0.625-Tl-0.25_pp0,uoft,5,240507,Au-0.125-Pd-0.625-Tl-0.25,avg,CO2R,200,3.36,4.7727510513333300,17.94818271,0.007889474,0,22.73047087,77.26952913000000
uoft5_240507_Au-0.125-Pd-0.625-Tl-0.25_pp0,uoft,5,240507,Au-0.125-Pd-0.625-Tl-0.25,avg,CO2R,300,3.65,36.90082097333330,5.745743287333330,0.029723134666666700,0.001779576,42.68383369666670,57.316166303333300
uoft5_240507_Au-0.125-Pd-0.625-Tl-0.25_pp0,uoft,5,240507,Au-0.125-Pd-0.625-Tl-0.25,std,CO2R,300,0.02,17.238715396995600,2.551944345121990,0.008349676,0.000493395,14.850588039228200,14.850588039228200
uoft4_240405_Ag-0.889-Hg-0.111_pp0,uoft,4,240405,Ag-0.889-Hg-0.111,std,HER,50,0.06,0,0,0,0,0,0
uoft5_240507_Au-0.125-Pd-0.625-Tl-0.25_pp0,uoft,5,240507,Au-0.125-Pd-0.625-Tl-0.25,avg,CO2R,100,3.14,7.457992425333330,23.919449903333300,0.011192044666666700,0,31.39176488,68.60823512
uoft5_240507_Au-0.125-Pd-0.625-Tl-0.25_pp0,uoft,5,240507,Au-0.125-Pd-0.625-Tl-0.25,std,CO2R,50,0.07,2.0397259797290700,2.390350964987490,0.001100857,0,2.867931658983260,2.867931658983260
uoft5_240507_Au-0.125-Pd-0.625-Tl-0.25_pp0,uoft,5,240507,Au-0.125-Pd-0.625-Tl-0.25,avg,CO2R,50,2.92,10.162589717333300,30.677799610000000,0.013210282000000000,0,40.85821298666670,59.14178701333330
uoft4_240405_Au-0.75-Cu-0.25_pp0,uoft,4,240405,Au-0.75-Cu-0.25,std,HER,50,0.06,0,0,0,0,0,0
uoft5_240507_Au-0.125-Pd-0.625-Tl-0.25_pp0,uoft,5,240507,Au-0.125-Pd-0.625-Tl-0.25,std,CO2R,100,0.07,1.5492963091371900,1.5380968092895900,0.002224529,0,1.4713007985974100,1.4713007985974000
uoft7_240716_Au-0.667-Pd-0.333_pp0,uoft,7,240716,Au-0.667-Pd-0.333,std,HER,50,0.06,0,0,0,0,0,0
uoft5_240507_Au-0.125-Pd-0.625-Tl-0.25_pp0_rep1,uoft,5,240507,Au-0.125-Pd-0.625-Tl-0.25,1,CO2R,150,3.32,6.808679822,19.60707269,0.010274664,0,26.42833387,73.57166613
uoft5_240507_Au-0.125-Pd-0.625-Tl-0.25_pp0_rep1,uoft,5,240507,Au-0.125-Pd-0.625-Tl-0.25,1,CO2R,50,2.97,12.41582791,29.44007859,0.014311139,0,41.87516054,58.12483946
uoft5_240507_Au-0.125-Pd-0.625-Tl-0.25_pp0_rep1,uoft,5,240507,Au-0.125-Pd-0.625-Tl-0.25,1,CO2R,100,3.19,9.243131265,22.85363458,0.01376071,0,32.11398659,67.88601341
uoft5_240507_Au-0.125-Pd-0.625-Tl-0.25_pp0_rep1,uoft,5,240507,Au-0.125-Pd-0.625-Tl-0.25,1,CO2R,200,3.42,5.778526439,17.40913556,0.009632497,0,23.19902451,76.80097549
uoft5_240507_Au-0.125-Pd-0.625-Tl-0.25_pp0_rep1,uoft,5,240507,Au-0.125-Pd-0.625-Tl-0.25,1,CO2R,300,3.67,48.66015192,4.850196464,0.031741372,0.001826407,53.55001242,46.44998758
uoft8_241025_Ag-0.5-Cd-0.5_pp0,uoft,8,241025,Ag-0.5-Cd-0.5,std,HER,50,0.06,0,0,0,0,0,0
uoft5_240507_Au-0.125-Pd-0.625-Tl-0.25_pp0_rep2,uoft,5,240507,Au-0.125-Pd-0.625-Tl-0.25,2,CO2R,100,3.16,6.464039842,23.22200393,0.009907712,0,29.69891723,70.30108277
uoft5_240507_Au-0.125-Pd-0.625-Tl-0.25_pp0_rep2,uoft,5,240507,Au-0.125-Pd-0.625-Tl-0.25,2,CO2R,200,3.37,4.560986838,17.13654224,0.007155569,0,21.70616752,78.29383248
uoft5_240507_Au-0.125-Pd-0.625-Tl-0.25_pp0_rep2,uoft,5,240507,Au-0.125-Pd-0.625-Tl-0.25,2,CO2R,150,3.28,5.447697169,19.46463654,0.007705998,0,24.92201687,75.07798313
uoft5_240507_Au-0.125-Pd-0.625-Tl-0.25_pp0_rep2,uoft,5,240507,Au-0.125-Pd-0.625-Tl-0.25,2,CO2R,50,2.95,8.442110109,29.16011788,0.013210282,0,37.62038118,62.37961882
uoft5_240507_Au-0.125-Pd-0.625-Tl-0.25_pp0_rep2,uoft,5,240507,Au-0.125-Pd-0.625-Tl-0.25,2,CO2R,300,3.63,17.11209693,8.62475442,0.020549328,0.001264436,25.76228991,74.23771009
uoft5_240507_Au-0.125-Pd-0.625-Tl-0.25_pp0_rep3,uoft,5,240507,Au-0.125-Pd-0.625-Tl-0.25,3,CO2R,50,2.84,9.629831133,33.43320236,0.012109425,0,43.07909724,56.92090276
uoft5_240507_Au-0.125-Pd-0.625-Tl-0.25_pp0_rep3,uoft,5,240507,Au-0.125-Pd-0.625-Tl-0.25,3,CO2R,150,3.2,4.793990249,21.07563851,0.008806855,0,25.88041277,74.11958723
uoft5_240507_Au-0.125-Pd-0.625-Tl-0.25_pp0_rep3,uoft,5,240507,Au-0.125-Pd-0.625-Tl-0.25,3,CO2R,100,3.06,6.666806169,25.6827112,0.009907712,0,32.36239082,67.63760918
uoft5_240507_Au-0.125-Pd-0.625-Tl-0.25_pp0_rep3,uoft,5,240507,Au-0.125-Pd-0.625-Tl-0.25,3,CO2R,300,3.64,44.93021407,3.762278978,0.036878704,0.002247886,48.73919876,51.26080124
vsp15_240809_Au-0.5-In-0.25-Pd-0.25_pp0,vsp,15,240809,Au-0.5-In-0.25-Pd-0.25,std,HER,50,0.06,0,0,0,0,0,0
uoft5_240507_Au-0.125-Pd-0.625-Tl-0.25_pp0_rep3,uoft,5,240507,Au-0.125-Pd-0.625-Tl-0.25,3,CO2R,200,3.3,3.978739877,19.29887033,0.006880355,0,23.28622058,76.71377942
uoft5_240507_Au-0.444-Cd-0.556_pp0,uoft,5,240507,Au-0.444-Cd-0.556,avg,CO2R,50,3.07,72.81822177,16.28929273,0.182191806,0.009694007,89.31966624,10.68033376
uoft5_240507_Au-0.444-Cd-0.556_pp0,uoft,5,240507,Au-0.444-Cd-0.556,avg,CO2R,300,3.67,77.87189520500000,3.799115914,0.042841678500000000,0.002247886,81.7237622,18.27623781
uoft5_240507_Au-0.444-Cd-0.556_pp0,uoft,5,240507,Au-0.444-Cd-0.556,std,CO2R,50,0.07,4.3066500647751700,0.34382893286927800,0.017903737224463300,0.001788182,4.602126724819910,4.602126728355450
vsp26_241004_Au-0.6-Ga-0.4_pp0,vsp,26,241004,Au-0.6-Ga-0.4,std,HER,50,0.06,0,0,0,0,0,0
uoft5_240507_Au-0.444-Cd-0.556_pp0,uoft,5,240507,Au-0.444-Cd-0.556,avg,CO2R,100,3.27,65.23488669,18.50687623,0.140359247,0.008218831,83.91851558000000,16.081484420000000
uoft5_240507_Au-0.444-Cd-0.556_pp0,uoft,5,240507,Au-0.444-Cd-0.556,std,CO2R,100,0.06,4.692836991934550,0.8960390451026450,0.000778423,0.000894091,5.585805447053100,5.5858054470531000
uoft5_240507_Au-0.444-Cd-0.556_pp0,uoft,5,240507,Au-0.444-Cd-0.556,avg,CO2R,200,3.64,76.119923,7.42632613,0.064675339,0.003582567,83.62698788,16.373012125000000
uoft5_240507_Au-0.444-Cd-0.556_pp0,uoft,5,240507,Au-0.444-Cd-0.556,std,CO2R,150,0.06,0.5809079985214200,2.865241133171220,0.005448963,0.000198687,3.451865425338150,3.4518654253381600
vsp29_241004_Ag-0.25-Au-0.5-Pd-0.25_pp0,vsp,29,241004,Ag-0.25-Au-0.5-Pd-0.25,std,HER,50,0.06,0,0,0,0,0,0
uoft5_240507_Au-0.444-Cd-0.556_pp0,uoft,5,240507,Au-0.444-Cd-0.556,std,CO2R,200,0.04,2.98340497,3.5789466503961500,0.005059752,0.000298031,6.568932710849760,6.568932710849770
uoft5_240507_Au-0.444-Cd-0.556_pp0,uoft,5,240507,Au-0.444-Cd-0.556,std,CO2R,300,0.01,2.0936953998881700,3.9661883305572700,0.029190874771931400,0.001788182,1.9101128018226100,1.910112801822610
uoft5_240507_Au-0.444-Cd-0.556_pp0,uoft,5,240507,Au-0.444-Cd-0.556,avg,CO2R,150,3.54,61.862144005000000,17.47789784,0.11173696900000000,0.006322178,79.48017932000000,20.51982068
uoft5_240507_Au-0.444-Cd-0.556_pp0_rep1,uoft,5,240507,Au-0.444-Cd-0.556,1,CO2R,200,3.66,78.22950888,9.957023576,0.068253124,0.003793307,88.27192474,11.72807526
uoft5_240507_Au-0.444-Cd-0.556_pp0_rep1,uoft,5,240507,Au-0.444-Cd-0.556,1,CO2R,300,3.68,76.39142899,6.603634578,0.063482744,0.003512321,83.07441591,16.92558409
uoft5_240507_Au-0.444-Cd-0.556_pp0_rep1,uoft,5,240507,Au-0.444-Cd-0.556,1,CO2R,150,3.58,62.27290799,19.50392927,0.115589968,0.006181685,81.92101677,18.07898323
uoft5_240507_Au-0.444-Cd-0.556_pp0_rep1,uoft,5,240507,Au-0.444-Cd-0.556,1,CO2R,100,3.22,68.55322355,19.14047151,0.139808818,0.007586614,87.86827649,12.13172351
uoft5_240507_Au-0.444-Cd-0.556_pp0_rep1,uoft,5,240507,Au-0.444-Cd-0.556,1,CO2R,50,3.12,75.86348323,16.5324165,0.169531952,0.008429571,92.57386125,7.426138745
uoft4_240405_Pd-1.0_pp0,uoft,4,240405,Pd-1.0,std,HER,50,0.07,0,0,0,0,0,0
uoft5_240507_Au-0.444-Cd-0.556_pp0_rep2,uoft,5,240507,Au-0.444-Cd-0.556,2,CO2R,300,3.66,79.35236142,0.99459725,0.022200613,0.00098345,80.37310848,19.62689152
uoft6_240624_Au-0.889-Cd-0.111_pp0,uoft,6,240624,Au-0.889-Cd-0.111,std,HER,50,0.07,0,0,0,0,0,0
uoft5_240507_Au-0.444-Cd-0.556_pp0_rep2,uoft,5,240507,Au-0.444-Cd-0.556,2,CO2R,50,3.02,69.7729603,16.04616896,0.19485166,0.010958442,86.06547122,13.93452878
uoft5_240507_Au-0.444-Cd-0.556_pp0_rep2,uoft,5,240507,Au-0.444-Cd-0.556,2,CO2R,200,3.61,74.01033711,4.895628684,0.061097554,0.003371828,78.98205101,21.01794899
uoft5_240507_Au-0.444-Cd-0.556_pp0_rep2,uoft,5,240507,Au-0.444-Cd-0.556,2,CO2R,150,3.5,61.45138002,15.4518664,0.10788397,0.006462671,77.03934187,22.96065813
uoft5_240507_Au-0.444-Cd-0.556_pp0_rep2,uoft,5,240507,Au-0.444-Cd-0.556,2,CO2R,100,3.31,61.91654983,17.87328094,0.140909675,0.008851049,79.96875467,20.03124533
uoft5_240507_Au-0.5-Cd-0.25-Tl-0.25_pp0,uoft,5,240507,Au-0.5-Cd-0.25-Tl-0.25,avg,CO2R,50,3.12,81.69034715333330,0,0.097242354,0.002809857,81.80654619666670,18.193453803333300
uoft5_240507_Au-0.5-Cd-0.25-Tl-0.25_pp0,uoft,5,240507,Au-0.5-Cd-0.25-Tl-0.25,avg,CO2R,150,3.59,76.09380122666670,1.0166994106666700,0.094062101,0.004964081,77.22402601666670,22.775973983333300
uoft5_240507_Au-0.5-Cd-0.25-Tl-0.25_pp0,uoft,5,240507,Au-0.5-Cd-0.25-Tl-0.25,std,CO2R,100,0.19,4.282397443257580,0.30343738288420300,0.013214104,0.001060698,4.014137570047340,4.014137570047340
uoft7_240716_Pd-0.833-Rh-0.167_pp0,uoft,7,240716,Pd-0.833-Rh-0.167,std,HER,50,0.07,0,0,0,0,0,0
uoft9_241025_Au-0.75-Pd-0.25_pp0,uoft,9,241025,Au-0.75-Pd-0.25,std,HER,50,0.07,0,0,0,0,0,0
uoft5_240507_Au-0.5-Cd-0.25-Tl-0.25_pp0,uoft,5,240507,Au-0.5-Cd-0.25-Tl-0.25,std,CO2R,50,0.15,2.331084394624040,0,0.020189046056156500,0.002433407,2.3094498281558000,2.309449828155810
uoft5_240507_Au-0.5-Cd-0.25-Tl-0.25_pp0,uoft,5,240507,Au-0.5-Cd-0.25-Tl-0.25,avg,CO2R,200,3.71,73.26058298,0.8840864440000000,0.096875401,0.005268482,74.26155965333330,25.738440346666700
uoft5_240507_Au-0.5-Cd-0.25-Tl-0.25_pp0,uoft,5,240507,Au-0.5-Cd-0.25-Tl-0.25,std,CO2R,200,0.15,2.421419043681310,0.28578910057903300,0.008819746,0.000632218,2.147861561,2.147861561373560
uoft5_240507_Au-0.5-Cd-0.25-Tl-0.25_pp0,uoft,5,240507,Au-0.5-Cd-0.25-Tl-0.25,avg,CO2R,100,3.4,75.61907552000000,1.3163064833333300,0.10109535266666700,0.005198235,77.05683384666670,22.943166153333300
uoft5_240507_Au-0.5-Cd-0.25-Tl-0.25_pp0,uoft,5,240507,Au-0.5-Cd-0.25-Tl-0.25,std,CO2R,150,0.18,5.385576359067530,0.2339588481095960,0.030451143795365200,0.001693702,5.140990261,5.1409902605677100
uoft5_240507_Au-0.5-Cd-0.25-Tl-0.25_pp0,uoft,5,240507,Au-0.5-Cd-0.25-Tl-0.25,avg,CO2R,300,3.87,71.77551319333330,0.6204977080000000,0.071433377,0.003793307,72.48139801,27.518601990000000
uoft5_240507_Au-0.5-Cd-0.25-Tl-0.25_pp0,uoft,5,240507,Au-0.5-Cd-0.25-Tl-0.25,std,CO2R,300,0.14,4.800368779181080,0.27507469618140100,0.008780696,0.000782231,4.536406590360680,4.536406590360690
uoft5_240507_Au-0.5-Cd-0.25-Tl-0.25_pp0_rep1,uoft,5,240507,Au-0.5-Cd-0.25-Tl-0.25,1,CO2R,150,3.77,81.57944297,0.746561886,0.065684458,0.003371828,82.40264027,17.59735973
uoft5_240507_Au-0.5-Cd-0.25-Tl-0.25_pp0_rep1,uoft,5,240507,Au-0.5-Cd-0.25-Tl-0.25,1,CO2R,100,3.6,71.59032413,1.66502947,0.097976258,0.005057743,73.37272204,26.62727796
uoft5_240507_Au-0.5-Cd-0.25-Tl-0.25_pp0_rep1,uoft,5,240507,Au-0.5-Cd-0.25-Tl-0.25,1,CO2R,200,3.86,73.22940426,0.817779961,0.088343761,0.004636264,74.1535101,25.8464899
vsp27_241030_Au-0.167-Ga-0.667-Pd-0.167_pp0,vsp,27,241030,Au-0.167-Ga-0.667-Pd-0.167,std,HER,50,0.07,0,0,0,0,0,0
uoft5_240507_Au-0.5-Cd-0.25-Tl-0.25_pp0_rep1,uoft,5,240507,Au-0.5-Cd-0.25-Tl-0.25,1,CO2R,300,4.01,66.61553914,0.871807466,0.067702695,0.003652814,67.5687527,32.4312473
uoft5_240507_Au-0.5-Cd-0.25-Tl-0.25_pp0_rep1,uoft,5,240507,Au-0.5-Cd-0.25-Tl-0.25,1,CO2R,50,3.28,83.3011781,0,0.081463406,0.004214785,83.40069643,16.59930357
vsp2_240718_Au-0.889-In-0.111_pp0,vsp,2,240718,Au-0.889-In-0.111,std,HER,50,0.07,0,0,0,0,0,0
uoft5_240507_Au-0.5-Cd-0.25-Tl-0.25_pp0_rep2,uoft,5,240507,Au-0.5-Cd-0.25-Tl-0.25,2,CO2R,50,2.98,79.01734709,0,0.119993395,0,79.1581007,20.8418993
uoft5_240507_Au-0.5-Cd-0.25-Tl-0.25_pp0_rep2,uoft,5,240507,Au-0.5-Cd-0.25-Tl-0.25,2,CO2R,100,3.23,75.15034841,1.171414538,0.115589968,0.006322178,76.46295244,23.53704756
uoft5_240507_Au-0.5-Cd-0.25-Tl-0.25_pp0_rep2,uoft,5,240507,Au-0.5-Cd-0.25-Tl-0.25,2,CO2R,150,3.43,70.81420411,1.154223969,0.126231584,0.006743657,72.12150448,27.87849552
uoft5_240507_Au-0.5-Cd-0.25-Tl-0.25_pp0_rep2,uoft,5,240507,Au-0.5-Cd-0.25-Tl-0.25,2,CO2R,200,3.57,75.69744083,0.637278978,0.10595747,0.0059007,76.46140671,23.53859329
uoft5_240507_Au-0.5-Cd-0.25-Tl-0.25_pp0_rep2,uoft,5,240507,Au-0.5-Cd-0.25-Tl-0.25,2,CO2R,300,3.73,76.1089372,0.326620825,0.065134029,0.003090843,76.51202108,23.48797892
uoft5_240507_Au-0.5-Cd-0.25-Tl-0.25_pp0_rep3,uoft,5,240507,Au-0.5-Cd-0.25-Tl-0.25,3,CO2R,50,3.08,82.75251627,0,0.09027026,0.004214785,82.86084146,17.13915854
uoft5_240507_Au-0.5-Cd-0.25-Tl-0.25_pp0_rep3,uoft,5,240507,Au-0.5-Cd-0.25-Tl-0.25,3,CO2R,150,3.56,75.8877566,1.149312377,0.09027026,0.004776757,77.1479333,22.8520667
vsp4_240726_Pd-0.5-Sn-0.5_pp0,vsp,4,240726,Pd-0.5-Sn-0.5,std,HER,50,0.07,0,0,0,0,0,0
uoft5_240507_Au-0.5-Cd-0.25-Tl-0.25_pp0_rep3,uoft,5,240507,Au-0.5-Cd-0.25-Tl-0.25,3,CO2R,200,3.71,70.85490385,1.197200393,0.096324973,0.005268482,72.16976215,27.83023785
uoft5_240507_Au-0.5-Cd-0.25-Tl-0.25_pp0_rep3,uoft,5,240507,Au-0.5-Cd-0.25-Tl-0.25,3,CO2R,100,3.37,80.11655402,1.112475442,0.089719832,0.004214785,81.33482706,18.66517294
uoft5_240507_Au-0.5-Cd-0.25-Tl-0.25_pp0_rep3,uoft,5,240507,Au-0.5-Cd-0.25-Tl-0.25,3,CO2R,300,3.86,72.60206324,0.663064833,0.081463406,0.004636264,73.36342025,26.63657975
uoft5_240507_Au-0.5-Cu-0.4-Hg-0.1_pp0,uoft,5,240507,Au-0.5-Cu-0.4-Hg-0.1,avg,CO2R,50,2.86,48.27156877,38.45776032,0.012659853500000000,0.003371829,86.7493151,13.25068491
uoft5_240507_Au-0.5-Cu-0.4-Hg-0.1_pp0,uoft,5,240507,Au-0.5-Cu-0.4-Hg-0.1,std,CO2R,150,0.11,7.713085081503610,7.6406430170758900,0.004151591,0.09079991,0.16762657091352500,0.16762657091352300
uoft5_240507_Au-0.5-Cu-0.4-Hg-0.1_pp0,uoft,5,240507,Au-0.5-Cu-0.4-Hg-0.1,std,CO2R,200,0.13,9.191692722976890,8.205008691,0.026077181679771500,0.066609781,0.9451028794810710,0.9451028794810760
uoft5_240507_Au-0.5-Cu-0.4-Hg-0.1_pp0,uoft,5,240507,Au-0.5-Cu-0.4-Hg-0.1,avg,CO2R,200,3.56,70.67881731,17.50859529,0.073757408,0.281653039,88.54974311,11.450256895000000
uoft5_240507_Au-0.5-Cu-0.4-Hg-0.1_pp0,uoft,5,240507,Au-0.5-Cu-0.4-Hg-0.1,avg,CO2R,150,3.34,55.0637176,33.816306480000000,0.022017137,0.084717188,88.99021844,11.00978157
vsp5_241011_Ag-0.5-Pd-0.5_pp0,vsp,5,241011,Ag-0.5-Pd-0.5,std,HER,50,0.07,0,0,0,0,0,0
uoft4_240405_Ag-0.625-Pd-0.375_pp0,uoft,4,240405,Ag-0.625-Pd-0.375,std,HER,50,0.08,0,0,0,0,0,0
uoft5_240507_Au-0.5-Cu-0.4-Hg-0.1_pp0,uoft,5,240507,Au-0.5-Cu-0.4-Hg-0.1,avg,CO2R,300,3.68,81.08497771500000,2.319499018,0.038163037,0.042007362,83.48810717,16.51189283
uoft5_240507_Au-0.5-Cu-0.4-Hg-0.1_pp0,uoft,5,240507,Au-0.5-Cu-0.4-Hg-0.1,std,CO2R,50,0.08,10.364901970960500,10.43989677572120,0.008562657,0.004768486,0.080187047,0.080187047
uoft5_240507_Au-0.5-Cu-0.4-Hg-0.1_pp0,uoft,5,240507,Au-0.5-Cu-0.4-Hg-0.1,avg,CO2R,100,3.15,53.59308628,34.07048134,0.013760710500000000,0.007375875,87.68816424,12.31183577
uoft5_240507_Au-0.5-Cu-0.4-Hg-0.1_pp0,uoft,5,240507,Au-0.5-Cu-0.4-Hg-0.1,std,CO2R,300,0.04,1.856952457444470,0.6303530490148270,0.006486861,0.001192121,2.4926002506190300,2.4926002506190300
uoft5_240507_Au-0.5-Cu-0.4-Hg-0.1_pp0,uoft,5,240507,Au-0.5-Cu-0.4-Hg-0.1,std,CO2R,100,0.09,12.998963140441300,14.216805541209900,0.006227387,0.000298031,1.224470799,1.224470798522270
uoft5_240507_Au-0.5-Cu-0.4-Hg-0.1_pp0_rep1,uoft,5,240507,Au-0.5-Cu-0.4-Hg-0.1,1,CO2R,200,3.65,77.17832556,11.706778,0.09219676,0.234552811,89.21803176,10.78196824
uoft5_240507_Au-0.5-Cu-0.4-Hg-0.1_pp0_rep1,uoft,5,240507,Au-0.5-Cu-0.4-Hg-0.1,1,CO2R,150,3.41,60.51769236,28.41355599,0.024952755,0.14892242,89.10874832,10.89125168
uoft4_240405_Ag-0.75-Pd-0.25_pp0,uoft,4,240405,Ag-0.75-Pd-0.25,std,HER,50,0.08,0,0,0,0,0,0
uoft5_240507_Au-0.5-Cu-0.4-Hg-0.1_pp0_rep1,uoft,5,240507,Au-0.5-Cu-0.4-Hg-0.1,1,CO2R,100,3.21,62.78474126,24.01768173,0.009357283,0.007586614,86.82233263,13.17766737
uoft5_240507_Au-0.5-Cu-0.4-Hg-0.1_pp0_rep1,uoft,5,240507,Au-0.5-Cu-0.4-Hg-0.1,1,CO2R,300,3.71,82.39804139,2.765225933,0.04274994,0.041164405,85.25064171,14.74935829
uoft5_240507_Au-0.5-Cu-0.4-Hg-0.1_pp0_rep1,uoft,5,240507,Au-0.5-Cu-0.4-Hg-0.1,1,CO2R,50,2.92,55.60066124,31.07563851,0.006605141,0.006743657,86.69261429,13.30738571
uoft5_240507_Au-0.5-Cu-0.4-Hg-0.1_pp0_rep2,uoft,5,240507,Au-0.5-Cu-0.4-Hg-0.1,2,CO2R,50,2.8,40.9424763,45.83988212,0.018714566,0,86.8060159,13.1939841
uoft5_240507_Au-0.5-Cu-0.4-Hg-0.1_pp0_rep2,uoft,5,240507,Au-0.5-Cu-0.4-Hg-0.1,2,CO2R,200,3.46,64.17930905,23.31041257,0.055318056,0.328753266,87.88145445,12.11854555
uoft5_240507_Au-0.5-Cu-0.4-Hg-0.1_pp0_rep2,uoft,5,240507,Au-0.5-Cu-0.4-Hg-0.1,2,CO2R,150,3.26,49.60974283,39.21905697,0.019081518,0.020511956,88.87168855,11.12831145
uoft4_240405_Au-0.25-Cu-0.75_pp0,uoft,4,240405,Au-0.25-Cu-0.75,std,HER,50,0.08,0,0,0,0,0,0
uoft5_240507_Au-0.5-Cu-0.4-Hg-0.1_pp0_rep2,uoft,5,240507,Au-0.5-Cu-0.4-Hg-0.1,2,CO2R,300,3.65,79.77191404,1.873772102,0.033576133,0.042850319,81.72557263,18.27442737
uoft5_240507_Au-0.5-Cu-0.4-Hg-0.1_pp0_rep2,uoft,5,240507,Au-0.5-Cu-0.4-Hg-0.1,2,CO2R,100,3.08,44.40143129,44.12328094,0.018164138,0.007165135,88.55399584,11.44600416
uoft4_240405_Au-0.8-Cu-0.2_pp0,uoft,4,240405,Au-0.8-Cu-0.2,std,HER,50,0.08,0,0,0,0,0,0
uoft5_240507_Au-0.75-Cd-0.125-Ga-0.125_pp0,uoft,5,240507,Au-0.75-Cd-0.125-Ga-0.125,std,CO2R,50,0.15,2.6075571108708500,1.6437255254503200,0.006696251,0.000842957,0.956923935,0.9569239352922620
uoft5_240507_Au-0.75-Cd-0.125-Ga-0.125_pp0,uoft,5,240507,Au-0.75-Cd-0.125-Ga-0.125,avg,CO2R,50,3.04,60.271192113333300,25.000000003333300,0.13210282,0.010115485,85.44438598666670,14.555614013333300
uoft5_240507_Au-0.125-Pd-0.625-Tl-0.25_pp0,uoft,5,240507,Au-0.125-Pd-0.625-Tl-0.25,std,HER,50,0.08,0,0,0,0,0,0
uoft5_240507_Au-0.75-Cd-0.125-Ga-0.125_pp0,uoft,5,240507,Au-0.75-Cd-0.125-Ga-0.125,avg,CO2R,200,3.59,62.07056016666670,19.734774066666700,0.065776196,0.004636264,81.88999875333330,18.110001246666700
uoft5_240507_Au-0.75-Cd-0.125-Ga-0.125_pp0,uoft,5,240507,Au-0.75-Cd-0.125-Ga-0.125,avg,CO2R,100,3.33,56.733139423333300,26.57662082666670,0.105315304,0.007727107,83.44685815333330,16.553141846666700
uoft5_240507_Au-0.75-Cd-0.125-Ga-0.125_pp0,uoft,5,240507,Au-0.75-Cd-0.125-Ga-0.125,avg,CO2R,300,3.76,70.31611179666670,10.793222005333300,0.060424809,0.004167954,81.18628383666670,18.813716163333300
uoft5_240507_Au-0.75-Cd-0.125-Ga-0.125_pp0,uoft,5,240507,Au-0.75-Cd-0.125-Ga-0.125,std,CO2R,200,0.16,6.8943936558964300,5.254601685837410,0.012970153654849000,0.001053696,1.6737236801196000,1.673723680119600
uoft5_240507_Au-0.75-Cd-0.125-Ga-0.125_pp0,uoft,5,240507,Au-0.75-Cd-0.125-Ga-0.125,std,CO2R,150,0.2,1.7981421980124800,1.998011777610170,0.005759319,0.000648908,0.5452811747550980,0.5452811747551020
uoft5_240507_Au-0.75-Cd-0.125-Ga-0.125_pp0,uoft,5,240507,Au-0.75-Cd-0.125-Ga-0.125,avg,CO2R,150,3.49,58.752293066666700,23.927635886666700,0.084888294,0.006275347,82.78998549,17.21001451
uoft5_240507_Au-0.75-Cd-0.125-Ga-0.125_pp0,uoft,5,240507,Au-0.75-Cd-0.125-Ga-0.125,std,CO2R,300,0.12,6.160325908954860,4.079311697544300,0.027542410588867900,0.002150658,2.172095057411940,2.1720950574119400
uoft5_240507_Au-0.75-Cd-0.125-Ga-0.125_pp0,uoft,5,240507,Au-0.75-Cd-0.125-Ga-0.125,std,CO2R,100,0.2,1.6308254928078900,1.5409173671802100,0.007077519,0.000643819,0.6298422119218900,0.6298422119218790
uoft5_240507_Au-0.75-Cd-0.125-Ga-0.125_pp0_rep1,uoft,5,240507,Au-0.75-Cd-0.125-Ga-0.125,1,CO2R,150,3.31,57.12402436,26.05599214,0.080362549,0.0059007,83.28374469,16.71625531
uoft5_240507_Au-0.75-Cd-0.125-Ga-0.125_pp0_rep1,uoft,5,240507,Au-0.75-Cd-0.125-Ga-0.125,1,CO2R,200,3.44,56.98800979,23.91453831,0.066877053,0.004636264,80.98839586,19.01160414
uoft5_240507_Au-0.75-Cd-0.125-Ga-0.125_pp0_rep1,uoft,5,240507,Au-0.75-Cd-0.125-Ga-0.125,1,CO2R,100,3.16,55.01684488,27.78978389,0.100177972,0.007165135,82.93621497,17.06378503
uoft5_240507_Au-0.75-Cd-0.125-Ga-0.125_pp0_rep1,uoft,5,240507,Au-0.75-Cd-0.125-Ga-0.125,1,CO2R,50,2.9,58.14057628,26.28683694,0.136506247,0.010958442,84.60750111,15.39249889
uoft7_240716_Au-0.556-Pd-0.444_pp0,uoft,7,240716,Au-0.556-Pd-0.444,std,HER,50,0.08,0,0,0,0,0,0
uoft5_240507_Au-0.75-Cd-0.125-Ga-0.125_pp0_rep1,uoft,5,240507,Au-0.75-Cd-0.125-Ga-0.125,1,CO2R,300,3.65,68.33518174,11.42681729,0.07650955,0.005338728,79.85966461,20.14033539
uoft5_240507_Au-0.75-Cd-0.125-Ga-0.125_pp0_rep2,uoft,5,240507,Au-0.75-Cd-0.125-Ga-0.125,2,CO2R,50,3.02,59.49402582,25.56483301,0.135405391,0.010115485,85.23799149,14.76200851
uoft9_241025_Cu-0.667-Pd-0.333_pp0,uoft,9,241025,Cu-0.667-Pd-0.333,std,HER,50,0.08,0,0,0,0,0,0
uoft5_240507_Au-0.75-Cd-0.125-Ga-0.125_pp0_rep2,uoft,5,240507,Au-0.75-Cd-0.125-Ga-0.125,2,CO2R,300,3.75,65.38994329,14.51866405,0.076142598,0.005479221,80.00621123,19.99378877
uoft5_240507_Au-0.75-Cd-0.125-Ga-0.125_pp0_rep2,uoft,5,240507,Au-0.75-Cd-0.125-Ga-0.125,2,CO2R,200,3.57,59.30538408,21.45383104,0.078160835,0.00568996,80.8603661,19.1396339
uoft5_240507_Au-0.75-Cd-0.125-Ga-0.125_pp0_rep2,uoft,5,240507,Au-0.75-Cd-0.125-Ga-0.125,2,CO2R,150,3.45,58.45068949,23.6345776,0.091371117,0.007024642,82.2047526,17.7952474
uoft5_240507_Au-0.75-Cd-0.125-Ga-0.125_pp0_rep2,uoft,5,240507,Au-0.75-Cd-0.125-Ga-0.125,2,CO2R,100,3.29,58.26236163,24.84282908,0.113388254,0.008429571,83.25370024,16.74629976
uoft5_240507_Au-0.75-Cd-0.125-Ga-0.125_pp0_rep3,uoft,5,240507,Au-0.75-Cd-0.125-Ga-0.125,3,CO2R,200,3.76,69.91828663,13.83595285,0.0522907,0.003582568,83.8212343,16.1787657
uoft5_240507_Au-0.75-Cd-0.125-Ga-0.125_pp0_rep3,uoft,5,240507,Au-0.75-Cd-0.125-Ga-0.125,3,CO2R,300,3.89,77.22321036,6.434184676,0.028622278,0.001685914,83.69297567,16.30702433
uoft5_240507_Au-0.75-Cd-0.125-Ga-0.125_pp0_rep3,uoft,5,240507,Au-0.75-Cd-0.125-Ga-0.125,3,CO2R,100,3.55,56.92021176,27.09724951,0.102379686,0.007586614,84.15065925,15.84934075
uoft5_240507_Au-0.75-Cd-0.125-Ga-0.125_pp0_rep3,uoft,5,240507,Au-0.75-Cd-0.125-Ga-0.125,3,CO2R,50,3.21,63.17897424,23.14833006,0.124396822,0.009272528,86.48766536,13.51233464
vsp13_240823_Ag-0.25-Au-0.25-Zn-0.5_pp0,vsp,13,240823,Ag-0.25-Au-0.25-Zn-0.5,std,HER,50,0.08,0,0,0,0,0,0
uoft5_240507_Au-0.75-Cd-0.125-Ga-0.125_pp0_rep3,uoft,5,240507,Au-0.75-Cd-0.125-Ga-0.125,3,CO2R,150,3.7,60.68216535,22.09233792,0.082931215,0.0059007,82.88145918,17.11854082
uoft5_240507_Cd-0.111-In-0.889_pp0,uoft,5,240507,Cd-0.111-In-0.889,avg,CO2R,200,3.46,8.475381364,4.318516699333330,0.011834211000000000,0.000421479,12.808542826666700,87.19145717333330
uoft5_240507_Cd-0.111-In-0.889_pp0,uoft,5,240507,Cd-0.111-In-0.889,std,CO2R,150,0.04,0.6180428237233840,0.3150445443755490,0.002021016,0.000648909,0.30018210779539400,0.3001821077954020
uoft5_240507_Cd-0.111-In-0.889_pp0,uoft,5,240507,Cd-0.111-In-0.889,std,CO2R,200,0.03,1.0828397375955900,0.4444973219509630,0.0018047,0.000730022,0.641761665,0.6417616645629430
vsp27_241030_Au-0.2-Ga-0.4-Pd-0.4_pp0,vsp,27,241030,Au-0.2-Ga-0.4-Pd-0.4,std,HER,50,0.08,0,0,0,0,0,0
uoft5_240507_Cd-0.111-In-0.889_pp0,uoft,5,240507,Cd-0.111-In-0.889,avg,CO2R,150,3.33,9.006535674,5.065487885,0.012965647333333300,0.000374648,14.08789023,85.91210977000000
uoft5_240507_Cd-0.111-In-0.889_pp0,uoft,5,240507,Cd-0.111-In-0.889,avg,CO2R,100,3.2,9.837828789,5.859528487333330,0.015411996,0,15.716064546666700,84.28393545333330
uoft5_240507_Cd-0.111-In-0.889_pp0,uoft,5,240507,Cd-0.111-In-0.889,avg,CO2R,300,3.85,51.18388471333330,0.8636214800000000,0.036878704,0.001873238,52.090761676666700,47.90923832333330
uoft5_240507_Cd-0.111-In-0.889_pp0,uoft,5,240507,Cd-0.111-In-0.889,avg,CO2R,50,2.96,10.426667222333300,7.647347740333330,0.016145900333333300,0,18.093785666666700,81.90621433333330
uoft5_240507_Cd-0.111-In-0.889_pp0,uoft,5,240507,Cd-0.111-In-0.889,std,CO2R,100,0.05,0.12274317545780200,0.7368246513462590,0.002912593,0,0.6765679009966800,0.6765679009966830
vsp3_240718_Au-0.667-Cu-0.333_pp0,vsp,3,240718,Au-0.667-Cu-0.333,std,HER,50,0.08,0,0,0,0,0,0
uoft5_240507_Cd-0.111-In-0.889_pp0,uoft,5,240507,Cd-0.111-In-0.889,std,CO2R,300,0.03,31.82237408238330,1.123709238624960,0.016822870972811500,0.000353566,30.781951307952200,30.781951307952200
uoft5_240507_Cd-0.111-In-0.889_pp0,uoft,5,240507,Cd-0.111-In-0.889,std,CO2R,50,0.03,2.292992131182220,0.3398594084640980,0.005649158,0,2.4968033856945500,2.496803385694550
uoft5_240507_Cd-0.111-In-0.889_pp0_rep1,uoft,5,240507,Cd-0.111-In-0.889,1,CO2R,50,2.96,7.862060307,7.529469548,0.009907712,0,15.40143757,84.59856243
uoft5_240507_Cd-0.111-In-0.889_pp0_rep1,uoft,5,240507,Cd-0.111-In-0.889,1,CO2R,100,3.23,9.959404884,5.083497053,0.012109425,0,15.05797711,84.94202289
uoft5_240507_Cd-0.111-In-0.889_pp0_rep1,uoft,5,240507,Cd-0.111-In-0.889,1,CO2R,300,3.82,73.70754776,0.456777996,0.055042842,0.002247886,74.22853656,25.77146344
uoft5_240507_Cd-0.111-In-0.889_pp0_rep1,uoft,5,240507,Cd-0.111-In-0.889,1,CO2R,200,3.49,8.932076419,4.169941061,0.010182926,0,13.11442472,86.88557528
uoft5_240507_Cd-0.111-In-0.889_pp0_rep1,uoft,5,240507,Cd-0.111-In-0.889,1,CO2R,150,3.37,9.711858377,4.705304519,0.010641616,0,14.42978168,85.57021832
uoft4_240405_Au-0.2-Cu-0.8_pp0,uoft,4,240405,Au-0.2-Cu-0.8,std,HER,50,0.09,0,0,0,0,0,0
uoft5_240507_Au-0.444-Cd-0.556_pp0,uoft,5,240507,Au-0.444-Cd-0.556,std,HER,50,0.09,0,0,0,0,0,0
uoft5_240507_Cd-0.111-In-0.889_pp0_rep2,uoft,5,240507,Cd-0.111-In-0.889,2,CO2R,150,3.35,8.748038251,5.201375246,0.014311139,0,13.96636085,86.03363915
uoft5_240507_Cd-0.111-In-0.889_pp0_rep2,uoft,5,240507,Cd-0.111-In-0.889,2,CO2R,100,3.22,9.713950909,5.945481336,0.017613709,0,15.68050599,84.31949401
uoft5_240507_Cd-0.111-In-0.889_pp0_rep2,uoft,5,240507,Cd-0.111-In-0.889,2,CO2R,50,3,11.13896503,7.382121807,0.02091628,0,18.54694603,81.45305397
uoft5_240507_Cd-0.111-In-0.889_pp0_rep2,uoft,5,240507,Cd-0.111-In-0.889,2,CO2R,300,3.85,14.77892402,2.134086444,0.021833661,0.001545421,16.93935529,83.06064471
uoft5_240507_Cd-0.111-In-0.889_pp0_rep2,uoft,5,240507,Cd-0.111-In-0.889,2,CO2R,200,3.46,7.239008977,4.81827112,0.011558997,0,12.0710634,87.9289366
uoft5_240507_Cd-0.111-In-0.889_pp0_rep3,uoft,5,240507,Cd-0.111-In-0.889,3,CO2R,200,3.42,9.255058696,3.967337917,0.01376071,0.001264436,13.24014036,86.75985964
uoft5_240507_Cd-0.111-In-0.889_pp0_rep3,uoft,5,240507,Cd-0.111-In-0.889,3,CO2R,100,3.14,9.840130574,6.549607073,0.016512853,0,16.40971054,83.59028946
uoft5_240507_Cd-0.111-In-0.889_pp0_rep3,uoft,5,240507,Cd-0.111-In-0.889,3,CO2R,50,2.94,12.27897633,8.030451866,0.017613709,0,20.3329734,79.6670266
uoft5_240507_Cd-0.111-In-0.889_pp0_rep3,uoft,5,240507,Cd-0.111-In-0.889,3,CO2R,300,3.87,65.06518236,0,0.03375961,0.001826407,65.10439318,34.89560682
uoft7_240716_Cu-0.833-Pd-0.167_pp0,uoft,7,240716,Cu-0.833-Pd-0.167,std,HER,50,0.09,0,0,0,0,0,0
uoft5_240507_Cd-0.111-In-0.889_pp0_rep3,uoft,5,240507,Cd-0.111-In-0.889,3,CO2R,150,3.29,8.559710394,5.28978389,0.013944187,0.001123943,13.86752816,86.13247184
uoft5_240507_Cd-0.5-Ga-0.25-In-0.25_pp0,uoft,5,240507,Cd-0.5-Ga-0.25-In-0.25,std,CO2R,200,0.07,2.1042276090568200,1.0082312446828900,0.00141229,0.000677432,1.5356048157534800,1.5356048157534900
uoft5_240507_Cd-0.5-Ga-0.25-In-0.25_pp0,uoft,5,240507,Cd-0.5-Ga-0.25-In-0.25,std,CO2R,300,0.15,11.458733599216900,1.8030714323286100,0.010186368541510800,0.000612394,9.738081693575730,9.738081694
uoft5_240507_Cd-0.5-Ga-0.25-In-0.25_pp0,uoft,5,240507,Cd-0.5-Ga-0.25-In-0.25,avg,CO2R,300,3.74,28.567662013333300,3.059102816,0.030946309,0.001685914,31.663571066666700,68.33642893333330
