Repository: Jehadabed/ocx24-dashboard

# OCx24 Dashboard

An interactive web dashboard for exploring and analyzing  data from OCx24 experiments, featuring HER (Hydrogen Evolution Reaction) and CO2RR (CO2 Reduction Reaction) performance data, as well as XRD (X-ray Diffraction) data.

This project is part of the OCx24 research: https://ai.meta.com/blog/open-catalyst-simulations-experiments/.

## Features

- **Interactive Data Filtering**: Filter data by source, batch, reaction type, element count, and voltage/current density ranges
- **Data Aggregation**: Average data across multiple replicates with statistical analysis
- **Interactive Plots**: Dedicated plotting interfaces for HER and CO2RR performance visualization

File: Data/DashboardData-241125.csv (part 7 of 19)
sample id,source,batch number,batch date,target composition,xrf composition,rep,reaction,current density,voltage,fe_h2,fe_co,fe_ch4,fe_c2h4,fe_gas_total,fe_liquid,Ag,Au,Cd,Cu,Ga,Hg,In,Ni,Pd,Pt,Rh,Sn,Tl,Zn
uoft7_240716_Au-0.556-Pd-0.444_pp0_rep2,uoft,7,240716,Au-0.556-Pd-0.444,Au-0.494-Pd-0.506,2,CO2R,300,3.71,79.22429848,0.726915521,0.022751041,0.001404928,79.97850048,20.02149952,0.0,0.494,0.0,0.0,0.0,0.0,0.0,0.0,0.506,0.0,0.0,0.0,0.0,0.0
uoft7_240716_Au-0.556-Pd-0.444_pp0_rep3,uoft,7,240716,Au-0.556-Pd-0.444,Au-0.494-Pd-0.506,3,HER,50,2.7,0.0,0.0,0.0,0.0,0.0,0.0,0.0,0.494,0.0,0.0,0.0,0.0,0.0,0.0,0.506,0.0,0.0,0.0,0.0,0.0
uoft7_240716_Au-0.556-Pd-0.444_pp0_rep3,uoft,7,240716,Au-0.556-Pd-0.444,Au-0.494-Pd-0.506,3,CO2R,50,3.0,92.90213229,7.264243615,0.028622278,0.0,100.2009297,-0.200929674,0.0,0.494,0.0,0.0,0.0,0.0,0.0,0.0,0.506,0.0,0.0,0.0,0.0,0.0
uoft7_240716_Au-0.556-Pd-0.444_pp0_rep3,uoft,7,240716,Au-0.556-Pd-0.444,Au-0.494-Pd-0.506,3,CO2R,100,3.28,94.70191885,3.985756385,0.036878704,0.002107393,98.73209853,1.267901466,0.0,0.494,0.0,0.0,0.0,0.0,0.0,0.0,0.506,0.0,0.0,0.0,0.0,0.0
uoft7_240716_Au-0.556-Pd-0.444_pp0_rep3,uoft,7,240716,Au-0.556-Pd-0.444,Au-0.494-Pd-0.506,3,CO2R,150,3.47,88.33915755,1.876227898,0.041465607,0.002528871,90.26399331,9.736006695,0.0,0.494,0.0,0.0,0.0,0.0,0.0,0.0,0.506,0.0,0.0,0.0,0.0,0.0
uoft7_240716_Au-0.556-Pd-0.444_pp0_rep3,uoft,7,240716,Au-0.556-Pd-0.444,Au-0.494-Pd-0.506,3,CO2R,200,3.57,86.85963297,0.935658153,0.034952204,0.002107393,87.83704648,12.16295352,0.0,0.494,0.0,0.0,0.0,0.0,0.0,0.0,0.506,0.0,0.0,0.0,0.0,0.0
uoft7_240716_Au-0.556-Pd-0.444_pp0_rep3,uoft,7,240716,Au-0.556-Pd-0.444,Au-0.494-Pd-0.506,3,CO2R,300,3.68,73.6278223,0.0,0.020182375,0.001123943,73.65160007,26.34839993,0.0,0.494,0.0,0.0,0.0,0.0,0.0,0.0,0.506,0.0,0.0,0.0,0.0,0.0
uoft7_240716_Au-0.667-Pd-0.333_pp0_rep1,uoft,7,240716,Au-0.667-Pd-0.333,Au-0.659-Pd-0.341,1,HER,50,2.76,0.0,0.0,0.0,0.0,0.0,0.0,0.0,0.659,0.0,0.0,0.0,0.0,0.0,0.0,0.341,0.0,0.0,0.0,0.0,0.0
uoft7_240716_Au-0.667-Pd-0.333_pp0_rep1,uoft,7,240716,Au-0.667-Pd-0.333,Au-0.659-Pd-0.341,1,CO2R,50,3.0,97.69193748,5.613948919,0.04513513,0.0,103.3589302,-3.35893018,0.0,0.659,0.0,0.0,0.0,0.0,0.0,0.0,0.341,0.0,0.0,0.0,0.0,0.0
uoft7_240716_Au-0.667-Pd-0.333_pp0_rep1,uoft,7,240716,Au-0.667-Pd-0.333,Au-0.659-Pd-0.341,1,CO2R,100,3.27,87.60321413,2.770137525,0.053391556,0.003371828,90.43654082,9.56345918,0.0,0.659,0.0,0.0,0.0,0.0,0.0,0.0,0.341,0.0,0.0,0.0,0.0,0.0
uoft7_240716_Au-0.667-Pd-0.333_pp0_rep1,uoft,7,240716,Au-0.667-Pd-0.333,Au-0.659-Pd-0.341,1,CO2R,150,3.45,93.06367574,1.895874263,0.066785315,0.0039338,95.03718919,4.962810808,0.0,0.659,0.0,0.0,0.0,0.0,0.0,0.0,0.341,0.0,0.0,0.0,0.0,0.0
uoft7_240716_Au-0.667-Pd-0.333_pp0_rep1,uoft,7,240716,Au-0.667-Pd-0.333,Au-0.659-Pd-0.341,1,CO2R,200,3.59,87.23817196,1.152996071,0.078436049,0.005479221,88.48422769,11.51577231,0.0,0.659,0.0,0.0,0.0,0.0,0.0,0.0,0.341,0.0,0.0,0.0,0.0,0.0
uoft7_240716_Au-0.667-Pd-0.333_pp0_rep1,uoft,7,240716,Au-0.667-Pd-0.333,Au-0.659-Pd-0.341,1,CO2R,300,3.72,85.75132353,0.0,0.034310038,0.002247886,85.79101196,14.20898804,0.0,0.659,0.0,0.0,0.0,0.0,0.0,0.0,0.341,0.0,0.0,0.0,0.0,0.0
uoft7_240716_Au-0.667-Pd-0.333_pp0_rep2,uoft,7,240716,Au-0.667-Pd-0.333,Au-0.659-Pd-0.341,2,HER,50,2.75,0.0,0.0,0.0,0.0,0.0,0.0,0.0,0.659,0.0,0.0,0.0,0.0,0.0,0.0,0.341,0.0,0.0,0.0,0.0,0.0
uoft7_240716_Au-0.667-Pd-0.333_pp0_rep2,uoft,7,240716,Au-0.667-Pd-0.333,Au-0.659-Pd-0.341,2,CO2R,50,2.98,86.9986817,2.445972495,0.04183256,0.0,89.49241825,10.50758175,0.0,0.659,0.0,0.0,0.0,0.0,0.0,0.0,0.341,0.0,0.0,0.0,0.0,0.0
uoft7_240716_Au-0.667-Pd-0.333_pp0_rep2,uoft,7,240716,Au-0.667-Pd-0.333,Au-0.659-Pd-0.341,2,CO2R,100,3.29,87.8053527,1.473477407,0.048988129,0.00295035,89.33620578,10.66379422,0.0,0.659,0.0,0.0,0.0,0.0,0.0,0.0,0.341,0.0,0.0,0.0,0.0,0.0
uoft7_240716_Au-0.667-Pd-0.333_pp0_rep2,uoft,7,240716,Au-0.667-Pd-0.333,Au-0.659-Pd-0.341,2,CO2R,150,3.5,87.46154973,0.982318271,0.060547126,0.003090843,88.51541462,11.48458538,0.0,0.659,0.0,0.0,0.0,0.0,0.0,0.0,0.341,0.0,0.0,0.0,0.0,0.0
uoft7_240716_Au-0.667-Pd-0.333_pp0_rep2,uoft,7,240716,Au-0.667-Pd-0.333,Au-0.659-Pd-0.341,2,CO2R,200,3.57,88.35370064,0.0,0.03137442,0.001685914,88.3907153,11.6092847,0.0,0.659,0.0,0.0,0.0,0.0,0.0,0.0,0.341,0.0,0.0,0.0,0.0,0.0
uoft7_240716_Au-0.667-Pd-0.333_pp0_rep2,uoft,7,240716,Au-0.667-Pd-0.333,Au-0.659-Pd-0.341,2,CO2R,300,3.69,84.54497897,0.0,0.014678091,0.000842957,84.56231242,15.43768758,0.0,0.659,0.0,0.0,0.0,0.0,0.0,0.0,0.341,0.0,0.0,0.0,0.0,0.0
uoft7_240716_Au-0.667-Pd-0.333_pp0_rep3,uoft,7,240716,Au-0.667-Pd-0.333,Au-0.659-Pd-0.341,3,HER,50,2.66,0.0,0.0,0.0,0.0,0.0,0.0,0.0,0.659,0.0,0.0,0.0,0.0,0.0,0.0,0.341,0.0,0.0,0.0,0.0,0.0
uoft7_240716_Au-0.667-Pd-0.333_pp0_rep3,uoft,7,240716,Au-0.667-Pd-0.333,Au-0.659-Pd-0.341,3,CO2R,50,2.97,88.17384754,3.565815324,0.038529989,0.0,91.78412434,8.215875657,0.0,0.659,0.0,0.0,0.0,0.0,0.0,0.0,0.341,0.0,0.0,0.0,0.0,0.0
uoft7_240716_Au-0.667-Pd-0.333_pp0_rep3,uoft,7,240716,Au-0.667-Pd-0.333,Au-0.659-Pd-0.341,3,CO2R,100,3.27,90.84559208,2.018664047,0.045685559,0.00295035,92.91832924,7.081670762,0.0,0.659,0.0,0.0,0.0,0.0,0.0,0.0,0.341,0.0,0.0,0.0,0.0,0.0
uoft7_240716_Au-0.667-Pd-0.333_pp0_rep3,uoft,7,240716,Au-0.667-Pd-0.333,Au-0.659-Pd-0.341,3,CO2R,150,3.47,86.40021762,1.277013752,0.055776746,0.004214785,87.74348393,12.25651607,0.0,0.659,0.0,0.0,0.0,0.0,0.0,0.0,0.341,0.0,0.0,0.0,0.0,0.0
uoft7_240716_Au-0.667-Pd-0.333_pp0_rep3,uoft,7,240716,Au-0.667-Pd-0.333,Au-0.659-Pd-0.341,3,CO2R,200,3.54,86.15403126,0.0,0.030823991,0.001896653,86.19045909,13.80954091,0.0,0.659,0.0,0.0,0.0,0.0,0.0,0.0,0.341,0.0,0.0,0.0,0.0,0.0
uoft7_240716_Au-0.667-Pd-0.333_pp0_rep3,uoft,7,240716,Au-0.667-Pd-0.333,Au-0.659-Pd-0.341,3,CO2R,300,3.65,74.64458348,0.0,0.011925949,0.000702464,74.65869477,25.34130523,0.0,0.659,0.0,0.0,0.0,0.0,0.0,0.0,0.341,0.0,0.0,0.0,0.0,0.0
uoft7_240716_Cu-0.667-Rh-0.333_pp0_rep1,uoft,7,240716,Cu-0.667-Rh-0.333,Cu-0.694-Rh-0.306,1,HER,50,2.44,0.0,0.0,0.0,0.0,0.0,0.0,0.0,0.0,0.0,0.694,0.0,0.0,0.0,0.0,0.0,0.0,0.306,0.0,0.0,0.0
uoft7_240716_Cu-0.667-Rh-0.333_pp0_rep1,uoft,7,240716,Cu-0.667-Rh-0.333,Cu-0.694-Rh-0.306,1,CO2R,50,2.85,49.83531775,1.81237721,0.007705998,0.0,51.65540096,48.34459904,0.0,0.0,0.0,0.694,0.0,0.0,0.0,0.0,0.0,0.0,0.306,0.0,0.0,0.0
uoft7_240716_Cu-0.667-Rh-0.333_pp0_rep1,uoft,7,240716,Cu-0.667-Rh-0.333,Cu-0.694-Rh-0.306,1,CO2R,100,3.12,49.6965829,5.21611002,0.004403427,0.004214785,54.92131113,45.07868887,0.0,0.0,0.0,0.694,0.0,0.0,0.0,0.0,0.0,0.0,0.306,0.0,0.0,0.0
uoft7_240716_Cu-0.667-Rh-0.333_pp0_rep1,uoft,7,240716,Cu-0.667-Rh-0.333,Cu-0.694-Rh-0.306,1,CO2R,150,3.3,50.9322229,10.06385069,0.011375521,0.093287252,61.10073636,38.89926364,0.0,0.0,0.0,0.694,0.0,0.0,0.0,0.0,0.0,0.0,0.306,0.0,0.0,0.0
uoft7_240716_Cu-0.667-Rh-0.333_pp0_rep1,uoft,7,240716,Cu-0.667-Rh-0.333,Cu-0.694-Rh-0.306,1,CO2R,200,3.45,60.14061813,6.895874263,0.231730363,2.172089691,69.44401963,30.55598037,0.0,0.0,0.0,0.694,0.0,0.0,0.0,0.0,0.0,0.0,0.306,0.0,0.0,0.0
uoft7_240716_Cu-0.667-Rh-0.333_pp0_rep1,uoft,7,240716,Cu-0.667-Rh-0.333,Cu-0.694-Rh-0.306,1,CO2R,300,3.58,78.76310448,0.3978389,0.096324973,0.398578212,79.65650562,20.34349438,0.0,0.0,0.0,0.694,0.0,0.0,0.0,0.0,0.0,0.0,0.306,0.0,0.0,0.0
uoft7_240716_Cu-0.667-Rh-0.333_pp0_rep2,uoft,7,240716,Cu-0.667-Rh-0.333,Cu-0.694-Rh-0.306,2,HER,50,2.39,0.0,0.0,0.0,0.0,0.0,0.0,0.0,0.0,0.0,0.694,0.0,0.0,0.0,0.0,0.0,0.0,0.306,0.0,0.0,0.0
uoft7_240716_Cu-0.667-Rh-0.333_pp0_rep2,uoft,7,240716,Cu-0.667-Rh-0.333,Cu-0.694-Rh-0.306,2,CO2R,50,2.79,61.36474921,6.203339882,0.008806855,0.0,67.57689595,32.42310405,0.0,0.0,0.0,0.694,0.0,0.0,0.0,0.0,0.0,0.0,0.306,0.0,0.0,0.0
uoft7_240716_Cu-0.667-Rh-0.333_pp0_rep2,uoft,7,240716,Cu-0.667-Rh-0.333,Cu-0.694-Rh-0.306,2,CO2R,100,3.0,49.90939338,9.577603143,0.006054713,0.00295035,59.49699016,40.50300984,0.0,0.0,0.0,0.694,0.0,0.0,0.0,0.0,0.0,0.0,0.306,0.0,0.0,0.0
uoft7_240716_Cu-0.667-Rh-0.333_pp0_rep2,uoft,7,240716,Cu-0.667-Rh-0.333,Cu-0.694-Rh-0.306,2,CO2R,150,3.21,48.24122706,13.37917485,0.013944187,0.071651353,61.70665651,38.29334349,0.0,0.0,0.0,0.694,0.0,0.0,0.0,0.0,0.0,0.0,0.306,0.0,0.0,0.0
uoft7_240716_Cu-0.667-Rh-0.333_pp0_rep2,uoft,7,240716,Cu-0.667-Rh-0.333,Cu-0.694-Rh-0.306,2,CO2R,200,3.44,63.73893574,6.814833006,0.354200686,1.831113546,72.7430373,27.2569627,0.0,0.0,0.0,0.694,0.0,0.0,0.0,0.0,0.0,0.0,0.306,0.0,0.0,0.0
uoft7_240716_Cu-0.667-Rh-0.333_pp0_rep2,uoft,7,240716,Cu-0.667-Rh-0.333,Cu-0.694-Rh-0.306,2,CO2R,300,3.6,79.14143422,0.50589391,0.0522907,0.145550591,79.84599324,20.15400676,0.0,0.0,0.0,0.694,0.0,0.0,0.0,0.0,0.0,0.0,0.306,0.0,0.0,0.0
uoft7_240716_Cu-0.667-Rh-0.333_pp0_rep3,uoft,7,240716,Cu-0.667-Rh-0.333,Cu-0.694-Rh-0.306,3,HER,50,2.39,0.0,0.0,0.0,0.0,0.0,0.0,0.0,0.0,0.0,0.694,0.0,0.0,0.0,0.0,0.0,0.0,0.306,0.0,0.0,0.0
uoft7_240716_Cu-0.667-Rh-0.333_pp0_rep3,uoft,7,240716,Cu-0.667-Rh-0.333,Cu-0.694-Rh-0.306,3,CO2R,50,2.74,52.12915106,0.0,0.013210282,0.0,52.14236134,47.85763866,0.0,0.0,0.0,0.694,0.0,0.0,0.0,0.0,0.0,0.0,0.306,0.0,0.0,0.0
uoft7_240716_Cu-0.667-Rh-0.333_pp0_rep3,uoft,7,240716,Cu-0.667-Rh-0.333,Cu-0.694-Rh-0.306,3,CO2R,100,3.03,47.36759505,4.192043222,0.009357283,0.005479221,51.57447478,48.42552522,0.0,0.0,0.0,0.694,0.0,0.0,0.0,0.0,0.0,0.0,0.306,0.0,0.0,0.0
uoft7_240716_Cu-0.667-Rh-0.333_pp0_rep3,uoft,7,240716,Cu-0.667-Rh-0.333,Cu-0.694-Rh-0.306,3,CO2R,150,3.23,47.94994664,10.89390963,0.044401226,0.329596224,59.2188423,40.7811577,0.0,0.0,0.0,0.694,0.0,0.0,0.0,0.0,0.0,0.0,0.306,0.0,0.0,0.0
uoft7_240716_Cu-0.667-Rh-0.333_pp0_rep3,uoft,7,240716,Cu-0.667-Rh-0.333,Cu-0.694-Rh-0.306,3,CO2R,200,3.4,56.4264789,6.162819253,0.674274811,3.474036922,66.74378852,33.25621148,0.0,0.0,0.0,0.694,0.0,0.0,0.0,0.0,0.0,0.0,0.306,0.0,0.0,0.0
uoft7_240716_Cu-0.667-Rh-0.333_pp0_rep3,uoft,7,240716,Cu-0.667-Rh-0.333,Cu-0.694-Rh-0.306,3,CO2R,300,3.53,73.18295005,0.469056974,0.178705759,0.448312681,74.28034358,25.71965642,0.0,0.0,0.0,0.694,0.0,0.0,0.0,0.0,0.0,0.0,0.306,0.0,0.0,0.0
uoft7_240716_Cu-0.833-Pd-0.167_pp0_rep1,uoft,7,240716,Cu-0.833-Pd-0.167,Cu-0.865-Pd-0.135,1,HER,50,2.69,0.0,0.0,0.0,0.0,0.0,0.0,0.0,0.0,0.0,0.865,0.0,0.0,0.0,0.0,0.135,0.0,0.0,0.0,0.0,0.0
uoft7_240716_Cu-0.833-Pd-0.167_pp0_rep1,uoft,7,240716,Cu-0.833-Pd-0.167,Cu-0.865-Pd-0.135,1,CO2R,50,2.81,27.43685785,32.29862475,0.015411996,0.251201214,60.00407298,39.99592702,0.0,0.0,0.0,0.865,0.0,0.0,0.0,0.0,0.135,0.0,0.0,0.0,0.0,0.0
uoft7_240716_Cu-0.833-Pd-0.167_pp0_rep1,uoft,7,240716,Cu-0.833-Pd-0.167,Cu-0.865-Pd-0.135,1,CO2R,100,3.08,17.15729561,51.23280943,0.117791681,1.453679508,69.96503627,30.03496373,0.0,0.0,0.0,0.865,0.0,0.0,0.0,0.0,0.135,0.0,0.0,0.0,0.0,0.0
uoft7_240716_Cu-0.833-Pd-0.167_pp0_rep1,uoft,7,240716,Cu-0.833-Pd-0.167,Cu-0.865-Pd-0.135,1,CO2R,150,3.27,20.74661533,42.48526523,0.428233308,8.200567591,71.87518066,28.12481934,0.0,0.0,0.0,0.865,0.0,0.0,0.0,0.0,0.135,0.0,0.0,0.0,0.0,0.0
uoft7_240716_Cu-0.833-Pd-0.167_pp0_rep1,uoft,7,240716,Cu-0.833-Pd-0.167,Cu-0.865-Pd-0.135,1,CO2R,200,3.43,24.10439641,23.37303536,1.089573051,19.77176937,68.37411599,31.62588401,0.0,0.0,0.0,0.865,0.0,0.0,0.0,0.0,0.135,0.0,0.0,0.0,0.0,0.0
uoft7_240716_Cu-0.833-Pd-0.167_pp0_rep1,uoft,7,240716,Cu-0.833-Pd-0.167,Cu-0.865-Pd-0.135,1,CO2R,300,3.65,61.08309444,0.876719057,1.859347192,5.751496249,69.57955417,30.42044583,0.0,0.0,0.0,0.865,0.0,0.0,0.0,0.0,0.135,0.0,0.0,0.0,0.0,0.0
uoft7_240716_Cu-0.833-Pd-0.167_pp0_rep2,uoft,7,240716,Cu-0.833-Pd-0.167,Cu-0.865-Pd-0.135,2,HER,50,2.79,0.0,0.0,0.0,0.0,0.0,0.0,0.0,0.0,0.0,0.865,0.0,0.0,0.0,0.0,0.135,0.0,0.0,0.0,0.0,0.0
uoft7_240716_Cu-0.833-Pd-0.167_pp0_rep2,uoft,7,240716,Cu-0.833-Pd-0.167,Cu-0.865-Pd-0.135,2,CO2R,50,2.97,30.1349683,38.51669941,0.310441627,1.100901964,70.06597705,29.93402295,0.0,0.0,0.0,0.865,0.0,0.0,0.0,0.0,0.135,0.0,0.0,0.0,0.0,0.0
uoft7_240716_Cu-0.833-Pd-0.167_pp0_rep2,uoft,7,240716,Cu-0.833-Pd-0.167,Cu-0.865-Pd-0.135,2,CO2R,100,3.21,22.84542468,51.4759332,0.69519109,5.020652449,80.04511008,19.95488992,0.0,0.0,0.0,0.865,0.0,0.0,0.0,0.0,0.135,0.0,0.0,0.0,0.0,0.0
uoft7_240716_Cu-0.833-Pd-0.167_pp0_rep2,uoft,7,240716,Cu-0.833-Pd-0.167,Cu-0.865-Pd-0.135,2,CO2R,150,3.39,24.85258114,36.94007859,1.319560391,14.92090253,78.06310962,21.93689038,0.0,0.0,0.0,0.865,0.0,0.0,0.0,0.0,0.135,0.0,0.0,0.0,0.0,0.0
uoft7_240716_Cu-0.833-Pd-0.167_pp0_rep2,uoft,7,240716,Cu-0.833-Pd-0.167,Cu-0.865-Pd-0.135,2,CO2R,200,3.53,27.53949654,22.69155206,1.949342238,22.38809745,74.61297447,25.38702553,0.0,0.0,0.0,0.865,0.0,0.0,0.0,0.0,0.135,0.0,0.0,0.0,0.0,0.0
uoft7_240716_Cu-0.833-Pd-0.167_pp0_rep2,uoft,7,240716,Cu-0.833-Pd-0.167,Cu-0.865-Pd-0.135,2,CO2R,300,3.73,30.61081002,7.315815324,3.356879438,28.50473461,69.84096376,30.15903624,0.0,0.0,0.0,0.865,0.0,0.0,0.0,0.0,0.135,0.0,0.0,0.0,0.0,0.0
uoft7_240716_Cu-0.833-Pd-0.167_pp0_rep3,uoft,7,240716,Cu-0.833-Pd-0.167,Cu-0.865-Pd-0.135,3,HER,50,2.61,0.0,0.0,0.0,0.0,0.0,0.0,0.0,0.0,0.0,0.865,0.0,0.0,0.0,0.0,0.135,0.0,0.0,0.0,0.0,0.0
uoft7_240716_Cu-0.833-Pd-0.167_pp0_rep3,uoft,7,240716,Cu-0.833-Pd-0.167,Cu-0.865-Pd-0.135,3,CO2R,50,2.89,23.20450313,25.85952849,0.104581399,0.590912923,49.76249168,50.23750832,0.0,0.0,0.0,0.865,0.0,0.0,0.0,0.0,0.135,0.0,0.0,0.0,0.0,0.0
uoft7_240716_Cu-0.833-Pd-0.167_pp0_rep3,uoft,7,240716,Cu-0.833-Pd-0.167,Cu-0.865-Pd-0.135,3,CO2R,100,3.2,19.94266463,45.72937132,1.169109957,5.317794824,72.16684938,27.83315062,0.0,0.0,0.0,0.865,0.0,0.0,0.0,0.0,0.135,0.0,0.0,0.0,0.0,0.0
uoft7_240716_Cu-0.833-Pd-0.167_pp0_rep3,uoft,7,240716,Cu-0.833-Pd-0.167,Cu-0.865-Pd-0.135,3,CO2R,150,3.41,20.80939128,37.12671906,2.902225566,16.67284835,77.54150077,22.45849923,0.0,0.0,0.0,0.865,0.0,0.0,0.0,0.0,0.135,0.0,0.0,0.0,0.0,0.0
uoft7_240716_Cu-0.833-Pd-0.167_pp0_rep3,uoft,7,240716,Cu-0.833-Pd-0.167,Cu-0.865-Pd-0.135,3,CO2R,200,3.57,20.36012471,23.03045187,3.7112636,21.83638203,68.9767769,31.0232231,0.0,0.0,0.0,0.865,0.0,0.0,0.0,0.0,0.135,0.0,0.0,0.0,0.0,0.0
uoft7_240716_Cu-0.833-Pd-0.167_pp0_rep3,uoft,7,240716,Cu-0.833-Pd-0.167,Cu-0.865-Pd-0.135,3,CO2R,300,3.78,28.55259579,8.416011788,5.736748436,26.74562365,69.49134675,30.50865325,0.0,0.0,0.0,0.865,0.0,0.0,0.0,0.0,0.135,0.0,0.0,0.0,0.0,0.0
uoft7_240716_Cu-0.875-Pd-0.125_pp0_rep1,uoft,7,240716,Cu-0.875-Pd-0.125,Cu-0.896-Pd-0.104,1,HER,50,2.79,0.0,0.0,0.0,0.0,0.0,0.0,0.0,0.0,0.0,0.896,0.0,0.0,0.0,0.0,0.104,0.0,0.0,0.0,0.0,0.0
uoft7_240716_Cu-0.875-Pd-0.125_pp0_rep1,uoft,7,240716,Cu-0.875-Pd-0.125,Cu-0.896-Pd-0.104,1,CO2R,50,2.97,30.1349683,38.51669941,0.310441627,1.100901964,70.06597705,29.93402295,0.0,0.0,0.0,0.896,0.0,0.0,0.0,0.0,0.104,0.0,0.0,0.0,0.0,0.0
uoft7_240716_Cu-0.875-Pd-0.125_pp0_rep1,uoft,7,240716,Cu-0.875-Pd-0.125,Cu-0.896-Pd-0.104,1,CO2R,100,3.21,22.84542468,51.4759332,0.69519109,5.020652449,80.04511008,19.95488992,0.0,0.0,0.0,0.896,0.0,0.0,0.0,0.0,0.104,0.0,0.0,0.0,0.0,0.0
uoft7_240716_Cu-0.875-Pd-0.125_pp0_rep1,uoft,7,240716,Cu-0.875-Pd-0.125,Cu-0.896-Pd-0.104,1,CO2R,150,3.39,24.85258114,36.94007859,1.319560391,14.92090253,78.06310962,21.93689038,0.0,0.0,0.0,0.896,0.0,0.0,0.0,0.0,0.104,0.0,0.0,0.0,0.0,0.0
uoft7_240716_Cu-0.875-Pd-0.125_pp0_rep1,uoft,7,240716,Cu-0.875-Pd-0.125,Cu-0.896-Pd-0.104,1,CO2R,200,3.53,27.53949654,22.69155206,1.949342238,22.38809745,74.61297447,25.38702553,0.0,0.0,0.0,0.896,0.0,0.0,0.0,0.0,0.104,0.0,0.0,0.0,0.0,0.0
uoft7_240716_Cu-0.875-Pd-0.125_pp0_rep1,uoft,7,240716,Cu-0.875-Pd-0.125,Cu-0.896-Pd-0.104,1,CO2R,300,3.73,30.61081002,7.315815324,3.356879438,28.50473461,69.84096376,30.15903624,0.0,0.0,0.0,0.896,0.0,0.0,0.0,0.0,0.104,0.0,0.0,0.0,0.0,0.0
uoft7_240716_Cu-0.875-Pd-0.125_pp0_rep2,uoft,7,240716,Cu-0.875-Pd-0.125,Cu-0.896-Pd-0.104,2,HER,50,2.73,0.0,0.0,0.0,0.0,0.0,0.0,0.0,0.0,0.0,0.896,0.0,0.0,0.0,0.0,0.104,0.0,0.0,0.0,0.0,0.0
uoft7_240716_Cu-0.875-Pd-0.125_pp0_rep2,uoft,7,240716,Cu-0.875-Pd-0.125,Cu-0.896-Pd-0.104,2,CO2R,50,2.92,33.85883781,23.81139489,0.373190467,1.372334148,59.41872306,40.58127694,0.0,0.0,0.0,0.896,0.0,0.0,0.0,0.0,0.104,0.0,0.0,0.0,0.0,0.0
uoft7_240716_Cu-0.875-Pd-0.125_pp0_rep2,uoft,7,240716,Cu-0.875-Pd-0.125,Cu-0.896-Pd-0.104,2,CO2R,100,3.16,27.77459248,41.97200393,1.408546319,6.815308101,77.97885377,22.02114623,0.0,0.0,0.0,0.896,0.0,0.0,0.0,0.0,0.104,0.0,0.0,0.0,0.0,0.0
uoft7_240716_Cu-0.875-Pd-0.125_pp0_rep2,uoft,7,240716,Cu-0.875-Pd-0.125,Cu-0.896-Pd-0.104,2,CO2R,150,3.33,29.3511059,24.04223969,2.986624589,17.96566355,74.37529118,25.62470882,0.0,0.0,0.0,0.896,0.0,0.0,0.0,0.0,0.104,0.0,0.0,0.0,0.0,0.0
uoft7_240716_Cu-0.875-Pd-0.125_pp0_rep2,uoft,7,240716,Cu-0.875-Pd-0.125,Cu-0.896-Pd-0.104,2,CO2R,200,3.48,32.02452447,11.13212181,4.030787296,24.30287448,71.52540272,28.47459728,0.0,0.0,0.0,0.896,0.0,0.0,0.0,0.0,0.104,0.0,0.0,0.0,0.0,0.0
uoft7_240716_Cu-0.875-Pd-0.125_pp0_rep2,uoft,7,240716,Cu-0.875-Pd-0.125,Cu-0.896-Pd-0.104,2,CO2R,300,3.68,66.16271527,0.945481336,4.393336147,8.110792661,79.62385887,20.37614113,0.0,0.0,0.0,0.896,0.0,0.0,0.0,0.0,0.104,0.0,0.0,0.0,0.0,0.0
uoft7_240716_Cu-0.875-Pd-0.125_pp0_rep3,uoft,7,240716,Cu-0.875-Pd-0.125,Cu-0.896-Pd-0.104,3,HER,50,2.72,0.0,0.0,0.0,0.0,0.0,0.0,0.0,0.0,0.0,0.896,0.0,0.0,0.0,0.0,0.104,0.0,0.0,0.0,0.0,0.0
uoft7_240716_Cu-0.875-Pd-0.125_pp0_rep3,uoft,7,240716,Cu-0.875-Pd-0.125,Cu-0.896-Pd-0.104,3,CO2R,50,2.88,31.32645588,28.0697446,1.075537126,2.398212931,62.87489344,37.12510656,0.0,0.0,0.0,0.896,0.0,0.0,0.0,0.0,0.104,0.0,0.0,0.0,0.0,0.0
uoft7_240716_Cu-0.875-Pd-0.125_pp0_rep3,uoft,7,240716,Cu-0.875-Pd-0.125,Cu-0.896-Pd-0.104,3,CO2R,100,3.11,21.77321141,45.0,1.685411812,6.871786226,75.34029527,24.65970473,0.0,0.0,0.0,0.896,0.0,0.0,0.0,0.0,0.104,0.0,0.0,0.0,0.0,0.0
uoft7_240716_Cu-0.875-Pd-0.125_pp0_rep3,uoft,7,240716,Cu-0.875-Pd-0.125,Cu-0.896-Pd-0.104,3,CO2R,150,3.29,23.48113583,31.30157171,2.699667908,15.64415971,73.14894301,26.85105699,0.0,0.0,0.0,0.896,0.0,0.0,0.0,0.0,0.104,0.0,0.0,0.0,0.0,0.0
uoft7_240716_Cu-0.875-Pd-0.125_pp0_rep3,uoft,7,240716,Cu-0.875-Pd-0.125,Cu-0.896-Pd-0.104,3,CO2R,200,3.43,28.44974785,13.39022593,4.263343302,20.42042485,66.55488226,33.44511774,0.0,0.0,0.0,0.896,0.0,0.0,0.0,0.0,0.104,0.0,0.0,0.0,0.0,0.0
uoft7_240716_Cu-0.875-Pd-0.125_pp0_rep3,uoft,7,240716,Cu-0.875-Pd-0.125,Cu-0.896-Pd-0.104,3,CO2R,300,3.67,43.7560945,2.254420432,7.161991083,16.61215544,69.80608073,30.19391927,0.0,0.0,0.0,0.896,0.0,0.0,0.0,0.0,0.104,0.0,0.0,0.0,0.0,0.0
uoft7_240716_Pd-0.833-Rh-0.167_pp0_rep1,uoft,7,240716,Pd-0.833-Rh-0.167,Pd-0.807-Rh-0.193,1,HER,50,2.61,0.0,0.0,0.0,0.0,0.0,0.0,0.0,0.0,0.0,0.0,0.0,0.0,0.0,0.0,0.807,0.0,0.193,0.0,0.0,0.0
uoft7_240716_Pd-0.833-Rh-0.167_pp0_rep1,uoft,7,240716,Pd-0.833-Rh-0.167,Pd-0.807-Rh-0.193,1,CO2R,50,2.98,72.64809893,18.30058939,0.038529989,0.0,90.99413839,9.005861612,0.0,0.0,0.0,0.0,0.0,0.0,0.0,0.0,0.807,0.0,0.193,0.0,0.0,0.0
uoft7_240716_Pd-0.833-Rh-0.167_pp0_rep1,uoft,7,240716,Pd-0.833-Rh-0.167,Pd-0.807-Rh-0.193,1,CO2R,100,3.24,82.53217268,12.16355599,0.040731703,0.002528871,94.74541502,5.254584976,0.0,0.0,0.0,0.0,0.0,0.0,0.0,0.0,0.807,0.0,0.193,0.0,0.0,0.0
uoft7_240716_Pd-0.833-Rh-0.167_pp0_rep1,uoft,7,240716,Pd-0.833-Rh-0.167,Pd-0.807-Rh-0.193,1,CO2R,150,3.43,80.51769236,8.300589391,0.047703796,0.002528871,88.87411638,11.12588362,0.0,0.0,0.0,0.0,0.0,0.0,0.0,0.0,0.807,0.0,0.193,0.0,0.0,0.0
uoft7_240716_Pd-0.833-Rh-0.167_pp0_rep1,uoft,7,240716,Pd-0.833-Rh-0.167,Pd-0.807-Rh-0.193,1,CO2R,200,3.57,78.46554646,5.050343811,0.050914629,0.00295035,83.5754396,16.4245604,0.0,0.0,0.0,0.0,0.0,0.0,0.0,0.0,0.807,0.0,0.193,0.0,0.0,0.0
uoft7_240716_Pd-0.833-Rh-0.167_pp0_rep1,uoft,7,240716,Pd-0.833-Rh-0.167,Pd-0.807-Rh-0.193,1,CO2R,300,3.66,82.10780724,1.458742633,0.025870136,0.001685914,83.59756595,16.40243405,0.0,0.0,0.0,0.0,0.0,0.0,0.0,0.0,0.807,0.0,0.193,0.0,0.0,0.0
uoft7_240716_Pd-0.833-Rh-0.167_pp0_rep2,uoft,7,240716,Pd-0.833-Rh-0.167,Pd-0.807-Rh-0.193,2,HER,50,2.47,0.0,0.0,0.0,0.0,0.0,0.0,0.0,0.0,0.0,0.0,0.0,0.0,0.0,0.0,0.807,0.0,0.193,0.0,0.0,0.0
uoft7_240716_Pd-0.833-Rh-0.167_pp0_rep2,uoft,7,240716,Pd-0.833-Rh-0.167,Pd-0.807-Rh-0.193,2,CO2R,50,2.92,67.97631254,15.81041257,0.036328276,0.0,83.82898488,16.17101512,0.0,0.0,0.0,0.0,0.0,0.0,0.0,0.0,0.807,0.0,0.193,0.0,0.0,0.0
uoft7_240716_Pd-0.833-Rh-0.167_pp0_rep2,uoft,7,240716,Pd-0.833-Rh-0.167,Pd-0.807-Rh-0.193,2,CO2R,100,3.2,74.26206868,12.78978389,0.04513513,0.003793307,87.1067125,12.8932875,0.0,0.0,0.0,0.0,0.0,0.0,0.0,0.0,0.807,0.0,0.193,0.0,0.0,0.0
uoft7_240716_Pd-0.833-Rh-0.167_pp0_rep2,uoft,7,240716,Pd-0.833-Rh-0.167,Pd-0.807-Rh-0.193,2,CO2R,150,3.38,78.00163217,9.336935167,0.053941985,0.004495771,87.40293659,12.59706341,0.0,0.0,0.0,0.0,0.0,0.0,0.0,0.0,0.807,0.0,0.193,0.0,0.0,0.0
uoft7_240716_Pd-0.833-Rh-0.167_pp0_rep2,uoft,7,240716,Pd-0.833-Rh-0.167,Pd-0.807-Rh-0.193,2,CO2R,200,3.53,75.77528301,6.715373281,0.063849696,0.004636264,82.56705091,17.43294909,0.0,0.0,0.0,0.0,0.0,0.0,0.0,0.0,0.807,0.0,0.193,0.0,0.0,0.0
uoft7_240716_Pd-0.833-Rh-0.167_pp0_rep2,uoft,7,240716,Pd-0.833-Rh-0.167,Pd-0.807-Rh-0.193,2,CO2R,300,3.6,79.21990416,1.156679764,0.026970992,0.001685914,80.40804181,19.59195819,0.0,0.0,0.0,0.0,0.0,0.0,0.0,0.0,0.807,0.0,0.193,0.0,0.0,0.0
uoft7_240716_Pd-0.833-Rh-0.167_pp0_rep3,uoft,7,240716,Pd-0.833-Rh-0.167,Pd-0.807-Rh-0.193,3,HER,50,2.53,0.0,0.0,0.0,0.0,0.0,0.0,0.0,0.0,0.0,0.0,0.0,0.0,0.0,0.0,0.807,0.0,0.193,0.0,0.0,0.0
uoft7_240716_Pd-0.833-Rh-0.167_pp0_rep3,uoft,7,240716,Pd-0.833-Rh-0.167,Pd-0.807-Rh-0.193,3,CO2R,50,2.98,70.01778652,17.96168959,0.035227419,0.0,88.01964644,11.98035356,0.0,0.0,0.0,0.0,0.0,0.0,0.0,0.0,0.807,0.0,0.193,0.0,0.0,0.0
uoft7_240716_Pd-0.833-Rh-0.167_pp0_rep3,uoft,7,240716,Pd-0.833-Rh-0.167,Pd-0.807-Rh-0.193,3,CO2R,100,3.26,75.67766641,13.37180747,0.036878704,0.002528871,89.09283578,10.90716422,0.0,0.0,0.0,0.0,0.0,0.0,0.0,0.0,0.807,0.0,0.193,0.0,0.0,0.0
uoft7_240716_Pd-0.833-Rh-0.167_pp0_rep3,uoft,7,240716,Pd-0.833-Rh-0.167,Pd-0.807-Rh-0.193,3,CO2R,150,3.45,82.1615853,10.15717092,0.050272462,0.003090843,92.37772149,7.622278506,0.0,0.0,0.0,0.0,0.0,0.0,0.0,0.0,0.807,0.0,0.193,0.0,0.0,0.0
uoft7_240716_Pd-0.833-Rh-0.167_pp0_rep3,uoft,7,240716,Pd-0.833-Rh-0.167,Pd-0.807-Rh-0.193,3,CO2R,200,3.6,80.31367051,6.586444008,0.054492413,0.003371828,86.96341596,13.03658404,0.0,0.0,0.0,0.0,0.0,0.0,0.0,0.0,0.807,0.0,0.193,0.0,0.0,0.0
uoft7_240716_Pd-0.833-Rh-0.167_pp0_rep3,uoft,7,240716,Pd-0.833-Rh-0.167,Pd-0.807-Rh-0.193,3,CO2R,300,3.69,81.49302141,1.095284872,0.024769279,0.001826407,82.61786771,17.38213229,0.0,0.0,0.0,0.0,0.0,0.0,0.0,0.0,0.807,0.0,0.193,0.0,0.0,0.0
uoft8_241025_Ag-0.25-Cd-0.5-Pd-0.25_pp0_rep1,uoft,8,241025,Ag-0.25-Cd-0.5-Pd-0.25,Ag-0.239-Cd-0.511-Pd-0.251,1,HER,50,2.76,0.0,0.0,0.0,0.0,0.0,0.0,0.239,0.0,0.511,0.0,0.0,0.0,0.0,0.0,0.251,0.0,0.0,0.0,0.0,0.0
uoft8_241025_Ag-0.25-Cd-0.5-Pd-0.25_pp0_rep1,uoft,8,241025,Ag-0.25-Cd-0.5-Pd-0.25,Ag-0.239-Cd-0.511-Pd-0.251,1,CO2R,50,3.06,56.18698863755258,27.49508841,0.101278829,0.063221782,83.86437213,16.135627869276107,0.239,0.0,0.511,0.0,0.0,0.0,0.0,0.0,0.251,0.0,0.0,0.0,0.0,0.0
uoft8_241025_Ag-0.25-Cd-0.5-Pd-0.25_pp0_rep1,uoft,8,241025,Ag-0.25-Cd-0.5-Pd-0.25,Ag-0.239-Cd-0.511-Pd-0.251,1,CO2R,100,3.38,48.39460963820126,31.289292730844792,0.1370566757793149,0.021916884,79.86709618529866,20.132903814701336,0.239,0.0,0.511,0.0,0.0,0.0,0.0,0.0,0.251,0.0,0.0,0.0,0.0,0.0
uoft8_241025_Ag-0.25-Cd-0.5-Pd-0.25_pp0_rep1,uoft,8,241025,Ag-0.25-Cd-0.5-Pd-0.25,Ag-0.239-Cd-0.511-Pd-0.251,1,CO2R,150,3.55,46.475967272803366,26.660117878192533,0.1354053905289617,0.010115485,73.30401388257734,26.695986117422663,0.239,0.0,0.511,0.0,0.0,0.0,0.0,0.0,0.251,0.0,0.0,0.0,0.0,0.0
uoft8_241025_Ag-0.25-Cd-0.5-Pd-0.25_pp0_rep1,uoft,8,241025,Ag-0.25-Cd-0.5-Pd-0.25,Ag-0.239-Cd-0.511-Pd-0.251,1,CO2R,200,3.69,74.47676243486994,7.382121807465619,0.099077115,0.005268482,81.97756428,18.02243572,0.239,0.0,0.511,0.0,0.0,0.0,0.0,0.0,0.251,0.0,0.0,0.0,0.0,0.0
uoft8_241025_Ag-0.25-Cd-0.5-Pd-0.25_pp0_rep1,uoft,8,241025,Ag-0.25-Cd-0.5-Pd-0.25,Ag-0.239-Cd-0.511-Pd-0.251,1,CO2R,300,3.81,76.41925966226538,3.931728880157171,0.070087885,0.003371828,80.43301596548757,19.56698403451243,0.239,0.0,0.511,0.0,0.0,0.0,0.0,0.0,0.251,0.0,0.0,0.0,0.0,0.0
uoft8_241025_Ag-0.25-Cd-0.5-Pd-0.25_pp0_rep2,uoft,8,241025,Ag-0.25-Cd-0.5-Pd-0.25,Ag-0.239-Cd-0.511-Pd-0.251,2,HER,50,2.73,0.0,0.0,0.0,0.0,0.0,0.0,0.239,0.0,0.511,0.0,0.0,0.0,0.0,0.0,0.251,0.0,0.0,0.0,0.0,0.0
uoft8_241025_Ag-0.25-Cd-0.5-Pd-0.25_pp0_rep2,uoft,8,241025,Ag-0.25-Cd-0.5-Pd-0.25,Ag-0.239-Cd-0.511-Pd-0.251,2,CO2R,50,2.98,50.82592228337065,28.43811394891945,0.096875401,0.0059007,79.38460680712583,20.61539319287417,0.239,0.0,0.511,0.0,0.0,0.0,0.0,0.0,0.251,0.0,0.0,0.0,0.0,0.0
uoft8_241025_Ag-0.25-Cd-0.5-Pd-0.25_pp0_rep2,uoft,8,241025,Ag-0.25-Cd-0.5-Pd-0.25,Ag-0.239-Cd-0.511-Pd-0.251,2,CO2R,100,3.24,36.60403021615853,36.53487229862476,0.094123259,0.006322178,73.25615384420256,26.74384615579744,0.239,0.0,0.511,0.0,0.0,0.0,0.0,0.0,0.251,0.0,0.0,0.0,0.0,0.0
uoft8_241025_Ag-0.25-Cd-0.5-Pd-0.25_pp0_rep2,uoft,8,241025,Ag-0.25-Cd-0.5-Pd-0.25,Ag-0.239-Cd-0.511-Pd-0.251,2,CO2R,150,3.43,28.66433698131369,36.994106090373286,0.080362549,0.005338728,65.75798449510636,34.242015504893644,0.239,0.0,0.511,0.0,0.0,0.0,0.0,0.0,0.251,0.0,0.0,0.0,0.0,0.0
uoft8_241025_Ag-0.25-Cd-0.5-Pd-0.25_pp0_rep2,uoft,8,241025,Ag-0.25-Cd-0.5-Pd-0.25,Ag-0.239-Cd-0.511-Pd-0.251,2,CO2R,200,3.57,62.276256042185445,11.264734774066795,0.056143699,0.003371828,73.60940358005183,26.390596419948167,0.239,0.0,0.511,0.0,0.0,0.0,0.0,0.0,0.251,0.0,0.0,0.0,0.0,0.0
uoft8_241025_Ag-0.25-Cd-0.5-Pd-0.25_pp0_rep2,uoft,8,241025,Ag-0.25-Cd-0.5-Pd-0.25,Ag-0.239-Cd-0.511-Pd-0.251,2,CO2R,300,3.72,53.84481785,10.43713163064833,0.066601838,0.004214785,64.36314620939005,35.63685379060995,0.239,0.0,0.511,0.0,0.0,0.0,0.0,0.0,0.251,0.0,0.0,0.0,0.0,0.0
uoft8_241025_Ag-0.25-Cd-0.5-Pd-0.25_pp0_rep3,uoft,8,241025,Ag-0.25-Cd-0.5-Pd-0.25,Ag-0.239-Cd-0.511-Pd-0.251,3,HER,50,2.82,0.0,0.0,0.0,0.0,0.0,0.0,0.239,0.0,0.511,0.0,0.0,0.0,0.0,0.0,0.251,0.0,0.0,0.0,0.0,0.0
uoft8_241025_Ag-0.25-Cd-0.5-Pd-0.25_pp0_rep3,uoft,8,241025,Ag-0.25-Cd-0.5-Pd-0.25,Ag-0.239-Cd-0.511-Pd-0.251,3,CO2R,50,3.06,54.04130658,41.97937131630648,0.1100856833568794,0.0,96.14855805031796,3.851441949682041,0.239,0.0,0.511,0.0,0.0,0.0,0.0,0.0,0.251,0.0,0.0,0.0,0.0,0.0
uoft8_241025_Ag-0.25-Cd-0.5-Pd-0.25_pp0_rep3,uoft,8,241025,Ag-0.25-Cd-0.5-Pd-0.25,Ag-0.239-Cd-0.511-Pd-0.251,3,CO2R,100,3.33,46.55904078344388,48.24901768172888,0.1161403959415078,0.005057743,94.94606249562318,5.053937504376819,0.239,0.0,0.511,0.0,0.0,0.0,0.0,0.0,0.251,0.0,0.0,0.0,0.0,0.0
uoft8_241025_Ag-0.25-Cd-0.5-Pd-0.25_pp0_rep3,uoft,8,241025,Ag-0.25-Cd-0.5-Pd-0.25,Ag-0.239-Cd-0.511-Pd-0.251,3,CO2R,150,3.51,28.56598798886773,44.05206286836936,0.077793883,0.004214785,72.71159298086846,27.28840701913154,0.239,0.0,0.511,0.0,0.0,0.0,0.0,0.0,0.251,0.0,0.0,0.0,0.0,0.0
uoft8_241025_Ag-0.25-Cd-0.5-Pd-0.25_pp0_rep3,uoft,8,241025,Ag-0.25-Cd-0.5-Pd-0.25,Ag-0.239-Cd-0.511-Pd-0.251,3,CO2R,200,3.68,45.17765594592898,28.224459724950883,0.082013834,0.004214785,73.50045441846952,26.499545581530484,0.239,0.0,0.511,0.0,0.0,0.0,0.0,0.0,0.251,0.0,0.0,0.0,0.0,0.0
uoft8_241025_Ag-0.25-Cd-0.5-Pd-0.25_pp0_rep3,uoft,8,241025,Ag-0.25-Cd-0.5-Pd-0.25,Ag-0.239-Cd-0.511-Pd-0.251,3,CO2R,300,3.87,69.90876562,7.593320235756385,0.055409794,0.002669364,77.56757937345495,22.432420626545053,0.239,0.0,0.511,0.0,0.0,0.0,0.0,0.0,0.251,0.0,0.0,0.0,0.0,0.0
uoft8_241025_Ag-0.333-Cd-0.667_pp0_rep1,uoft,8,241025,Ag-0.333-Cd-0.667,Ag-0.235-Cd-0.765,1,HER,50,2.9,0.0,0.0,0.0,0.0,0.0,0.0,0.235,0.0,0.765,0.0,0.0,0.0,0.0,0.0,0.0,0.0,0.0,0.0,0.0,0.0
uoft8_241025_Ag-0.333-Cd-0.667_pp0_rep1,uoft,8,241025,Ag-0.333-Cd-0.667,Ag-0.235-Cd-0.765,1,CO2R,50,2.95,26.66220259892444,40.68271119842829,0.052841128,0.006743657,67.41339581902555,32.58660418097445,0.235,0.0,0.765,0.0,0.0,0.0,0.0,0.0,0.0,0.0,0.0,0.0,0.0,0.0
uoft8_241025_Ag-0.333-Cd-0.667_pp0_rep1,uoft,8,241025,Ag-0.333-Cd-0.667,Ag-0.235-Cd-0.765,1,CO2R,100,3.21,21.030571888928417,43.95383104125737,0.039080418,0.004636264,65.03355681212776,34.966443187872244,0.235,0.0,0.765,0.0,0.0,0.0,0.0,0.0,0.0,0.0,0.0,0.0,0.0,0.0
uoft8_241025_Ag-0.333-Cd-0.667_pp0_rep1,uoft,8,241025,Ag-0.333-Cd-0.667,Ag-0.235-Cd-0.765,1,CO2R,150,3.45,24.214358952897108,34.69056974459725,0.041465607,0.004495771,58.95682156733312,41.04317843266688,0.235,0.0,0.765,0.0,0.0,0.0,0.0,0.0,0.0,0.0,0.0,0.0,0.0,0.0
uoft8_241025_Ag-0.333-Cd-0.667_pp0_rep1,uoft,8,241025,Ag-0.333-Cd-0.667,Ag-0.235-Cd-0.765,1,CO2R,200,3.63,54.277658038460736,12.911345776031435,0.083940334,0.004847003,67.28965413389085,32.71034586610915,0.235,0.0,0.765,0.0,0.0,0.0,0.0,0.0,0.0,0.0,0.0,0.0,0.0,0.0
uoft8_241025_Ag-0.333-Cd-0.667_pp0_rep1,uoft,8,241025,Ag-0.333-Cd-0.667,Ag-0.235-Cd-0.765,1,CO2R,300,3.78,71.16658645294943,5.265225933202358,0.062565363,0.00295035,76.50507199074127,23.49492800925873,0.235,0.0,0.765,0.0,0.0,0.0,0.0,0.0,0.0,0.0,0.0,0.0,0.0,0.0
uoft8_241025_Ag-0.333-Cd-0.667_pp0_rep2,uoft,8,241025,Ag-0.333-Cd-0.667,Ag-0.235-Cd-0.765,2,HER,50,2.85,0.0,0.0,0.0,0.0,0.0,0.0,0.235,0.0,0.765,0.0,0.0,0.0,0.0,0.0,0.0,0.0,0.0,0.0,0.0,0.0
uoft8_241025_Ag-0.333-Cd-0.667_pp0_rep2,uoft,8,241025,Ag-0.333-Cd-0.667,Ag-0.235-Cd-0.765,2,CO2R,50,2.95,17.942622779300677,43.90962671905697,0.063849696,0.004214785,61.93118838084429,38.06881161915571,0.235,0.0,0.765,0.0,0.0,0.0,0.0,0.0,0.0,0.0,0.0,0.0,0.0,0.0
uoft8_241025_Ag-0.333-Cd-0.667_pp0_rep2,uoft,8,241025,Ag-0.333-Cd-0.667,Ag-0.235-Cd-0.765,2,CO2R,100,3.21,16.657599029065267,45.58202357563851,0.050088986,0.00295035,62.3005706,37.6994294,0.235,0.0,0.765,0.0,0.0,0.0,0.0,0.0,0.0,0.0,0.0,0.0,0.0,0.0
uoft8_241025_Ag-0.333-Cd-0.667_pp0_rep2,uoft,8,241025,Ag-0.333-Cd-0.667,Ag-0.235-Cd-0.765,2,CO2R,150,3.36,16.58164012638892,42.94204322200393,0.041098655,0.002809857,59.57352335,40.426476648233205,0.235,0.0,0.765,0.0,0.0,0.0,0.0,0.0,0.0,0.0,0.0,0.0,0.0,0.0
uoft8_241025_Ag-0.333-Cd-0.667_pp0_rep2,uoft,8,241025,Ag-0.333-Cd-0.667,Ag-0.235-Cd-0.765,2,CO2R,200,3.51,21.66147021281048,35.400294695481335,0.039630846,0.002318132,57.10915108664349,42.89084891335651,0.235,0.0,0.765,0.0,0.0,0.0,0.0,0.0,0.0,0.0,0.0,0.0,0.0,0.0
uoft8_241025_Ag-0.333-Cd-0.667_pp0_rep2,uoft,8,241025,Ag-0.333-Cd-0.667,Ag-0.235-Cd-0.765,2,CO2R,300,3.73,61.56500449894328,7.988703339882123,0.043300369,0.002247886,69.60518758447083,30.394812415529177,0.235,0.0,0.765,0.0,0.0,0.0,0.0,0.0,0.0,0.0,0.0,0.0,0.0,0.0
uoft8_241025_Ag-0.5-Cd-0.5_pp0_rep1,uoft,8,241025,Ag-0.5-Cd-0.5,Ag-0.484-Cd-0.516,1,HER,50,2.89,0.0,0.0,0.0,0.0,0.0,0.0,0.484,0.0,0.516,0.0,0.0,0.0,0.0,0.0,0.0,0.0,0.0,0.0,0.0,0.0
uoft8_241025_Ag-0.5-Cd-0.5_pp0_rep1,uoft,8,241025,Ag-0.5-Cd-0.5,Ag-0.484-Cd-0.516,1,CO2R,50,3.01,19.30486095126494,51.01178781925344,0.038529989,0.0,70.36209883284835,29.637901167151657,0.484,0.0,0.516,0.0,0.0,0.0,0.0,0.0,0.0,0.0,0.0,0.0,0.0,0.0
uoft8_241025_Ag-0.5-Cd-0.5_pp0_rep1,uoft,8,241025,Ag-0.5-Cd-0.5,Ag-0.484-Cd-0.516,1,CO2R,100,3.32,17.188055828747203,51.60117878192534,0.033576133,0.0,68.82824794443252,31.17175205556748,0.484,0.0,0.516,0.0,0.0,0.0,0.0,0.0,0.0,0.0,0.0,0.0,0.0,0.0
uoft8_241025_Ag-0.5-Cd-0.5_pp0_rep1,uoft,8,241025,Ag-0.5-Cd-0.5,Ag-0.484-Cd-0.516,1,CO2R,150,3.44,16.59796187407144,48.988212180746565,0.031557896,0.001685914,65.62403124700398,34.375968752996016,0.484,0.0,0.516,0.0,0.0,0.0,0.0,0.0,0.0,0.0,0.0,0.0,0.0,0.0
uoft8_241025_Ag-0.5-Cd-0.5_pp0_rep1,uoft,8,241025,Ag-0.5-Cd-0.5,Ag-0.484-Cd-0.516,1,CO2R,200,3.59,16.303856536022934,44.911591355599214,0.031649634,0.001685914,61.25323205823104,38.74676794176896,0.484,0.0,0.516,0.0,0.0,0.0,0.0,0.0,0.0,0.0,0.0,0.0,0.0,0.0
uoft8_241025_Ag-0.5-Cd-0.5_pp0_rep1,uoft,8,241025,Ag-0.5-Cd-0.5,Ag-0.484-Cd-0.516,1,CO2R,300,3.83,71.2588671,5.586935166994106,0.047887272,0.002388378,76.9025037,23.0974963,0.484,0.0,0.516,0.0,0.0,0.0,0.0,0.0,0.0,0.0,0.0,0.0,0.0,0.0
uoft8_241025_Ag-0.5-Cd-0.5_pp0_rep2,uoft,8,241025,Ag-0.5-Cd-0.5,Ag-0.484-Cd-0.516,2,HER,50,2.9,0.0,0.0,0.0,0.0,0.0,0.0,0.484,0.0,0.516,0.0,0.0,0.0,0.0,0.0,0.0,0.0,0.0,0.0,0.0,0.0
uoft8_241025_Ag-0.5-Cd-0.5_pp0_rep2,uoft,8,241025,Ag-0.5-Cd-0.5,Ag-0.484-Cd-0.516,2,CO2R,50,2.98,15.135282177907053,40.18172888015717,0.039630846,0.0,55.36356197722776,44.63643802277224,0.484,0.0,0.516,0.0,0.0,0.0,0.0,0.0,0.0,0.0,0.0,0.0,0.0,0.0
uoft8_241025_Ag-0.5-Cd-0.5_pp0_rep2,uoft,8,241025,Ag-0.5-Cd-0.5,Ag-0.484-Cd-0.516,2,CO2R,100,3.22,14.30663960325598,42.22986247544204,0.032475277,0.002107393,56.57652194835813,43.42347805164187,0.484,0.0,0.516,0.0,0.0,0.0,0.0,0.0,0.0,0.0,0.0,0.0,0.0,0.0
uoft8_241025_Ag-0.5-Cd-0.5_pp0_rep2,uoft,8,241025,Ag-0.5-Cd-0.5,Ag-0.484-Cd-0.516,2,CO2R,150,3.4,12.30576073991923,43.25147347740669,0.028255325,0.0019669,55.59206982470901,44.407930175290986,0.484,0.0,0.516,0.0,0.0,0.0,0.0,0.0,0.0,0.0,0.0,0.0,0.0,0.0
uoft8_241025_Ag-0.5-Cd-0.5_pp0_rep2,uoft,8,241025,Ag-0.5-Cd-0.5,Ag-0.484-Cd-0.516,2,CO2R,200,3.58,51.80397162526941,14.149066797642435,0.099627543,0.006954396,66.07667339978889,33.92332660021111,0.484,0.0,0.516,0.0,0.0,0.0,0.0,0.0,0.0,0.0,0.0,0.0,0.0,0.0
uoft8_241025_Ag-0.5-Cd-0.5_pp0_rep2,uoft,8,241025,Ag-0.5-Cd-0.5,Ag-0.484-Cd-0.516,2,CO2R,300,3.78,43.00089978865429,12.62033398821218,0.054125461,0.00295035,55.68687729729802,44.31312270270198,0.484,0.0,0.516,0.0,0.0,0.0,0.0,0.0,0.0,0.0,0.0,0.0,0.0,0.0
uoft8_241025_Ag-0.5-Cd-0.5_pp0_rep3,uoft,8,241025,Ag-0.5-Cd-0.5,Ag-0.484-Cd-0.516,3,HER,50,2.79,0.0,0.0,0.0,0.0,0.0,0.0,0.484,0.0,0.516,0.0,0.0,0.0,0.0,0.0,0.0,0.0,0.0,0.0,0.0,0.0
uoft8_241025_Ag-0.5-Cd-0.5_pp0_rep3,uoft,8,241025,Ag-0.5-Cd-0.5,Ag-0.484-Cd-0.516,3,CO2R,50,2.93,21.13415221,53.78192534,0.067152267,0.0,74.99311564021183,25.00688435978817,0.484,0.0,0.516,0.0,0.0,0.0,0.0,0.0,0.0,0.0,0.0,0.0,0.0,0.0
uoft8_241025_Ag-0.5-Cd-0.5_pp0_rep3,uoft,8,241025,Ag-0.5-Cd-0.5,Ag-0.484-Cd-0.516,3,CO2R,100,3.22,18.080102115549604,55.29223968565815,0.051189843,0.002528871,73.43396917,26.566030829716496,0.484,0.0,0.516,0.0,0.0,0.0,0.0,0.0,0.0,0.0,0.0,0.0,0.0,0.0
uoft8_241025_Ag-0.5-Cd-0.5_pp0_rep3,uoft,8,241025,Ag-0.5-Cd-0.5,Ag-0.484-Cd-0.516,3,CO2R,150,3.34,16.620979723367302,55.00982318,0.040731703,0.002247886,71.67905493119274,28.320945068807266,0.484,0.0,0.516,0.0,0.0,0.0,0.0,0.0,0.0,0.0,0.0,0.0,0.0,0.0
uoft8_241025_Ag-0.5-Cd-0.5_pp0_rep3,uoft,8,241025,Ag-0.5-Cd-0.5,Ag-0.484-Cd-0.516,3,CO2R,200,3.49,14.950720877189312,52.03585461689588,0.034401776,0.001896653,67.02707539658155,32.97292460341845,0.484,0.0,0.516,0.0,0.0,0.0,0.0,0.0,0.0,0.0,0.0,0.0,0.0,0.0
uoft8_241025_Ag-0.5-Cd-0.5_pp0_rep3,uoft,8,241025,Ag-0.5-Cd-0.5,Ag-0.484-Cd-0.516,3,CO2R,300,3.76,54.124170834292414,15.13261296660118,0.063482744,0.003793307,69.33361614338324,30.66638385661676,0.484,0.0,0.516,0.0,0.0,0.0,0.0,0.0,0.0,0.0,0.0,0.0,0.0,0.0
uoft8_241025_Ag-0.6-Cd-0.4_pp0_rep1,uoft,8,241025,Ag-0.6-Cd-0.4,Ag-0.566-Cd-0.434,1,HER,50,2.94,0.0,0.0,0.0,0.0,0.0,0.0,0.566,0.0,0.434,0.0,0.0,0.0,0.0,0.0,0.0,0.0,0.0,0.0,0.0,0.0
uoft8_241025_Ag-0.6-Cd-0.4_pp0_rep1,uoft,8,241025,Ag-0.6-Cd-0.4,Ag-0.566-Cd-0.434,1,CO2R,50,3.01,31.78848689028856,38.60510805500982,0.09027026,0.0059007,70.50558321537412,29.494416784625884,0.566,0.0,0.434,0.0,0.0,0.0,0.0,0.0,0.0,0.0,0.0,0.0,0.0,0.0
uoft8_241025_Ag-0.6-Cd-0.4_pp0_rep1,uoft,8,241025,Ag-0.6-Cd-0.4,Ag-0.566-Cd-0.434,1,CO2R,100,3.3,26.23155956391638,40.96267190569745,0.059996697,0.004214785,67.26882306224334,32.73117693775666,0.566,0.0,0.434,0.0,0.0,0.0,0.0,0.0,0.0,0.0,0.0,0.0,0.0,0.0
uoft8_241025_Ag-0.6-Cd-0.4_pp0_rep1,uoft,8,241025,Ag-0.6-Cd-0.4,Ag-0.566-Cd-0.434,1,CO2R,150,3.46,23.437192659398605,39.214145383104125,0.04990551,0.003371828,62.712524035699474,37.287475964300526,0.566,0.0,0.434,0.0,0.0,0.0,0.0,0.0,0.0,0.0,0.0,0.0,0.0,0.0
uoft8_241025_Ag-0.6-Cd-0.4_pp0_rep1,uoft,8,241025,Ag-0.6-Cd-0.4,Ag-0.566-Cd-0.434,1,CO2R,200,3.66,62.83810081817992,11.86886051,0.065500982,0.003371828,74.78571995774963,25.214280042250365,0.566,0.0,0.434,0.0,0.0,0.0,0.0,0.0,0.0,0.0,0.0,0.0,0.0,0.0
uoft8_241025_Ag-0.6-Cd-0.4_pp0_rep1,uoft,8,241025,Ag-0.6-Cd-0.4,Ag-0.566-Cd-0.434,1,CO2R,300,3.8,76.06771432756493,3.600196463654224,0.047153368,0.0019669,79.72246825914459,20.27753174085541,0.566,0.0,0.434,0.0,0.0,0.0,0.0,0.0,0.0,0.0,0.0,0.0,0.0,0.0
uoft8_241025_Ag-0.6-Cd-0.4_pp0_rep2,uoft,8,241025,Ag-0.6-Cd-0.4,Ag-0.566-Cd-0.434,2,HER,50,2.7,0.0,0.0,0.0,0.0,0.0,0.0,0.566,0.0,0.434,0.0,0.0,0.0,0.0,0.0,0.0,0.0,0.0,0.0,0.0,0.0
uoft8_241025_Ag-0.6-Cd-0.4_pp0_rep2,uoft,8,241025,Ag-0.6-Cd-0.4,Ag-0.566-Cd-0.434,2,CO2R,50,2.96,54.09152733892737,21.68958742632613,0.1254976790268425,0.008429571,75.94272230783542,24.05727769216457,0.566,0.0,0.434,0.0,0.0,0.0,0.0,0.0,0.0,0.0,0.0,0.0,0.0,0.0
uoft8_241025_Ag-0.6-Cd-0.4_pp0_rep2,uoft,8,241025,Ag-0.6-Cd-0.4,Ag-0.566-Cd-0.434,2,CO2R,100,3.2,45.49059406976501,24.08398821218075,0.086417261,0.006322178,69.68808194104722,30.311918058952784,0.566,0.0,0.434,0.0,0.0,0.0,0.0,0.0,0.0,0.0,0.0,0.0,0.0,0.0
uoft8_241025_Ag-0.6-Cd-0.4_pp0_rep2,uoft,8,241025,Ag-0.6-Cd-0.4,Ag-0.566-Cd-0.434,2,CO2R,150,3.36,42.23649793885623,24.474459724950886,0.071555694,0.005338728,66.80531703278201,33.194682967217986,0.566,0.0,0.434,0.0,0.0,0.0,0.0,0.0,0.0,0.0,0.0,0.0,0.0,0.0
uoft8_241025_Ag-0.6-Cd-0.4_pp0_rep2,uoft,8,241025,Ag-0.6-Cd-0.4,Ag-0.566-Cd-0.434,2,CO2R,200,3.51,45.38199167172362,21.929027504911595,0.072381337,0.0059007,67.40857855974298,32.59142144025702,0.566,0.0,0.434,0.0,0.0,0.0,0.0,0.0,0.0,0.0,0.0,0.0,0.0,0.0
uoft8_241025_Ag-0.6-Cd-0.4_pp0_rep2,uoft,8,241025,Ag-0.6-Cd-0.4,Ag-0.566-Cd-0.434,2,CO2R,300,3.69,68.78235577224885,5.2382121807465625,0.037429132,0.002528871,74.06843461165155,25.93156538834845,0.566,0.0,0.434,0.0,0.0,0.0,0.0,0.0,0.0,0.0,0.0,0.0,0.0,0.0
uoft8_241025_Ag-0.6-Cd-0.4_pp0_rep3,uoft,8,241025,Ag-0.6-Cd-0.4,Ag-0.566-Cd-0.434,3,HER,50,2.89,0.0,0.0,0.0,0.0,0.0,0.0,0.566,0.0,0.434,0.0,0.0,0.0,0.0,0.0,0.0,0.0,0.0,0.0,0.0,0.0
uoft8_241025_Ag-0.6-Cd-0.4_pp0_rep3,uoft,8,241025,Ag-0.6-Cd-0.4,Ag-0.566-Cd-0.434,3,CO2R,50,2.99,17.127790914227123,59.13064833005895,0.052841128,0.0,76.32017760921102,23.679822390788985,0.566,0.0,0.434,0.0,0.0,0.0,0.0,0.0,0.0,0.0,0.0,0.0,0.0,0.0
uoft8_241025_Ag-0.6-Cd-0.4_pp0_rep3,uoft,8,241025,Ag-0.6-Cd-0.4,Ag-0.566-Cd-0.434,3,CO2R,100,3.3,15.395174621774885,59.66846758349705,0.041282131,0.002107393,75.11345751147988,24.88654248852012,0.566,0.0,0.434,0.0,0.0,0.0,0.0,0.0,0.0,0.0,0.0,0.0,0.0,0.0
uoft8_241025_Ag-0.6-Cd-0.4_pp0_rep3,uoft,8,241025,Ag-0.6-Cd-0.4,Ag-0.566-Cd-0.434,3,CO2R,150,3.41,12.807131348218208,58.619842829076624,0.031190944,0.001685914,71.46446441720295,28.535535582797053,0.566,0.0,0.434,0.0,0.0,0.0,0.0,0.0,0.0,0.0,0.0,0.0,0.0,0.0
uoft8_241025_Ag-0.6-Cd-0.4_pp0_rep3,uoft,8,241025,Ag-0.6-Cd-0.4,Ag-0.566-Cd-0.434,3,CO2R,200,3.55,50.44393061164703,24.20186640471513,0.05559327,0.002739611,74.71055567922662,25.289444320773384,0.566,0.0,0.434,0.0,0.0,0.0,0.0,0.0,0.0,0.0,0.0,0.0,0.0,0.0
uoft8_241025_Ag-0.6-Cd-0.4_pp0_rep3,uoft,8,241025,Ag-0.6-Cd-0.4,Ag-0.566-Cd-0.434,3,CO2R,300,3.73,61.20069472054239,12.166011787819253,0.046419463,0.002528871,73.42405778876491,26.575942211235088,0.566,0.0,0.434,0.0,0.0,0.0,0.0,0.0,0.0,0.0,0.0,0.0,0.0,0.0
uoft8_241025_Ag-0.75-Cd-0.25_pp0_rep1,uoft,8,241025,Ag-0.75-Cd-0.25,Ag-0.681-Cd-0.319,1,HER,50,2.97,0.0,0.0,0.0,0.0,0.0,0.0,0.681,0.0,0.319,0.0,0.0,0.0,0.0,0.0,0.0,0.0,0.0,0.0,0.0,0.0
uoft8_241025_Ag-0.75-Cd-0.25_pp0_rep1,uoft,8,241025,Ag-0.75-Cd-0.25,Ag-0.681-Cd-0.319,1,CO2R,50,3.08,30.37100588001423,43.99803536345776,0.077059978,0.004214785,74.46415615359935,25.535843846400653,0.681,0.0,0.319,0.0,0.0,0.0,0.0,0.0,0.0,0.0,0.0,0.0,0.0,0.0
uoft8_241025_Ag-0.75-Cd-0.25_pp0_rep1,uoft,8,241025,Ag-0.75-Cd-0.25,Ag-0.681-Cd-0.319,1,CO2R,100,3.33,24.011174119567265,48.33742632612967,0.050639414,0.003371828,72.41101463438903,27.588985365610966,0.681,0.0,0.319,0.0,0.0,0.0,0.0,0.0,0.0,0.0,0.0,0.0,0.0,0.0
uoft8_241025_Ag-0.75-Cd-0.25_pp0_rep1,uoft,8,241025,Ag-0.75-Cd-0.25,Ag-0.681-Cd-0.319,1,CO2R,150,3.51,20.99520810228295,47.44106090373281,0.039263894,0.002247886,68.48371227660476,31.51628772339524,0.681,0.0,0.319,0.0,0.0,0.0,0.0,0.0,0.0,0.0,0.0,0.0,0.0,0.0
uoft8_241025_Ag-0.75-Cd-0.25_pp0_rep1,uoft,8,241025,Ag-0.75-Cd-0.25,Ag-0.681-Cd-0.319,1,CO2R,200,3.66,37.179057942204274,31.226669941060905,0.048988129,0.00295035,68.46359785346195,31.53640214653805,0.681,0.0,0.319,0.0,0.0,0.0,0.0,0.0,0.0,0.0,0.0,0.0,0.0,0.0
