Repository: Jehadabed/ocx24-dashboard

# OCx24 Dashboard

An interactive web dashboard for exploring and analyzing  data from OCx24 experiments, featuring HER (Hydrogen Evolution Reaction) and CO2RR (CO2 Reduction Reaction) performance data, as well as XRD (X-ray Diffraction) data.

This project is part of the OCx24 research: https://ai.meta.com/blog/open-catalyst-simulations-experiments/.

## Features

- **Interactive Data Filtering**: Filter data by source, batch, reaction type, element count, and voltage/current density ranges
- **Data Aggregation**: Average data across multiple replicates with statistical analysis
- **Interactive Plots**: Dedicated plotting interfaces for HER and CO2RR performance visualization

File: Data/DashboardData-250923.csv (part 7 of 21)
sample id,source,batch number,batch date,target composition,xrf composition,rep,reaction,current density,voltage,fe_h2,fe_co,fe_ch4,fe_c2h4,fe_gas_total,fe_liquid,Ag,Au,Cd,Cu,Ga,Hg,In,Mn,Mo,Nb,Ni,Pd,Pt,Rh,Sn,Tl,W,Zn
uoft6_240624_Au-0.833-Cd-0.167_pp0_rep2,uoft,6,240624,Au-0.833-Cd-0.167,Au-0.687-Cd-0.313,2,CO2R,150,3.27,62.3591203,24.56777996,0.017613709,0.001123943,86.94860366,13.05139634,0.0,0.687,0.313,0.0,0.0,0.0,0.0,0.0,0.0,0.0,0.0,0.0,0.0,0.0,0.0,0.0,0.0,0.0
uoft6_240624_Au-0.833-Cd-0.167_pp0_rep2,uoft,6,240624,Au-0.833-Cd-0.167,Au-0.687-Cd-0.313,2,CO2R,200,3.47,64.30423319,15.26890963,0.028347063,0.001475175,79.60667224,20.39332776,0.0,0.687,0.313,0.0,0.0,0.0,0.0,0.0,0.0,0.0,0.0,0.0,0.0,0.0,0.0,0.0,0.0,0.0
uoft6_240624_Au-0.833-Cd-0.167_pp0_rep2,uoft,6,240624,Au-0.833-Cd-0.167,Au-0.687-Cd-0.313,2,CO2R,300,3.66,75.90512461,5.12524558,0.02660404,0.001545421,81.06132063,18.93867937,0.0,0.687,0.313,0.0,0.0,0.0,0.0,0.0,0.0,0.0,0.0,0.0,0.0,0.0,0.0,0.0,0.0,0.0
uoft6_240624_Au-0.889-Cd-0.111_pp0_rep1,uoft,6,240624,Au-0.889-Cd-0.111,Au-0.682-Cd-0.318,1,HER,50,2.97,0.0,0.0,0.0,0.0,0.0,0.0,0.0,0.682,0.318,0.0,0.0,0.0,0.0,0.0,0.0,0.0,0.0,0.0,0.0,0.0,0.0,0.0,0.0,0.0
uoft6_240624_Au-0.889-Cd-0.111_pp0_rep1,uoft,6,240624,Au-0.889-Cd-0.111,Au-0.682-Cd-0.318,1,CO2R,50,2.99,27.50340036,48.22691552,0.053941985,0.004214785,75.79835847,24.20164153,0.0,0.682,0.318,0.0,0.0,0.0,0.0,0.0,0.0,0.0,0.0,0.0,0.0,0.0,0.0,0.0,0.0,0.0
uoft6_240624_Au-0.889-Cd-0.111_pp0_rep1,uoft,6,240624,Au-0.889-Cd-0.111,Au-0.682-Cd-0.318,1,CO2R,100,3.22,27.35524912,48.521611,0.038529989,0.00295035,75.92476624,24.07523376,0.0,0.682,0.318,0.0,0.0,0.0,0.0,0.0,0.0,0.0,0.0,0.0,0.0,0.0,0.0,0.0,0.0,0.0
uoft6_240624_Au-0.889-Cd-0.111_pp0_rep1,uoft,6,240624,Au-0.889-Cd-0.111,Au-0.682-Cd-0.318,1,CO2R,150,3.44,33.47716002,36.58644401,0.038896941,0.002809857,70.11025373,29.88974627,0.0,0.682,0.318,0.0,0.0,0.0,0.0,0.0,0.0,0.0,0.0,0.0,0.0,0.0,0.0,0.0,0.0,0.0
uoft6_240624_Au-0.889-Cd-0.111_pp0_rep1,uoft,6,240624,Au-0.889-Cd-0.111,Au-0.682-Cd-0.318,1,CO2R,200,3.64,68.33444935,9.754420432,0.094398473,0.005057743,78.20142471,21.79857529,0.0,0.682,0.318,0.0,0.0,0.0,0.0,0.0,0.0,0.0,0.0,0.0,0.0,0.0,0.0,0.0,0.0,0.0
uoft6_240624_Au-0.889-Cd-0.111_pp0_rep1,uoft,6,240624,Au-0.889-Cd-0.111,Au-0.682-Cd-0.318,1,CO2R,300,3.74,70.84873088,5.203831041,0.046419463,0.002247886,76.10617218,23.89382782,0.0,0.682,0.318,0.0,0.0,0.0,0.0,0.0,0.0,0.0,0.0,0.0,0.0,0.0,0.0,0.0,0.0,0.0
uoft6_240624_Au-0.889-Cd-0.111_pp0_rep2,uoft,6,240624,Au-0.889-Cd-0.111,Au-0.682-Cd-0.318,2,HER,50,2.85,0.0,0.0,0.0,0.0,0.0,0.0,0.0,0.682,0.318,0.0,0.0,0.0,0.0,0.0,0.0,0.0,0.0,0.0,0.0,0.0,0.0,0.0,0.0,0.0
uoft6_240624_Au-0.889-Cd-0.111_pp0_rep2,uoft,6,240624,Au-0.889-Cd-0.111,Au-0.682-Cd-0.318,2,CO2R,50,2.92,38.31718596,45.44204322,0.085866833,0.006743657,83.86567982,16.13432018,0.0,0.682,0.318,0.0,0.0,0.0,0.0,0.0,0.0,0.0,0.0,0.0,0.0,0.0,0.0,0.0,0.0,0.0
uoft6_240624_Au-0.889-Cd-0.111_pp0_rep2,uoft,6,240624,Au-0.889-Cd-0.111,Au-0.682-Cd-0.318,2,CO2R,100,3.16,34.23047145,43.11394892,0.063299268,0.004214785,77.42033737,22.57966263,0.0,0.682,0.318,0.0,0.0,0.0,0.0,0.0,0.0,0.0,0.0,0.0,0.0,0.0,0.0,0.0,0.0,0.0
uoft6_240624_Au-0.889-Cd-0.111_pp0_rep2,uoft,6,240624,Au-0.889-Cd-0.111,Au-0.682-Cd-0.318,2,CO2R,150,3.35,40.77381824,35.82023576,0.047336844,0.003371828,76.65069416,23.34930584,0.0,0.682,0.318,0.0,0.0,0.0,0.0,0.0,0.0,0.0,0.0,0.0,0.0,0.0,0.0,0.0,0.0,0.0
uoft6_240624_Au-0.889-Cd-0.111_pp0_rep2,uoft,6,240624,Au-0.889-Cd-0.111,Au-0.682-Cd-0.318,2,CO2R,200,3.53,50.42038963,22.92730845,0.048988129,0.003371828,73.40549524,26.59450476,0.0,0.682,0.318,0.0,0.0,0.0,0.0,0.0,0.0,0.0,0.0,0.0,0.0,0.0,0.0,0.0,0.0,0.0
uoft6_240624_Au-0.889-Cd-0.111_pp0_rep2,uoft,6,240624,Au-0.889-Cd-0.111,Au-0.682-Cd-0.318,2,CO2R,300,3.67,74.40561636,5.8521611,0.044768178,0.002528871,80.31067647,19.68932353,0.0,0.682,0.318,0.0,0.0,0.0,0.0,0.0,0.0,0.0,0.0,0.0,0.0,0.0,0.0,0.0,0.0,0.0
uoft6_240624_Au-0.889-Cd-0.111_pp0_rep3,uoft,6,240624,Au-0.889-Cd-0.111,Au-0.682-Cd-0.318,3,HER,50,2.97,0.0,0.0,0.0,0.0,0.0,0.0,0.0,0.682,0.318,0.0,0.0,0.0,0.0,0.0,0.0,0.0,0.0,0.0,0.0,0.0,0.0,0.0,0.0,0.0
uoft6_240624_Au-0.889-Cd-0.111_pp0_rep3,uoft,6,240624,Au-0.889-Cd-0.111,Au-0.682-Cd-0.318,3,CO2R,50,3.03,39.26635837,45.81041257,0.064950553,0.004214785,85.15681068,14.84318932,0.0,0.682,0.318,0.0,0.0,0.0,0.0,0.0,0.0,0.0,0.0,0.0,0.0,0.0,0.0,0.0,0.0,0.0
uoft6_240624_Au-0.889-Cd-0.111_pp0_rep3,uoft,6,240624,Au-0.889-Cd-0.111,Au-0.682-Cd-0.318,3,CO2R,100,3.28,31.32520036,42.95923379,0.0522907,0.004214785,74.34785971,25.65214029,0.0,0.682,0.318,0.0,0.0,0.0,0.0,0.0,0.0,0.0,0.0,0.0,0.0,0.0,0.0,0.0,0.0,0.0
uoft6_240624_Au-0.889-Cd-0.111_pp0_rep3,uoft,6,240624,Au-0.889-Cd-0.111,Au-0.682-Cd-0.318,3,CO2R,150,3.46,36.72895436,37.64243615,0.044401226,0.005338728,74.42673243,25.57326757,0.0,0.682,0.318,0.0,0.0,0.0,0.0,0.0,0.0,0.0,0.0,0.0,0.0,0.0,0.0,0.0,0.0,0.0
uoft6_240624_Au-0.889-Cd-0.111_pp0_rep3,uoft,6,240624,Au-0.889-Cd-0.111,Au-0.682-Cd-0.318,3,CO2R,200,3.63,40.46851786,28.71439096,0.055318056,0.011801399,69.2544769,30.7455231,0.0,0.682,0.318,0.0,0.0,0.0,0.0,0.0,0.0,0.0,0.0,0.0,0.0,0.0,0.0,0.0,0.0,0.0
uoft6_240624_Au-0.889-Cd-0.111_pp0_rep3,uoft,6,240624,Au-0.889-Cd-0.111,Au-0.682-Cd-0.318,3,CO2R,300,3.84,64.24114336,10.27259332,0.087885071,0.019668999,74.62689271,25.37310729,0.0,0.682,0.318,0.0,0.0,0.0,0.0,0.0,0.0,0.0,0.0,0.0,0.0,0.0,0.0,0.0,0.0,0.0
uoft6_240624_Cd-0.667-Tl-0.333_pp0_rep1,uoft,6,240624,Cd-0.667-Tl-0.333,Cd-0.892-Tl-0.108,1,CO2R,50,3.08,34.70129109,16.66502947,0.160725098,0.013487313,51.56425894,48.43574106,0.0,0.0,0.892,0.0,0.0,0.0,0.0,0.0,0.0,0.0,0.0,0.0,0.0,0.0,0.0,0.108,0.0,0.0
uoft6_240624_Cd-0.667-Tl-0.333_pp0_rep1,uoft,6,240624,Cd-0.667-Tl-0.333,Cd-0.892-Tl-0.108,1,HER,50,3.08,0.0,0.0,0.0,0.0,0.0,0.0,0.0,0.0,0.892,0.0,0.0,0.0,0.0,0.0,0.0,0.0,0.0,0.0,0.0,0.0,0.0,0.108,0.0,0.0
uoft6_240624_Cd-0.667-Tl-0.333_pp0_rep1,uoft,6,240624,Cd-0.667-Tl-0.333,Cd-0.892-Tl-0.108,1,CO2R,100,3.32,28.66412773,17.28388998,0.10788397,0.009272528,46.08296868,53.91703132,0.0,0.0,0.892,0.0,0.0,0.0,0.0,0.0,0.0,0.0,0.0,0.0,0.0,0.0,0.0,0.108,0.0,0.0
uoft6_240624_Cd-0.667-Tl-0.333_pp0_rep1,uoft,6,240624,Cd-0.667-Tl-0.333,Cd-0.892-Tl-0.108,1,CO2R,150,3.46,25.21207809,17.35265226,0.077059978,0.006181685,42.66049405,57.33950595,0.0,0.0,0.892,0.0,0.0,0.0,0.0,0.0,0.0,0.0,0.0,0.0,0.0,0.0,0.0,0.108,0.0,0.0
uoft6_240624_Cd-0.667-Tl-0.333_pp0_rep1,uoft,6,240624,Cd-0.667-Tl-0.333,Cd-0.892-Tl-0.108,1,CO2R,200,3.56,21.46247044,16.26350688,0.058620626,0.004425525,37.798415,62.201585,0.0,0.0,0.892,0.0,0.0,0.0,0.0,0.0,0.0,0.0,0.0,0.0,0.0,0.0,0.0,0.108,0.0,0.0
uoft6_240624_Cd-0.667-Tl-0.333_pp0_rep1,uoft,6,240624,Cd-0.667-Tl-0.333,Cd-0.892-Tl-0.108,1,CO2R,300,3.79,56.83169767,2.175834971,0.06274884,0.003231336,59.08142147,40.91857853,0.0,0.0,0.892,0.0,0.0,0.0,0.0,0.0,0.0,0.0,0.0,0.0,0.0,0.0,0.0,0.108,0.0,0.0
uoft6_240624_Cd-0.667-Tl-0.333_pp0_rep2,uoft,6,240624,Cd-0.667-Tl-0.333,Cd-0.892-Tl-0.108,2,HER,50,3.02,0.0,0.0,0.0,0.0,0.0,0.0,0.0,0.0,0.892,0.0,0.0,0.0,0.0,0.0,0.0,0.0,0.0,0.0,0.0,0.0,0.0,0.108,0.0,0.0
uoft6_240624_Cd-0.667-Tl-0.333_pp0_rep2,uoft,6,240624,Cd-0.667-Tl-0.333,Cd-0.892-Tl-0.108,2,CO2R,50,3.09,44.6525351,16.67976424,0.217969653,0.017702099,61.60850295,38.39149705,0.0,0.0,0.892,0.0,0.0,0.0,0.0,0.0,0.0,0.0,0.0,0.0,0.0,0.0,0.0,0.108,0.0,0.0
uoft6_240624_Cd-0.667-Tl-0.333_pp0_rep2,uoft,6,240624,Cd-0.667-Tl-0.333,Cd-0.892-Tl-0.108,2,CO2R,100,3.33,37.35420285,17.67436149,0.149166101,0.012644356,55.21657222,44.78342778,0.0,0.0,0.892,0.0,0.0,0.0,0.0,0.0,0.0,0.0,0.0,0.0,0.0,0.0,0.0,0.108,0.0,0.0
uoft6_240624_Cd-0.667-Tl-0.333_pp0_rep2,uoft,6,240624,Cd-0.667-Tl-0.333,Cd-0.892-Tl-0.108,2,CO2R,150,3.5,33.12352215,16.39489194,0.113755206,0.009553514,49.66050587,50.33949413,0.0,0.0,0.892,0.0,0.0,0.0,0.0,0.0,0.0,0.0,0.0,0.0,0.0,0.0,0.0,0.108,0.0,0.0
uoft6_240624_Cd-0.667-Tl-0.333_pp0_rep2,uoft,6,240624,Cd-0.667-Tl-0.333,Cd-0.892-Tl-0.108,2,CO2R,200,3.62,31.18458223,13.6959725,0.096875401,0.007375875,45.00037616,54.99962384,0.0,0.0,0.892,0.0,0.0,0.0,0.0,0.0,0.0,0.0,0.0,0.0,0.0,0.0,0.0,0.108,0.0,0.0
uoft6_240624_Cd-0.667-Tl-0.333_pp0_rep2,uoft,6,240624,Cd-0.667-Tl-0.333,Cd-0.892-Tl-0.108,2,CO2R,300,3.8,70.31199648,2.929764244,0.076876502,0.003371828,73.33107106,26.66892894,0.0,0.0,0.892,0.0,0.0,0.0,0.0,0.0,0.0,0.0,0.0,0.0,0.0,0.0,0.0,0.108,0.0,0.0
uoft6_240624_Cd-0.667-Tl-0.333_pp0_rep3,uoft,6,240624,Cd-0.667-Tl-0.333,Cd-0.892-Tl-0.108,3,HER,50,2.99,0.0,0.0,0.0,0.0,0.0,0.0,0.0,0.0,0.892,0.0,0.0,0.0,0.0,0.0,0.0,0.0,0.0,0.0,0.0,0.0,0.0,0.108,0.0,0.0
uoft6_240624_Cd-0.667-Tl-0.333_pp0_rep3,uoft,6,240624,Cd-0.667-Tl-0.333,Cd-0.892-Tl-0.108,3,CO2R,50,3.07,38.0033062,20.23084479,0.178338807,0.014330271,58.45450036,41.54549964,0.0,0.0,0.892,0.0,0.0,0.0,0.0,0.0,0.0,0.0,0.0,0.0,0.0,0.0,0.0,0.108,0.0,0.0
uoft6_240624_Cd-0.667-Tl-0.333_pp0_rep3,uoft,6,240624,Cd-0.667-Tl-0.333,Cd-0.892-Tl-0.108,3,CO2R,100,3.31,28.91648706,21.00442043,0.116140396,0.008008092,50.06285045,49.93714955,0.0,0.0,0.892,0.0,0.0,0.0,0.0,0.0,0.0,0.0,0.0,0.0,0.0,0.0,0.0,0.108,0.0,0.0
uoft6_240624_Cd-0.667-Tl-0.333_pp0_rep3,uoft,6,240624,Cd-0.667-Tl-0.333,Cd-0.892-Tl-0.108,3,CO2R,150,3.5,27.6180711,19.46463654,0.085866833,0.006743657,47.18882876,52.81117124,0.0,0.0,0.892,0.0,0.0,0.0,0.0,0.0,0.0,0.0,0.0,0.0,0.0,0.0,0.0,0.108,0.0,0.0
uoft6_240624_Cd-0.667-Tl-0.333_pp0_rep3,uoft,6,240624,Cd-0.667-Tl-0.333,Cd-0.892-Tl-0.108,3,CO2R,200,3.63,25.33511896,16.10142436,0.071005266,0.005268482,41.52344432,58.47655568,0.0,0.0,0.892,0.0,0.0,0.0,0.0,0.0,0.0,0.0,0.0,0.0,0.0,0.0,0.0,0.108,0.0,0.0
uoft6_240624_Cd-0.667-Tl-0.333_pp0_rep3,uoft,6,240624,Cd-0.667-Tl-0.333,Cd-0.892-Tl-0.108,3,CO2R,300,3.86,66.32697901,2.138998035,0.075775645,0.0039338,68.55408944,31.44591056,0.0,0.0,0.892,0.0,0.0,0.0,0.0,0.0,0.0,0.0,0.0,0.0,0.0,0.0,0.0,0.108,0.0,0.0
uoft7_240716_Ag-0.1-Au-0.5-Pd-0.4_pp0_rep1,uoft,7,240716,Ag-0.1-Au-0.5-Pd-0.4,Ag-0.238-Au-0.367-Pd-0.394,1,HER,50,2.67,0.0,0.0,0.0,0.0,0.0,0.0,0.238,0.367,0.0,0.0,0.0,0.0,0.0,0.0,0.0,0.0,0.0,0.394,0.0,0.0,0.0,0.0,0.0,0.0
uoft7_240716_Ag-0.1-Au-0.5-Pd-0.4_pp0_rep1,uoft,7,240716,Ag-0.1-Au-0.5-Pd-0.4,Ag-0.238-Au-0.367-Pd-0.394,1,CO2R,50,2.91,66.38054782,19.11100196,0.048437701,0.0,85.54789615,14.45210385,0.238,0.367,0.0,0.0,0.0,0.0,0.0,0.0,0.0,0.0,0.0,0.394,0.0,0.0,0.0,0.0,0.0,0.0
uoft7_240716_Ag-0.1-Au-0.5-Pd-0.4_pp0_rep1,uoft,7,240716,Ag-0.1-Au-0.5-Pd-0.4,Ag-0.238-Au-0.367-Pd-0.394,1,CO2R,100,3.19,75.30603277,15.69990177,0.054492413,0.003371828,91.07220172,8.927798275,0.238,0.367,0.0,0.0,0.0,0.0,0.0,0.0,0.0,0.0,0.0,0.394,0.0,0.0,0.0,0.0,0.0,0.0
uoft7_240716_Ag-0.1-Au-0.5-Pd-0.4_pp0_rep1,uoft,7,240716,Ag-0.1-Au-0.5-Pd-0.4,Ag-0.238-Au-0.367-Pd-0.394,1,CO2R,150,3.38,74.03754002,12.23477407,0.063115792,0.004214785,86.34722379,13.65277621,0.238,0.367,0.0,0.0,0.0,0.0,0.0,0.0,0.0,0.0,0.0,0.394,0.0,0.0,0.0,0.0,0.0,0.0
uoft7_240716_Ag-0.1-Au-0.5-Pd-0.4_pp0_rep1,uoft,7,240716,Ag-0.1-Au-0.5-Pd-0.4,Ag-0.238-Au-0.367-Pd-0.394,1,CO2R,200,3.55,76.60455335,7.485265226,0.075959122,0.00568996,84.18357778,15.81642222,0.238,0.367,0.0,0.0,0.0,0.0,0.0,0.0,0.0,0.0,0.0,0.394,0.0,0.0,0.0,0.0,0.0,0.0
uoft7_240716_Ag-0.1-Au-0.5-Pd-0.4_pp0_rep1,uoft,7,240716,Ag-0.1-Au-0.5-Pd-0.4,Ag-0.238-Au-0.367-Pd-0.394,1,CO2R,300,3.66,77.80137689,0.891453831,0.031924848,0.002247886,78.73112254,21.26887746,0.238,0.367,0.0,0.0,0.0,0.0,0.0,0.0,0.0,0.0,0.0,0.394,0.0,0.0,0.0,0.0,0.0,0.0
uoft7_240716_Ag-0.1-Au-0.5-Pd-0.4_pp0_rep2,uoft,7,240716,Ag-0.1-Au-0.5-Pd-0.4,Ag-0.238-Au-0.367-Pd-0.394,2,HER,50,2.68,0.0,0.0,0.0,0.0,0.0,0.0,0.238,0.367,0.0,0.0,0.0,0.0,0.0,0.0,0.0,0.0,0.0,0.394,0.0,0.0,0.0,0.0,0.0,0.0
uoft7_240716_Ag-0.1-Au-0.5-Pd-0.4_pp0_rep2,uoft,7,240716,Ag-0.1-Au-0.5-Pd-0.4,Ag-0.238-Au-0.367-Pd-0.394,2,CO2R,50,2.98,72.07683777,21.43909627,0.035227419,0.0,93.55709294,6.442907057,0.238,0.367,0.0,0.0,0.0,0.0,0.0,0.0,0.0,0.0,0.0,0.394,0.0,0.0,0.0,0.0,0.0,0.0
uoft7_240716_Ag-0.1-Au-0.5-Pd-0.4_pp0_rep2,uoft,7,240716,Ag-0.1-Au-0.5-Pd-0.4,Ag-0.238-Au-0.367-Pd-0.394,2,CO2R,100,3.29,78.30923434,15.71463654,0.044034273,0.00295035,94.07629271,5.923707292,0.238,0.367,0.0,0.0,0.0,0.0,0.0,0.0,0.0,0.0,0.0,0.394,0.0,0.0,0.0,0.0,0.0,0.0
uoft7_240716_Ag-0.1-Au-0.5-Pd-0.4_pp0_rep2,uoft,7,240716,Ag-0.1-Au-0.5-Pd-0.4,Ag-0.238-Au-0.367-Pd-0.394,2,CO2R,150,3.52,76.5406265,8.654223969,0.06605141,0.004776757,85.27325777,14.72674223,0.238,0.367,0.0,0.0,0.0,0.0,0.0,0.0,0.0,0.0,0.0,0.394,0.0,0.0,0.0,0.0,0.0,0.0
uoft7_240716_Ag-0.1-Au-0.5-Pd-0.4_pp0_rep2,uoft,7,240716,Ag-0.1-Au-0.5-Pd-0.4,Ag-0.238-Au-0.367-Pd-0.394,2,CO2R,200,3.55,86.63771998,1.797642436,0.042933417,0.002528871,88.48601476,11.51398524,0.238,0.367,0.0,0.0,0.0,0.0,0.0,0.0,0.0,0.0,0.0,0.394,0.0,0.0,0.0,0.0,0.0,0.0
uoft7_240716_Ag-0.1-Au-0.5-Pd-0.4_pp0_rep2,uoft,7,240716,Ag-0.1-Au-0.5-Pd-0.4,Ag-0.238-Au-0.367-Pd-0.394,2,CO2R,300,3.73,80.43440959,1.532416503,0.044217749,0.003793307,82.01994482,17.98005518,0.238,0.367,0.0,0.0,0.0,0.0,0.0,0.0,0.0,0.0,0.0,0.394,0.0,0.0,0.0,0.0,0.0,0.0
uoft7_240716_Ag-0.1-Au-0.5-Pd-0.4_pp0_rep3,uoft,7,240716,Ag-0.1-Au-0.5-Pd-0.4,Ag-0.238-Au-0.367-Pd-0.394,3,HER,50,2.65,0.0,0.0,0.0,0.0,0.0,0.0,0.238,0.367,0.0,0.0,0.0,0.0,0.0,0.0,0.0,0.0,0.0,0.394,0.0,0.0,0.0,0.0,0.0,0.0
uoft7_240716_Ag-0.1-Au-0.5-Pd-0.4_pp0_rep3,uoft,7,240716,Ag-0.1-Au-0.5-Pd-0.4,Ag-0.238-Au-0.367-Pd-0.394,3,CO2R,50,2.94,65.28950177,21.92534381,0.034126562,0.0,87.25490363,12.74509637,0.238,0.367,0.0,0.0,0.0,0.0,0.0,0.0,0.0,0.0,0.0,0.394,0.0,0.0,0.0,0.0,0.0,0.0
uoft7_240716_Ag-0.1-Au-0.5-Pd-0.4_pp0_rep3,uoft,7,240716,Ag-0.1-Au-0.5-Pd-0.4,Ag-0.238-Au-0.367-Pd-0.394,3,CO2R,100,3.24,59.56621817,15.81777996,0.055042842,0.00295035,75.44891139,24.55108861,0.238,0.367,0.0,0.0,0.0,0.0,0.0,0.0,0.0,0.0,0.0,0.394,0.0,0.0,0.0,0.0,0.0,0.0
uoft7_240716_Ag-0.1-Au-0.5-Pd-0.4_pp0_rep3,uoft,7,240716,Ag-0.1-Au-0.5-Pd-0.4,Ag-0.238-Au-0.367-Pd-0.394,3,CO2R,150,3.47,75.49436063,10.57465619,0.092838926,0.005619714,86.17966797,13.82033203,0.238,0.367,0.0,0.0,0.0,0.0,0.0,0.0,0.0,0.0,0.0,0.394,0.0,0.0,0.0,0.0,0.0,0.0
uoft7_240716_Ag-0.1-Au-0.5-Pd-0.4_pp0_rep3,uoft,7,240716,Ag-0.1-Au-0.5-Pd-0.4,Ag-0.238-Au-0.367-Pd-0.394,3,CO2R,200,3.57,85.92144636,1.992878193,0.053391556,0.004004046,87.97814594,12.02185406,0.238,0.367,0.0,0.0,0.0,0.0,0.0,0.0,0.0,0.0,0.0,0.394,0.0,0.0,0.0,0.0,0.0,0.0
uoft7_240716_Ag-0.1-Au-0.5-Pd-0.4_pp0_rep3,uoft,7,240716,Ag-0.1-Au-0.5-Pd-0.4,Ag-0.238-Au-0.367-Pd-0.394,3,CO2R,300,3.65,83.55646697,0.50589391,0.022567565,0.001685914,84.08875629,15.91124371,0.238,0.367,0.0,0.0,0.0,0.0,0.0,0.0,0.0,0.0,0.0,0.394,0.0,0.0,0.0,0.0,0.0,0.0
uoft7_240716_Au-0.556-Pd-0.444_pp0_rep1,uoft,7,240716,Au-0.556-Pd-0.444,Au-0.494-Pd-0.506,1,HER,50,2.71,0.0,0.0,0.0,0.0,0.0,0.0,0.0,0.494,0.0,0.0,0.0,0.0,0.0,0.0,0.0,0.0,0.0,0.506,0.0,0.0,0.0,0.0,0.0,0.0
uoft7_240716_Au-0.556-Pd-0.444_pp0_rep1,uoft,7,240716,Au-0.556-Pd-0.444,Au-0.494-Pd-0.506,1,CO2R,50,3.01,83.24719078,3.831041257,0.050639414,0.0,87.13776868,12.86223132,0.0,0.494,0.0,0.0,0.0,0.0,0.0,0.0,0.0,0.0,0.0,0.506,0.0,0.0,0.0,0.0,0.0,0.0
uoft7_240716_Au-0.556-Pd-0.444_pp0_rep1,uoft,7,240716,Au-0.556-Pd-0.444,Au-0.494-Pd-0.506,1,CO2R,100,3.29,79.90813786,2.040766208,0.066601838,0.004214785,82.02713505,17.97286495,0.0,0.494,0.0,0.0,0.0,0.0,0.0,0.0,0.0,0.0,0.0,0.506,0.0,0.0,0.0,0.0,0.0,0.0
uoft7_240716_Au-0.556-Pd-0.444_pp0_rep1,uoft,7,240716,Au-0.556-Pd-0.444,Au-0.494-Pd-0.506,1,CO2R,150,3.46,85.62723639,1.360510806,0.079995597,0.005338728,87.08263782,12.91736218,0.0,0.494,0.0,0.0,0.0,0.0,0.0,0.0,0.0,0.0,0.0,0.506,0.0,0.0,0.0,0.0,0.0,0.0
uoft7_240716_Au-0.556-Pd-0.444_pp0_rep1,uoft,7,240716,Au-0.556-Pd-0.444,Au-0.494-Pd-0.506,1,CO2R,200,3.55,87.30188956,0.412573674,0.048162486,0.002739611,87.77006109,12.22993891,0.0,0.494,0.0,0.0,0.0,0.0,0.0,0.0,0.0,0.0,0.0,0.506,0.0,0.0,0.0,0.0,0.0,0.0
uoft7_240716_Au-0.556-Pd-0.444_pp0_rep1,uoft,7,240716,Au-0.556-Pd-0.444,Au-0.494-Pd-0.506,1,CO2R,300,3.64,83.43258909,0.0,0.020732804,0.001404928,83.45719828,16.54280172,0.0,0.494,0.0,0.0,0.0,0.0,0.0,0.0,0.0,0.0,0.0,0.506,0.0,0.0,0.0,0.0,0.0,0.0
uoft7_240716_Au-0.556-Pd-0.444_pp0_rep2,uoft,7,240716,Au-0.556-Pd-0.444,Au-0.494-Pd-0.506,2,HER,50,2.57,0.0,0.0,0.0,0.0,0.0,0.0,0.0,0.494,0.0,0.0,0.0,0.0,0.0,0.0,0.0,0.0,0.0,0.506,0.0,0.0,0.0,0.0,0.0,0.0
uoft7_240716_Au-0.556-Pd-0.444_pp0_rep2,uoft,7,240716,Au-0.556-Pd-0.444,Au-0.494-Pd-0.506,2,CO2R,50,2.91,53.00048128,31.14931238,0.014311139,0.0,84.16805913,15.83194087,0.0,0.494,0.0,0.0,0.0,0.0,0.0,0.0,0.0,0.0,0.0,0.506,0.0,0.0,0.0,0.0,0.0,0.0
uoft7_240716_Au-0.556-Pd-0.444_pp0_rep2,uoft,7,240716,Au-0.556-Pd-0.444,Au-0.494-Pd-0.506,2,CO2R,100,3.22,63.61526711,19.97298625,0.023668422,0.0,83.61538182,16.38461818,0.0,0.494,0.0,0.0,0.0,0.0,0.0,0.0,0.0,0.0,0.0,0.506,0.0,0.0,0.0,0.0,0.0,0.0
uoft7_240716_Au-0.556-Pd-0.444_pp0_rep2,uoft,7,240716,Au-0.556-Pd-0.444,Au-0.494-Pd-0.506,2,CO2R,150,3.42,65.26690243,11.11984283,0.030823991,0.001685914,76.42320949,23.57679051,0.0,0.494,0.0,0.0,0.0,0.0,0.0,0.0,0.0,0.0,0.0,0.506,0.0,0.0,0.0,0.0,0.0,0.0
uoft7_240716_Au-0.556-Pd-0.444_pp0_rep2,uoft,7,240716,Au-0.556-Pd-0.444,Au-0.494-Pd-0.506,2,CO2R,200,3.58,78.81583628,5.205058939,0.035227419,0.002318132,84.06387797,15.93612203,0.0,0.494,0.0,0.0,0.0,0.0,0.0,0.0,0.0,0.0,0.0,0.506,0.0,0.0,0.0,0.0,0.0,0.0
uoft7_240716_Au-0.556-Pd-0.444_pp0_rep2,uoft,7,240716,Au-0.556-Pd-0.444,Au-0.494-Pd-0.506,2,CO2R,300,3.71,79.22429848,0.726915521,0.022751041,0.001404928,79.97850048,20.02149952,0.0,0.494,0.0,0.0,0.0,0.0,0.0,0.0,0.0,0.0,0.0,0.506,0.0,0.0,0.0,0.0,0.0,0.0
uoft7_240716_Au-0.556-Pd-0.444_pp0_rep3,uoft,7,240716,Au-0.556-Pd-0.444,Au-0.494-Pd-0.506,3,HER,50,2.7,0.0,0.0,0.0,0.0,0.0,0.0,0.0,0.494,0.0,0.0,0.0,0.0,0.0,0.0,0.0,0.0,0.0,0.506,0.0,0.0,0.0,0.0,0.0,0.0
uoft7_240716_Au-0.556-Pd-0.444_pp0_rep3,uoft,7,240716,Au-0.556-Pd-0.444,Au-0.494-Pd-0.506,3,CO2R,50,3.0,92.90213229,7.264243615,0.028622278,0.0,100.2009297,-0.200929674,0.0,0.494,0.0,0.0,0.0,0.0,0.0,0.0,0.0,0.0,0.0,0.506,0.0,0.0,0.0,0.0,0.0,0.0
uoft7_240716_Au-0.556-Pd-0.444_pp0_rep3,uoft,7,240716,Au-0.556-Pd-0.444,Au-0.494-Pd-0.506,3,CO2R,100,3.28,94.70191885,3.985756385,0.036878704,0.002107393,98.73209853,1.267901466,0.0,0.494,0.0,0.0,0.0,0.0,0.0,0.0,0.0,0.0,0.0,0.506,0.0,0.0,0.0,0.0,0.0,0.0
uoft7_240716_Au-0.556-Pd-0.444_pp0_rep3,uoft,7,240716,Au-0.556-Pd-0.444,Au-0.494-Pd-0.506,3,CO2R,150,3.47,88.33915755,1.876227898,0.041465607,0.002528871,90.26399331,9.736006695,0.0,0.494,0.0,0.0,0.0,0.0,0.0,0.0,0.0,0.0,0.0,0.506,0.0,0.0,0.0,0.0,0.0,0.0
uoft7_240716_Au-0.556-Pd-0.444_pp0_rep3,uoft,7,240716,Au-0.556-Pd-0.444,Au-0.494-Pd-0.506,3,CO2R,200,3.57,86.85963297,0.935658153,0.034952204,0.002107393,87.83704648,12.16295352,0.0,0.494,0.0,0.0,0.0,0.0,0.0,0.0,0.0,0.0,0.0,0.506,0.0,0.0,0.0,0.0,0.0,0.0
uoft7_240716_Au-0.556-Pd-0.444_pp0_rep3,uoft,7,240716,Au-0.556-Pd-0.444,Au-0.494-Pd-0.506,3,CO2R,300,3.68,73.6278223,0.0,0.020182375,0.001123943,73.65160007,26.34839993,0.0,0.494,0.0,0.0,0.0,0.0,0.0,0.0,0.0,0.0,0.0,0.506,0.0,0.0,0.0,0.0,0.0,0.0
uoft7_240716_Au-0.667-Pd-0.333_pp0_rep1,uoft,7,240716,Au-0.667-Pd-0.333,Au-0.659-Pd-0.341,1,HER,50,2.76,0.0,0.0,0.0,0.0,0.0,0.0,0.0,0.659,0.0,0.0,0.0,0.0,0.0,0.0,0.0,0.0,0.0,0.341,0.0,0.0,0.0,0.0,0.0,0.0
uoft7_240716_Au-0.667-Pd-0.333_pp0_rep1,uoft,7,240716,Au-0.667-Pd-0.333,Au-0.659-Pd-0.341,1,CO2R,50,3.0,97.69193748,5.613948919,0.04513513,0.0,103.3589302,-3.35893018,0.0,0.659,0.0,0.0,0.0,0.0,0.0,0.0,0.0,0.0,0.0,0.341,0.0,0.0,0.0,0.0,0.0,0.0
uoft7_240716_Au-0.667-Pd-0.333_pp0_rep1,uoft,7,240716,Au-0.667-Pd-0.333,Au-0.659-Pd-0.341,1,CO2R,100,3.27,87.60321413,2.770137525,0.053391556,0.003371828,90.43654082,9.56345918,0.0,0.659,0.0,0.0,0.0,0.0,0.0,0.0,0.0,0.0,0.0,0.341,0.0,0.0,0.0,0.0,0.0,0.0
uoft7_240716_Au-0.667-Pd-0.333_pp0_rep1,uoft,7,240716,Au-0.667-Pd-0.333,Au-0.659-Pd-0.341,1,CO2R,150,3.45,93.06367574,1.895874263,0.066785315,0.0039338,95.03718919,4.962810808,0.0,0.659,0.0,0.0,0.0,0.0,0.0,0.0,0.0,0.0,0.0,0.341,0.0,0.0,0.0,0.0,0.0,0.0
uoft7_240716_Au-0.667-Pd-0.333_pp0_rep1,uoft,7,240716,Au-0.667-Pd-0.333,Au-0.659-Pd-0.341,1,CO2R,200,3.59,87.23817196,1.152996071,0.078436049,0.005479221,88.48422769,11.51577231,0.0,0.659,0.0,0.0,0.0,0.0,0.0,0.0,0.0,0.0,0.0,0.341,0.0,0.0,0.0,0.0,0.0,0.0
uoft7_240716_Au-0.667-Pd-0.333_pp0_rep1,uoft,7,240716,Au-0.667-Pd-0.333,Au-0.659-Pd-0.341,1,CO2R,300,3.72,85.75132353,0.0,0.034310038,0.002247886,85.79101196,14.20898804,0.0,0.659,0.0,0.0,0.0,0.0,0.0,0.0,0.0,0.0,0.0,0.341,0.0,0.0,0.0,0.0,0.0,0.0
uoft7_240716_Au-0.667-Pd-0.333_pp0_rep2,uoft,7,240716,Au-0.667-Pd-0.333,Au-0.659-Pd-0.341,2,HER,50,2.75,0.0,0.0,0.0,0.0,0.0,0.0,0.0,0.659,0.0,0.0,0.0,0.0,0.0,0.0,0.0,0.0,0.0,0.341,0.0,0.0,0.0,0.0,0.0,0.0
uoft7_240716_Au-0.667-Pd-0.333_pp0_rep2,uoft,7,240716,Au-0.667-Pd-0.333,Au-0.659-Pd-0.341,2,CO2R,50,2.98,86.9986817,2.445972495,0.04183256,0.0,89.49241825,10.50758175,0.0,0.659,0.0,0.0,0.0,0.0,0.0,0.0,0.0,0.0,0.0,0.341,0.0,0.0,0.0,0.0,0.0,0.0
uoft7_240716_Au-0.667-Pd-0.333_pp0_rep2,uoft,7,240716,Au-0.667-Pd-0.333,Au-0.659-Pd-0.341,2,CO2R,100,3.29,87.8053527,1.473477407,0.048988129,0.00295035,89.33620578,10.66379422,0.0,0.659,0.0,0.0,0.0,0.0,0.0,0.0,0.0,0.0,0.0,0.341,0.0,0.0,0.0,0.0,0.0,0.0
uoft7_240716_Au-0.667-Pd-0.333_pp0_rep2,uoft,7,240716,Au-0.667-Pd-0.333,Au-0.659-Pd-0.341,2,CO2R,150,3.5,87.46154973,0.982318271,0.060547126,0.003090843,88.51541462,11.48458538,0.0,0.659,0.0,0.0,0.0,0.0,0.0,0.0,0.0,0.0,0.0,0.341,0.0,0.0,0.0,0.0,0.0,0.0
uoft7_240716_Au-0.667-Pd-0.333_pp0_rep2,uoft,7,240716,Au-0.667-Pd-0.333,Au-0.659-Pd-0.341,2,CO2R,200,3.57,88.35370064,0.0,0.03137442,0.001685914,88.3907153,11.6092847,0.0,0.659,0.0,0.0,0.0,0.0,0.0,0.0,0.0,0.0,0.0,0.341,0.0,0.0,0.0,0.0,0.0,0.0
uoft7_240716_Au-0.667-Pd-0.333_pp0_rep2,uoft,7,240716,Au-0.667-Pd-0.333,Au-0.659-Pd-0.341,2,CO2R,300,3.69,84.54497897,0.0,0.014678091,0.000842957,84.56231242,15.43768758,0.0,0.659,0.0,0.0,0.0,0.0,0.0,0.0,0.0,0.0,0.0,0.341,0.0,0.0,0.0,0.0,0.0,0.0
uoft7_240716_Au-0.667-Pd-0.333_pp0_rep3,uoft,7,240716,Au-0.667-Pd-0.333,Au-0.659-Pd-0.341,3,HER,50,2.66,0.0,0.0,0.0,0.0,0.0,0.0,0.0,0.659,0.0,0.0,0.0,0.0,0.0,0.0,0.0,0.0,0.0,0.341,0.0,0.0,0.0,0.0,0.0,0.0
uoft7_240716_Au-0.667-Pd-0.333_pp0_rep3,uoft,7,240716,Au-0.667-Pd-0.333,Au-0.659-Pd-0.341,3,CO2R,50,2.97,88.17384754,3.565815324,0.038529989,0.0,91.78412434,8.215875657,0.0,0.659,0.0,0.0,0.0,0.0,0.0,0.0,0.0,0.0,0.0,0.341,0.0,0.0,0.0,0.0,0.0,0.0
uoft7_240716_Au-0.667-Pd-0.333_pp0_rep3,uoft,7,240716,Au-0.667-Pd-0.333,Au-0.659-Pd-0.341,3,CO2R,100,3.27,90.84559208,2.018664047,0.045685559,0.00295035,92.91832924,7.081670762,0.0,0.659,0.0,0.0,0.0,0.0,0.0,0.0,0.0,0.0,0.0,0.341,0.0,0.0,0.0,0.0,0.0,0.0
uoft7_240716_Au-0.667-Pd-0.333_pp0_rep3,uoft,7,240716,Au-0.667-Pd-0.333,Au-0.659-Pd-0.341,3,CO2R,150,3.47,86.40021762,1.277013752,0.055776746,0.004214785,87.74348393,12.25651607,0.0,0.659,0.0,0.0,0.0,0.0,0.0,0.0,0.0,0.0,0.0,0.341,0.0,0.0,0.0,0.0,0.0,0.0
uoft7_240716_Au-0.667-Pd-0.333_pp0_rep3,uoft,7,240716,Au-0.667-Pd-0.333,Au-0.659-Pd-0.341,3,CO2R,200,3.54,86.15403126,0.0,0.030823991,0.001896653,86.19045909,13.80954091,0.0,0.659,0.0,0.0,0.0,0.0,0.0,0.0,0.0,0.0,0.0,0.341,0.0,0.0,0.0,0.0,0.0,0.0
uoft7_240716_Au-0.667-Pd-0.333_pp0_rep3,uoft,7,240716,Au-0.667-Pd-0.333,Au-0.659-Pd-0.341,3,CO2R,300,3.65,74.64458348,0.0,0.011925949,0.000702464,74.65869477,25.34130523,0.0,0.659,0.0,0.0,0.0,0.0,0.0,0.0,0.0,0.0,0.0,0.341,0.0,0.0,0.0,0.0,0.0,0.0
uoft7_240716_Cu-0.667-Rh-0.333_pp0_rep1,uoft,7,240716,Cu-0.667-Rh-0.333,Cu-0.694-Rh-0.306,1,HER,50,2.44,0.0,0.0,0.0,0.0,0.0,0.0,0.0,0.0,0.0,0.694,0.0,0.0,0.0,0.0,0.0,0.0,0.0,0.0,0.0,0.306,0.0,0.0,0.0,0.0
uoft7_240716_Cu-0.667-Rh-0.333_pp0_rep1,uoft,7,240716,Cu-0.667-Rh-0.333,Cu-0.694-Rh-0.306,1,CO2R,50,2.85,49.83531775,1.81237721,0.007705998,0.0,51.65540096,48.34459904,0.0,0.0,0.0,0.694,0.0,0.0,0.0,0.0,0.0,0.0,0.0,0.0,0.0,0.306,0.0,0.0,0.0,0.0
uoft7_240716_Cu-0.667-Rh-0.333_pp0_rep1,uoft,7,240716,Cu-0.667-Rh-0.333,Cu-0.694-Rh-0.306,1,CO2R,100,3.12,49.6965829,5.21611002,0.004403427,0.004214785,54.92131113,45.07868887,0.0,0.0,0.0,0.694,0.0,0.0,0.0,0.0,0.0,0.0,0.0,0.0,0.0,0.306,0.0,0.0,0.0,0.0
uoft7_240716_Cu-0.667-Rh-0.333_pp0_rep1,uoft,7,240716,Cu-0.667-Rh-0.333,Cu-0.694-Rh-0.306,1,CO2R,150,3.3,50.9322229,10.06385069,0.011375521,0.093287252,61.10073636,38.89926364,0.0,0.0,0.0,0.694,0.0,0.0,0.0,0.0,0.0,0.0,0.0,0.0,0.0,0.306,0.0,0.0,0.0,0.0
uoft7_240716_Cu-0.667-Rh-0.333_pp0_rep1,uoft,7,240716,Cu-0.667-Rh-0.333,Cu-0.694-Rh-0.306,1,CO2R,200,3.45,60.14061813,6.895874263,0.231730363,2.172089691,69.44401963,30.55598037,0.0,0.0,0.0,0.694,0.0,0.0,0.0,0.0,0.0,0.0,0.0,0.0,0.0,0.306,0.0,0.0,0.0,0.0
uoft7_240716_Cu-0.667-Rh-0.333_pp0_rep1,uoft,7,240716,Cu-0.667-Rh-0.333,Cu-0.694-Rh-0.306,1,CO2R,300,3.58,78.76310448,0.3978389,0.096324973,0.398578212,79.65650562,20.34349438,0.0,0.0,0.0,0.694,0.0,0.0,0.0,0.0,0.0,0.0,0.0,0.0,0.0,0.306,0.0,0.0,0.0,0.0
uoft7_240716_Cu-0.667-Rh-0.333_pp0_rep2,uoft,7,240716,Cu-0.667-Rh-0.333,Cu-0.694-Rh-0.306,2,HER,50,2.39,0.0,0.0,0.0,0.0,0.0,0.0,0.0,0.0,0.0,0.694,0.0,0.0,0.0,0.0,0.0,0.0,0.0,0.0,0.0,0.306,0.0,0.0,0.0,0.0
uoft7_240716_Cu-0.667-Rh-0.333_pp0_rep2,uoft,7,240716,Cu-0.667-Rh-0.333,Cu-0.694-Rh-0.306,2,CO2R,50,2.79,61.36474921,6.203339882,0.008806855,0.0,67.57689595,32.42310405,0.0,0.0,0.0,0.694,0.0,0.0,0.0,0.0,0.0,0.0,0.0,0.0,0.0,0.306,0.0,0.0,0.0,0.0
uoft7_240716_Cu-0.667-Rh-0.333_pp0_rep2,uoft,7,240716,Cu-0.667-Rh-0.333,Cu-0.694-Rh-0.306,2,CO2R,100,3.0,49.90939338,9.577603143,0.006054713,0.00295035,59.49699016,40.50300984,0.0,0.0,0.0,0.694,0.0,0.0,0.0,0.0,0.0,0.0,0.0,0.0,0.0,0.306,0.0,0.0,0.0,0.0
uoft7_240716_Cu-0.667-Rh-0.333_pp0_rep2,uoft,7,240716,Cu-0.667-Rh-0.333,Cu-0.694-Rh-0.306,2,CO2R,150,3.21,48.24122706,13.37917485,0.013944187,0.071651353,61.70665651,38.29334349,0.0,0.0,0.0,0.694,0.0,0.0,0.0,0.0,0.0,0.0,0.0,0.0,0.0,0.306,0.0,0.0,0.0,0.0
uoft7_240716_Cu-0.667-Rh-0.333_pp0_rep2,uoft,7,240716,Cu-0.667-Rh-0.333,Cu-0.694-Rh-0.306,2,CO2R,200,3.44,63.73893574,6.814833006,0.354200686,1.831113546,72.7430373,27.2569627,0.0,0.0,0.0,0.694,0.0,0.0,0.0,0.0,0.0,0.0,0.0,0.0,0.0,0.306,0.0,0.0,0.0,0.0
uoft7_240716_Cu-0.667-Rh-0.333_pp0_rep2,uoft,7,240716,Cu-0.667-Rh-0.333,Cu-0.694-Rh-0.306,2,CO2R,300,3.6,79.14143422,0.50589391,0.0522907,0.145550591,79.84599324,20.15400676,0.0,0.0,0.0,0.694,0.0,0.0,0.0,0.0,0.0,0.0,0.0,0.0,0.0,0.306,0.0,0.0,0.0,0.0
uoft7_240716_Cu-0.667-Rh-0.333_pp0_rep3,uoft,7,240716,Cu-0.667-Rh-0.333,Cu-0.694-Rh-0.306,3,HER,50,2.39,0.0,0.0,0.0,0.0,0.0,0.0,0.0,0.0,0.0,0.694,0.0,0.0,0.0,0.0,0.0,0.0,0.0,0.0,0.0,0.306,0.0,0.0,0.0,0.0
uoft7_240716_Cu-0.667-Rh-0.333_pp0_rep3,uoft,7,240716,Cu-0.667-Rh-0.333,Cu-0.694-Rh-0.306,3,CO2R,50,2.74,52.12915106,0.0,0.013210282,0.0,52.14236134,47.85763866,0.0,0.0,0.0,0.694,0.0,0.0,0.0,0.0,0.0,0.0,0.0,0.0,0.0,0.306,0.0,0.0,0.0,0.0
uoft7_240716_Cu-0.667-Rh-0.333_pp0_rep3,uoft,7,240716,Cu-0.667-Rh-0.333,Cu-0.694-Rh-0.306,3,CO2R,100,3.03,47.36759505,4.192043222,0.009357283,0.005479221,51.57447478,48.42552522,0.0,0.0,0.0,0.694,0.0,0.0,0.0,0.0,0.0,0.0,0.0,0.0,0.0,0.306,0.0,0.0,0.0,0.0
uoft7_240716_Cu-0.667-Rh-0.333_pp0_rep3,uoft,7,240716,Cu-0.667-Rh-0.333,Cu-0.694-Rh-0.306,3,CO2R,150,3.23,47.94994664,10.89390963,0.044401226,0.329596224,59.2188423,40.7811577,0.0,0.0,0.0,0.694,0.0,0.0,0.0,0.0,0.0,0.0,0.0,0.0,0.0,0.306,0.0,0.0,0.0,0.0
uoft7_240716_Cu-0.667-Rh-0.333_pp0_rep3,uoft,7,240716,Cu-0.667-Rh-0.333,Cu-0.694-Rh-0.306,3,CO2R,200,3.4,56.4264789,6.162819253,0.674274811,3.474036922,66.74378852,33.25621148,0.0,0.0,0.0,0.694,0.0,0.0,0.0,0.0,0.0,0.0,0.0,0.0,0.0,0.306,0.0,0.0,0.0,0.0
uoft7_240716_Cu-0.667-Rh-0.333_pp0_rep3,uoft,7,240716,Cu-0.667-Rh-0.333,Cu-0.694-Rh-0.306,3,CO2R,300,3.53,73.18295005,0.469056974,0.178705759,0.448312681,74.28034358,25.71965642,0.0,0.0,0.0,0.694,0.0,0.0,0.0,0.0,0.0,0.0,0.0,0.0,0.0,0.306,0.0,0.0,0.0,0.0
uoft7_240716_Cu-0.833-Pd-0.167_pp0_rep1,uoft,7,240716,Cu-0.833-Pd-0.167,Cu-0.865-Pd-0.135,1,HER,50,2.69,0.0,0.0,0.0,0.0,0.0,0.0,0.0,0.0,0.0,0.865,0.0,0.0,0.0,0.0,0.0,0.0,0.0,0.135,0.0,0.0,0.0,0.0,0.0,0.0
uoft7_240716_Cu-0.833-Pd-0.167_pp0_rep1,uoft,7,240716,Cu-0.833-Pd-0.167,Cu-0.865-Pd-0.135,1,CO2R,50,2.81,27.43685785,32.29862475,0.015411996,0.251201214,60.00407298,39.99592702,0.0,0.0,0.0,0.865,0.0,0.0,0.0,0.0,0.0,0.0,0.0,0.135,0.0,0.0,0.0,0.0,0.0,0.0
uoft7_240716_Cu-0.833-Pd-0.167_pp0_rep1,uoft,7,240716,Cu-0.833-Pd-0.167,Cu-0.865-Pd-0.135,1,CO2R,100,3.08,17.15729561,51.23280943,0.117791681,1.453679508,69.96503627,30.03496373,0.0,0.0,0.0,0.865,0.0,0.0,0.0,0.0,0.0,0.0,0.0,0.135,0.0,0.0,0.0,0.0,0.0,0.0
uoft7_240716_Cu-0.833-Pd-0.167_pp0_rep1,uoft,7,240716,Cu-0.833-Pd-0.167,Cu-0.865-Pd-0.135,1,CO2R,150,3.27,20.74661533,42.48526523,0.428233308,8.200567591,71.87518066,28.12481934,0.0,0.0,0.0,0.865,0.0,0.0,0.0,0.0,0.0,0.0,0.0,0.135,0.0,0.0,0.0,0.0,0.0,0.0
uoft7_240716_Cu-0.833-Pd-0.167_pp0_rep1,uoft,7,240716,Cu-0.833-Pd-0.167,Cu-0.865-Pd-0.135,1,CO2R,200,3.43,24.10439641,23.37303536,1.089573051,19.77176937,68.37411599,31.62588401,0.0,0.0,0.0,0.865,0.0,0.0,0.0,0.0,0.0,0.0,0.0,0.135,0.0,0.0,0.0,0.0,0.0,0.0
uoft7_240716_Cu-0.833-Pd-0.167_pp0_rep1,uoft,7,240716,Cu-0.833-Pd-0.167,Cu-0.865-Pd-0.135,1,CO2R,300,3.65,61.08309444,0.876719057,1.859347192,5.751496249,69.57955417,30.42044583,0.0,0.0,0.0,0.865,0.0,0.0,0.0,0.0,0.0,0.0,0.0,0.135,0.0,0.0,0.0,0.0,0.0,0.0
uoft7_240716_Cu-0.833-Pd-0.167_pp0_rep2,uoft,7,240716,Cu-0.833-Pd-0.167,Cu-0.865-Pd-0.135,2,HER,50,2.79,0.0,0.0,0.0,0.0,0.0,0.0,0.0,0.0,0.0,0.865,0.0,0.0,0.0,0.0,0.0,0.0,0.0,0.135,0.0,0.0,0.0,0.0,0.0,0.0
uoft7_240716_Cu-0.833-Pd-0.167_pp0_rep2,uoft,7,240716,Cu-0.833-Pd-0.167,Cu-0.865-Pd-0.135,2,CO2R,50,2.97,30.1349683,38.51669941,0.310441627,1.100901964,70.06597705,29.93402295,0.0,0.0,0.0,0.865,0.0,0.0,0.0,0.0,0.0,0.0,0.0,0.135,0.0,0.0,0.0,0.0,0.0,0.0
uoft7_240716_Cu-0.833-Pd-0.167_pp0_rep2,uoft,7,240716,Cu-0.833-Pd-0.167,Cu-0.865-Pd-0.135,2,CO2R,100,3.21,22.84542468,51.4759332,0.69519109,5.020652449,80.04511008,19.95488992,0.0,0.0,0.0,0.865,0.0,0.0,0.0,0.0,0.0,0.0,0.0,0.135,0.0,0.0,0.0,0.0,0.0,0.0
uoft7_240716_Cu-0.833-Pd-0.167_pp0_rep2,uoft,7,240716,Cu-0.833-Pd-0.167,Cu-0.865-Pd-0.135,2,CO2R,150,3.39,24.85258114,36.94007859,1.319560391,14.92090253,78.06310962,21.93689038,0.0,0.0,0.0,0.865,0.0,0.0,0.0,0.0,0.0,0.0,0.0,0.135,0.0,0.0,0.0,0.0,0.0,0.0
uoft7_240716_Cu-0.833-Pd-0.167_pp0_rep2,uoft,7,240716,Cu-0.833-Pd-0.167,Cu-0.865-Pd-0.135,2,CO2R,200,3.53,27.53949654,22.69155206,1.949342238,22.38809745,74.61297447,25.38702553,0.0,0.0,0.0,0.865,0.0,0.0,0.0,0.0,0.0,0.0,0.0,0.135,0.0,0.0,0.0,0.0,0.0,0.0
uoft7_240716_Cu-0.833-Pd-0.167_pp0_rep2,uoft,7,240716,Cu-0.833-Pd-0.167,Cu-0.865-Pd-0.135,2,CO2R,300,3.73,30.61081002,7.315815324,3.356879438,28.50473461,69.84096376,30.15903624,0.0,0.0,0.0,0.865,0.0,0.0,0.0,0.0,0.0,0.0,0.0,0.135,0.0,0.0,0.0,0.0,0.0,0.0
uoft7_240716_Cu-0.833-Pd-0.167_pp0_rep3,uoft,7,240716,Cu-0.833-Pd-0.167,Cu-0.865-Pd-0.135,3,HER,50,2.61,0.0,0.0,0.0,0.0,0.0,0.0,0.0,0.0,0.0,0.865,0.0,0.0,0.0,0.0,0.0,0.0,0.0,0.135,0.0,0.0,0.0,0.0,0.0,0.0
uoft7_240716_Cu-0.833-Pd-0.167_pp0_rep3,uoft,7,240716,Cu-0.833-Pd-0.167,Cu-0.865-Pd-0.135,3,CO2R,50,2.89,23.20450313,25.85952849,0.104581399,0.590912923,49.76249168,50.23750832,0.0,0.0,0.0,0.865,0.0,0.0,0.0,0.0,0.0,0.0,0.0,0.135,0.0,0.0,0.0,0.0,0.0,0.0
uoft7_240716_Cu-0.833-Pd-0.167_pp0_rep3,uoft,7,240716,Cu-0.833-Pd-0.167,Cu-0.865-Pd-0.135,3,CO2R,100,3.2,19.94266463,45.72937132,1.169109957,5.317794824,72.16684938,27.83315062,0.0,0.0,0.0,0.865,0.0,0.0,0.0,0.0,0.0,0.0,0.0,0.135,0.0,0.0,0.0,0.0,0.0,0.0
uoft7_240716_Cu-0.833-Pd-0.167_pp0_rep3,uoft,7,240716,Cu-0.833-Pd-0.167,Cu-0.865-Pd-0.135,3,CO2R,150,3.41,20.80939128,37.12671906,2.902225566,16.67284835,77.54150077,22.45849923,0.0,0.0,0.0,0.865,0.0,0.0,0.0,0.0,0.0,0.0,0.0,0.135,0.0,0.0,0.0,0.0,0.0,0.0
uoft7_240716_Cu-0.833-Pd-0.167_pp0_rep3,uoft,7,240716,Cu-0.833-Pd-0.167,Cu-0.865-Pd-0.135,3,CO2R,200,3.57,20.36012471,23.03045187,3.7112636,21.83638203,68.9767769,31.0232231,0.0,0.0,0.0,0.865,0.0,0.0,0.0,0.0,0.0,0.0,0.0,0.135,0.0,0.0,0.0,0.0,0.0,0.0
uoft7_240716_Cu-0.833-Pd-0.167_pp0_rep3,uoft,7,240716,Cu-0.833-Pd-0.167,Cu-0.865-Pd-0.135,3,CO2R,300,3.78,28.55259579,8.416011788,5.736748436,26.74562365,69.49134675,30.50865325,0.0,0.0,0.0,0.865,0.0,0.0,0.0,0.0,0.0,0.0,0.0,0.135,0.0,0.0,0.0,0.0,0.0,0.0
uoft7_240716_Cu-0.875-Pd-0.125_pp0_rep1,uoft,7,240716,Cu-0.875-Pd-0.125,Cu-0.896-Pd-0.104,1,HER,50,2.79,0.0,0.0,0.0,0.0,0.0,0.0,0.0,0.0,0.0,0.896,0.0,0.0,0.0,0.0,0.0,0.0,0.0,0.104,0.0,0.0,0.0,0.0,0.0,0.0
uoft7_240716_Cu-0.875-Pd-0.125_pp0_rep1,uoft,7,240716,Cu-0.875-Pd-0.125,Cu-0.896-Pd-0.104,1,CO2R,50,2.97,30.1349683,38.51669941,0.310441627,1.100901964,70.06597705,29.93402295,0.0,0.0,0.0,0.896,0.0,0.0,0.0,0.0,0.0,0.0,0.0,0.104,0.0,0.0,0.0,0.0,0.0,0.0
uoft7_240716_Cu-0.875-Pd-0.125_pp0_rep1,uoft,7,240716,Cu-0.875-Pd-0.125,Cu-0.896-Pd-0.104,1,CO2R,100,3.21,22.84542468,51.4759332,0.69519109,5.020652449,80.04511008,19.95488992,0.0,0.0,0.0,0.896,0.0,0.0,0.0,0.0,0.0,0.0,0.0,0.104,0.0,0.0,0.0,0.0,0.0,0.0
uoft7_240716_Cu-0.875-Pd-0.125_pp0_rep1,uoft,7,240716,Cu-0.875-Pd-0.125,Cu-0.896-Pd-0.104,1,CO2R,150,3.39,24.85258114,36.94007859,1.319560391,14.92090253,78.06310962,21.93689038,0.0,0.0,0.0,0.896,0.0,0.0,0.0,0.0,0.0,0.0,0.0,0.104,0.0,0.0,0.0,0.0,0.0,0.0
uoft7_240716_Cu-0.875-Pd-0.125_pp0_rep1,uoft,7,240716,Cu-0.875-Pd-0.125,Cu-0.896-Pd-0.104,1,CO2R,200,3.53,27.53949654,22.69155206,1.949342238,22.38809745,74.61297447,25.38702553,0.0,0.0,0.0,0.896,0.0,0.0,0.0,0.0,0.0,0.0,0.0,0.104,0.0,0.0,0.0,0.0,0.0,0.0
uoft7_240716_Cu-0.875-Pd-0.125_pp0_rep1,uoft,7,240716,Cu-0.875-Pd-0.125,Cu-0.896-Pd-0.104,1,CO2R,300,3.73,30.61081002,7.315815324,3.356879438,28.50473461,69.84096376,30.15903624,0.0,0.0,0.0,0.896,0.0,0.0,0.0,0.0,0.0,0.0,0.0,0.104,0.0,0.0,0.0,0.0,0.0,0.0
uoft7_240716_Cu-0.875-Pd-0.125_pp0_rep2,uoft,7,240716,Cu-0.875-Pd-0.125,Cu-0.896-Pd-0.104,2,HER,50,2.73,0.0,0.0,0.0,0.0,0.0,0.0,0.0,0.0,0.0,0.896,0.0,0.0,0.0,0.0,0.0,0.0,0.0,0.104,0.0,0.0,0.0,0.0,0.0,0.0
uoft7_240716_Cu-0.875-Pd-0.125_pp0_rep2,uoft,7,240716,Cu-0.875-Pd-0.125,Cu-0.896-Pd-0.104,2,CO2R,50,2.92,33.85883781,23.81139489,0.373190467,1.372334148,59.41872306,40.58127694,0.0,0.0,0.0,0.896,0.0,0.0,0.0,0.0,0.0,0.0,0.0,0.104,0.0,0.0,0.0,0.0,0.0,0.0
uoft7_240716_Cu-0.875-Pd-0.125_pp0_rep2,uoft,7,240716,Cu-0.875-Pd-0.125,Cu-0.896-Pd-0.104,2,CO2R,100,3.16,27.77459248,41.97200393,1.408546319,6.815308101,77.97885377,22.02114623,0.0,0.0,0.0,0.896,0.0,0.0,0.0,0.0,0.0,0.0,0.0,0.104,0.0,0.0,0.0,0.0,0.0,0.0
uoft7_240716_Cu-0.875-Pd-0.125_pp0_rep2,uoft,7,240716,Cu-0.875-Pd-0.125,Cu-0.896-Pd-0.104,2,CO2R,150,3.33,29.3511059,24.04223969,2.986624589,17.96566355,74.37529118,25.62470882,0.0,0.0,0.0,0.896,0.0,0.0,0.0,0.0,0.0,0.0,0.0,0.104,0.0,0.0,0.0,0.0,0.0,0.0
uoft7_240716_Cu-0.875-Pd-0.125_pp0_rep2,uoft,7,240716,Cu-0.875-Pd-0.125,Cu-0.896-Pd-0.104,2,CO2R,200,3.48,32.02452447,11.13212181,4.030787296,24.30287448,71.52540272,28.47459728,0.0,0.0,0.0,0.896,0.0,0.0,0.0,0.0,0.0,0.0,0.0,0.104,0.0,0.0,0.0,0.0,0.0,0.0
uoft7_240716_Cu-0.875-Pd-0.125_pp0_rep2,uoft,7,240716,Cu-0.875-Pd-0.125,Cu-0.896-Pd-0.104,2,CO2R,300,3.68,66.16271527,0.945481336,4.393336147,8.110792661,79.62385887,20.37614113,0.0,0.0,0.0,0.896,0.0,0.0,0.0,0.0,0.0,0.0,0.0,0.104,0.0,0.0,0.0,0.0,0.0,0.0
uoft7_240716_Cu-0.875-Pd-0.125_pp0_rep3,uoft,7,240716,Cu-0.875-Pd-0.125,Cu-0.896-Pd-0.104,3,HER,50,2.72,0.0,0.0,0.0,0.0,0.0,0.0,0.0,0.0,0.0,0.896,0.0,0.0,0.0,0.0,0.0,0.0,0.0,0.104,0.0,0.0,0.0,0.0,0.0,0.0
uoft7_240716_Cu-0.875-Pd-0.125_pp0_rep3,uoft,7,240716,Cu-0.875-Pd-0.125,Cu-0.896-Pd-0.104,3,CO2R,50,2.88,31.32645588,28.0697446,1.075537126,2.398212931,62.87489344,37.12510656,0.0,0.0,0.0,0.896,0.0,0.0,0.0,0.0,0.0,0.0,0.0,0.104,0.0,0.0,0.0,0.0,0.0,0.0
uoft7_240716_Cu-0.875-Pd-0.125_pp0_rep3,uoft,7,240716,Cu-0.875-Pd-0.125,Cu-0.896-Pd-0.104,3,CO2R,100,3.11,21.77321141,45.0,1.685411812,6.871786226,75.34029527,24.65970473,0.0,0.0,0.0,0.896,0.0,0.0,0.0,0.0,0.0,0.0,0.0,0.104,0.0,0.0,0.0,0.0,0.0,0.0
uoft7_240716_Cu-0.875-Pd-0.125_pp0_rep3,uoft,7,240716,Cu-0.875-Pd-0.125,Cu-0.896-Pd-0.104,3,CO2R,150,3.29,23.48113583,31.30157171,2.699667908,15.64415971,73.14894301,26.85105699,0.0,0.0,0.0,0.896,0.0,0.0,0.0,0.0,0.0,0.0,0.0,0.104,0.0,0.0,0.0,0.0,0.0,0.0
uoft7_240716_Cu-0.875-Pd-0.125_pp0_rep3,uoft,7,240716,Cu-0.875-Pd-0.125,Cu-0.896-Pd-0.104,3,CO2R,200,3.43,28.44974785,13.39022593,4.263343302,20.42042485,66.55488226,33.44511774,0.0,0.0,0.0,0.896,0.0,0.0,0.0,0.0,0.0,0.0,0.0,0.104,0.0,0.0,0.0,0.0,0.0,0.0
uoft7_240716_Cu-0.875-Pd-0.125_pp0_rep3,uoft,7,240716,Cu-0.875-Pd-0.125,Cu-0.896-Pd-0.104,3,CO2R,300,3.67,43.7560945,2.254420432,7.161991083,16.61215544,69.80608073,30.19391927,0.0,0.0,0.0,0.896,0.0,0.0,0.0,0.0,0.0,0.0,0.0,0.104,0.0,0.0,0.0,0.0,0.0,0.0
uoft7_240716_Pd-0.833-Rh-0.167_pp0_rep1,uoft,7,240716,Pd-0.833-Rh-0.167,Pd-0.807-Rh-0.193,1,HER,50,2.61,0.0,0.0,0.0,0.0,0.0,0.0,0.0,0.0,0.0,0.0,0.0,0.0,0.0,0.0,0.0,0.0,0.0,0.807,0.0,0.193,0.0,0.0,0.0,0.0
uoft7_240716_Pd-0.833-Rh-0.167_pp0_rep1,uoft,7,240716,Pd-0.833-Rh-0.167,Pd-0.807-Rh-0.193,1,CO2R,50,2.98,72.64809893,18.30058939,0.038529989,0.0,90.99413839,9.005861612,0.0,0.0,0.0,0.0,0.0,0.0,0.0,0.0,0.0,0.0,0.0,0.807,0.0,0.193,0.0,0.0,0.0,0.0
uoft7_240716_Pd-0.833-Rh-0.167_pp0_rep1,uoft,7,240716,Pd-0.833-Rh-0.167,Pd-0.807-Rh-0.193,1,CO2R,100,3.24,82.53217268,12.16355599,0.040731703,0.002528871,94.74541502,5.254584976,0.0,0.0,0.0,0.0,0.0,0.0,0.0,0.0,0.0,0.0,0.0,0.807,0.0,0.193,0.0,0.0,0.0,0.0
uoft7_240716_Pd-0.833-Rh-0.167_pp0_rep1,uoft,7,240716,Pd-0.833-Rh-0.167,Pd-0.807-Rh-0.193,1,CO2R,150,3.43,80.51769236,8.300589391,0.047703796,0.002528871,88.87411638,11.12588362,0.0,0.0,0.0,0.0,0.0,0.0,0.0,0.0,0.0,0.0,0.0,0.807,0.0,0.193,0.0,0.0,0.0,0.0
uoft7_240716_Pd-0.833-Rh-0.167_pp0_rep1,uoft,7,240716,Pd-0.833-Rh-0.167,Pd-0.807-Rh-0.193,1,CO2R,200,3.57,78.46554646,5.050343811,0.050914629,0.00295035,83.5754396,16.4245604,0.0,0.0,0.0,0.0,0.0,0.0,0.0,0.0,0.0,0.0,0.0,0.807,0.0,0.193,0.0,0.0,0.0,0.0
uoft7_240716_Pd-0.833-Rh-0.167_pp0_rep1,uoft,7,240716,Pd-0.833-Rh-0.167,Pd-0.807-Rh-0.193,1,CO2R,300,3.66,82.10780724,1.458742633,0.025870136,0.001685914,83.59756595,16.40243405,0.0,0.0,0.0,0.0,0.0,0.0,0.0,0.0,0.0,0.0,0.0,0.807,0.0,0.193,0.0,0.0,0.0,0.0
uoft7_240716_Pd-0.833-Rh-0.167_pp0_rep2,uoft,7,240716,Pd-0.833-Rh-0.167,Pd-0.807-Rh-0.193,2,HER,50,2.47,0.0,0.0,0.0,0.0,0.0,0.0,0.0,0.0,0.0,0.0,0.0,0.0,0.0,0.0,0.0,0.0,0.0,0.807,0.0,0.193,0.0,0.0,0.0,0.0
uoft7_240716_Pd-0.833-Rh-0.167_pp0_rep2,uoft,7,240716,Pd-0.833-Rh-0.167,Pd-0.807-Rh-0.193,2,CO2R,50,2.92,67.97631254,15.81041257,0.036328276,0.0,83.82898488,16.17101512,0.0,0.0,0.0,0.0,0.0,0.0,0.0,0.0,0.0,0.0,0.0,0.807,0.0,0.193,0.0,0.0,0.0,0.0
uoft7_240716_Pd-0.833-Rh-0.167_pp0_rep2,uoft,7,240716,Pd-0.833-Rh-0.167,Pd-0.807-Rh-0.193,2,CO2R,100,3.2,74.26206868,12.78978389,0.04513513,0.003793307,87.1067125,12.8932875,0.0,0.0,0.0,0.0,0.0,0.0,0.0,0.0,0.0,0.0,0.0,0.807,0.0,0.193,0.0,0.0,0.0,0.0
uoft7_240716_Pd-0.833-Rh-0.167_pp0_rep2,uoft,7,240716,Pd-0.833-Rh-0.167,Pd-0.807-Rh-0.193,2,CO2R,150,3.38,78.00163217,9.336935167,0.053941985,0.004495771,87.40293659,12.59706341,0.0,0.0,0.0,0.0,0.0,0.0,0.0,0.0,0.0,0.0,0.0,0.807,0.0,0.193,0.0,0.0,0.0,0.0
uoft7_240716_Pd-0.833-Rh-0.167_pp0_rep2,uoft,7,240716,Pd-0.833-Rh-0.167,Pd-0.807-Rh-0.193,2,CO2R,200,3.53,75.77528301,6.715373281,0.063849696,0.004636264,82.56705091,17.43294909,0.0,0.0,0.0,0.0,0.0,0.0,0.0,0.0,0.0,0.0,0.0,0.807,0.0,0.193,0.0,0.0,0.0,0.0
uoft7_240716_Pd-0.833-Rh-0.167_pp0_rep2,uoft,7,240716,Pd-0.833-Rh-0.167,Pd-0.807-Rh-0.193,2,CO2R,300,3.6,79.21990416,1.156679764,0.026970992,0.001685914,80.40804181,19.59195819,0.0,0.0,0.0,0.0,0.0,0.0,0.0,0.0,0.0,0.0,0.0,0.807,0.0,0.193,0.0,0.0,0.0,0.0
uoft7_240716_Pd-0.833-Rh-0.167_pp0_rep3,uoft,7,240716,Pd-0.833-Rh-0.167,Pd-0.807-Rh-0.193,3,HER,50,2.53,0.0,0.0,0.0,0.0,0.0,0.0,0.0,0.0,0.0,0.0,0.0,0.0,0.0,0.0,0.0,0.0,0.0,0.807,0.0,0.193,0.0,0.0,0.0,0.0
uoft7_240716_Pd-0.833-Rh-0.167_pp0_rep3,uoft,7,240716,Pd-0.833-Rh-0.167,Pd-0.807-Rh-0.193,3,CO2R,50,2.98,70.01778652,17.96168959,0.035227419,0.0,88.01964644,11.98035356,0.0,0.0,0.0,0.0,0.0,0.0,0.0,0.0,0.0,0.0,0.0,0.807,0.0,0.193,0.0,0.0,0.0,0.0
uoft7_240716_Pd-0.833-Rh-0.167_pp0_rep3,uoft,7,240716,Pd-0.833-Rh-0.167,Pd-0.807-Rh-0.193,3,CO2R,100,3.26,75.67766641,13.37180747,0.036878704,0.002528871,89.09283578,10.90716422,0.0,0.0,0.0,0.0,0.0,0.0,0.0,0.0,0.0,0.0,0.0,0.807,0.0,0.193,0.0,0.0,0.0,0.0
