Repository: Jehadabed/ocx24-dashboard

# OCx24 Dashboard

An interactive web dashboard for exploring and analyzing  data from OCx24 experiments, featuring HER (Hydrogen Evolution Reaction) and CO2RR (CO2 Reduction Reaction) performance data, as well as XRD (X-ray Diffraction) data.

This project is part of the OCx24 research: https://ai.meta.com/blog/open-catalyst-simulations-experiments/.

## Features

- **Interactive Data Filtering**: Filter data by source, batch, reaction type, element count, and voltage/current density ranges
- **Data Aggregation**: Average data across multiple replicates with statistical analysis
- **Interactive Plots**: Dedicated plotting interfaces for HER and CO2RR performance visualization

File: Data/ExpDataDump_241125.csv (part 7 of 25)
sample id,source,batch number,batch date,composition,rep,reaction,current density,voltage,fe_h2,fe_co,fe_ch4,fe_c2h4,fe_gas_total,fe_liquid
uoft5_240507_Cd-0.5-Ga-0.25-In-0.25_pp0,uoft,5,240507,Cd-0.5-Ga-0.25-In-0.25,avg,CO2R,150,3.32,9.755243537333333,8.975114603666666,0.016145900333333334,0.000468309,18.750047939999998,81.24995206
uoft5_240507_Cd-0.5-Ga-0.25-In-0.25_pp0,uoft,5,240507,Cd-0.5-Ga-0.25-In-0.25,std,CO2R,100,0.03,1.1864435838486809,0.4466241045698862,0.004057271,0,1.009266747325488,1.0092667473254942
uoft5_240507_Cd-0.5-Ga-0.25-In-0.25_pp0,uoft,5,240507,Cd-0.5-Ga-0.25-In-0.25,std,CO2R,150,0.05,0.6822621856298602,0.5979513678426589,0.002646131,0.000811136,0.6616018889764441,0.6616018889764419
uoft5_240507_Cd-0.5-Ga-0.25-In-0.25_pp0,uoft,5,240507,Cd-0.5-Ga-0.25-In-0.25,std,CO2R,50,0.05,1.3153588,0.6061588299092547,0.00353876,0,1.353306370080553,1.3533063700805468
uoft5_240507_Cd-0.5-Ga-0.25-In-0.25_pp0,uoft,5,240507,Cd-0.5-Ga-0.25-In-0.25,avg,CO2R,50,2.94,11.795182993333333,12.195481333333333,0.0161459,0,24.011423609999998,75.98857639
uoft4_240405_Cu-0.375-Pd-0.625_pp0,uoft,4,240405,Cu-0.375-Pd-0.625,std,HER,50,0.1,0,0,0,0,0,0
uoft4_240405_Cu-0.8-Pd-0.2_pp0,uoft,4,240405,Cu-0.8-Pd-0.2,std,HER,50,0.1,0,0,0,0,0,0
uoft5_240507_Cd-0.5-Ga-0.25-In-0.25_pp0,uoft,5,240507,Cd-0.5-Ga-0.25-In-0.25,avg,CO2R,200,3.44,10.30383561,7.434921414666666,0.015870686,0.000772711,17.758283783333336,82.24171621666666
uoft5_240507_Cd-0.5-Ga-0.25-In-0.25_pp0,uoft,5,240507,Cd-0.5-Ga-0.25-In-0.25,avg,CO2R,100,3.2,10.318483334666666,10.07858546,0.018347614,0,20.419370736666668,79.58062926333334
uoft5_240507_Cd-0.5-Ga-0.25-In-0.25_pp0_rep1,uoft,5,240507,Cd-0.5-Ga-0.25-In-0.25,1,CO2R,200,3.42,12.52725523,6.980599214,0.017063281,0.001053696,19.52893716,80.47106284
uoft4_240405_Pd-0.75-Tl-0.25_pp0,uoft,4,240405,Pd-0.75-Tl-0.25,std,HER,50,0.1,0,0,0,0,0,0
uoft5_240507_Cd-0.5-Ga-0.25-In-0.25_pp0_rep1,uoft,5,240507,Cd-0.5-Ga-0.25-In-0.25,1,CO2R,50,2.9,11.52943146,11.53732809,0.017613709,0,23.08931617,76.91068383
uoft5_240507_Cd-0.5-Ga-0.25-In-0.25_pp0_rep1,uoft,5,240507,Cd-0.5-Ga-0.25-In-0.25,1,CO2R,100,3.23,11.09188307,9.562868369,0.019815423,0,20.67901548,79.32098452
uoft5_240507_Cd-0.5-Ga-0.25-In-0.25_pp0_rep1,uoft,5,240507,Cd-0.5-Ga-0.25-In-0.25,1,CO2R,300,3.75,40.01129967,1.603634578,0.030640515,0.001404928,41.65060449,58.34939551
uoft5_240507_Cd-0.5-Ga-0.25-In-0.25_pp0_rep1,uoft,5,240507,Cd-0.5-Ga-0.25-In-0.25,1,CO2R,150,3.29,10.53547888,8.73280943,0.016879805,0,19.28813386,80.71186614
uoft4_240405_Ag-0.444-Pd-0.556_pp0,uoft,4,240405,Ag-0.444-Pd-0.556,std,HER,50,0.11,0,0,0,0,0,0
uoft5_240507_Cd-0.5-Ga-0.25-In-0.25_pp0_rep2,uoft,5,240507,Cd-0.5-Ga-0.25-In-0.25,2,CO2R,100,3.16,10.91108833,10.33644401,0.021466708,0,21.27344766,78.72655234
uoft5_240507_Cd-0.5-Ga-0.25-In-0.25_pp0_rep2,uoft,5,240507,Cd-0.5-Ga-0.25-In-0.25,2,CO2R,300,3.58,17.0938919,5.076129666,0.02091628,0.001264436,22.19516803,77.80483197
uoft5_240507_Cd-0.5-Ga-0.25-In-0.25_pp0_rep2,uoft,5,240507,Cd-0.5-Ga-0.25-In-0.25,2,CO2R,50,2.94,13.22312666,12.31827112,0.018714566,0,25.56505526,74.43494474
uoft5_240507_Cd-0.5-Ga-0.25-In-0.25_pp0_rep2,uoft,5,240507,Cd-0.5-Ga-0.25-In-0.25,2,CO2R,200,3.39,8.343551863,8.590373281,0.016237638,0.001264436,16.95464011,83.04535989
uoft5_240507_Cd-0.5-Ga-0.25-In-0.25_pp0_rep2,uoft,5,240507,Cd-0.5-Ga-0.25-In-0.25,2,CO2R,150,3.28,9.270752684,9.656188605,0.018347614,0.001404928,18.95064816,81.04935184
uoft5_240507_Cd-0.5-Ga-0.25-In-0.25_pp0_rep3,uoft,5,240507,Cd-0.5-Ga-0.25-In-0.25,3,CO2R,100,3.22,8.952478604,10.33644401,0.01376071,0,19.30564907,80.69435093
uoft5_240507_Cd-0.5-Ga-0.25-In-0.25_pp0_rep3,uoft,5,240507,Cd-0.5-Ga-0.25-In-0.25,3,CO2R,50,2.99,10.63299086,12.73084479,0.012109425,0,23.3798994,76.6201006
uoft5_240507_Cd-0.5-Ga-0.25-In-0.25_pp0_rep3,uoft,5,240507,Cd-0.5-Ga-0.25-In-0.25,3,CO2R,200,3.52,10.04069974,6.733791749,0.014311139,0,16.79127408,83.20872592
uoft4_240405_Pd-0.591-Tl-0.409_pp0,uoft,4,240405,Pd-0.591-Tl-0.409,std,HER,50,0.11,0,0,0,0,0,0
uoft5_240507_Cd-0.5-Ga-0.25-In-0.25_pp0_rep3,uoft,5,240507,Cd-0.5-Ga-0.25-In-0.25,3,CO2R,150,3.38,9.459499048,8.536345776,0.013210282,0,18.0113618,81.9886382
uoft5_240507_Cd-0.5-Ga-0.25-In-0.25_pp0_rep3,uoft,5,240507,Cd-0.5-Ga-0.25-In-0.25,3,CO2R,300,3.88,28.59779447,2.497544204,0.041282131,0.002388378,31.14494068,68.85505932
uoft6_240624_Ag-0.125-Au-0.125-Cd-0.75_pp0,uoft,6,240624,Ag-0.125-Au-0.125-Cd-0.75,avg,CO2R,300,3.54,79.86869364,2.811886051,0.058987579,0.004566018,82.75953867999999,17.24046132
uoft6_240624_Ag-0.125-Au-0.125-Cd-0.75_pp0,uoft,6,240624,Ag-0.125-Au-0.125-Cd-0.75,avg,CO2R,200,3.51,72.26704891,8.490913554,0.176687522,0.016121555,81.00131278500001,18.99868722
uoft6_240624_Ag-0.125-Au-0.125-Cd-0.75_pp0,uoft,6,240624,Ag-0.125-Au-0.125-Cd-0.75,std,CO2R,150,0.05,7.459474205789654,6.334787664578006,0.017903736517356533,0.001589495,1.1493060052914474,1.1493060052914412
uoft6_240624_Ag-0.125-Au-0.125-Cd-0.75_pp0,uoft,6,240624,Ag-0.125-Au-0.125-Cd-0.75,avg,CO2R,150,3.38,53.67490427,21.822200395000003,0.27796635049999996,0.03006547,75.89048405,24.109515950000002
uoft6_240624_Ag-0.125-Au-0.125-Cd-0.75_pp0,uoft,6,240624,Ag-0.125-Au-0.125-Cd-0.75,std,CO2R,100,0.04,4.4913095581841915,1.026277274250251,0.034250627,0.004172424,5.568242958147019,5.568242958147021
uoft6_240624_Ag-0.125-Au-0.125-Cd-0.75_pp0,uoft,6,240624,Ag-0.125-Au-0.125-Cd-0.75,avg,CO2R,100,3.2,53.19383122,28.59651277,0.334660478,0.037511591,82.26458714,17.73541287
uoft8_241025_Cd-0.667-Pd-0.333_pp0,uoft,8,241025,Cd-0.667-Pd-0.333,std,HER,50,0.11,0,0,0,0,0,0
uoft6_240624_Ag-0.125-Au-0.125-Cd-0.75_pp0,uoft,6,240624,Ag-0.125-Au-0.125-Cd-0.75,avg,CO2R,50,2.96,62.266839649999994,25.38801572,0.520705283,0.06954396,88.42650939,11.57349062
vsp11_240802_Ag-0.25-Zn-0.75_pp0,vsp,11,240802,Ag-0.25-Zn-0.75,std,HER,50,0.11,0,0,0,0,0,0
uoft6_240624_Ag-0.125-Au-0.125-Cd-0.75_pp0,uoft,6,240624,Ag-0.125-Au-0.125-Cd-0.75,std,CO2R,300,0.02,1.8517737063740003,0.4931687763124432,0.008432919,0.001092778,2.3571478089958817,2.3571478089958777
uoft6_240624_Ag-0.125-Au-0.125-Cd-0.75_pp0,uoft,6,240624,Ag-0.125-Au-0.125-Cd-0.75,std,CO2R,200,0.01,5.745751226119484,2.7975172472262444,0.027244816500943073,0.003129319,2.907549099656562,2.9075490996565674
uoft6_240624_Ag-0.125-Au-0.125-Cd-0.75_pp0,uoft,6,240624,Ag-0.125-Au-0.125-Cd-0.75,std,CO2R,50,0.02,1.4106920150392914,0.45843858187308195,0.03269378,0.005364546,1.923266670866822,1.9232666708668127
uoft6_240624_Ag-0.125-Au-0.125-Cd-0.75_pp0_rep1,uoft,6,240624,Ag-0.125-Au-0.125-Cd-0.75,1,CO2R,300,3.56,81.17809538,3.160609037,0.064950553,0.005338728,84.42629388,15.57370612
uoft6_240624_Ag-0.125-Au-0.125-Cd-0.75_pp0_rep1,uoft,6,240624,Ag-0.125-Au-0.125-Cd-0.75,1,CO2R,50,2.95,63.26434954,25.71218075,0.543823276,0.073337267,89.78646429,10.21353571
uoft6_240624_Ag-0.125-Au-0.125-Cd-0.75_pp0_rep1,uoft,6,240624,Ag-0.125-Au-0.125-Cd-0.75,1,CO2R,200,3.5,68.20418925,10.46905697,0.195952516,0.018334317,78.9453651,21.0546349
uoft6_240624_Ag-0.125-Au-0.125-Cd-0.75_pp0_rep1,uoft,6,240624,Ag-0.125-Au-0.125-Cd-0.75,1,CO2R,150,3.35,48.40025947,26.30157171,0.265306497,0.028941527,75.07780198,24.92219802
uoft6_240624_Ag-0.125-Au-0.125-Cd-0.75_pp0_rep1,uoft,6,240624,Ag-0.125-Au-0.125-Cd-0.75,1,CO2R,100,3.17,50.01799577,27.87082515,0.310441627,0.034561241,78.32724478,21.67275522
uoft4_240405_Ag-0.125-Cu-0.125-Pd-0.75_pp0,uoft,4,240405,Ag-0.125-Cu-0.125-Pd-0.75,std,HER,50,0.12,0,0,0,0,0,0
uoft8_241025_Au-0.5-Cd-0.25-Cu-0.25_pp0,uoft,8,241025,Au-0.5-Cd-0.25-Cu-0.25,std,HER,50,0.12,0,0,0,0,0,0
uoft6_240624_Ag-0.125-Au-0.125-Cd-0.75_pp0_rep2,uoft,6,240624,Ag-0.125-Au-0.125-Cd-0.75,2,CO2R,50,2.98,61.26932976,25.06385069,0.497587289,0.065750653,87.06655448,12.93344552
uoft6_240624_Ag-0.125-Au-0.125-Cd-0.75_pp0_rep2,uoft,6,240624,Ag-0.125-Au-0.125-Cd-0.75,2,CO2R,100,3.23,56.36966666,29.32220039,0.358879328,0.04046194,86.20192949,13.79807051
uoft6_240624_Ag-0.125-Au-0.125-Cd-0.75_pp0_rep2,uoft,6,240624,Ag-0.125-Au-0.125-Cd-0.75,2,CO2R,300,3.53,78.55929189,2.463163065,0.053024604,0.003793307,81.09278348,18.90721652
uoft6_240624_Ag-0.125-Au-0.125-Cd-0.75_pp0_rep2,uoft,6,240624,Ag-0.125-Au-0.125-Cd-0.75,2,CO2R,150,3.41,58.94954906,17.34282908,0.290626204,0.031189412,76.70316612,23.29683388
uoft6_240624_Ag-0.125-Au-0.125-Cd-0.75_pp0_rep2,uoft,6,240624,Ag-0.125-Au-0.125-Cd-0.75,2,CO2R,200,3.51,76.32990856,6.512770138,0.157422527,0.013908792,83.05726047,16.94273953
uoft6_240624_Ag-0.417-Cd-0.583_pp0,uoft,6,240624,Ag-0.417-Cd-0.583,avg,CO2R,300,3.79,69.38228463,7.563850687,0.087885071,0.005338728,77.05064542,22.949354579999998
uoft6_240624_Ag-0.417-Cd-0.583_pp0,uoft,6,240624,Ag-0.417-Cd-0.583,std,CO2R,300,0.05,6.3956106,3.5008037100791625,0.030617984547779753,0.002384242,2.8584260026588093,2.8584260026588058
uoft6_240624_Ag-0.417-Cd-0.583_pp0,uoft,6,240624,Ag-0.417-Cd-0.583,avg,CO2R,150,3.45,21.49699722,47.35265226,0.055960222500000004,0.004495771,68.91900271,31.08099729
uoft6_240624_Ag-0.417-Cd-0.583_pp0,uoft,6,240624,Ag-0.417-Cd-0.583,std,CO2R,150,0,0.6338792271909361,0.38897819582278276,0.008562657,0.001192121,1.0358743537586808,1.0358743537586859
uoft6_240624_Ag-0.417-Cd-0.583_pp0,uoft,6,240624,Ag-0.417-Cd-0.583,std,CO2R,200,0.01,18.696330019372624,16.631422393186536,0.037753531,0.002682273,2.112333772975021,2.112333772975016
uoft6_240624_Ag-0.417-Cd-0.583_pp0,uoft,6,240624,Ag-0.417-Cd-0.583,std,CO2R,100,0.01,0.15225529985632755,0.7605912774553237,0.012065561704391579,0.001490152,0.6243383061030722,0.624338306
uoft6_240624_Ag-0.417-Cd-0.583_pp0,uoft,6,240624,Ag-0.417-Cd-0.583,std,CO2R,50,0.01,0.039950373,2.1150689115021195,0.022574276509149793,0,2.1025860443668547,2.1025860443668507
uoft6_240624_Ag-0.417-Cd-0.583_pp0,uoft,6,240624,Ag-0.417-Cd-0.583,avg,CO2R,50,3.04,33.83435519,44.35903733000001,0.115039539,0.010115485,78.33980205,21.660197949999997
uoft5_240507_Au-0.5-Cd-0.25-Tl-0.25_pp0,uoft,5,240507,Au-0.5-Cd-0.25-Tl-0.25,std,HER,50,0.13,0,0,0,0,0,0
uoft8_241025_Ag-0.6-Cd-0.4_pp0,uoft,8,241025,Ag-0.6-Cd-0.4,std,HER,50,0.13,0,0,0,0,0,0
uoft6_240624_Ag-0.417-Cd-0.583_pp0,uoft,6,240624,Ag-0.417-Cd-0.583,avg,CO2R,200,3.62,35.949277030000005,30.05341356,0.072656551,0.005268482,66.09124288,33.90875713
uoft6_240624_Ag-0.417-Cd-0.583_pp0,uoft,6,240624,Ag-0.417-Cd-0.583,avg,CO2R,100,3.27,26.987068155000003,48.10166994,0.075133478,0.006532918,75.18350319999999,24.816496800000003
vsp15_240809_Au-0.167-In-0.167-Pd-0.667_pp0,vsp,15,240809,Au-0.167-In-0.167-Pd-0.667,std,HER,50,0.13,0,0,0,0,0,0
uoft6_240624_Ag-0.417-Cd-0.583_pp0_rep1,uoft,6,240624,Ag-0.417-Cd-0.583,1,CO2R,150,3.45,21.04877692,47.07760314,0.04990551,0.003652814,68.18652893,31.81347107
uoft6_240624_Ag-0.417-Cd-0.583_pp0_rep1,uoft,6,240624,Ag-0.417-Cd-0.583,1,CO2R,300,3.83,64.859905,10.03929273,0.109535255,0.007024642,75.02943301,24.97056699
uoft6_240624_Ag-0.417-Cd-0.583_pp0_rep1,uoft,6,240624,Ag-0.417-Cd-0.583,1,CO2R,100,3.28,27.09472891,47.56385069,0.066601838,0.005479221,74.74202935,25.25797065
uoft6_240624_Ag-0.417-Cd-0.583_pp0_rep1,uoft,6,240624,Ag-0.417-Cd-0.583,1,CO2R,200,3.61,22.72897529,41.81360511,0.045960773,0.003371828,64.59759734,35.40240266
uoft6_240624_Ag-0.417-Cd-0.583_pp0_rep1,uoft,6,240624,Ag-0.417-Cd-0.583,1,CO2R,50,3.05,33.86260437,42.86345776,0.099077115,0.010115485,76.8530492,23.1469508
uoft6_240624_Ag-0.417-Cd-0.583_pp0_rep2,uoft,6,240624,Ag-0.417-Cd-0.583,2,CO2R,50,3.03,33.80610601,45.8546169,0.131001963,0.010115485,79.8265549,20.1734451
uoft5_240507_Au-0.75-Cd-0.125-Ga-0.125_pp0,uoft,5,240507,Au-0.75-Cd-0.125-Ga-0.125,std,HER,50,0.15,0,0,0,0,0,0
uoft6_240624_Ag-0.417-Cd-0.583_pp0_rep2,uoft,6,240624,Ag-0.417-Cd-0.583,2,CO2R,200,3.63,49.16957877,18.293222,0.099352329,0.007165135,67.58488841,32.41511159
uoft6_240624_Ag-0.417-Cd-0.583_pp0_rep2,uoft,6,240624,Ag-0.417-Cd-0.583,2,CO2R,300,3.75,73.90466425,5.088408644,0.066234886,0.003652814,79.07185783,20.92814217
uoft6_240624_Ag-0.417-Cd-0.583_pp0_rep2,uoft,6,240624,Ag-0.417-Cd-0.583,2,CO2R,150,3.45,21.94521752,47.62770138,0.062014935,0.005338728,69.65147649,30.34852351
uoft6_240624_Ag-0.417-Cd-0.583_pp0_rep2,uoft,6,240624,Ag-0.417-Cd-0.583,2,CO2R,100,3.26,26.8794074,48.63948919,0.083665119,0.007586614,75.62497705,24.37502295
uoft6_240624_Ag-0.714-Cd-0.286_pp0,uoft,6,240624,Ag-0.714-Cd-0.286,avg,CO2R,50,3,31.032245913333337,45.97740668,0.10898482633333334,0.013487313666666667,77.14827157333333,22.851728426666668
uoft6_240624_Ag-0.714-Cd-0.286_pp0,uoft,6,240624,Ag-0.714-Cd-0.286,avg,CO2R,100,3.22,25.564669693333332,45.319253440000004,0.067152267,0.008148585,70.96976886,29.030231139999998
vsp8_240802_Pd-0.75-Zn-0.25_pp0,vsp,8,240802,Pd-0.75-Zn-0.25,std,HER,50,0.15,0,0,0,0,0,0
uoft6_240624_Ag-0.714-Cd-0.286_pp0,uoft,6,240624,Ag-0.714-Cd-0.286,std,HER,50,0.16,0,0,0,0,0,0
uoft6_240624_Ag-0.714-Cd-0.286_pp0,uoft,6,240624,Ag-0.714-Cd-0.286,avg,CO2R,150,3.4,22.029895303333333,45.87753765666667,0.05418662,0.007680276,67.97775772,32.02224228
uoft6_240624_Ag-0.714-Cd-0.286_pp0,uoft,6,240624,Ag-0.714-Cd-0.286,std,CO2R,100,0.09,7.443287402,2.977967953622565,0.03467699,0.007255473,4.731262424226285,4.731262424226274
uoft6_240624_Ag-0.714-Cd-0.286_pp0,uoft,6,240624,Ag-0.714-Cd-0.286,avg,CO2R,200,3.57,42.72343007999999,27.22249509,0.075775645,0.011801398999999999,70.04379994,29.956200059999997
uoft6_240624_Ag-0.714-Cd-0.286_pp0,uoft,6,240624,Ag-0.714-Cd-0.286,std,CO2R,200,0.16,15.284359156517038,15.80681129288756,0.006479722,0.013323322904754166,2.5439170702348255,2.5439170702348255
uoft6_240624_Ag-0.714-Cd-0.286_pp0,uoft,6,240624,Ag-0.714-Cd-0.286,std,CO2R,50,0.06,7.6898276214068195,4.859378662878483,0.064162107,0.016604329333516916,3.3226662327115735,3.322666232711577
uoft6_240624_Ag-0.714-Cd-0.286_pp0,uoft,6,240624,Ag-0.714-Cd-0.286,avg,CO2R,300,3.78,67.70337665000001,8.481499673333333,0.081096453,0.020418294,76.29506862,23.70493138
uoft6_240624_Ag-0.714-Cd-0.286_pp0,uoft,6,240624,Ag-0.714-Cd-0.286,std,CO2R,300,0.15,10.37026676988256,8.224298155517895,0.036228059179147065,0.030256671262609246,4.607027099,4.607027098776459
uoft6_240624_Ag-0.714-Cd-0.286_pp0,uoft,6,240624,Ag-0.714-Cd-0.286,std,CO2R,150,0.12,6.997572979300451,2.1746390809519562,0.025888563441676497,0.007968971,4.874123906401684,4.874123906401682
uoft6_240624_Ag-0.714-Cd-0.286_pp0_rep1,uoft,6,240624,Ag-0.714-Cd-0.286,1,CO2R,200,3.39,28.99589864,43.05869352,0.082013834,0.027185366,72.17516005,27.82483995
uoft6_240624_Ag-0.714-Cd-0.286_pp0_rep1,uoft,6,240624,Ag-0.714-Cd-0.286,1,CO2R,150,3.27,29.64950093,43.43811395,0.084032072,0.016859142,73.20300529,26.79699471
uoft6_240624_Ag-0.714-Cd-0.286_pp0_rep1,uoft,6,240624,Ag-0.714-Cd-0.286,1,CO2R,100,3.12,34.15137375,41.99410609,0.106783113,0.016437663,76.28649509,23.71350491
uoft6_240624_Ag-0.714-Cd-0.286_pp0_rep1,uoft,6,240624,Ag-0.714-Cd-0.286,1,CO2R,300,3.62,56.36422608,17.91011788,0.121828156,0.055354182,74.46223593,25.53776407
uoft6_240624_Ag-0.714-Cd-0.286_pp0_rep1,uoft,6,240624,Ag-0.714-Cd-0.286,1,CO2R,50,2.93,39.78112118,40.38801572,0.182742234,0.03203237,80.40862605,19.59137395
uoft4_240405_Ag-1.0_pp0,uoft,4,240405,Ag-1.0,std,HER,50,0.17,0,0,0,0,0,0
uoft6_240624_Ag-0.714-Cd-0.286_pp0_rep2,uoft,6,240624,Ag-0.714-Cd-0.286,2,CO2R,200,3.7,39.98106259,27.16355599,0.069078766,0.004214785,67.2275508,32.7724492
uoft6_240624_Ag-0.714-Cd-0.286_pp0_rep2,uoft,6,240624,Ag-0.714-Cd-0.286,2,CO2R,300,3.91,76.70614577,4.749508841,0.068987028,0.003231336,81.53644068,18.46355932
uoft4_240405_Cu-1.0_pp0,uoft,4,240405,Cu-1.0,std,HER,50,0.17,0,0,0,0,0,0
uoft6_240624_Ag-0.714-Cd-0.286_pp0_rep2,uoft,6,240624,Ag-0.714-Cd-0.286,2,CO2R,100,3.27,20.94896315,46.22298625,0.042382988,0.00295035,67.22321423,32.77678577
uoft6_240624_Ag-0.714-Cd-0.286_pp0_rep2,uoft,6,240624,Ag-0.714-Cd-0.286,2,CO2R,50,3.02,25.34390759,48.34479371,0.06605141,0,73.7666157,26.2333843
uoft6_240624_Ag-0.714-Cd-0.286_pp0_rep2,uoft,6,240624,Ag-0.714-Cd-0.286,2,CO2R,150,3.47,20.54866183,46.58153242,0.037796085,0.002528871,67.17612116,32.82387884
uoft6_240624_Ag-0.714-Cd-0.286_pp0_rep3,uoft,6,240624,Ag-0.714-Cd-0.286,3,CO2R,50,3.05,27.97170897,49.19941061,0.078160835,0.008429571,77.26957297,22.73042703
uoft6_240624_Ag-0.714-Cd-0.286_pp0_rep3,uoft,6,240624,Ag-0.714-Cd-0.286,3,CO2R,200,3.63,59.19332901,11.44523576,0.076234336,0.004004046,70.72868897,29.27131103
uoft6_240624_Ag-0.714-Cd-0.286_pp0_rep3,uoft,6,240624,Ag-0.714-Cd-0.286,3,CO2R,100,3.28,21.59367218,47.74066798,0.0522907,0.005057743,69.39959726,30.60040274
vsp15_240809_Au-0.25-In-0.25-Pd-0.5_pp0,vsp,15,240809,Au-0.25-In-0.25-Pd-0.5,std,HER,50,0.18,0,0,0,0,0,0
uoft6_240624_Ag-0.714-Cd-0.286_pp0_rep3,uoft,6,240624,Ag-0.714-Cd-0.286,3,CO2R,150,3.47,15.89152315,47.6129666,0.040731703,0.003652814,63.55414671,36.44585329
uoft6_240624_Ag-0.714-Cd-0.286_pp0_rep3,uoft,6,240624,Ag-0.714-Cd-0.286,3,CO2R,300,3.8,70.0397581,2.784872299,0.052474176,0.002669364,72.88652925,27.11347075
uoft6_240624_Au-0.7-Cd-0.3_pp0,uoft,6,240624,Au-0.7-Cd-0.3,std,CO2R,50,0,0,0,0,0,0,0
uoft4_240405_Cu-0.111-Pd-0.889_pp0,uoft,4,240405,Cu-0.111-Pd-0.889,std,HER,50,0.29,0,0,0,0,0,0
uoft6_240624_Au-0.7-Cd-0.3_pp0,uoft,6,240624,Au-0.7-Cd-0.3,avg,CO2R,50,2.98,58.39921321,21.11493124,0.146413959,0.009272528,79.69454548,20.30545452
uoft6_240624_Au-0.7-Cd-0.3_pp0,uoft,6,240624,Au-0.7-Cd-0.3,std,CO2R,300,0,0,0,0,0,0,0
uoft6_240624_Au-0.7-Cd-0.3_pp0,uoft,6,240624,Au-0.7-Cd-0.3,avg,CO2R,300,3.65,77.55843395,3.973477407,0.029723135,0.001685914,81.56892237,18.43107763
uoft6_240624_Au-0.7-Cd-0.3_pp0,uoft,6,240624,Au-0.7-Cd-0.3,std,CO2R,200,0,0,0,0,0,0,0
uoft6_240624_Au-0.7-Cd-0.3_pp0,uoft,6,240624,Au-0.7-Cd-0.3,std,CO2R,100,0,0,0,0,0,0,0
uoft6_240624_Au-0.7-Cd-0.3_pp0,uoft,6,240624,Au-0.7-Cd-0.3,avg,CO2R,150,3.39,53.93458746,26.03143418,0.070454837,0.005057743,80.05768106,19.94231894
vsp27_241030_Au-0.2-Ga-0.4-Pd-0.4_pp0_rep3,vsp,27,241030,Au-0.2-Ga-0.4-Pd-0.4,3,HER,50,2.14,,,,,,
uoft6_240624_Au-0.7-Cd-0.3_pp0,uoft,6,240624,Au-0.7-Cd-0.3,std,CO2R,150,0,0,0,0,0,0,0
uoft6_240624_Au-0.7-Cd-0.3_pp0,uoft,6,240624,Au-0.7-Cd-0.3,avg,CO2R,200,3.56,62.71882651,16.99287819,0.067152267,0.004004046,79.79867832,20.20132168
uoft6_240624_Au-0.7-Cd-0.3_pp0,uoft,6,240624,Au-0.7-Cd-0.3,avg,CO2R,100,3.22,56.00493837,26.43418468,0.085316405,0.005057743,82.54729167,17.45270833
uoft6_240624_Au-0.7-Cd-0.3_pp0_rep1,uoft,6,240624,Au-0.7-Cd-0.3,1,CO2R,150,3.39,53.93458746,26.03143418,0.070454837,0.005057743,80.05768106,19.94231894
vsp27_241030_Au-0.091-Ga-0.182-Pd-0.727_pp0_rep3,vsp,27,241030,Au-0.091-Ga-0.182-Pd-0.727,3,HER,50,2.17,,,,,,
uoft6_240624_Au-0.7-Cd-0.3_pp0_rep1,uoft,6,240624,Au-0.7-Cd-0.3,1,CO2R,300,3.65,77.55843395,3.973477407,0.029723135,0.001685914,81.56892237,18.43107763
uoft6_240624_Au-0.7-Cd-0.3_pp0_rep1,uoft,6,240624,Au-0.7-Cd-0.3,1,CO2R,50,2.98,58.39921321,21.11493124,0.146413959,0.009272528,79.69454548,20.30545452
uoft6_240624_Au-0.7-Cd-0.3_pp0_rep1,uoft,6,240624,Au-0.7-Cd-0.3,1,CO2R,200,3.56,62.71882651,16.99287819,0.067152267,0.004004046,79.79867832,20.20132168
uoft6_240624_Au-0.7-Cd-0.3_pp0_rep1,uoft,6,240624,Au-0.7-Cd-0.3,1,CO2R,100,3.22,56.00493837,26.43418468,0.085316405,0.005057743,82.54729167,17.45270833
uoft6_240624_Au-0.8-Cd-0.2_pp0,uoft,6,240624,Au-0.8-Cd-0.2,avg,CO2R,200,3.53,72.91981418333334,7.061640471666666,0.05274939,0.003442075,80.05074483,19.94925517
uoft6_240624_Au-0.8-Cd-0.2_pp0,uoft,6,240624,Au-0.8-Cd-0.2,std,CO2R,200,0.06,5.110495515,2.0442242214485598,0.005833849,0.000643819,4.192621323059327,4.192621323059332
uoft6_240624_Au-0.8-Cd-0.2_pp0,uoft,6,240624,Au-0.8-Cd-0.2,avg,CO2R,300,3.61,78.16903471333335,2.385396202,0.023240310666666666,0.001404928,80.58346985333334,19.416530146666666
uoft6_240624_Au-0.8-Cd-0.2_pp0,uoft,6,240624,Au-0.8-Cd-0.2,std,CO2R,150,0.1,5.811081987,2.7181357770881167,0.022036495141577312,0.001709169,7.217067294560118,7.2170672945601195
uoft6_240624_Au-0.8-Cd-0.2_pp0,uoft,6,240624,Au-0.8-Cd-0.2,std,CO2R,50,0.06,2.2577564300947732,2.2733134917555633,0.016116684327753115,0.000842957,0.3200218075349554,0.32002180753495263
uoft6_240624_Au-0.8-Cd-0.2_pp0,uoft,6,240624,Au-0.8-Cd-0.2,avg,CO2R,50,2.95,66.79319508666667,14.808447936666667,0.126965488,0.010115485,81.77101766999999,18.22898233
uoft6_240624_Au-0.8-Cd-0.2_pp0,uoft,6,240624,Au-0.8-Cd-0.2,std,CO2R,300,0.04,1.0496592517317296,0.32416813023683944,0.001883053,0,1.1210710564298405,1.1210710564298338
uoft6_240624_Au-0.8-Cd-0.2_pp0,uoft,6,240624,Au-0.8-Cd-0.2,avg,CO2R,100,3.18,64.23047144666667,17.021119843333334,0.07981212,0.005760207,81.35759431000001,18.64240569
uoft6_240624_Au-0.8-Cd-0.2_pp0,uoft,6,240624,Au-0.8-Cd-0.2,std,CO2R,100,0.07,1.9948359620369425,2.1254028435845935,0.012442604373155577,0.000973363,3.7885132727760698,3.7885132727760746
vsp27_241030_Au-0.091-Ga-0.182-Pd-0.727_pp0,vsp,27,241030,Au-0.091-Ga-0.182-Pd-0.727,avg,HER,50,2.2,,,,,,
vsp27_241030_Au-0.091-Ga-0.182-Pd-0.727_pp0_rep2,vsp,27,241030,Au-0.091-Ga-0.182-Pd-0.727,2,HER,50,2.21,,,,,,
uoft6_240624_Au-0.8-Cd-0.2_pp0,uoft,6,240624,Au-0.8-Cd-0.2,avg,CO2R,150,3.38,62.536287990000005,14.687295353333335,0.070699472,0.005619714,77.31945448,22.68054552
uoft6_240624_Au-0.8-Cd-0.2_pp0_rep1,uoft,6,240624,Au-0.8-Cd-0.2,1,CO2R,300,3.57,78.84952604,2.708742633,0.025319707,0.001404928,81.59043051,18.40956949
uoft6_240624_Au-0.8-Cd-0.2_pp0_rep1,uoft,6,240624,Au-0.8-Cd-0.2,1,CO2R,100,3.1,63.1500973,17.76277014,0.071555694,0.004636264,81.00833675,18.99166325
uoft4_240405_Ag-0.4-Pd-0.6_pp0_rep2,uoft,4,240405,Ag-0.4-Pd-0.6,2,HER,50,2.22,,,,,,
uoft6_240624_Au-0.8-Cd-0.2_pp0_rep1,uoft,6,240624,Au-0.8-Cd-0.2,1,CO2R,200,3.46,67.93927473,9.275540275,0.058070198,0.004004046,77.29245941,22.70754059
uoft6_240624_Au-0.8-Cd-0.2_pp0_rep1,uoft,6,240624,Au-0.8-Cd-0.2,1,CO2R,50,2.89,66.05662391,15.20628684,0.112287397,0.009272528,81.4101738,18.5898262
uoft6_240624_Au-0.8-Cd-0.2_pp0_rep1,uoft,6,240624,Au-0.8-Cd-0.2,1,CO2R,150,3.27,61.23333822,17.34282908,0.057611508,0.004495771,78.65475094,21.34524906
uoft6_240624_Au-0.8-Cd-0.2_pp0_rep2,uoft,6,240624,Au-0.8-Cd-0.2,2,CO2R,300,3.64,78.69739898,2.060412574,0.021650184,0.001404928,80.78449147,19.21550853
uoft6_240624_Au-0.8-Cd-0.2_pp0_rep2,uoft,6,240624,Au-0.8-Cd-0.2,2,CO2R,150,3.46,57.48728787,11.91060904,0.096141497,0.007586614,69.5279872,30.4720128
uoft6_240624_Au-0.8-Cd-0.2_pp0_rep2,uoft,6,240624,Au-0.8-Cd-0.2,2,CO2R,200,3.58,72.66912888,5.245579568,0.053666771,0.003582568,77.98431506,22.01568494
uoft6_240624_Au-0.8-Cd-0.2_pp0_rep2,uoft,6,240624,Au-0.8-Cd-0.2,2,CO2R,50,3,69.32725104,12.36247544,0.144212245,0.010958442,81.88246328,18.11753672
uoft9_241025_Hg-0.2-Pd-0.8_pp0_rep1,uoft,9,241025,Hg-0.2-Pd-0.8,1,HER,50,2.22,,,,,,
uoft6_240624_Au-0.8-Cd-0.2_pp0_rep2,uoft,6,240624,Au-0.8-Cd-0.2,2,CO2R,100,3.24,63.00885141,14.62426326,0.094123259,0.006322178,77.7558032,22.2441968
uoft6_240624_Au-0.8-Cd-0.2_pp0_rep3,uoft,6,240624,Au-0.8-Cd-0.2,3,CO2R,100,3.21,66.53246563,18.67632613,0.073757408,0.006322178,85.30864298,14.69135702
vsp27_241030_Au-0.091-Ga-0.182-Pd-0.727_pp0_rep1,vsp,27,241030,Au-0.091-Ga-0.182-Pd-0.727,1,HER,50,2.22,,,,,,
uoft6_240624_Au-0.8-Cd-0.2_pp0_rep3,uoft,6,240624,Au-0.8-Cd-0.2,3,CO2R,50,2.96,64.99571031,16.85658153,0.124396822,0.010115485,82.02041593,17.97958407
uoft6_240624_Au-0.8-Cd-0.2_pp0_rep3,uoft,6,240624,Au-0.8-Cd-0.2,3,CO2R,200,3.54,78.15103894,6.663801572,0.046511201,0.002739611,84.87546002,15.12453998
uoft6_240624_Au-0.8-Cd-0.2_pp0_rep3,uoft,6,240624,Au-0.8-Cd-0.2,3,CO2R,300,3.63,76.96017912,2.387033399,0.022751041,0.001404928,79.37548758,20.62451242
uoft6_240624_Au-0.8-Cd-0.2_pp0_rep3,uoft,6,240624,Au-0.8-Cd-0.2,3,CO2R,150,3.39,68.88823788,14.80844794,0.058345412,0.004776757,83.7756253,16.2243747
uoft6_240624_Au-0.833-Cd-0.167_pp0,uoft,6,240624,Au-0.833-Cd-0.167,std,CO2R,100,0.04,2.0254838421951846,0.10940011050408957,0.003113693,0.001192121,1.9114283952022073,1.9114283952022066
uoft6_240624_Au-0.833-Cd-0.167_pp0,uoft,6,240624,Au-0.833-Cd-0.167,avg,CO2R,300,3.68,74.28602817,3.9931237724999997,0.023851898,0.001334682,78.30722188,21.69277812
uoft6_240624_Au-0.833-Cd-0.167_pp0,uoft,6,240624,Au-0.833-Cd-0.167,std,CO2R,300,0.02,2.2897481513090643,1.6010620144248422,0.003892117,0.00029803,3.894883804364784,3.894883804364789
uoft6_240624_Au-0.833-Cd-0.167_pp0,uoft,6,240624,Au-0.833-Cd-0.167,avg,CO2R,200,3.52,68.43159513500001,12.00331533,0.028897491499999997,0.001580544,80.46921926,19.53078075
uoft6_240624_Au-0.833-Cd-0.167_pp0,uoft,6,240624,Au-0.833-Cd-0.167,std,CO2R,150,0.06,5.0985552054108725,1.9309988693769526,0.002594745,0.000198686,7.026294624,7.026294624
uoft6_240624_Au-0.833-Cd-0.167_pp0,uoft,6,240624,Au-0.833-Cd-0.167,avg,CO2R,150,3.32,58.75389734,23.20235757,0.019448470500000002,0.001264436,81.98026309,18.01973692
uoft6_240624_Au-0.833-Cd-0.167_pp0,uoft,6,240624,Au-0.833-Cd-0.167,avg,CO2R,50,2.92,58.02004645,31.07563851,0.029172707,0,89.13029487,10.86970513
uoft6_240624_Au-0.833-Cd-0.167_pp0,uoft,6,240624,Au-0.833-Cd-0.167,std,CO2R,50,0.02,7.196393607569618,1.1669345662551518,0.000778423,0,8.363248786946441,8.363248785532232
vsp27_241030_Au-0.2-Ga-0.4-Pd-0.4_pp0,vsp,27,241030,Au-0.2-Ga-0.4-Pd-0.4,avg,HER,50,2.23,,,,,,
uoft4_240405_Ag-0.4-Pd-0.6_pp0,uoft,4,240405,Ag-0.4-Pd-0.6,avg,HER,50,2.24,,,,,,
uoft6_240624_Au-0.833-Cd-0.167_pp0,uoft,6,240624,Au-0.833-Cd-0.167,std,CO2R,200,0.08,5.836971239441597,4.618247753925128,0.000778423,0.000149015,1.2198256867974353,1.2198256867974264
uoft6_240624_Au-0.833-Cd-0.167_pp0,uoft,6,240624,Au-0.833-Cd-0.167,avg,CO2R,100,3.15,57.63993806,28.67018664,0.020365852,0.000842957,86.33504069,13.66495931
uoft4_240405_Ag-0.444-Pd-0.556_pp0_rep1,uoft,4,240405,Ag-0.444-Pd-0.556,1,HER,50,2.24,,,,,,
uoft6_240624_Au-0.833-Cd-0.167_pp0_rep1,uoft,6,240624,Au-0.833-Cd-0.167,1,CO2R,100,3.18,56.2077047,28.7475442,0.022567565,0.001685914,84.98345671,15.01654329
uoft6_240624_Au-0.833-Cd-0.167_pp0_rep1,uoft,6,240624,Au-0.833-Cd-0.167,1,CO2R,200,3.58,72.55895708,8.737721022,0.02944792,0.001685914,81.33176627,18.66823373
uoft6_240624_Au-0.833-Cd-0.167_pp0_rep1,uoft,6,240624,Au-0.833-Cd-0.167,1,CO2R,150,3.36,55.14867438,21.83693517,0.021283232,0.001404928,77.01192251,22.98807749
uoft6_240624_Au-0.833-Cd-0.167_pp0_rep1,uoft,6,240624,Au-0.833-Cd-0.167,1,CO2R,300,3.7,72.66693172,2.861001965,0.021099756,0.001123943,75.55312313,24.44687687
uoft6_240624_Au-0.833-Cd-0.167_pp0_rep1,uoft,6,240624,Au-0.833-Cd-0.167,1,CO2R,50,2.93,63.10866517,31.90078585,0.028622278,0,95.0440048,4.955995202
uoft6_240624_Au-0.833-Cd-0.167_pp0_rep2,uoft,6,240624,Au-0.833-Cd-0.167,2,CO2R,150,3.27,62.3591203,24.56777996,0.017613709,0.001123943,86.94860366,13.05139634
uoft6_240624_Au-0.833-Cd-0.167_pp0_rep2,uoft,6,240624,Au-0.833-Cd-0.167,2,CO2R,200,3.47,64.30423319,15.26890963,0.028347063,0.001475175,79.60667224,20.39332776
uoft6_240624_Au-0.833-Cd-0.167_pp0_rep2,uoft,6,240624,Au-0.833-Cd-0.167,2,CO2R,100,3.12,59.07217142,28.59282908,0.018164138,0,87.68662467,12.31337533
uoft6_240624_Au-0.833-Cd-0.167_pp0_rep2,uoft,6,240624,Au-0.833-Cd-0.167,2,CO2R,50,2.91,52.93142773,30.25049116,0.029723135,0,83.21658494,16.78341506
vsp27_241030_Au-0.167-Ga-0.667-Pd-0.167_pp0_rep1,vsp,27,241030,Au-0.167-Ga-0.667-Pd-0.167,1,HER,50,2.24,,,,,,
uoft6_240624_Au-0.833-Cd-0.167_pp0_rep2,uoft,6,240624,Au-0.833-Cd-0.167,2,CO2R,300,3.66,75.90512461,5.12524558,0.02660404,0.001545421,81.06132063,18.93867937
uoft6_240624_Au-0.889-Cd-0.111_pp0,uoft,6,240624,Au-0.889-Cd-0.111,avg,CO2R,100,3.22,30.970306976666667,44.86493123666667,0.051373319,0.003793307,75.89765444,24.10234556
uoft6_240624_Au-0.889-Cd-0.111_pp0,uoft,6,240624,Au-0.889-Cd-0.111,avg,CO2R,50,2.98,35.02898156333333,46.493123770000004,0.068253124,0.005057742,81.60694965666666,18.393050343333332
uoft6_240624_Au-0.889-Cd-0.111_pp0,uoft,6,240624,Au-0.889-Cd-0.111,std,CO2R,100,0.06,3.4513232979370385,3.1677222671095016,0.012410096150688402,0.000730022,1.5364182471170424,1.536418247117039
uoft4_240405_Ag-0.4-Pd-0.6_pp0_rep1,uoft,4,240405,Ag-0.4-Pd-0.6,1,HER,50,2.25,,,,,,
uoft6_240624_Au-0.889-Cd-0.111_pp0,uoft,6,240624,Au-0.889-Cd-0.111,std,CO2R,50,0.06,6.534601089733734,1.512762165305866,0.016216633735520496,0.001460045,5.0716420816908325,5.071642081690834
uoft6_240624_Au-0.889-Cd-0.111_pp0,uoft,6,240624,Au-0.889-Cd-0.111,avg,CO2R,300,3.75,69.8318302,7.1095284869999995,0.059690903999999996,0.008148585,77.01458045333334,22.985419546666666
uoft6_240624_Au-0.889-Cd-0.111_pp0,uoft,6,240624,Au-0.889-Cd-0.111,avg,CO2R,200,3.6,53.07445228,20.465373280666668,0.066234886,0.006743657,73.62046561666666,26.379534383333333
uoft6_240624_Au-0.889-Cd-0.111_pp0,uoft,6,240624,Au-0.889-Cd-0.111,avg,CO2R,150,3.42,36.993310873333336,36.68303864,0.043545003666666665,0.003840138,73.72922677333334,26.270773226666666
uoft6_240624_Au-0.889-Cd-0.111_pp0,uoft,6,240624,Au-0.889-Cd-0.111,std,CO2R,150,0.06,3.6555052413421185,0.914932488,0.004284604,0.001327887,3.3255414386842532,3.3255414386842563
uoft6_240624_Au-0.889-Cd-0.111_pp0,uoft,6,240624,Au-0.889-Cd-0.111,std,CO2R,300,0.08,5.157973738462674,2.7584084758555476,0.024430820189992045,0.00997796,2.948771549,2.948771549460092
uoft4_240405_Ag-0.4-Pd-0.6_pp0_rep3,uoft,4,240405,Ag-0.4-Pd-0.6,3,HER,50,2.25,,,,,,
uoft6_240624_Au-0.889-Cd-0.111_pp0,uoft,6,240624,Au-0.889-Cd-0.111,std,CO2R,200,0.06,14.121280779870402,9.716787750545825,0.024594871792433866,0.00446051,4.477346086,4.477346086226652
uoft6_240624_Au-0.889-Cd-0.111_pp0_rep1,uoft,6,240624,Au-0.889-Cd-0.111,1,CO2R,300,3.74,70.84873088,5.203831041,0.046419463,0.002247886,76.10617218,23.89382782
uoft6_240624_Au-0.889-Cd-0.111_pp0_rep1,uoft,6,240624,Au-0.889-Cd-0.111,1,CO2R,100,3.22,27.35524912,48.521611,0.038529989,0.00295035,75.92476624,24.07523376
uoft6_240624_Au-0.889-Cd-0.111_pp0_rep1,uoft,6,240624,Au-0.889-Cd-0.111,1,CO2R,50,2.99,27.50340036,48.22691552,0.053941985,0.004214785,75.79835847,24.20164153
uoft6_240624_Au-0.889-Cd-0.111_pp0_rep1,uoft,6,240624,Au-0.889-Cd-0.111,1,CO2R,200,3.64,68.33444935,9.754420432,0.094398473,0.005057743,78.20142471,21.79857529
vsp27_241030_Au-0.2-Ga-0.4-Pd-0.4_pp0_rep1,vsp,27,241030,Au-0.2-Ga-0.4-Pd-0.4,1,HER,50,2.26,,,,,,
uoft6_240624_Au-0.889-Cd-0.111_pp0_rep1,uoft,6,240624,Au-0.889-Cd-0.111,1,CO2R,150,3.44,33.47716002,36.58644401,0.038896941,0.002809857,70.11025373,29.88974627
uoft6_240624_Au-0.889-Cd-0.111_pp0_rep2,uoft,6,240624,Au-0.889-Cd-0.111,2,CO2R,150,3.35,40.77381824,35.82023576,0.047336844,0.003371828,76.65069416,23.34930584
uoft6_240624_Au-0.889-Cd-0.111_pp0_rep2,uoft,6,240624,Au-0.889-Cd-0.111,2,CO2R,200,3.53,50.42038963,22.92730845,0.048988129,0.003371828,73.40549524,26.59450476
uoft6_240624_Au-0.889-Cd-0.111_pp0_rep2,uoft,6,240624,Au-0.889-Cd-0.111,2,CO2R,50,2.92,38.31718596,45.44204322,0.085866833,0.006743657,83.86567982,16.13432018
uoft6_240624_Au-0.889-Cd-0.111_pp0_rep2,uoft,6,240624,Au-0.889-Cd-0.111,2,CO2R,300,3.67,74.40561636,5.8521611,0.044768178,0.002528871,80.31067647,19.68932353
vsp28_240927_Au-0.125-Cu-0.25-Pd-0.625_pp0_rep1,vsp,28,240927,Au-0.125-Cu-0.25-Pd-0.625,1,HER,50,2.26,,,,,,
uoft6_240624_Au-0.889-Cd-0.111_pp0_rep2,uoft,6,240624,Au-0.889-Cd-0.111,2,CO2R,100,3.16,34.23047145,43.11394892,0.063299268,0.004214785,77.42033737,22.57966263
uoft6_240624_Au-0.889-Cd-0.111_pp0_rep3,uoft,6,240624,Au-0.889-Cd-0.111,3,CO2R,50,3.03,39.26635837,45.81041257,0.064950553,0.004214785,85.15681068,14.84318932
vsp28_240927_Au-0.125-Cu-0.25-Pd-0.625_pp0_rep2,vsp,28,240927,Au-0.125-Cu-0.25-Pd-0.625,2,HER,50,2.26,,,,,,
uoft6_240624_Au-0.889-Cd-0.111_pp0_rep3,uoft,6,240624,Au-0.889-Cd-0.111,3,CO2R,100,3.28,31.32520036,42.95923379,0.0522907,0.004214785,74.34785971,25.65214029
uoft6_240624_Au-0.889-Cd-0.111_pp0_rep3,uoft,6,240624,Au-0.889-Cd-0.111,3,CO2R,200,3.63,40.46851786,28.71439096,0.055318056,0.011801399,69.2544769,30.7455231
uoft6_240624_Au-0.889-Cd-0.111_pp0_rep3,uoft,6,240624,Au-0.889-Cd-0.111,3,CO2R,150,3.46,36.72895436,37.64243615,0.044401226,0.005338728,74.42673243,25.57326757
uoft6_240624_Au-0.889-Cd-0.111_pp0_rep3,uoft,6,240624,Au-0.889-Cd-0.111,3,CO2R,300,3.84,64.24114336,10.27259332,0.087885071,0.019668999,74.62689271,25.37310729
uoft6_240624_Cd-0.667-Tl-0.333_pp0,uoft,6,240624,Cd-0.667-Tl-0.333,std,CO2R,200,0.04,4.894437059284658,1.4378631243706175,0.019519524427046755,0.001519663,3.6016927271542287,3.6016927271542287
uoft6_240624_Cd-0.667-Tl-0.333_pp0,uoft,6,240624,Cd-0.667-Tl-0.333,std,CO2R,150,0.02,4.055649161819931,1.5706216571134497,0.019156643,0.001806486,3.550003954505512,3.550003954505512
uoft6_240624_Cd-0.667-Tl-0.333_pp0,uoft,6,240624,Cd-0.667-Tl-0.333,std,CO2R,300,0.04,6.925306105976413,0.4462954002743787,0.007858121,0.000371709,7.252626022178318,7.252626022178319
uoft6_240624_Cd-0.667-Tl-0.333_pp0,uoft,6,240624,Cd-0.667-Tl-0.333,avg,CO2R,150,3.48,28.65122378,17.73739358,0.092227339,0.007492952,46.503276226666664,53.496723773333336
uoft6_240624_Cd-0.667-Tl-0.333_pp0,uoft,6,240624,Cd-0.667-Tl-0.333,avg,CO2R,300,3.81,64.49022438666667,2.41486575,0.071800329,0.003512321,66.98886065666666,33.01113934333333
uoft6_240624_Cd-0.667-Tl-0.333_pp0,uoft,6,240624,Cd-0.667-Tl-0.333,avg,CO2R,200,3.6,25.994057209999998,15.35363458,0.075500431,0.005689961,41.44074516,58.559254839999994
uoft6_240624_Cd-0.667-Tl-0.333_pp0,uoft,6,240624,Cd-0.667-Tl-0.333,std,CO2R,100,0.01,4.945977129,2.0446722383376756,0.021844450481154482,0.002396628,4.579356224981316,4.579356224981316
uoft6_240624_Cd-0.667-Tl-0.333_pp0,uoft,6,240624,Cd-0.667-Tl-0.333,std,CO2R,50,0.01,5.068576494734073,2.054484082942395,0.029319464,0.002230255,5.136633088188396,5.136633088188396
uoft6_240624_Cd-0.667-Tl-0.333_pp0,uoft,6,240624,Cd-0.667-Tl-0.333,avg,CO2R,50,3.08,39.11904413,17.858546166666667,0.18567785266666667,0.015173227666666666,57.20908741666667,42.79091258333333
uoft9_241025_Hg-0.2-Pd-0.8_pp0,uoft,9,241025,Hg-0.2-Pd-0.8,avg,HER,50,2.27,,,,,,
vsp28_240927_Au-0.125-Cu-0.25-Pd-0.625_pp0,vsp,28,240927,Au-0.125-Cu-0.25-Pd-0.625,avg,HER,50,2.27,,,,,,
uoft6_240624_Cd-0.667-Tl-0.333_pp0,uoft,6,240624,Cd-0.667-Tl-0.333,avg,CO2R,100,3.32,31.644939213333334,18.654223966666667,0.12439682233333334,0.009974992,50.45413045,49.54586955
uoft6_240624_Cd-0.667-Tl-0.333_pp0_rep1,uoft,6,240624,Cd-0.667-Tl-0.333,1,CO2R,200,3.56,21.46247044,16.26350688,0.058620626,0.004425525,37.798415,62.201585
uoft6_240624_Cd-0.667-Tl-0.333_pp0_rep1,uoft,6,240624,Cd-0.667-Tl-0.333,1,CO2R,100,3.32,28.66412773,17.28388998,0.10788397,0.009272528,46.08296868,53.91703132
uoft6_240624_Cd-0.667-Tl-0.333_pp0_rep1,uoft,6,240624,Cd-0.667-Tl-0.333,1,CO2R,150,3.46,25.21207809,17.35265226,0.077059978,0.006181685,42.66049405,57.33950595
uoft6_240624_Cd-0.667-Tl-0.333_pp0_rep1,uoft,6,240624,Cd-0.667-Tl-0.333,1,CO2R,300,3.79,56.83169767,2.175834971,0.06274884,0.003231336,59.08142147,40.91857853
uoft6_240624_Cd-0.667-Tl-0.333_pp0_rep1,uoft,6,240624,Cd-0.667-Tl-0.333,1,CO2R,50,3.08,34.70129109,16.66502947,0.160725098,0.013487313,51.56425894,48.43574106
vsp27_241030_Au-0.167-Ga-0.667-Pd-0.167_pp0_rep3,vsp,27,241030,Au-0.167-Ga-0.667-Pd-0.167,3,HER,50,2.28,,,,,,
vsp28_240927_Au-0.125-Cu-0.25-Pd-0.625_pp0_rep3,vsp,28,240927,Au-0.125-Cu-0.25-Pd-0.625,3,HER,50,2.28,,,,,,
uoft6_240624_Cd-0.667-Tl-0.333_pp0_rep2,uoft,6,240624,Cd-0.667-Tl-0.333,2,CO2R,50,3.09,44.6525351,16.67976424,0.217969653,0.017702099,61.60850295,38.39149705
uoft6_240624_Cd-0.667-Tl-0.333_pp0_rep2,uoft,6,240624,Cd-0.667-Tl-0.333,2,CO2R,100,3.33,37.35420285,17.67436149,0.149166101,0.012644356,55.21657222,44.78342778
uoft6_240624_Cd-0.667-Tl-0.333_pp0_rep2,uoft,6,240624,Cd-0.667-Tl-0.333,2,CO2R,300,3.8,70.31199648,2.929764244,0.076876502,0.003371828,73.33107106,26.66892894
uoft6_240624_Cd-0.667-Tl-0.333_pp0_rep2,uoft,6,240624,Cd-0.667-Tl-0.333,2,CO2R,200,3.62,31.18458223,13.6959725,0.096875401,0.007375875,45.00037616,54.99962384
uoft6_240624_Cd-0.667-Tl-0.333_pp0_rep2,uoft,6,240624,Cd-0.667-Tl-0.333,2,CO2R,150,3.5,33.12352215,16.39489194,0.113755206,0.009553514,49.66050587,50.33949413
uoft6_240624_Cd-0.667-Tl-0.333_pp0_rep3,uoft,6,240624,Cd-0.667-Tl-0.333,3,CO2R,200,3.63,25.33511896,16.10142436,0.071005266,0.005268482,41.52344432,58.47655568
uoft6_240624_Cd-0.667-Tl-0.333_pp0_rep3,uoft,6,240624,Cd-0.667-Tl-0.333,3,CO2R,150,3.5,27.6180711,19.46463654,0.085866833,0.006743657,47.18882876,52.81117124
uoft6_240624_Cd-0.667-Tl-0.333_pp0_rep3,uoft,6,240624,Cd-0.667-Tl-0.333,3,CO2R,100,3.31,28.91648706,21.00442043,0.116140396,0.008008092,50.06285045,49.93714955
uoft6_240624_Cd-0.667-Tl-0.333_pp0_rep3,uoft,6,240624,Cd-0.667-Tl-0.333,3,CO2R,50,3.07,38.0033062,20.23084479,0.178338807,0.014330271,58.45450036,41.54549964
vsp27_241030_Au-0.2-Ga-0.4-Pd-0.4_pp0_rep2,vsp,27,241030,Au-0.2-Ga-0.4-Pd-0.4,2,HER,50,2.29,,,,,,
uoft6_240624_Cd-0.667-Tl-0.333_pp0_rep3,uoft,6,240624,Cd-0.667-Tl-0.333,3,CO2R,300,3.86,66.32697901,2.138998035,0.075775645,0.0039338,68.55408944,31.44591056
uoft7_240716_Ag-0.1-Au-0.5-Pd-0.4_pp0,uoft,7,240716,Ag-0.1-Au-0.5-Pd-0.4,avg,CO2R,150,3.45,75.35750904999999,10.48788474,0.074002043,0.004870419,85.93338317666667,14.066616823333334
uoft7_240716_Ag-0.1-Au-0.5-Pd-0.4_pp0,uoft,7,240716,Ag-0.1-Au-0.5-Pd-0.4,avg,CO2R,50,2.94,67.91562912,20.825147346666668,0.039263894,0,88.78663090666667,11.213369092333332
uoft9_241025_Hg-0.2-Pd-0.8_pp0_rep2,uoft,9,241025,Hg-0.2-Pd-0.8,2,HER,50,2.3,,,,,,
uoft7_240716_Ag-0.1-Au-0.5-Pd-0.4_pp0,uoft,7,240716,Ag-0.1-Au-0.5-Pd-0.4,std,CO2R,150,0.07,1.2571422941740047,1.7918514780677648,0.016379121,0.000707132,0.5777914005928881,0.5777914005928884
uoft7_240716_Ag-0.1-Au-0.5-Pd-0.4_pp0,uoft,7,240716,Ag-0.1-Au-0.5-Pd-0.4,std,CO2R,50,0.03,3.644768640453226,1.5042705782245338,0.007963794,0,4.218583843282022,4.218583845
uoft9_241025_Hg-0.2-Pd-0.8_pp0_rep3,uoft,9,241025,Hg-0.2-Pd-0.8,3,HER,50,2.3,,,,,,
uoft7_240716_Ag-0.1-Au-0.5-Pd-0.4_pp0,uoft,7,240716,Ag-0.1-Au-0.5-Pd-0.4,avg,CO2R,100,3.24,71.06049509333333,15.74410609,0.051189843,0.003090843,86.86580194,13.13419806
uoft7_240716_Ag-0.1-Au-0.5-Pd-0.4_pp0,uoft,7,240716,Ag-0.1-Au-0.5-Pd-0.4,std,CO2R,100,0.05,10.066956164115224,0.064227391,0.006203013,0.00024334,10.00075912328955,10.000759123620082
uoft7_240716_Ag-0.1-Au-0.5-Pd-0.4_pp0,uoft,7,240716,Ag-0.1-Au-0.5-Pd-0.4,avg,CO2R,200,3.55,83.05457323,3.758595285,0.057428031666666664,0.004074292,86.88257949333332,13.117420506666667
uoft7_240716_Ag-0.1-Au-0.5-Pd-0.4_pp0,uoft,7,240716,Ag-0.1-Au-0.5-Pd-0.4,std,CO2R,200,0.01,5.597350204692701,3.228866811602415,0.016878807705002462,0.001581715,2.351157240810209,2.351157240810203
uoft7_240716_Ag-0.1-Au-0.5-Pd-0.4_pp0,uoft,7,240716,Ag-0.1-Au-0.5-Pd-0.4,avg,CO2R,300,3.68,80.59741781666666,0.9765880813333334,0.032903387,0.002575702,81.61327455000001,18.38672545
uoft7_240716_Ag-0.1-Au-0.5-Pd-0.4_pp0,uoft,7,240716,Ag-0.1-Au-0.5-Pd-0.4,std,CO2R,300,0.04,2.8810057651277576,0.5185296895258024,0.010858212156180425,0.001091272,2.7018688682393885,2.7018688682393828
uoft7_240716_Ag-0.1-Au-0.5-Pd-0.4_pp0_rep1,uoft,7,240716,Ag-0.1-Au-0.5-Pd-0.4,1,CO2R,100,3.19,75.30603277,15.69990177,0.054492413,0.003371828,91.07220172,8.927798275
uoft7_240716_Ag-0.1-Au-0.5-Pd-0.4_pp0_rep1,uoft,7,240716,Ag-0.1-Au-0.5-Pd-0.4,1,CO2R,300,3.66,77.80137689,0.891453831,0.031924848,0.002247886,78.73112254,21.26887746
vsp27_241030_Au-0.167-Ga-0.667-Pd-0.167_pp0,vsp,27,241030,Au-0.167-Ga-0.667-Pd-0.167,avg,HER,50,2.3,,,,,,
uoft7_240716_Ag-0.1-Au-0.5-Pd-0.4_pp0_rep1,uoft,7,240716,Ag-0.1-Au-0.5-Pd-0.4,1,CO2R,50,2.91,66.38054782,19.11100196,0.048437701,0,85.54789615,14.45210385
uoft7_240716_Ag-0.1-Au-0.5-Pd-0.4_pp0_rep1,uoft,7,240716,Ag-0.1-Au-0.5-Pd-0.4,1,CO2R,150,3.38,74.03754002,12.23477407,0.063115792,0.004214785,86.34722379,13.65277621
uoft7_240716_Ag-0.1-Au-0.5-Pd-0.4_pp0_rep1,uoft,7,240716,Ag-0.1-Au-0.5-Pd-0.4,1,CO2R,200,3.55,76.60455335,7.485265226,0.075959122,0.00568996,84.18357778,15.81642222
uoft7_240716_Ag-0.1-Au-0.5-Pd-0.4_pp0_rep2,uoft,7,240716,Ag-0.1-Au-0.5-Pd-0.4,2,CO2R,150,3.52,76.5406265,8.654223969,0.06605141,0.004776757,85.27325777,14.72674223
uoft7_240716_Ag-0.1-Au-0.5-Pd-0.4_pp0_rep2,uoft,7,240716,Ag-0.1-Au-0.5-Pd-0.4,2,CO2R,100,3.29,78.30923434,15.71463654,0.044034273,0.00295035,94.07629271,5.923707292
vsp28_240927_Au-0.4-Cu-0.5-Pd-0.1_pp0,vsp,28,240927,Au-0.4-Cu-0.5-Pd-0.1,avg,HER,50,2.31,,,,,,
uoft7_240716_Ag-0.1-Au-0.5-Pd-0.4_pp0_rep2,uoft,7,240716,Ag-0.1-Au-0.5-Pd-0.4,2,CO2R,50,2.98,72.07683777,21.43909627,0.035227419,0,93.55709294,6.442907057
