Repository: Jehadabed/ocx24-dashboard

# OCx24 Dashboard

An interactive web dashboard for exploring and analyzing  data from OCx24 experiments, featuring HER (Hydrogen Evolution Reaction) and CO2RR (CO2 Reduction Reaction) performance data, as well as XRD (X-ray Diffraction) data.

This project is part of the OCx24 research: https://ai.meta.com/blog/open-catalyst-simulations-experiments/.

## Features

- **Interactive Data Filtering**: Filter data by source, batch, reaction type, element count, and voltage/current density ranges
- **Data Aggregation**: Average data across multiple replicates with statistical analysis
- **Interactive Plots**: Dedicated plotting interfaces for HER and CO2RR performance visualization

File: Data/DashboardData-241125.csv (part 8 of 19)
sample id,source,batch number,batch date,target composition,xrf composition,rep,reaction,current density,voltage,fe_h2,fe_co,fe_ch4,fe_c2h4,fe_gas_total,fe_liquid,Ag,Au,Cd,Cu,Ga,Hg,In,Ni,Pd,Pt,Rh,Sn,Tl,Zn
uoft8_241025_Ag-0.75-Cd-0.25_pp0_rep1,uoft,8,241025,Ag-0.75-Cd-0.25,Ag-0.681-Cd-0.319,1,CO2R,300,3.85,66.95243675322773,8.813850688,0.057611508,0.003090843,75.83506320983096,24.16493679016904,0.681,0.0,0.319,0.0,0.0,0.0,0.0,0.0,0.0,0.0,0.0,0.0,0.0,0.0
uoft8_241025_Ag-0.75-Cd-0.25_pp0_rep2,uoft,8,241025,Ag-0.75-Cd-0.25,Ag-0.681-Cd-0.319,2,HER,50,2.91,0.0,0.0,0.0,0.0,0.0,0.0,0.681,0.0,0.319,0.0,0.0,0.0,0.0,0.0,0.0,0.0,0.0,0.0,0.0,0.0
uoft8_241025_Ag-0.75-Cd-0.25_pp0_rep2,uoft,8,241025,Ag-0.75-Cd-0.25,Ag-0.681-Cd-0.319,2,CO2R,50,3.02,37.528719998325975,39.76915520628684,0.091371117,0.005057743,77.41012137442863,22.589878625571373,0.681,0.0,0.319,0.0,0.0,0.0,0.0,0.0,0.0,0.0,0.0,0.0,0.0,0.0
uoft8_241025_Ag-0.75-Cd-0.25_pp0_rep2,uoft,8,241025,Ag-0.75-Cd-0.25,Ag-0.681-Cd-0.319,2,CO2R,100,3.26,30.88325765343489,44.51375245579568,0.074307836,0.004636264,75.48831148,24.51168851699821,0.681,0.0,0.319,0.0,0.0,0.0,0.0,0.0,0.0,0.0,0.0,0.0,0.0,0.0
uoft8_241025_Ag-0.75-Cd-0.25_pp0_rep2,uoft,8,241025,Ag-0.75-Cd-0.25,Ag-0.681-Cd-0.319,2,CO2R,150,3.44,25.07355249115905,45.76129666011788,0.056877603,0.003371828,70.90300723775295,29.09699276224705,0.681,0.0,0.319,0.0,0.0,0.0,0.0,0.0,0.0,0.0,0.0,0.0,0.0,0.0
uoft8_241025_Ag-0.75-Cd-0.25_pp0_rep2,uoft,8,241025,Ag-0.75-Cd-0.25,Ag-0.681-Cd-0.319,2,CO2R,200,3.58,21.63949863,44.07907662082515,0.045960773,0.002739611,65.77345427031776,34.22654572968224,0.681,0.0,0.319,0.0,0.0,0.0,0.0,0.0,0.0,0.0,0.0,0.0,0.0,0.0
uoft8_241025_Ag-0.75-Cd-0.25_pp0_rep2,uoft,8,241025,Ag-0.75-Cd-0.25,Ag-0.681-Cd-0.319,2,CO2R,300,3.78,50.73991922827429,18.14587426326129,0.069353981,0.0039338,68.97044996343189,31.02955003656811,0.681,0.0,0.319,0.0,0.0,0.0,0.0,0.0,0.0,0.0,0.0,0.0,0.0,0.0
uoft8_241025_Ag-0.75-Cd-0.25_pp0_rep3,uoft,8,241025,Ag-0.75-Cd-0.25,Ag-0.681-Cd-0.319,3,HER,50,2.93,0.0,0.0,0.0,0.0,0.0,0.0,0.681,0.0,0.319,0.0,0.0,0.0,0.0,0.0,0.0,0.0,0.0,0.0,0.0,0.0
uoft8_241025_Ag-0.75-Cd-0.25_pp0_rep3,uoft,8,241025,Ag-0.75-Cd-0.25,Ag-0.681-Cd-0.319,3,CO2R,50,3.03,27.21588650107765,49.34675834970531,0.101278829,0.0059007,76.68564168919438,23.314358310805616,0.681,0.0,0.319,0.0,0.0,0.0,0.0,0.0,0.0,0.0,0.0,0.0,0.0,0.0
uoft8_241025_Ag-0.75-Cd-0.25_pp0_rep3,uoft,8,241025,Ag-0.75-Cd-0.25,Ag-0.681-Cd-0.319,3,CO2R,100,3.34,21.70227458201678,48.33742632612967,0.064950553,0.004214785,70.11974064746666,29.880259352533344,0.681,0.0,0.319,0.0,0.0,0.0,0.0,0.0,0.0,0.0,0.0,0.0,0.0,0.0
uoft8_241025_Ag-0.75-Cd-0.25_pp0_rep3,uoft,8,241025,Ag-0.75-Cd-0.25,Ag-0.681-Cd-0.319,3,CO2R,150,3.57,49.40007114607964,24.98526523,0.081463406,0.005338728,74.48663770685198,25.51336229314802,0.681,0.0,0.319,0.0,0.0,0.0,0.0,0.0,0.0,0.0,0.0,0.0,0.0,0.0
uoft8_241025_Ag-0.75-Cd-0.25_pp0_rep3,uoft,8,241025,Ag-0.75-Cd-0.25,Ag-0.681-Cd-0.319,3,CO2R,200,3.6,71.21461005670761,8.586689587426326,0.044584702,0.002318132,79.85363967823666,20.14636032176334,0.681,0.0,0.319,0.0,0.0,0.0,0.0,0.0,0.0,0.0,0.0,0.0,0.0,0.0
uoft8_241025_Ag-0.75-Cd-0.25_pp0_rep3,uoft,8,241025,Ag-0.75-Cd-0.25,Ag-0.681-Cd-0.319,3,CO2R,300,3.73,73.44953859674821,5.437131631,0.035227419,0.001826407,78.92767838062379,21.07232161937621,0.681,0.0,0.319,0.0,0.0,0.0,0.0,0.0,0.0,0.0,0.0,0.0,0.0,0.0
uoft8_241025_Au-0.25-Cd-0.5-Pd-0.25_pp0_rep1,uoft,8,241025,Au-0.25-Cd-0.5-Pd-0.25,Au-0.333-Cd-0.463-Pd-0.204,1,HER,50,2.66,0.0,0.0,0.0,0.0,0.0,0.0,0.0,0.333,0.463,0.0,0.0,0.0,0.0,0.0,0.204,0.0,0.0,0.0,0.0,0.0
uoft8_241025_Au-0.25-Cd-0.5-Pd-0.25_pp0_rep1,uoft,8,241025,Au-0.25-Cd-0.5-Pd-0.25,Au-0.333-Cd-0.463-Pd-0.204,1,CO2R,50,2.95,62.42817384753813,24.26817288801572,0.022017137,0.1643766332293686,86.88274050545459,13.117259494545408,0.0,0.333,0.463,0.0,0.0,0.0,0.0,0.0,0.204,0.0,0.0,0.0,0.0,0.0
uoft8_241025_Au-0.25-Cd-0.5-Pd-0.25_pp0_rep1,uoft,8,241025,Au-0.25-Cd-0.5-Pd-0.25,Au-0.333-Cd-0.463-Pd-0.204,1,CO2R,100,3.24,55.06455460461613,28.46021611001965,0.030273563,0.045519683,83.60451828812424,16.39548171187576,0.0,0.333,0.463,0.0,0.0,0.0,0.0,0.0,0.204,0.0,0.0,0.0,0.0,0.0
uoft8_241025_Au-0.25-Cd-0.5-Pd-0.25_pp0_rep1,uoft,8,241025,Au-0.25-Cd-0.5-Pd-0.25,Au-0.333-Cd-0.463-Pd-0.204,1,CO2R,150,3.44,51.634895059532525,27.534381139489195,0.033025705,0.017140128,79.22372588640657,20.77627411359343,0.0,0.333,0.463,0.0,0.0,0.0,0.0,0.0,0.204,0.0,0.0,0.0,0.0,0.0
uoft8_241025_Au-0.25-Cd-0.5-Pd-0.25_pp0_rep1,uoft,8,241025,Au-0.25-Cd-0.5-Pd-0.25,Au-0.333-Cd-0.463-Pd-0.204,1,CO2R,200,3.62,52.01395718680031,22.835216110019648,0.036878704,0.003582568,74.89482462325812,25.105175376741883,0.0,0.333,0.463,0.0,0.0,0.0,0.0,0.0,0.204,0.0,0.0,0.0,0.0,0.0
uoft8_241025_Au-0.25-Cd-0.5-Pd-0.25_pp0_rep1,uoft,8,241025,Au-0.25-Cd-0.5-Pd-0.25,Au-0.333-Cd-0.463-Pd-0.204,1,CO2R,300,3.79,72.73096319236645,6.429273084479372,0.040548227,0.002809857,79.20919632450989,20.79080367549011,0.0,0.333,0.463,0.0,0.0,0.0,0.0,0.0,0.204,0.0,0.0,0.0,0.0,0.0
uoft8_241025_Au-0.25-Cd-0.5-Pd-0.25_pp0_rep2,uoft,8,241025,Au-0.25-Cd-0.5-Pd-0.25,Au-0.333-Cd-0.463-Pd-0.204,2,HER,50,2.62,0.0,0.0,0.0,0.0,0.0,0.0,0.0,0.333,0.463,0.0,0.0,0.0,0.0,0.0,0.204,0.0,0.0,0.0,0.0,0.0
uoft8_241025_Au-0.25-Cd-0.5-Pd-0.25_pp0_rep2,uoft,8,241025,Au-0.25-Cd-0.5-Pd-0.25,Au-0.333-Cd-0.463-Pd-0.204,2,CO2R,50,2.91,61.55935466320701,24.29764243614932,0.025319707,0.0,85.88725971592487,14.11274028407513,0.0,0.333,0.463,0.0,0.0,0.0,0.0,0.0,0.204,0.0,0.0,0.0,0.0,0.0
uoft8_241025_Au-0.25-Cd-0.5-Pd-0.25_pp0_rep2,uoft,8,241025,Au-0.25-Cd-0.5-Pd-0.25,Au-0.333-Cd-0.463-Pd-0.204,2,CO2R,100,3.21,53.70922178744063,30.412573673870337,0.038529989,0.002107393,84.16836433449535,15.831635665504647,0.0,0.333,0.463,0.0,0.0,0.0,0.0,0.0,0.204,0.0,0.0,0.0,0.0,0.0
uoft8_241025_Au-0.25-Cd-0.5-Pd-0.25_pp0_rep2,uoft,8,241025,Au-0.25-Cd-0.5-Pd-0.25,Au-0.333-Cd-0.463-Pd-0.204,2,CO2R,150,3.41,49.19625855322355,30.72200392927309,0.040731703,0.002247886,79.96585545302469,20.03414454697532,0.0,0.333,0.463,0.0,0.0,0.0,0.0,0.0,0.204,0.0,0.0,0.0,0.0,0.0
uoft8_241025_Au-0.25-Cd-0.5-Pd-0.25_pp0_rep2,uoft,8,241025,Au-0.25-Cd-0.5-Pd-0.25,Au-0.333-Cd-0.463-Pd-0.204,2,CO2R,200,3.57,47.130301952332125,28.125,0.040731703,0.002318132,75.30378898751738,24.69621101248262,0.0,0.333,0.463,0.0,0.0,0.0,0.0,0.0,0.204,0.0,0.0,0.0,0.0,0.0
uoft8_241025_Au-0.25-Cd-0.5-Pd-0.25_pp0_rep2,uoft,8,241025,Au-0.25-Cd-0.5-Pd-0.25,Au-0.333-Cd-0.463-Pd-0.204,2,CO2R,300,3.77,73.01366423235473,6.618369351669942,0.040548227,0.002669364,79.68101790248637,20.318982097513626,0.0,0.333,0.463,0.0,0.0,0.0,0.0,0.0,0.204,0.0,0.0,0.0,0.0,0.0
uoft8_241025_Au-0.25-Cd-0.5-Pd-0.25_pp0_rep3,uoft,8,241025,Au-0.25-Cd-0.5-Pd-0.25,Au-0.333-Cd-0.463-Pd-0.204,3,HER,50,2.72,0.0,0.0,0.0,0.0,0.0,0.0,0.0,0.333,0.463,0.0,0.0,0.0,0.0,0.0,0.204,0.0,0.0,0.0,0.0,0.0
uoft8_241025_Au-0.25-Cd-0.5-Pd-0.25_pp0_rep3,uoft,8,241025,Au-0.25-Cd-0.5-Pd-0.25,Au-0.333-Cd-0.463-Pd-0.204,3,CO2R,50,3.0,60.110485676620144,25.476424361493127,0.033025705,0.0,85.62487865,14.37512135,0.0,0.333,0.463,0.0,0.0,0.0,0.0,0.0,0.204,0.0,0.0,0.0,0.0,0.0
uoft8_241025_Au-0.25-Cd-0.5-Pd-0.25_pp0_rep3,uoft,8,241025,Au-0.25-Cd-0.5-Pd-0.25,Au-0.333-Cd-0.463-Pd-0.204,3,CO2R,100,3.37,45.51570445081504,34.14783889980354,0.038529989,0.002107393,79.70912364192367,20.29087635807633,0.0,0.333,0.463,0.0,0.0,0.0,0.0,0.0,0.204,0.0,0.0,0.0,0.0,0.0
uoft8_241025_Au-0.25-Cd-0.5-Pd-0.25_pp0_rep3,uoft,8,241025,Au-0.25-Cd-0.5-Pd-0.25,Au-0.333-Cd-0.463-Pd-0.204,3,CO2R,150,3.51,37.86980267425558,35.06876227897839,0.038163037,0.0019669,72.98396733,27.016032673294603,0.0,0.333,0.463,0.0,0.0,0.0,0.0,0.0,0.204,0.0,0.0,0.0,0.0,0.0
uoft8_241025_Au-0.25-Cd-0.5-Pd-0.25_pp0_rep3,uoft,8,241025,Au-0.25-Cd-0.5-Pd-0.25,Au-0.333-Cd-0.463-Pd-0.204,3,CO2R,200,3.68,40.04383854024985,30.78094302554028,0.040731703,0.002318132,70.87302145550555,29.12697854449445,0.0,0.333,0.463,0.0,0.0,0.0,0.0,0.0,0.204,0.0,0.0,0.0,0.0,0.0
uoft8_241025_Au-0.25-Cd-0.5-Pd-0.25_pp0_rep3,uoft,8,241025,Au-0.25-Cd-0.5-Pd-0.25,Au-0.333-Cd-0.463-Pd-0.204,3,CO2R,300,3.84,68.63943585343908,6.925343811394892,0.04513513,0.002388378,75.61872895565725,24.38127104434276,0.0,0.333,0.463,0.0,0.0,0.0,0.0,0.0,0.204,0.0,0.0,0.0,0.0,0.0
uoft8_241025_Au-0.333-Pd-0.667_pp0_rep1,uoft,8,241025,Au-0.333-Pd-0.667,Au-0.262-Pd-0.738,1,HER,50,2.38,0.0,0.0,0.0,0.0,0.0,0.0,0.0,0.262,0.0,0.0,0.0,0.0,0.0,0.0,0.738,0.0,0.0,0.0,0.0,0.0
uoft8_241025_Au-0.333-Pd-0.667_pp0_rep1,uoft,8,241025,Au-0.333-Pd-0.667,Au-0.262-Pd-0.738,1,CO2R,50,2.97,77.28598631484232,11.93516699410609,0.017613709,0.0,89.24272134580269,10.757278654197307,0.0,0.262,0.0,0.0,0.0,0.0,0.0,0.0,0.738,0.0,0.0,0.0,0.0,0.0
uoft8_241025_Au-0.333-Pd-0.667_pp0_rep1,uoft,8,241025,Au-0.333-Pd-0.667,Au-0.262-Pd-0.738,1,CO2R,100,3.36,79.14666555064974,9.452357563850688,0.028071849,0.001685914,88.63273520546058,11.367264794539423,0.0,0.262,0.0,0.0,0.0,0.0,0.0,0.0,0.738,0.0,0.0,0.0,0.0,0.0
uoft8_241025_Au-0.333-Pd-0.667_pp0_rep1,uoft,8,241025,Au-0.333-Pd-0.667,Au-0.262-Pd-0.738,1,CO2R,150,3.51,81.45179853104271,6.375245579567781,0.04513513,0.003090843,87.88120157473867,12.118798425261332,0.0,0.262,0.0,0.0,0.0,0.0,0.0,0.0,0.738,0.0,0.0,0.0,0.0,0.0
uoft8_241025_Au-0.333-Pd-0.667_pp0_rep1,uoft,8,241025,Au-0.333-Pd-0.667,Au-0.262-Pd-0.738,1,CO2R,200,3.67,83.58021720479609,3.7242141453831046,0.050639414,0.003793307,87.36504270818962,12.63495729181038,0.0,0.262,0.0,0.0,0.0,0.0,0.0,0.0,0.738,0.0,0.0,0.0,0.0,0.0
uoft8_241025_Au-0.333-Pd-0.667_pp0_rep1,uoft,8,241025,Au-0.333-Pd-0.667,Au-0.262-Pd-0.738,1,CO2R,300,3.78,80.85312519617486,3.740176817288802,0.051740271,0.004214785,84.65634190691043,15.343658093089571,0.0,0.262,0.0,0.0,0.0,0.0,0.0,0.0,0.738,0.0,0.0,0.0,0.0,0.0
uoft8_241025_Au-0.333-Pd-0.667_pp0_rep2,uoft,8,241025,Au-0.333-Pd-0.667,Au-0.262-Pd-0.738,2,HER,50,2.37,0.0,0.0,0.0,0.0,0.0,0.0,0.0,0.262,0.0,0.0,0.0,0.0,0.0,0.0,0.738,0.0,0.0,0.0,0.0,0.0
uoft8_241025_Au-0.333-Pd-0.667_pp0_rep2,uoft,8,241025,Au-0.333-Pd-0.667,Au-0.262-Pd-0.738,2,CO2R,50,2.96,67.34101989997698,14.88212180746562,0.012109425,0.0,82.23821687824974,17.761783121750256,0.0,0.262,0.0,0.0,0.0,0.0,0.0,0.0,0.738,0.0,0.0,0.0,0.0,0.0
uoft8_241025_Au-0.333-Pd-0.667_pp0_rep2,uoft,8,241025,Au-0.333-Pd-0.667,Au-0.262-Pd-0.738,2,CO2R,100,3.31,69.79430412856516,11.286836935166995,0.023668422,0.0,81.10876381317107,18.89123618682893,0.0,0.262,0.0,0.0,0.0,0.0,0.0,0.0,0.738,0.0,0.0,0.0,0.0,0.0
uoft8_241025_Au-0.333-Pd-0.667_pp0_rep2,uoft,8,241025,Au-0.333-Pd-0.667,Au-0.262-Pd-0.738,2,CO2R,150,3.52,72.95695662181674,8.777013752455796,0.035227419,0.0019669,81.77610760222801,18.22389239777199,0.0,0.262,0.0,0.0,0.0,0.0,0.0,0.0,0.738,0.0,0.0,0.0,0.0,0.0
uoft8_241025_Au-0.333-Pd-0.667_pp0_rep2,uoft,8,241025,Au-0.333-Pd-0.667,Au-0.262-Pd-0.738,2,CO2R,200,3.69,76.34497478499236,4.232563850687622,0.043208631,0.00295035,80.62962911,19.37037089249949,0.0,0.262,0.0,0.0,0.0,0.0,0.0,0.0,0.738,0.0,0.0,0.0,0.0,0.0
uoft8_241025_Au-0.333-Pd-0.667_pp0_rep2,uoft,8,241025,Au-0.333-Pd-0.667,Au-0.262-Pd-0.738,2,CO2R,300,3.84,75.91014668647597,2.013752455795678,0.031007467,0.002107393,77.96113309364794,22.03886690635205,0.0,0.262,0.0,0.0,0.0,0.0,0.0,0.0,0.738,0.0,0.0,0.0,0.0,0.0
uoft8_241025_Au-0.333-Pd-0.667_pp0_rep3,uoft,8,241025,Au-0.333-Pd-0.667,Au-0.262-Pd-0.738,3,HER,50,2.45,0.0,0.0,0.0,0.0,0.0,0.0,0.0,0.262,0.0,0.0,0.0,0.0,0.0,0.0,0.738,0.0,0.0,0.0,0.0,0.0
uoft8_241025_Au-0.333-Pd-0.667_pp0_rep3,uoft,8,241025,Au-0.333-Pd-0.667,Au-0.262-Pd-0.738,3,CO2R,50,2.96,67.01081838916906,15.545186640471512,0.04183256,0.0,82.60376908059195,17.396230919408055,0.0,0.262,0.0,0.0,0.0,0.0,0.0,0.0,0.738,0.0,0.0,0.0,0.0,0.0
uoft8_241025_Au-0.333-Pd-0.667_pp0_rep3,uoft,8,241025,Au-0.333-Pd-0.667,Au-0.262-Pd-0.738,3,CO2R,100,3.28,71.55265856159367,11.76571709233792,0.050088986,0.002528871,83.37791358429448,16.622086415705525,0.0,0.262,0.0,0.0,0.0,0.0,0.0,0.0,0.738,0.0,0.0,0.0,0.0,0.0
uoft8_241025_Au-0.333-Pd-0.667_pp0_rep3,uoft,8,241025,Au-0.333-Pd-0.667,Au-0.262-Pd-0.738,3,CO2R,150,3.55,77.41488627089917,6.507858546168959,0.057611508,0.003371828,83.99130728080675,16.00869271919325,0.0,0.262,0.0,0.0,0.0,0.0,0.0,0.0,0.738,0.0,0.0,0.0,0.0,0.0
uoft8_241025_Au-0.333-Pd-0.667_pp0_rep3,uoft,8,241025,Au-0.333-Pd-0.667,Au-0.262-Pd-0.738,3,CO2R,200,3.57,76.59827575383457,2.729616895874264,0.035777847,0.002107393,79.37047365346017,20.62952634653984,0.0,0.262,0.0,0.0,0.0,0.0,0.0,0.0,0.738,0.0,0.0,0.0,0.0,0.0
uoft8_241025_Au-0.333-Pd-0.667_pp0_rep3,uoft,8,241025,Au-0.333-Pd-0.667,Au-0.262-Pd-0.738,3,CO2R,300,3.66,75.78752432568164,1.267190569744597,0.017063281,0.00098345,77.07490355369409,22.925096446305915,0.0,0.262,0.0,0.0,0.0,0.0,0.0,0.0,0.738,0.0,0.0,0.0,0.0,0.0
uoft8_241025_Au-0.5-Cd-0.25-Cu-0.25_pp0_rep1,uoft,8,241025,Au-0.5-Cd-0.25-Cu-0.25,Au-0.499-Cd-0.217-Cu-0.284,1,HER,50,2.74,0.0,0.0,0.0,0.0,0.0,0.0,0.0,0.499,0.217,0.284,0.0,0.0,0.0,0.0,0.0,0.0,0.0,0.0,0.0,0.0
uoft8_241025_Au-0.5-Cd-0.25-Cu-0.25_pp0_rep1,uoft,8,241025,Au-0.5-Cd-0.25-Cu-0.25,Au-0.499-Cd-0.217-Cu-0.284,1,CO2R,50,2.92,61.413714453116825,24.533398821218075,0.083665119,0.005057743,86.05264202819504,13.947357971804962,0.0,0.499,0.217,0.284,0.0,0.0,0.0,0.0,0.0,0.0,0.0,0.0,0.0,0.0
uoft8_241025_Au-0.5-Cd-0.25-Cu-0.25_pp0_rep1,uoft,8,241025,Au-0.5-Cd-0.25-Cu-0.25,Au-0.499-Cd-0.217-Cu-0.284,1,CO2R,100,3.2,57.69863357676453,27.05304518664047,0.066601838,0.004214785,84.83633553361345,15.16366446638655,0.0,0.499,0.217,0.284,0.0,0.0,0.0,0.0,0.0,0.0,0.0,0.0,0.0,0.0
uoft8_241025_Au-0.5-Cd-0.25-Cu-0.25_pp0_rep1,uoft,8,241025,Au-0.5-Cd-0.25-Cu-0.25,Au-0.499-Cd-0.217-Cu-0.284,1,CO2R,150,3.44,60.531921571909855,21.655206286836936,0.069720933,0.004776757,82.27909049493675,17.720909505063247,0.0,0.499,0.217,0.284,0.0,0.0,0.0,0.0,0.0,0.0,0.0,0.0,0.0,0.0
uoft8_241025_Au-0.5-Cd-0.25-Cu-0.25_pp0_rep1,uoft,8,241025,Au-0.5-Cd-0.25-Cu-0.25,Au-0.499-Cd-0.217-Cu-0.284,1,CO2R,200,3.54,73.04044864,10.50589390962672,0.044859916,0.002739611,83.60358075,16.396419251720303,0.0,0.499,0.217,0.284,0.0,0.0,0.0,0.0,0.0,0.0,0.0,0.0,0.0,0.0
uoft8_241025_Au-0.5-Cd-0.25-Cu-0.25_pp0_rep1,uoft,8,241025,Au-0.5-Cd-0.25-Cu-0.25,Au-0.499-Cd-0.217-Cu-0.284,1,CO2R,300,3.59,76.10328737,5.314341847,0.027521421,0.001545421,81.45196849,18.548031506989005,0.0,0.499,0.217,0.284,0.0,0.0,0.0,0.0,0.0,0.0,0.0,0.0,0.0,0.0
uoft8_241025_Au-0.5-Cd-0.25-Cu-0.25_pp0_rep2,uoft,8,241025,Au-0.5-Cd-0.25-Cu-0.25,Au-0.499-Cd-0.217-Cu-0.284,2,HER,50,2.94,0.0,0.0,0.0,0.0,0.0,0.0,0.0,0.499,0.217,0.284,0.0,0.0,0.0,0.0,0.0,0.0,0.0,0.0,0.0,0.0
uoft8_241025_Au-0.5-Cd-0.25-Cu-0.25_pp0_rep2,uoft,8,241025,Au-0.5-Cd-0.25-Cu-0.25,Au-0.499-Cd-0.217-Cu-0.284,2,CO2R,50,3.05,25.890058381635946,39.47445972495089,0.063849696,0.005057743,65.44627710992555,34.553722890074454,0.0,0.499,0.217,0.284,0.0,0.0,0.0,0.0,0.0,0.0,0.0,0.0,0.0,0.0
uoft8_241025_Au-0.5-Cd-0.25-Cu-0.25_pp0_rep2,uoft,8,241025,Au-0.5-Cd-0.25-Cu-0.25,Au-0.499-Cd-0.217-Cu-0.284,2,CO2R,100,3.31,19.20379166753856,42.495088408644406,0.050088986,0.003371828,61.76123812739792,38.23876187260208,0.0,0.499,0.217,0.284,0.0,0.0,0.0,0.0,0.0,0.0,0.0,0.0,0.0,0.0
uoft8_241025_Au-0.5-Cd-0.25-Cu-0.25_pp0_rep2,uoft,8,241025,Au-0.5-Cd-0.25-Cu-0.25,Au-0.499-Cd-0.217-Cu-0.284,2,CO2R,150,3.55,29.51808994,30.058939096267192,0.050272462,0.003371828,59.63891150604968,40.36108849395032,0.0,0.499,0.217,0.284,0.0,0.0,0.0,0.0,0.0,0.0,0.0,0.0,0.0,0.0
uoft8_241025_Au-0.5-Cd-0.25-Cu-0.25_pp0_rep2,uoft,8,241025,Au-0.5-Cd-0.25-Cu-0.25,Au-0.499-Cd-0.217-Cu-0.284,2,CO2R,200,3.68,42.87126745,19.354125736738705,0.052565914,0.003793307,62.29213251367838,37.70786748632162,0.0,0.499,0.217,0.284,0.0,0.0,0.0,0.0,0.0,0.0,0.0,0.0,0.0,0.0
uoft8_241025_Au-0.5-Cd-0.25-Cu-0.25_pp0_rep2,uoft,8,241025,Au-0.5-Cd-0.25-Cu-0.25,Au-0.499-Cd-0.217-Cu-0.284,2,CO2R,300,3.79,55.32172675720354,11.583988212180747,0.03375961,0.002107393,66.94751346295655,33.05248653704345,0.0,0.499,0.217,0.284,0.0,0.0,0.0,0.0,0.0,0.0,0.0,0.0,0.0,0.0
uoft8_241025_Au-0.5-Cd-0.25-Cu-0.25_pp0_rep3,uoft,8,241025,Au-0.5-Cd-0.25-Cu-0.25,Au-0.499-Cd-0.217-Cu-0.284,3,HER,50,2.75,0.0,0.0,0.0,0.0,0.0,0.0,0.0,0.499,0.217,0.284,0.0,0.0,0.0,0.0,0.0,0.0,0.0,0.0,0.0,0.0
uoft8_241025_Au-0.5-Cd-0.25-Cu-0.25_pp0_rep3,uoft,8,241025,Au-0.5-Cd-0.25-Cu-0.25,Au-0.499-Cd-0.217-Cu-0.284,3,CO2R,50,2.97,62.80357404423612,24.842829076620827,0.1332036768618241,0.007586614,87.81091938,12.189080623336809,0.0,0.499,0.217,0.284,0.0,0.0,0.0,0.0,0.0,0.0,0.0,0.0,0.0,0.0
uoft8_241025_Au-0.5-Cd-0.25-Cu-0.25_pp0_rep3,uoft,8,241025,Au-0.5-Cd-0.25-Cu-0.25,Au-0.499-Cd-0.217-Cu-0.284,3,CO2R,100,3.34,54.299943501642645,30.15471512770138,0.097976258,0.0059007,84.57979009759086,15.42020990240914,0.0,0.499,0.217,0.284,0.0,0.0,0.0,0.0,0.0,0.0,0.0,0.0,0.0,0.0
uoft8_241025_Au-0.5-Cd-0.25-Cu-0.25_pp0_rep3,uoft,8,241025,Au-0.5-Cd-0.25-Cu-0.25,Au-0.499-Cd-0.217-Cu-0.284,3,CO2R,150,3.48,51.97053715,30.29960707269155,0.074491312,0.004495771,82.36626672840401,17.633733271595986,0.0,0.499,0.217,0.284,0.0,0.0,0.0,0.0,0.0,0.0,0.0,0.0,0.0,0.0
uoft8_241025_Au-0.5-Cd-0.25-Cu-0.25_pp0_rep3,uoft,8,241025,Au-0.5-Cd-0.25-Cu-0.25,Au-0.499-Cd-0.217-Cu-0.284,3,CO2R,200,3.64,62.64851744125217,17.287573673870334,0.067702695,0.004214785,80.02407305139293,19.975926948607068,0.0,0.499,0.217,0.284,0.0,0.0,0.0,0.0,0.0,0.0,0.0,0.0,0.0,0.0
uoft8_241025_Au-0.5-Cd-0.25-Cu-0.25_pp0_rep3,uoft,8,241025,Au-0.5-Cd-0.25-Cu-0.25,Au-0.499-Cd-0.217-Cu-0.284,3,CO2R,300,3.76,76.19703279,5.189096267,0.031924848,0.001685914,81.42633036538557,18.57366963461444,0.0,0.499,0.217,0.284,0.0,0.0,0.0,0.0,0.0,0.0,0.0,0.0,0.0,0.0
uoft8_241025_Au-0.5-Cd-0.25-Pd-0.25_pp0_rep1,uoft,8,241025,Au-0.5-Cd-0.25-Pd-0.25,Au-0.577-Cd-0.199-Pd-0.224,1,HER,50,2.71,0.0,0.0,0.0,0.0,0.0,0.0,0.0,0.577,0.199,0.0,0.0,0.0,0.0,0.0,0.224,0.0,0.0,0.0,0.0,0.0
uoft8_241025_Au-0.5-Cd-0.25-Pd-0.25_pp0_rep1,uoft,8,241025,Au-0.5-Cd-0.25-Pd-0.25,Au-0.577-Cd-0.199-Pd-0.224,1,CO2R,50,2.98,63.91345288664756,18.58055009823183,0.047336844,0.0,82.54924848,17.450751516242804,0.0,0.577,0.199,0.0,0.0,0.0,0.0,0.0,0.224,0.0,0.0,0.0,0.0,0.0
uoft8_241025_Au-0.5-Cd-0.25-Pd-0.25_pp0_rep1,uoft,8,241025,Au-0.5-Cd-0.25-Pd-0.25,Au-0.577-Cd-0.199-Pd-0.224,1,CO2R,100,3.27,54.54539747640671,26.036345776031435,0.082564263,0.006322178,80.68298697,19.31701303,0.0,0.577,0.199,0.0,0.0,0.0,0.0,0.0,0.224,0.0,0.0,0.0,0.0,0.0
uoft8_241025_Au-0.5-Cd-0.25-Pd-0.25_pp0_rep1,uoft,8,241025,Au-0.5-Cd-0.25-Pd-0.25,Au-0.577-Cd-0.199-Pd-0.224,1,CO2R,150,3.46,52.01196928163385,24.24852652259332,0.084399024,0.007024642,76.36641867147613,23.63358132852387,0.0,0.577,0.199,0.0,0.0,0.0,0.0,0.0,0.224,0.0,0.0,0.0,0.0,0.0
uoft8_241025_Au-0.5-Cd-0.25-Pd-0.25_pp0_rep1,uoft,8,241025,Au-0.5-Cd-0.25-Pd-0.25,Au-0.577-Cd-0.199-Pd-0.224,1,CO2R,200,3.55,75.90711251543243,6.446463654223969,0.053941985,0.003582568,82.41975081,17.58024919,0.0,0.577,0.199,0.0,0.0,0.0,0.0,0.0,0.224,0.0,0.0,0.0,0.0,0.0
uoft8_241025_Au-0.5-Cd-0.25-Pd-0.25_pp0_rep1,uoft,8,241025,Au-0.5-Cd-0.25-Pd-0.25,Au-0.577-Cd-0.199-Pd-0.224,1,CO2R,300,3.64,77.45673690598255,2.5908644400785854,0.028255325,0.001545421,80.08069736572511,19.919302634274885,0.0,0.577,0.199,0.0,0.0,0.0,0.0,0.0,0.224,0.0,0.0,0.0,0.0,0.0
uoft8_241025_Au-0.5-Cd-0.25-Pd-0.25_pp0_rep2,uoft,8,241025,Au-0.5-Cd-0.25-Pd-0.25,Au-0.577-Cd-0.199-Pd-0.224,2,HER,50,2.76,0.0,0.0,0.0,0.0,0.0,0.0,0.0,0.577,0.199,0.0,0.0,0.0,0.0,0.0,0.224,0.0,0.0,0.0,0.0,0.0
uoft8_241025_Au-0.5-Cd-0.25-Pd-0.25_pp0_rep2,uoft,8,241025,Au-0.5-Cd-0.25-Pd-0.25,Au-0.577-Cd-0.199-Pd-0.224,2,CO2R,50,2.96,64.08797003494529,20.03929273,0.056143699,0.0,84.19131511933644,15.808684880663565,0.0,0.577,0.199,0.0,0.0,0.0,0.0,0.0,0.224,0.0,0.0,0.0,0.0,0.0
uoft8_241025_Au-0.5-Cd-0.25-Pd-0.25_pp0_rep2,uoft,8,241025,Au-0.5-Cd-0.25-Pd-0.25,Au-0.577-Cd-0.199-Pd-0.224,2,CO2R,100,3.23,60.771516457762246,19.825638506876228,0.060547126,0.003371828,80.66947686483269,19.33052313516731,0.0,0.577,0.199,0.0,0.0,0.0,0.0,0.0,0.224,0.0,0.0,0.0,0.0,0.0
uoft8_241025_Au-0.5-Cd-0.25-Pd-0.25_pp0_rep2,uoft,8,241025,Au-0.5-Cd-0.25-Pd-0.25,Au-0.577-Cd-0.199-Pd-0.224,2,CO2R,150,3.41,58.906861411621925,18.91453831041257,0.064950553,0.003371828,77.89828981320954,22.101710186790456,0.0,0.577,0.199,0.0,0.0,0.0,0.0,0.0,0.224,0.0,0.0,0.0,0.0,0.0
uoft8_241025_Au-0.5-Cd-0.25-Pd-0.25_pp0_rep2,uoft,8,241025,Au-0.5-Cd-0.25-Pd-0.25,Au-0.577-Cd-0.199-Pd-0.224,2,CO2R,200,3.57,57.027244763439285,16.55451866404715,0.06605141,0.003582568,73.66153036941063,26.338469630589373,0.0,0.577,0.199,0.0,0.0,0.0,0.0,0.0,0.224,0.0,0.0,0.0,0.0,0.0
uoft8_241025_Au-0.5-Cd-0.25-Pd-0.25_pp0_rep2,uoft,8,241025,Au-0.5-Cd-0.25-Pd-0.25,Au-0.577-Cd-0.199-Pd-0.224,2,CO2R,300,3.71,70.68718742806922,5.658153241650295,0.04513513,0.002388378,76.39945472418933,23.60054527581068,0.0,0.577,0.199,0.0,0.0,0.0,0.0,0.0,0.224,0.0,0.0,0.0,0.0,0.0
uoft8_241025_Au-0.75-Cd-0.25_pp0_rep1,uoft,8,241025,Au-0.75-Cd-0.25,Au-0.718-Cd-0.282,1,HER,50,2.77,0.0,0.0,0.0,0.0,0.0,0.0,0.0,0.718,0.282,0.0,0.0,0.0,0.0,0.0,0.0,0.0,0.0,0.0,0.0,0.0
uoft8_241025_Au-0.75-Cd-0.25_pp0_rep1,uoft,8,241025,Au-0.75-Cd-0.25,Au-0.718-Cd-0.282,1,CO2R,50,2.92,46.26713260373726,35.70235756385069,0.030823991,0.0,82.00822281396223,17.991777186037766,0.0,0.718,0.282,0.0,0.0,0.0,0.0,0.0,0.0,0.0,0.0,0.0,0.0,0.0
uoft8_241025_Au-0.75-Cd-0.25_pp0_rep1,uoft,8,241025,Au-0.75-Cd-0.25,Au-0.718-Cd-0.282,1,CO2R,100,3.15,41.48360501370608,39.990176817288805,0.022567565,0.0,81.50129230547952,18.49870769452048,0.0,0.718,0.282,0.0,0.0,0.0,0.0,0.0,0.0,0.0,0.0,0.0,0.0,0.0
uoft8_241025_Au-0.75-Cd-0.25_pp0_rep1,uoft,8,241025,Au-0.75-Cd-0.25,Au-0.718-Cd-0.282,1,CO2R,150,3.34,47.82774278599678,30.6237721,0.022017137,0.001685914,78.47917227,21.520827733466604,0.0,0.718,0.282,0.0,0.0,0.0,0.0,0.0,0.0,0.0,0.0,0.0,0.0,0.0
uoft8_241025_Au-0.75-Cd-0.25_pp0_rep1,uoft,8,241025,Au-0.75-Cd-0.25,Au-0.718-Cd-0.282,1,CO2R,200,3.54,58.49494653581369,18.42951866404715,0.028071849,0.001896653,76.95987090291331,23.04012909708669,0.0,0.718,0.282,0.0,0.0,0.0,0.0,0.0,0.0,0.0,0.0,0.0,0.0,0.0
uoft8_241025_Au-0.75-Cd-0.25_pp0_rep1,uoft,8,241025,Au-0.75-Cd-0.25,Au-0.718-Cd-0.282,1,CO2R,300,3.71,72.09504279227437,7.558939096267191,0.02330147,0.001264436,79.68217259404973,20.31782740595027,0.0,0.718,0.282,0.0,0.0,0.0,0.0,0.0,0.0,0.0,0.0,0.0,0.0,0.0
uoft8_241025_Au-0.75-Cd-0.25_pp0_rep2,uoft,8,241025,Au-0.75-Cd-0.25,Au-0.718-Cd-0.282,2,HER,50,2.79,0.0,0.0,0.0,0.0,0.0,0.0,0.0,0.718,0.282,0.0,0.0,0.0,0.0,0.0,0.0,0.0,0.0,0.0,0.0,0.0
uoft8_241025_Au-0.75-Cd-0.25_pp0_rep2,uoft,8,241025,Au-0.75-Cd-0.25,Au-0.718-Cd-0.282,2,CO2R,50,3.0,47.07568687354831,33.87524557956778,0.04513513,0.003371828,81.00932523045928,18.99067476954072,0.0,0.718,0.282,0.0,0.0,0.0,0.0,0.0,0.0,0.0,0.0,0.0,0.0,0.0
uoft8_241025_Au-0.75-Cd-0.25_pp0_rep2,uoft,8,241025,Au-0.75-Cd-0.25,Au-0.718-Cd-0.282,2,CO2R,100,3.26,37.264433237774384,39.90913555992142,0.029172706,0.0,77.20867299506114,22.791327004938864,0.0,0.718,0.282,0.0,0.0,0.0,0.0,0.0,0.0,0.0,0.0,0.0,0.0,0.0
uoft8_241025_Au-0.75-Cd-0.25_pp0_rep2,uoft,8,241025,Au-0.75-Cd-0.25,Au-0.718-Cd-0.282,2,CO2R,150,3.42,38.58795957228651,34.99508841,0.022017137,0.001685914,73.61103488659953,26.38896511340048,0.0,0.718,0.282,0.0,0.0,0.0,0.0,0.0,0.0,0.0,0.0,0.0,0.0,0.0
uoft8_241025_Au-0.75-Cd-0.25_pp0_rep2,uoft,8,241025,Au-0.75-Cd-0.25,Au-0.718-Cd-0.282,2,CO2R,200,3.58,57.12109481261378,17.409135559921413,0.024769279,0.001685914,74.56187562034376,25.438124379656244,0.0,0.718,0.282,0.0,0.0,0.0,0.0,0.0,0.0,0.0,0.0,0.0,0.0,0.0
uoft8_241025_Au-0.75-Cd-0.25_pp0_rep2,uoft,8,241025,Au-0.75-Cd-0.25,Au-0.718-Cd-0.282,2,CO2R,300,3.63,70.85103266442069,5.378192534,0.015595472,0.00098345,76.24860510254445,23.751394897455555,0.0,0.718,0.282,0.0,0.0,0.0,0.0,0.0,0.0,0.0,0.0,0.0,0.0,0.0
uoft8_241025_Au-0.75-Cd-0.25_pp0_rep3,uoft,8,241025,Au-0.75-Cd-0.25,Au-0.718-Cd-0.282,3,HER,50,2.82,0.0,0.0,0.0,0.0,0.0,0.0,0.0,0.718,0.282,0.0,0.0,0.0,0.0,0.0,0.0,0.0,0.0,0.0,0.0,0.0
uoft8_241025_Au-0.75-Cd-0.25_pp0_rep3,uoft,8,241025,Au-0.75-Cd-0.25,Au-0.718-Cd-0.282,3,CO2R,50,2.95,44.64751302601017,32.19548133595285,0.050639414,0.0,76.90154243134154,23.09845756865846,0.0,0.718,0.282,0.0,0.0,0.0,0.0,0.0,0.0,0.0,0.0,0.0,0.0,0.0
uoft8_241025_Au-0.75-Cd-0.25_pp0_rep3,uoft,8,241025,Au-0.75-Cd-0.25,Au-0.718-Cd-0.282,3,CO2R,100,3.19,41.94375274644793,37.81679764243615,0.030823991,0.0,79.79631728962048,20.203682710379525,0.0,0.718,0.282,0.0,0.0,0.0,0.0,0.0,0.0,0.0,0.0,0.0,0.0,0.0
uoft8_241025_Au-0.75-Cd-0.25_pp0_rep3,uoft,8,241025,Au-0.75-Cd-0.25,Au-0.718-Cd-0.282,3,CO2R,150,3.37,39.80413902780975,29.52848722986248,0.026787516,0.001404928,69.36477302996204,30.63522697003796,0.0,0.718,0.282,0.0,0.0,0.0,0.0,0.0,0.0,0.0,0.0,0.0,0.0,0.0
uoft8_241025_Au-0.75-Cd-0.25_pp0_rep3,uoft,8,241025,Au-0.75-Cd-0.25,Au-0.718-Cd-0.282,3,CO2R,200,3.55,56.76578292075583,18.842092337917485,0.027796635,0.001475175,75.64134854162151,24.35865145837849,0.0,0.718,0.282,0.0,0.0,0.0,0.0,0.0,0.0,0.0,0.0,0.0,0.0,0.0
uoft8_241025_Au-0.75-Cd-0.25_pp0_rep3,uoft,8,241025,Au-0.75-Cd-0.25,Au-0.718-Cd-0.282,3,CO2R,300,3.7,70.58423486576409,7.251964637,0.022567565,0.00098345,77.86255149932822,22.13744850067178,0.0,0.718,0.282,0.0,0.0,0.0,0.0,0.0,0.0,0.0,0.0,0.0,0.0,0.0
uoft8_241025_Cd-0.667-Pd-0.333_pp0_rep1,uoft,8,241025,Cd-0.667-Pd-0.333,Cd-0.685-Pd-0.315,1,HER,50,2.58,0.0,0.0,0.0,0.0,0.0,0.0,0.0,0.0,0.685,0.0,0.0,0.0,0.0,0.0,0.315,0.0,0.0,0.0,0.0,0.0
uoft8_241025_Cd-0.667-Pd-0.333_pp0_rep1,uoft,8,241025,Cd-0.667-Pd-0.333,Cd-0.685-Pd-0.315,1,CO2R,50,2.98,51.49762497645902,37.426326129666016,0.042933417,0.0,88.97479317766857,11.025206822331429,0.0,0.0,0.685,0.0,0.0,0.0,0.0,0.0,0.315,0.0,0.0,0.0,0.0,0.0
uoft8_241025_Cd-0.667-Pd-0.333_pp0_rep1,uoft,8,241025,Cd-0.667-Pd-0.333,Cd-0.685-Pd-0.315,1,CO2R,100,3.3,38.22051099625437,46.25982318,0.048988129,0.00295035,84.54067560386058,15.459324396139422,0.0,0.0,0.685,0.0,0.0,0.0,0.0,0.0,0.315,0.0,0.0,0.0,0.0,0.0
uoft8_241025_Cd-0.667-Pd-0.333_pp0_rep1,uoft,8,241025,Cd-0.667-Pd-0.333,Cd-0.685-Pd-0.315,1,CO2R,150,3.46,33.84963066814539,42.74066797642436,0.051373319,0.002809857,76.65140189360297,23.34859810639703,0.0,0.0,0.685,0.0,0.0,0.0,0.0,0.0,0.315,0.0,0.0,0.0,0.0,0.0
uoft8_241025_Cd-0.667-Pd-0.333_pp0_rep1,uoft,8,241025,Cd-0.667-Pd-0.333,Cd-0.685-Pd-0.315,1,CO2R,200,3.63,33.751490928874844,34.80722003929273,0.055318056,0.003582568,68.62552024673607,31.374479753263927,0.0,0.0,0.685,0.0,0.0,0.0,0.0,0.0,0.315,0.0,0.0,0.0,0.0,0.0
uoft8_241025_Cd-0.667-Pd-0.333_pp0_rep1,uoft,8,241025,Cd-0.667-Pd-0.333,Cd-0.685-Pd-0.315,1,CO2R,300,3.8,67.51867584590596,10.446954813359527,0.062198411,0.003652814,78.04037912134754,21.95962087865246,0.0,0.0,0.685,0.0,0.0,0.0,0.0,0.0,0.315,0.0,0.0,0.0,0.0,0.0
uoft8_241025_Cd-0.667-Pd-0.333_pp0_rep2,uoft,8,241025,Cd-0.667-Pd-0.333,Cd-0.685-Pd-0.315,2,HER,50,2.63,0.0,0.0,0.0,0.0,0.0,0.0,0.0,0.0,0.685,0.0,0.0,0.0,0.0,0.0,0.315,0.0,0.0,0.0,0.0,0.0
uoft8_241025_Cd-0.667-Pd-0.333_pp0_rep2,uoft,8,241025,Cd-0.667-Pd-0.333,Cd-0.685-Pd-0.315,2,CO2R,50,3.0,47.453598108351294,35.982318271119844,0.044034273,0.0,83.48785930784825,16.512140692151746,0.0,0.0,0.685,0.0,0.0,0.0,0.0,0.0,0.315,0.0,0.0,0.0,0.0,0.0
uoft8_241025_Cd-0.667-Pd-0.333_pp0_rep2,uoft,8,241025,Cd-0.667-Pd-0.333,Cd-0.685-Pd-0.315,2,CO2R,100,3.3,33.57760154010337,47.75540275049116,0.050639414,0.00295035,81.39499700073989,18.60500299926011,0.0,0.0,0.685,0.0,0.0,0.0,0.0,0.0,0.315,0.0,0.0,0.0,0.0,0.0
uoft8_241025_Cd-0.667-Pd-0.333_pp0_rep2,uoft,8,241025,Cd-0.667-Pd-0.333,Cd-0.685-Pd-0.315,2,CO2R,150,3.52,25.66783150934316,49.62180746561886,0.042199512,0.002809857,75.34123888975573,24.65876111024427,0.0,0.0,0.685,0.0,0.0,0.0,0.0,0.0,0.315,0.0,0.0,0.0,0.0,0.0
uoft8_241025_Cd-0.667-Pd-0.333_pp0_rep2,uoft,8,241025,Cd-0.667-Pd-0.333,Cd-0.685-Pd-0.315,2,CO2R,200,3.71,64.41974094456883,13.703339882121808,0.058345412,0.004425525,78.19647902,21.80352098118701,0.0,0.0,0.685,0.0,0.0,0.0,0.0,0.0,0.315,0.0,0.0,0.0,0.0,0.0
uoft8_241025_Cd-0.667-Pd-0.333_pp0_rep2,uoft,8,241025,Cd-0.667-Pd-0.333,Cd-0.685-Pd-0.315,2,CO2R,300,3.87,63.69164452,7.490176817288802,0.043483845,0.003231336,71.23545659160045,28.764543408399547,0.0,0.0,0.685,0.0,0.0,0.0,0.0,0.0,0.315,0.0,0.0,0.0,0.0,0.0
uoft8_241025_Cd-0.667-Pd-0.333_pp0_rep3,uoft,8,241025,Cd-0.667-Pd-0.333,Cd-0.685-Pd-0.315,3,HER,50,2.78,0.0,0.0,0.0,0.0,0.0,0.0,0.0,0.0,0.685,0.0,0.0,0.0,0.0,0.0,0.315,0.0,0.0,0.0,0.0,0.0
uoft8_241025_Cd-0.667-Pd-0.333_pp0_rep3,uoft,8,241025,Cd-0.667-Pd-0.333,Cd-0.685-Pd-0.315,3,CO2R,50,3.13,42.53447446064994,38.17779960707269,0.038529989,0.0,80.75673554817331,19.24326445182669,0.0,0.0,0.685,0.0,0.0,0.0,0.0,0.0,0.315,0.0,0.0,0.0,0.0,0.0
uoft8_241025_Cd-0.667-Pd-0.333_pp0_rep3,uoft,8,241025,Cd-0.667-Pd-0.333,Cd-0.685-Pd-0.315,3,CO2R,100,3.39,31.503484065370696,45.19891944990177,0.034126562,0.001685914,76.74315890069654,23.256841099303458,0.0,0.0,0.685,0.0,0.0,0.0,0.0,0.0,0.315,0.0,0.0,0.0,0.0,0.0
uoft8_241025_Cd-0.667-Pd-0.333_pp0_rep3,uoft,8,241025,Cd-0.667-Pd-0.333,Cd-0.685-Pd-0.315,3,CO2R,150,3.54,26.58477892402017,46.00196463654224,0.030090087,0.001685914,72.62247388905078,27.37752611094922,0.0,0.0,0.685,0.0,0.0,0.0,0.0,0.0,0.315,0.0,0.0,0.0,0.0,0.0
uoft8_241025_Cd-0.667-Pd-0.333_pp0_rep3,uoft,8,241025,Cd-0.667-Pd-0.333,Cd-0.685-Pd-0.315,3,CO2R,200,3.64,26.59848500700998,46.37770137524558,0.02614535,0.001475175,73.00726694354394,26.99273305645606,0.0,0.0,0.685,0.0,0.0,0.0,0.0,0.0,0.315,0.0,0.0,0.0,0.0,0.0
uoft8_241025_Cd-0.667-Pd-0.333_pp0_rep3,uoft,8,241025,Cd-0.667-Pd-0.333,Cd-0.685-Pd-0.315,3,CO2R,300,3.79,24.22796040929921,38.81385068762279,0.026970992,0.001685914,63.07392804010893,36.92607195989107,0.0,0.0,0.685,0.0,0.0,0.0,0.0,0.0,0.315,0.0,0.0,0.0,0.0,0.0
uoft8_241025_Cd-0.75-Pd-0.25_pp0_rep1,uoft,8,241025,Cd-0.75-Pd-0.25,Cd-0.742-Pd-0.258,1,HER,50,2.81,0.0,0.0,0.0,0.0,0.0,0.0,0.0,0.0,0.742,0.0,0.0,0.0,0.0,0.0,0.258,0.0,0.0,0.0,0.0,0.0
uoft8_241025_Cd-0.75-Pd-0.25_pp0_rep1,uoft,8,241025,Cd-0.75-Pd-0.25,Cd-0.742-Pd-0.258,1,CO2R,50,3.03,22.92075582246961,52.23477406679764,0.036328276,0.0,75.19778965605079,24.802210343949213,0.0,0.0,0.742,0.0,0.0,0.0,0.0,0.0,0.258,0.0,0.0,0.0,0.0,0.0
uoft8_241025_Cd-0.75-Pd-0.25_pp0_rep1,uoft,8,241025,Cd-0.75-Pd-0.25,Cd-0.742-Pd-0.258,1,CO2R,100,3.28,18.106468015652137,54.02504911591356,0.027521421,0.0,72.16299288,27.83700712,0.0,0.0,0.742,0.0,0.0,0.0,0.0,0.0,0.258,0.0,0.0,0.0,0.0,0.0
uoft8_241025_Cd-0.75-Pd-0.25_pp0_rep1,uoft,8,241025,Cd-0.75-Pd-0.25,Cd-0.742-Pd-0.258,1,CO2R,150,3.45,14.992990018623534,52.760314341846765,0.023117994,0.001404928,67.78112255539537,32.21887744460463,0.0,0.0,0.742,0.0,0.0,0.0,0.0,0.0,0.258,0.0,0.0,0.0,0.0,0.0
uoft8_241025_Cd-0.75-Pd-0.25_pp0_rep1,uoft,8,241025,Cd-0.75-Pd-0.25,Cd-0.742-Pd-0.258,1,CO2R,200,3.6,14.360940802276676,44.86738703339882,0.023668422,0.001475175,59.25693146908835,40.74306853091165,0.0,0.0,0.742,0.0,0.0,0.0,0.0,0.0,0.258,0.0,0.0,0.0,0.0,0.0
uoft8_241025_Cd-0.75-Pd-0.25_pp0_rep1,uoft,8,241025,Cd-0.75-Pd-0.25,Cd-0.742-Pd-0.258,1,CO2R,300,3.84,67.08217372198624,7.969056974459725,0.047703796,0.002669364,75.10786488,24.89213512473449,0.0,0.0,0.742,0.0,0.0,0.0,0.0,0.0,0.258,0.0,0.0,0.0,0.0,0.0
uoft8_241025_Cd-0.75-Pd-0.25_pp0_rep2,uoft,8,241025,Cd-0.75-Pd-0.25,Cd-0.742-Pd-0.258,2,HER,50,2.77,0.0,0.0,0.0,0.0,0.0,0.0,0.0,0.0,0.742,0.0,0.0,0.0,0.0,0.0,0.258,0.0,0.0,0.0,0.0,0.0
uoft8_241025_Cd-0.75-Pd-0.25_pp0_rep2,uoft,8,241025,Cd-0.75-Pd-0.25,Cd-0.742-Pd-0.258,2,CO2R,50,2.98,23.655234468183057,49.28781925343812,0.050639414,0.004214785,73.00680516,26.993194841653604,0.0,0.0,0.742,0.0,0.0,0.0,0.0,0.0,0.258,0.0,0.0,0.0,0.0,0.0
uoft8_241025_Cd-0.75-Pd-0.25_pp0_rep2,uoft,8,241025,Cd-0.75-Pd-0.25,Cd-0.742-Pd-0.258,2,CO2R,100,3.22,17.82837054552303,51.95481335952849,0.042933417,0.004214785,69.83774647112283,30.162253528877173,0.0,0.0,0.742,0.0,0.0,0.0,0.0,0.0,0.258,0.0,0.0,0.0,0.0,0.0
uoft8_241025_Cd-0.75-Pd-0.25_pp0_rep2,uoft,8,241025,Cd-0.75-Pd-0.25,Cd-0.742-Pd-0.258,2,CO2R,150,3.38,15.28217790704974,49.38605108,0.0322918,0.003652814,64.70944603881252,35.290553961187484,0.0,0.0,0.742,0.0,0.0,0.0,0.0,0.0,0.258,0.0,0.0,0.0,0.0,0.0
uoft8_241025_Cd-0.75-Pd-0.25_pp0_rep2,uoft,8,241025,Cd-0.75-Pd-0.25,Cd-0.742-Pd-0.258,2,CO2R,200,3.52,13.919625855322357,44.19695481335953,0.027796635,0.003371828,58.15145631415079,41.84854368584921,0.0,0.0,0.742,0.0,0.0,0.0,0.0,0.0,0.258,0.0,0.0,0.0,0.0,0.0
uoft8_241025_Cd-0.75-Pd-0.25_pp0_rep2,uoft,8,241025,Cd-0.75-Pd-0.25,Cd-0.742-Pd-0.258,2,CO2R,300,3.72,63.921404507313405,7.657170923379176,0.029172706,0.001685914,71.61305885,28.38694115,0.0,0.0,0.742,0.0,0.0,0.0,0.0,0.0,0.258,0.0,0.0,0.0,0.0,0.0
uoft8_241025_Cd-0.75-Pd-0.25_pp0_rep3,uoft,8,241025,Cd-0.75-Pd-0.25,Cd-0.742-Pd-0.258,3,HER,50,2.81,0.0,0.0,0.0,0.0,0.0,0.0,0.0,0.0,0.742,0.0,0.0,0.0,0.0,0.0,0.258,0.0,0.0,0.0,0.0,0.0
uoft8_241025_Cd-0.75-Pd-0.25_pp0_rep3,uoft,8,241025,Cd-0.75-Pd-0.25,Cd-0.742-Pd-0.258,3,CO2R,50,3.01,23.35893197179267,52.35265225933203,0.067152267,0.0,75.78763373488604,24.21236626511396,0.0,0.0,0.742,0.0,0.0,0.0,0.0,0.0,0.258,0.0,0.0,0.0,0.0,0.0
uoft8_241025_Cd-0.75-Pd-0.25_pp0_rep3,uoft,8,241025,Cd-0.75-Pd-0.25,Cd-0.742-Pd-0.258,3,CO2R,100,3.24,17.86038628136182,55.18172888015717,0.051189843,0.002528871,73.10225966,26.89774034,0.0,0.0,0.742,0.0,0.0,0.0,0.0,0.0,0.258,0.0,0.0,0.0,0.0,0.0
uoft8_241025_Cd-0.75-Pd-0.25_pp0_rep3,uoft,8,241025,Cd-0.75-Pd-0.25,Cd-0.742-Pd-0.258,3,CO2R,150,3.4,15.022703969532738,53.97347740667977,0.037796085,0.002247886,69.04182731,30.958172689603003,0.0,0.0,0.742,0.0,0.0,0.0,0.0,0.0,0.258,0.0,0.0,0.0,0.0,0.0
uoft8_241025_Cd-0.75-Pd-0.25_pp0_rep3,uoft,8,241025,Cd-0.75-Pd-0.25,Cd-0.742-Pd-0.258,3,CO2R,200,3.57,22.31967607608445,37.065324165029466,0.043483845,0.002528871,59.43743873953575,40.56256126046425,0.0,0.0,0.742,0.0,0.0,0.0,0.0,0.0,0.258,0.0,0.0,0.0,0.0,0.0
uoft8_241025_Cd-0.75-Pd-0.25_pp0_rep3,uoft,8,241025,Cd-0.75-Pd-0.25,Cd-0.742-Pd-0.258,3,CO2R,300,3.75,67.75764297,7.610510805500982,0.035410895,0.0019669,75.41080400912057,24.589195990879432,0.0,0.0,0.742,0.0,0.0,0.0,0.0,0.0,0.258,0.0,0.0,0.0,0.0,0.0
uoft8_241025_Cd-0.875-Ni-0.125_pp0_rep1,uoft,8,241025,Cd-0.875-Ni-0.125,Cd-0.829-Ni-0.171,1,HER,50,2.67,0.0,0.0,0.0,0.0,0.0,0.0,0.0,0.0,0.829,0.0,0.0,0.0,0.0,0.171,0.0,0.0,0.0,0.0,0.0,0.0
uoft8_241025_Cd-0.875-Ni-0.125_pp0_rep1,uoft,8,241025,Cd-0.875-Ni-0.125,Cd-0.829-Ni-0.171,1,CO2R,50,3.08,21.837242880160705,49.99508841,0.056143699,0.0059007,71.90525008764374,28.094749912356264,0.0,0.0,0.829,0.0,0.0,0.0,0.0,0.171,0.0,0.0,0.0,0.0,0.0,0.0
uoft8_241025_Cd-0.875-Ni-0.125_pp0_rep1,uoft,8,241025,Cd-0.875-Ni-0.125,Cd-0.829-Ni-0.171,1,CO2R,100,3.35,14.086296009541943,57.39194499017682,0.032475277,0.00295035,71.52009240835164,28.47990759164836,0.0,0.0,0.829,0.0,0.0,0.0,0.0,0.171,0.0,0.0,0.0,0.0,0.0,0.0
uoft8_241025_Cd-0.875-Ni-0.125_pp0_rep1,uoft,8,241025,Cd-0.875-Ni-0.125,Cd-0.829-Ni-0.171,1,CO2R,150,3.51,14.803406641695789,53.693516699410615,0.033392657,0.003090843,68.53999738692939,31.46000261307061,0.0,0.0,0.829,0.0,0.0,0.0,0.0,0.171,0.0,0.0,0.0,0.0,0.0,0.0
uoft8_241025_Cd-0.875-Ni-0.125_pp0_rep1,uoft,8,241025,Cd-0.875-Ni-0.125,Cd-0.829-Ni-0.171,1,CO2R,200,3.68,23.87149762497646,39.75442043222004,0.045960773,0.004847003,63.6868588,36.3131412,0.0,0.0,0.829,0.0,0.0,0.0,0.0,0.171,0.0,0.0,0.0,0.0,0.0,0.0
uoft8_241025_Cd-0.875-Ni-0.125_pp0_rep1,uoft,8,241025,Cd-0.875-Ni-0.125,Cd-0.829-Ni-0.171,1,CO2R,300,3.79,69.15963924752558,8.126227898,0.030640515,0.003090843,77.32602429,22.673975714543005,0.0,0.0,0.829,0.0,0.0,0.0,0.0,0.171,0.0,0.0,0.0,0.0,0.0,0.0
uoft8_241025_Cd-0.875-Ni-0.125_pp0_rep2,uoft,8,241025,Cd-0.875-Ni-0.125,Cd-0.829-Ni-0.171,2,HER,50,2.64,0.0,0.0,0.0,0.0,0.0,0.0,0.0,0.0,0.829,0.0,0.0,0.0,0.0,0.171,0.0,0.0,0.0,0.0,0.0,0.0
uoft8_241025_Cd-0.875-Ni-0.125_pp0_rep2,uoft,8,241025,Cd-0.875-Ni-0.125,Cd-0.829-Ni-0.171,2,CO2R,50,2.99,26.81286488522463,41.34577603143418,0.053941985,0.0059007,68.23034658,31.76965342,0.0,0.0,0.829,0.0,0.0,0.0,0.0,0.171,0.0,0.0,0.0,0.0,0.0,0.0
uoft8_241025_Cd-0.875-Ni-0.125_pp0_rep2,uoft,8,241025,Cd-0.875-Ni-0.125,Cd-0.829-Ni-0.171,2,CO2R,100,3.25,18.598003724706523,51.40962671905698,0.034126562,0.003371828,70.05204890713313,29.94795109286688,0.0,0.0,0.829,0.0,0.0,0.0,0.0,0.171,0.0,0.0,0.0,0.0,0.0,0.0
uoft8_241025_Cd-0.875-Ni-0.125_pp0_rep2,uoft,8,241025,Cd-0.875-Ni-0.125,Cd-0.829-Ni-0.171,2,CO2R,150,3.46,19.30820900207161,46.920432220039295,0.042199512,0.004495771,66.28423374214327,33.71576625785673,0.0,0.0,0.829,0.0,0.0,0.0,0.0,0.171,0.0,0.0,0.0,0.0,0.0,0.0
uoft8_241025_Cd-0.875-Ni-0.125_pp0_rep2,uoft,8,241025,Cd-0.875-Ni-0.125,Cd-0.829-Ni-0.171,2,CO2R,200,3.67,33.554060557868965,29.281679764243613,0.068528338,0.008008092,62.92759977151939,37.07240022848061,0.0,0.0,0.829,0.0,0.0,0.0,0.0,0.171,0.0,0.0,0.0,0.0,0.0,0.0
uoft8_241025_Cd-0.875-Ni-0.125_pp0_rep2,uoft,8,241025,Cd-0.875-Ni-0.125,Cd-0.829-Ni-0.171,2,CO2R,300,3.76,67.67017514490783,5.4739685658153245,0.026420564,0.002669364,73.17867083919428,26.82132916080572,0.0,0.0,0.829,0.0,0.0,0.0,0.0,0.171,0.0,0.0,0.0,0.0,0.0,0.0
uoft8_241025_Cd-0.875-Ni-0.125_pp0_rep3,uoft,8,241025,Cd-0.875-Ni-0.125,Cd-0.829-Ni-0.171,3,CO2R,50,0.0,0.0,0.0,0.1243968221932737,0.0,0.1243968221932737,99.87560317780672,0.0,0.0,0.829,0.0,0.0,0.0,0.0,0.171,0.0,0.0,0.0,0.0,0.0,0.0
uoft8_241025_Cd-0.875-Ni-0.125_pp0_rep3,uoft,8,241025,Cd-0.875-Ni-0.125,Cd-0.829-Ni-0.171,3,CO2R,150,0.0,0.0,0.0,0.040731703,0.0,0.040731703,99.95926829715796,0.0,0.0,0.829,0.0,0.0,0.0,0.0,0.171,0.0,0.0,0.0,0.0,0.0,0.0
uoft8_241025_Cd-0.875-Ni-0.125_pp0_rep3,uoft,8,241025,Cd-0.875-Ni-0.125,Cd-0.829-Ni-0.171,3,CO2R,300,0.0,0.0,0.0,0.020182375,0.0,0.020182375,99.97981762471792,0.0,0.0,0.829,0.0,0.0,0.0,0.0,0.171,0.0,0.0,0.0,0.0,0.0,0.0
uoft8_241025_Cd-0.875-Ni-0.125_pp0_rep3,uoft,8,241025,Cd-0.875-Ni-0.125,Cd-0.829-Ni-0.171,3,CO2R,200,0.0,0.0,0.0,0.030548777,0.0,0.030548777,99.96945122286849,0.0,0.0,0.829,0.0,0.0,0.0,0.0,0.171,0.0,0.0,0.0,0.0,0.0,0.0
uoft8_241025_Cd-0.875-Ni-0.125_pp0_rep3,uoft,8,241025,Cd-0.875-Ni-0.125,Cd-0.829-Ni-0.171,3,CO2R,100,0.0,0.0,0.0,0.061647983,0.0,0.063130855,99.93686914,0.0,0.0,0.829,0.0,0.0,0.0,0.0,0.171,0.0,0.0,0.0,0.0,0.0,0.0
uoft8_241025_Cd-0.875-Ni-0.125_pp0_rep3,uoft,8,241025,Cd-0.875-Ni-0.125,Cd-0.829-Ni-0.171,3,HER,50,0.0,0.0,0.0,0.0,0.0,0.0,0.0,0.0,0.0,0.829,0.0,0.0,0.0,0.0,0.171,0.0,0.0,0.0,0.0,0.0,0.0
uoft9_241025_Au-0.25-Hg-0.25-Pd-0.5_pp0_rep1,uoft,9,241025,Au-0.25-Hg-0.25-Pd-0.5,Au-0.292-Hg-0.271-Pd-0.437,1,HER,50,2.57,0.0,0.0,0.0,0.0,0.0,0.0,0.0,0.292,0.0,0.0,0.0,0.271,0.0,0.0,0.437,0.0,0.0,0.0,0.0,0.0
uoft9_241025_Au-0.25-Hg-0.25-Pd-0.5_pp0_rep1,uoft,9,241025,Au-0.25-Hg-0.25-Pd-0.5,Au-0.292-Hg-0.271-Pd-0.437,1,CO2R,50,2.96,66.43579066312331,13.718074656188604,0.011008568,0.0,80.16487389,19.83512611,0.0,0.292,0.0,0.0,0.0,0.271,0.0,0.0,0.437,0.0,0.0,0.0,0.0,0.0
uoft9_241025_Au-0.25-Hg-0.25-Pd-0.5_pp0_rep1,uoft,9,241025,Au-0.25-Hg-0.25-Pd-0.5,Au-0.292-Hg-0.271-Pd-0.437,1,CO2R,100,3.28,58.77649668333717,15.257858546168958,0.017613709,0.0,74.05493468448111,25.94506531551889,0.0,0.292,0.0,0.0,0.0,0.271,0.0,0.0,0.437,0.0,0.0,0.0,0.0,0.0
uoft9_241025_Au-0.25-Hg-0.25-Pd-0.5_pp0_rep1,uoft,9,241025,Au-0.25-Hg-0.25-Pd-0.5,Au-0.292-Hg-0.271-Pd-0.437,1,CO2R,150,3.5,56.921467283266026,14.297642436149314,0.027154469,0.0,71.24988898820078,28.75011101179922,0.0,0.292,0.0,0.0,0.0,0.271,0.0,0.0,0.437,0.0,0.0,0.0,0.0,0.0
uoft9_241025_Au-0.25-Hg-0.25-Pd-0.5_pp0_rep1,uoft,9,241025,Au-0.25-Hg-0.25-Pd-0.5,Au-0.292-Hg-0.271-Pd-0.437,1,CO2R,200,3.65,60.12869070288142,11.975687622789785,0.03660349,0.001896653,72.14732708730453,27.852672912695468,0.0,0.292,0.0,0.0,0.0,0.271,0.0,0.0,0.437,0.0,0.0,0.0,0.0,0.0
uoft9_241025_Au-0.25-Hg-0.25-Pd-0.5_pp0_rep1,uoft,9,241025,Au-0.25-Hg-0.25-Pd-0.5,Au-0.292-Hg-0.271-Pd-0.437,1,CO2R,300,3.81,72.38297516164808,5.206286836935167,0.03944737,0.0019669,77.63496012314785,22.36503987685215,0.0,0.292,0.0,0.0,0.0,0.271,0.0,0.0,0.437,0.0,0.0,0.0,0.0,0.0
uoft9_241025_Au-0.25-Hg-0.25-Pd-0.5_pp0_rep2,uoft,9,241025,Au-0.25-Hg-0.25-Pd-0.5,Au-0.292-Hg-0.271-Pd-0.437,2,HER,50,2.61,0.0,0.0,0.0,0.0,0.0,0.0,0.0,0.292,0.0,0.0,0.0,0.271,0.0,0.0,0.437,0.0,0.0,0.0,0.0,0.0
uoft9_241025_Au-0.25-Hg-0.25-Pd-0.5_pp0_rep2,uoft,9,241025,Au-0.25-Hg-0.25-Pd-0.5,Au-0.292-Hg-0.271-Pd-0.437,2,CO2R,50,2.91,68.14078553642051,12.996070726915525,0.013210282,0.0,81.15303229097674,18.84696770902326,0.0,0.292,0.0,0.0,0.0,0.271,0.0,0.0,0.437,0.0,0.0,0.0,0.0,0.0
