Repository: Jehadabed/ocx24-dashboard

# OCx24 Dashboard

An interactive web dashboard for exploring and analyzing  data from OCx24 experiments, featuring HER (Hydrogen Evolution Reaction) and CO2RR (CO2 Reduction Reaction) performance data, as well as XRD (X-ray Diffraction) data.

This project is part of the OCx24 research: https://ai.meta.com/blog/open-catalyst-simulations-experiments/.

## Features

- **Interactive Data Filtering**: Filter data by source, batch, reaction type, element count, and voltage/current density ranges
- **Data Aggregation**: Average data across multiple replicates with statistical analysis
- **Interactive Plots**: Dedicated plotting interfaces for HER and CO2RR performance visualization

File: Data/DashboardData-250923.csv (part 8 of 21)
sample id,source,batch number,batch date,target composition,xrf composition,rep,reaction,current density,voltage,fe_h2,fe_co,fe_ch4,fe_c2h4,fe_gas_total,fe_liquid,Ag,Au,Cd,Cu,Ga,Hg,In,Mn,Mo,Nb,Ni,Pd,Pt,Rh,Sn,Tl,W,Zn
uoft7_240716_Pd-0.833-Rh-0.167_pp0_rep3,uoft,7,240716,Pd-0.833-Rh-0.167,Pd-0.807-Rh-0.193,3,CO2R,150,3.45,82.1615853,10.15717092,0.050272462,0.003090843,92.37772149,7.622278506,0.0,0.0,0.0,0.0,0.0,0.0,0.0,0.0,0.0,0.0,0.0,0.807,0.0,0.193,0.0,0.0,0.0,0.0
uoft7_240716_Pd-0.833-Rh-0.167_pp0_rep3,uoft,7,240716,Pd-0.833-Rh-0.167,Pd-0.807-Rh-0.193,3,CO2R,200,3.6,80.31367051,6.586444008,0.054492413,0.003371828,86.96341596,13.03658404,0.0,0.0,0.0,0.0,0.0,0.0,0.0,0.0,0.0,0.0,0.0,0.807,0.0,0.193,0.0,0.0,0.0,0.0
uoft7_240716_Pd-0.833-Rh-0.167_pp0_rep3,uoft,7,240716,Pd-0.833-Rh-0.167,Pd-0.807-Rh-0.193,3,CO2R,300,3.69,81.49302141,1.095284872,0.024769279,0.001826407,82.61786771,17.38213229,0.0,0.0,0.0,0.0,0.0,0.0,0.0,0.0,0.0,0.0,0.0,0.807,0.0,0.193,0.0,0.0,0.0,0.0
uoft8_241025_Ag-0.25-Cd-0.5-Pd-0.25_pp0_rep1,uoft,8,241025,Ag-0.25-Cd-0.5-Pd-0.25,Ag-0.239-Cd-0.511-Pd-0.251,1,HER,50,2.76,0.0,0.0,0.0,0.0,0.0,0.0,0.239,0.0,0.511,0.0,0.0,0.0,0.0,0.0,0.0,0.0,0.0,0.251,0.0,0.0,0.0,0.0,0.0,0.0
uoft8_241025_Ag-0.25-Cd-0.5-Pd-0.25_pp0_rep1,uoft,8,241025,Ag-0.25-Cd-0.5-Pd-0.25,Ag-0.239-Cd-0.511-Pd-0.251,1,CO2R,50,3.06,56.1869886375526,27.49508841,0.101278829,0.063221782,83.86437213,16.1356278692761,0.239,0.0,0.511,0.0,0.0,0.0,0.0,0.0,0.0,0.0,0.0,0.251,0.0,0.0,0.0,0.0,0.0,0.0
uoft8_241025_Ag-0.25-Cd-0.5-Pd-0.25_pp0_rep1,uoft,8,241025,Ag-0.25-Cd-0.5-Pd-0.25,Ag-0.239-Cd-0.511-Pd-0.251,1,CO2R,100,3.38,48.3946096382013,31.2892927308448,0.137056675779315,0.021916884,79.8670961852987,20.1329038147013,0.239,0.0,0.511,0.0,0.0,0.0,0.0,0.0,0.0,0.0,0.0,0.251,0.0,0.0,0.0,0.0,0.0,0.0
uoft8_241025_Ag-0.25-Cd-0.5-Pd-0.25_pp0_rep1,uoft,8,241025,Ag-0.25-Cd-0.5-Pd-0.25,Ag-0.239-Cd-0.511-Pd-0.251,1,CO2R,150,3.55,46.4759672728034,26.6601178781925,0.135405390528962,0.010115485,73.3040138825773,26.6959861174227,0.239,0.0,0.511,0.0,0.0,0.0,0.0,0.0,0.0,0.0,0.0,0.251,0.0,0.0,0.0,0.0,0.0,0.0
uoft8_241025_Ag-0.25-Cd-0.5-Pd-0.25_pp0_rep1,uoft,8,241025,Ag-0.25-Cd-0.5-Pd-0.25,Ag-0.239-Cd-0.511-Pd-0.251,1,CO2R,200,3.69,74.4767624348699,7.38212180746562,0.099077115,0.005268482,81.97756428,18.02243572,0.239,0.0,0.511,0.0,0.0,0.0,0.0,0.0,0.0,0.0,0.0,0.251,0.0,0.0,0.0,0.0,0.0,0.0
uoft8_241025_Ag-0.25-Cd-0.5-Pd-0.25_pp0_rep1,uoft,8,241025,Ag-0.25-Cd-0.5-Pd-0.25,Ag-0.239-Cd-0.511-Pd-0.251,1,CO2R,300,3.81,76.4192596622654,3.93172888015717,0.070087885,0.003371828,80.4330159654876,19.5669840345124,0.239,0.0,0.511,0.0,0.0,0.0,0.0,0.0,0.0,0.0,0.0,0.251,0.0,0.0,0.0,0.0,0.0,0.0
uoft8_241025_Ag-0.25-Cd-0.5-Pd-0.25_pp0_rep2,uoft,8,241025,Ag-0.25-Cd-0.5-Pd-0.25,Ag-0.239-Cd-0.511-Pd-0.251,2,HER,50,2.73,0.0,0.0,0.0,0.0,0.0,0.0,0.239,0.0,0.511,0.0,0.0,0.0,0.0,0.0,0.0,0.0,0.0,0.251,0.0,0.0,0.0,0.0,0.0,0.0
uoft8_241025_Ag-0.25-Cd-0.5-Pd-0.25_pp0_rep2,uoft,8,241025,Ag-0.25-Cd-0.5-Pd-0.25,Ag-0.239-Cd-0.511-Pd-0.251,2,CO2R,50,2.98,50.8259222833707,28.4381139489195,0.096875401,0.0059007,79.3846068071258,20.6153931928742,0.239,0.0,0.511,0.0,0.0,0.0,0.0,0.0,0.0,0.0,0.0,0.251,0.0,0.0,0.0,0.0,0.0,0.0
uoft8_241025_Ag-0.25-Cd-0.5-Pd-0.25_pp0_rep2,uoft,8,241025,Ag-0.25-Cd-0.5-Pd-0.25,Ag-0.239-Cd-0.511-Pd-0.251,2,CO2R,100,3.24,36.6040302161585,36.5348722986248,0.094123259,0.006322178,73.2561538442026,26.7438461557974,0.239,0.0,0.511,0.0,0.0,0.0,0.0,0.0,0.0,0.0,0.0,0.251,0.0,0.0,0.0,0.0,0.0,0.0
uoft8_241025_Ag-0.25-Cd-0.5-Pd-0.25_pp0_rep2,uoft,8,241025,Ag-0.25-Cd-0.5-Pd-0.25,Ag-0.239-Cd-0.511-Pd-0.251,2,CO2R,150,3.43,28.6643369813137,36.99410609037330,0.080362549,0.005338728,65.7579844951064,34.2420155048936,0.239,0.0,0.511,0.0,0.0,0.0,0.0,0.0,0.0,0.0,0.0,0.251,0.0,0.0,0.0,0.0,0.0,0.0
uoft8_241025_Ag-0.25-Cd-0.5-Pd-0.25_pp0_rep2,uoft,8,241025,Ag-0.25-Cd-0.5-Pd-0.25,Ag-0.239-Cd-0.511-Pd-0.251,2,CO2R,200,3.57,62.2762560421854,11.2647347740668,0.056143699,0.003371828,73.6094035800518,26.3905964199482,0.239,0.0,0.511,0.0,0.0,0.0,0.0,0.0,0.0,0.0,0.0,0.251,0.0,0.0,0.0,0.0,0.0,0.0
uoft8_241025_Ag-0.25-Cd-0.5-Pd-0.25_pp0_rep2,uoft,8,241025,Ag-0.25-Cd-0.5-Pd-0.25,Ag-0.239-Cd-0.511-Pd-0.251,2,CO2R,300,3.72,53.84481785,10.4371316306483,0.066601838,0.004214785,64.3631462093901,35.63685379061,0.239,0.0,0.511,0.0,0.0,0.0,0.0,0.0,0.0,0.0,0.0,0.251,0.0,0.0,0.0,0.0,0.0,0.0
uoft8_241025_Ag-0.25-Cd-0.5-Pd-0.25_pp0_rep3,uoft,8,241025,Ag-0.25-Cd-0.5-Pd-0.25,Ag-0.239-Cd-0.511-Pd-0.251,3,HER,50,2.82,0.0,0.0,0.0,0.0,0.0,0.0,0.239,0.0,0.511,0.0,0.0,0.0,0.0,0.0,0.0,0.0,0.0,0.251,0.0,0.0,0.0,0.0,0.0,0.0
uoft8_241025_Ag-0.25-Cd-0.5-Pd-0.25_pp0_rep3,uoft,8,241025,Ag-0.25-Cd-0.5-Pd-0.25,Ag-0.239-Cd-0.511-Pd-0.251,3,CO2R,50,3.06,54.04130658,41.9793713163065,0.110085683356879,0.0,96.148558050318,3.85144194968204,0.239,0.0,0.511,0.0,0.0,0.0,0.0,0.0,0.0,0.0,0.0,0.251,0.0,0.0,0.0,0.0,0.0,0.0
uoft8_241025_Ag-0.25-Cd-0.5-Pd-0.25_pp0_rep3,uoft,8,241025,Ag-0.25-Cd-0.5-Pd-0.25,Ag-0.239-Cd-0.511-Pd-0.251,3,CO2R,100,3.33,46.5590407834439,48.2490176817289,0.116140395941508,0.005057743,94.9460624956232,5.05393750437682,0.239,0.0,0.511,0.0,0.0,0.0,0.0,0.0,0.0,0.0,0.0,0.251,0.0,0.0,0.0,0.0,0.0,0.0
uoft8_241025_Ag-0.25-Cd-0.5-Pd-0.25_pp0_rep3,uoft,8,241025,Ag-0.25-Cd-0.5-Pd-0.25,Ag-0.239-Cd-0.511-Pd-0.251,3,CO2R,150,3.51,28.5659879888677,44.0520628683694,0.077793883,0.004214785,72.7115929808685,27.2884070191315,0.239,0.0,0.511,0.0,0.0,0.0,0.0,0.0,0.0,0.0,0.0,0.251,0.0,0.0,0.0,0.0,0.0,0.0
uoft8_241025_Ag-0.25-Cd-0.5-Pd-0.25_pp0_rep3,uoft,8,241025,Ag-0.25-Cd-0.5-Pd-0.25,Ag-0.239-Cd-0.511-Pd-0.251,3,CO2R,200,3.68,45.177655945929,28.2244597249509,0.082013834,0.004214785,73.5004544184695,26.4995455815305,0.239,0.0,0.511,0.0,0.0,0.0,0.0,0.0,0.0,0.0,0.0,0.251,0.0,0.0,0.0,0.0,0.0,0.0
uoft8_241025_Ag-0.25-Cd-0.5-Pd-0.25_pp0_rep3,uoft,8,241025,Ag-0.25-Cd-0.5-Pd-0.25,Ag-0.239-Cd-0.511-Pd-0.251,3,CO2R,300,3.87,69.90876562,7.59332023575639,0.055409794,0.002669364,77.567579373455,22.4324206265451,0.239,0.0,0.511,0.0,0.0,0.0,0.0,0.0,0.0,0.0,0.0,0.251,0.0,0.0,0.0,0.0,0.0,0.0
uoft8_241025_Ag-0.333-Cd-0.667_pp0_rep1,uoft,8,241025,Ag-0.333-Cd-0.667,Ag-0.235-Cd-0.765,1,HER,50,2.9,0.0,0.0,0.0,0.0,0.0,0.0,0.235,0.0,0.765,0.0,0.0,0.0,0.0,0.0,0.0,0.0,0.0,0.0,0.0,0.0,0.0,0.0,0.0,0.0
uoft8_241025_Ag-0.333-Cd-0.667_pp0_rep1,uoft,8,241025,Ag-0.333-Cd-0.667,Ag-0.235-Cd-0.765,1,CO2R,50,2.95,26.6622025989244,40.6827111984283,0.052841128,0.006743657,67.4133958190256,32.5866041809745,0.235,0.0,0.765,0.0,0.0,0.0,0.0,0.0,0.0,0.0,0.0,0.0,0.0,0.0,0.0,0.0,0.0,0.0
uoft8_241025_Ag-0.333-Cd-0.667_pp0_rep1,uoft,8,241025,Ag-0.333-Cd-0.667,Ag-0.235-Cd-0.765,1,CO2R,100,3.21,21.0305718889284,43.9538310412574,0.039080418,0.004636264,65.0335568121278,34.9664431878722,0.235,0.0,0.765,0.0,0.0,0.0,0.0,0.0,0.0,0.0,0.0,0.0,0.0,0.0,0.0,0.0,0.0,0.0
uoft8_241025_Ag-0.333-Cd-0.667_pp0_rep1,uoft,8,241025,Ag-0.333-Cd-0.667,Ag-0.235-Cd-0.765,1,CO2R,150,3.45,24.2143589528971,34.6905697445973,0.041465607,0.004495771,58.9568215673331,41.0431784326669,0.235,0.0,0.765,0.0,0.0,0.0,0.0,0.0,0.0,0.0,0.0,0.0,0.0,0.0,0.0,0.0,0.0,0.0
uoft8_241025_Ag-0.333-Cd-0.667_pp0_rep1,uoft,8,241025,Ag-0.333-Cd-0.667,Ag-0.235-Cd-0.765,1,CO2R,200,3.63,54.27765803846070,12.9113457760314,0.083940334,0.004847003,67.2896541338909,32.7103458661092,0.235,0.0,0.765,0.0,0.0,0.0,0.0,0.0,0.0,0.0,0.0,0.0,0.0,0.0,0.0,0.0,0.0,0.0
uoft8_241025_Ag-0.333-Cd-0.667_pp0_rep1,uoft,8,241025,Ag-0.333-Cd-0.667,Ag-0.235-Cd-0.765,1,CO2R,300,3.78,71.1665864529494,5.26522593320236,0.062565363,0.00295035,76.5050719907413,23.4949280092587,0.235,0.0,0.765,0.0,0.0,0.0,0.0,0.0,0.0,0.0,0.0,0.0,0.0,0.0,0.0,0.0,0.0,0.0
uoft8_241025_Ag-0.333-Cd-0.667_pp0_rep2,uoft,8,241025,Ag-0.333-Cd-0.667,Ag-0.235-Cd-0.765,2,HER,50,2.85,0.0,0.0,0.0,0.0,0.0,0.0,0.235,0.0,0.765,0.0,0.0,0.0,0.0,0.0,0.0,0.0,0.0,0.0,0.0,0.0,0.0,0.0,0.0,0.0
uoft8_241025_Ag-0.333-Cd-0.667_pp0_rep2,uoft,8,241025,Ag-0.333-Cd-0.667,Ag-0.235-Cd-0.765,2,CO2R,50,2.95,17.9426227793007,43.909626719057,0.063849696,0.004214785,61.9311883808443,38.0688116191557,0.235,0.0,0.765,0.0,0.0,0.0,0.0,0.0,0.0,0.0,0.0,0.0,0.0,0.0,0.0,0.0,0.0,0.0
uoft8_241025_Ag-0.333-Cd-0.667_pp0_rep2,uoft,8,241025,Ag-0.333-Cd-0.667,Ag-0.235-Cd-0.765,2,CO2R,100,3.21,16.6575990290653,45.5820235756385,0.050088986,0.00295035,62.3005706,37.6994294,0.235,0.0,0.765,0.0,0.0,0.0,0.0,0.0,0.0,0.0,0.0,0.0,0.0,0.0,0.0,0.0,0.0,0.0
uoft8_241025_Ag-0.333-Cd-0.667_pp0_rep2,uoft,8,241025,Ag-0.333-Cd-0.667,Ag-0.235-Cd-0.765,2,CO2R,150,3.36,16.5816401263889,42.9420432220039,0.041098655,0.002809857,59.57352335,40.4264766482332,0.235,0.0,0.765,0.0,0.0,0.0,0.0,0.0,0.0,0.0,0.0,0.0,0.0,0.0,0.0,0.0,0.0,0.0
uoft8_241025_Ag-0.333-Cd-0.667_pp0_rep2,uoft,8,241025,Ag-0.333-Cd-0.667,Ag-0.235-Cd-0.765,2,CO2R,200,3.51,21.6614702128105,35.4002946954813,0.039630846,0.002318132,57.1091510866435,42.8908489133565,0.235,0.0,0.765,0.0,0.0,0.0,0.0,0.0,0.0,0.0,0.0,0.0,0.0,0.0,0.0,0.0,0.0,0.0
uoft8_241025_Ag-0.333-Cd-0.667_pp0_rep2,uoft,8,241025,Ag-0.333-Cd-0.667,Ag-0.235-Cd-0.765,2,CO2R,300,3.73,61.5650044989433,7.98870333988212,0.043300369,0.002247886,69.6051875844708,30.3948124155292,0.235,0.0,0.765,0.0,0.0,0.0,0.0,0.0,0.0,0.0,0.0,0.0,0.0,0.0,0.0,0.0,0.0,0.0
uoft8_241025_Ag-0.5-Cd-0.5_pp0_rep1,uoft,8,241025,Ag-0.5-Cd-0.5,Ag-0.484-Cd-0.516,1,HER,50,2.89,0.0,0.0,0.0,0.0,0.0,0.0,0.484,0.0,0.516,0.0,0.0,0.0,0.0,0.0,0.0,0.0,0.0,0.0,0.0,0.0,0.0,0.0,0.0,0.0
uoft8_241025_Ag-0.5-Cd-0.5_pp0_rep1,uoft,8,241025,Ag-0.5-Cd-0.5,Ag-0.484-Cd-0.516,1,CO2R,50,3.01,19.3048609512649,51.0117878192534,0.038529989,0.0,70.3620988328484,29.6379011671517,0.484,0.0,0.516,0.0,0.0,0.0,0.0,0.0,0.0,0.0,0.0,0.0,0.0,0.0,0.0,0.0,0.0,0.0
uoft8_241025_Ag-0.5-Cd-0.5_pp0_rep1,uoft,8,241025,Ag-0.5-Cd-0.5,Ag-0.484-Cd-0.516,1,CO2R,100,3.32,17.1880558287472,51.6011787819253,0.033576133,0.0,68.8282479444325,31.1717520555675,0.484,0.0,0.516,0.0,0.0,0.0,0.0,0.0,0.0,0.0,0.0,0.0,0.0,0.0,0.0,0.0,0.0,0.0
uoft8_241025_Ag-0.5-Cd-0.5_pp0_rep1,uoft,8,241025,Ag-0.5-Cd-0.5,Ag-0.484-Cd-0.516,1,CO2R,150,3.44,16.5979618740714,48.9882121807466,0.031557896,0.001685914,65.624031247004,34.375968752996,0.484,0.0,0.516,0.0,0.0,0.0,0.0,0.0,0.0,0.0,0.0,0.0,0.0,0.0,0.0,0.0,0.0,0.0
uoft8_241025_Ag-0.5-Cd-0.5_pp0_rep1,uoft,8,241025,Ag-0.5-Cd-0.5,Ag-0.484-Cd-0.516,1,CO2R,200,3.59,16.3038565360229,44.9115913555992,0.031649634,0.001685914,61.253232058231,38.746767941769,0.484,0.0,0.516,0.0,0.0,0.0,0.0,0.0,0.0,0.0,0.0,0.0,0.0,0.0,0.0,0.0,0.0,0.0
uoft8_241025_Ag-0.5-Cd-0.5_pp0_rep1,uoft,8,241025,Ag-0.5-Cd-0.5,Ag-0.484-Cd-0.516,1,CO2R,300,3.83,71.2588671,5.58693516699411,0.047887272,0.002388378,76.9025037,23.0974963,0.484,0.0,0.516,0.0,0.0,0.0,0.0,0.0,0.0,0.0,0.0,0.0,0.0,0.0,0.0,0.0,0.0,0.0
uoft8_241025_Ag-0.5-Cd-0.5_pp0_rep2,uoft,8,241025,Ag-0.5-Cd-0.5,Ag-0.484-Cd-0.516,2,HER,50,2.9,0.0,0.0,0.0,0.0,0.0,0.0,0.484,0.0,0.516,0.0,0.0,0.0,0.0,0.0,0.0,0.0,0.0,0.0,0.0,0.0,0.0,0.0,0.0,0.0
uoft8_241025_Ag-0.5-Cd-0.5_pp0_rep2,uoft,8,241025,Ag-0.5-Cd-0.5,Ag-0.484-Cd-0.516,2,CO2R,50,2.98,15.1352821779071,40.1817288801572,0.039630846,0.0,55.3635619772278,44.6364380227722,0.484,0.0,0.516,0.0,0.0,0.0,0.0,0.0,0.0,0.0,0.0,0.0,0.0,0.0,0.0,0.0,0.0,0.0
uoft8_241025_Ag-0.5-Cd-0.5_pp0_rep2,uoft,8,241025,Ag-0.5-Cd-0.5,Ag-0.484-Cd-0.516,2,CO2R,100,3.22,14.306639603256,42.229862475442,0.032475277,0.002107393,56.5765219483581,43.4234780516419,0.484,0.0,0.516,0.0,0.0,0.0,0.0,0.0,0.0,0.0,0.0,0.0,0.0,0.0,0.0,0.0,0.0,0.0
uoft8_241025_Ag-0.5-Cd-0.5_pp0_rep2,uoft,8,241025,Ag-0.5-Cd-0.5,Ag-0.484-Cd-0.516,2,CO2R,150,3.4,12.3057607399192,43.2514734774067,0.028255325,0.0019669,55.592069824709,44.407930175291,0.484,0.0,0.516,0.0,0.0,0.0,0.0,0.0,0.0,0.0,0.0,0.0,0.0,0.0,0.0,0.0,0.0,0.0
uoft8_241025_Ag-0.5-Cd-0.5_pp0_rep2,uoft,8,241025,Ag-0.5-Cd-0.5,Ag-0.484-Cd-0.516,2,CO2R,200,3.58,51.8039716252694,14.1490667976424,0.099627543,0.006954396,66.0766733997889,33.9233266002111,0.484,0.0,0.516,0.0,0.0,0.0,0.0,0.0,0.0,0.0,0.0,0.0,0.0,0.0,0.0,0.0,0.0,0.0
uoft8_241025_Ag-0.5-Cd-0.5_pp0_rep2,uoft,8,241025,Ag-0.5-Cd-0.5,Ag-0.484-Cd-0.516,2,CO2R,300,3.78,43.0008997886543,12.6203339882122,0.054125461,0.00295035,55.686877297298,44.313122702702,0.484,0.0,0.516,0.0,0.0,0.0,0.0,0.0,0.0,0.0,0.0,0.0,0.0,0.0,0.0,0.0,0.0,0.0
uoft8_241025_Ag-0.5-Cd-0.5_pp0_rep3,uoft,8,241025,Ag-0.5-Cd-0.5,Ag-0.484-Cd-0.516,3,HER,50,2.79,0.0,0.0,0.0,0.0,0.0,0.0,0.484,0.0,0.516,0.0,0.0,0.0,0.0,0.0,0.0,0.0,0.0,0.0,0.0,0.0,0.0,0.0,0.0,0.0
uoft8_241025_Ag-0.5-Cd-0.5_pp0_rep3,uoft,8,241025,Ag-0.5-Cd-0.5,Ag-0.484-Cd-0.516,3,CO2R,50,2.93,21.13415221,53.78192534,0.067152267,0.0,74.9931156402118,25.0068843597882,0.484,0.0,0.516,0.0,0.0,0.0,0.0,0.0,0.0,0.0,0.0,0.0,0.0,0.0,0.0,0.0,0.0,0.0
uoft8_241025_Ag-0.5-Cd-0.5_pp0_rep3,uoft,8,241025,Ag-0.5-Cd-0.5,Ag-0.484-Cd-0.516,3,CO2R,100,3.22,18.0801021155496,55.2922396856582,0.051189843,0.002528871,73.43396917,26.5660308297165,0.484,0.0,0.516,0.0,0.0,0.0,0.0,0.0,0.0,0.0,0.0,0.0,0.0,0.0,0.0,0.0,0.0,0.0
uoft8_241025_Ag-0.5-Cd-0.5_pp0_rep3,uoft,8,241025,Ag-0.5-Cd-0.5,Ag-0.484-Cd-0.516,3,CO2R,150,3.34,16.6209797233673,55.00982318,0.040731703,0.002247886,71.6790549311927,28.3209450688073,0.484,0.0,0.516,0.0,0.0,0.0,0.0,0.0,0.0,0.0,0.0,0.0,0.0,0.0,0.0,0.0,0.0,0.0
uoft8_241025_Ag-0.5-Cd-0.5_pp0_rep3,uoft,8,241025,Ag-0.5-Cd-0.5,Ag-0.484-Cd-0.516,3,CO2R,200,3.49,14.9507208771893,52.0358546168959,0.034401776,0.001896653,67.0270753965816,32.9729246034185,0.484,0.0,0.516,0.0,0.0,0.0,0.0,0.0,0.0,0.0,0.0,0.0,0.0,0.0,0.0,0.0,0.0,0.0
uoft8_241025_Ag-0.5-Cd-0.5_pp0_rep3,uoft,8,241025,Ag-0.5-Cd-0.5,Ag-0.484-Cd-0.516,3,CO2R,300,3.76,54.1241708342924,15.1326129666012,0.063482744,0.003793307,69.3336161433832,30.6663838566168,0.484,0.0,0.516,0.0,0.0,0.0,0.0,0.0,0.0,0.0,0.0,0.0,0.0,0.0,0.0,0.0,0.0,0.0
uoft8_241025_Ag-0.6-Cd-0.4_pp0_rep1,uoft,8,241025,Ag-0.6-Cd-0.4,Ag-0.566-Cd-0.434,1,HER,50,2.94,0.0,0.0,0.0,0.0,0.0,0.0,0.566,0.0,0.434,0.0,0.0,0.0,0.0,0.0,0.0,0.0,0.0,0.0,0.0,0.0,0.0,0.0,0.0,0.0
uoft8_241025_Ag-0.6-Cd-0.4_pp0_rep1,uoft,8,241025,Ag-0.6-Cd-0.4,Ag-0.566-Cd-0.434,1,CO2R,50,3.01,31.7884868902886,38.6051080550098,0.09027026,0.0059007,70.5055832153741,29.4944167846259,0.566,0.0,0.434,0.0,0.0,0.0,0.0,0.0,0.0,0.0,0.0,0.0,0.0,0.0,0.0,0.0,0.0,0.0
uoft8_241025_Ag-0.6-Cd-0.4_pp0_rep1,uoft,8,241025,Ag-0.6-Cd-0.4,Ag-0.566-Cd-0.434,1,CO2R,100,3.3,26.2315595639164,40.9626719056975,0.059996697,0.004214785,67.2688230622433,32.7311769377567,0.566,0.0,0.434,0.0,0.0,0.0,0.0,0.0,0.0,0.0,0.0,0.0,0.0,0.0,0.0,0.0,0.0,0.0
uoft8_241025_Ag-0.6-Cd-0.4_pp0_rep1,uoft,8,241025,Ag-0.6-Cd-0.4,Ag-0.566-Cd-0.434,1,CO2R,150,3.46,23.4371926593986,39.214145383104100,0.04990551,0.003371828,62.7125240356995,37.2874759643005,0.566,0.0,0.434,0.0,0.0,0.0,0.0,0.0,0.0,0.0,0.0,0.0,0.0,0.0,0.0,0.0,0.0,0.0
uoft8_241025_Ag-0.6-Cd-0.4_pp0_rep1,uoft,8,241025,Ag-0.6-Cd-0.4,Ag-0.566-Cd-0.434,1,CO2R,200,3.66,62.8381008181799,11.86886051,0.065500982,0.003371828,74.7857199577496,25.2142800422504,0.566,0.0,0.434,0.0,0.0,0.0,0.0,0.0,0.0,0.0,0.0,0.0,0.0,0.0,0.0,0.0,0.0,0.0
uoft8_241025_Ag-0.6-Cd-0.4_pp0_rep1,uoft,8,241025,Ag-0.6-Cd-0.4,Ag-0.566-Cd-0.434,1,CO2R,300,3.8,76.0677143275649,3.60019646365422,0.047153368,0.0019669,79.7224682591446,20.2775317408554,0.566,0.0,0.434,0.0,0.0,0.0,0.0,0.0,0.0,0.0,0.0,0.0,0.0,0.0,0.0,0.0,0.0,0.0
uoft8_241025_Ag-0.6-Cd-0.4_pp0_rep2,uoft,8,241025,Ag-0.6-Cd-0.4,Ag-0.566-Cd-0.434,2,HER,50,2.7,0.0,0.0,0.0,0.0,0.0,0.0,0.566,0.0,0.434,0.0,0.0,0.0,0.0,0.0,0.0,0.0,0.0,0.0,0.0,0.0,0.0,0.0,0.0,0.0
uoft8_241025_Ag-0.6-Cd-0.4_pp0_rep2,uoft,8,241025,Ag-0.6-Cd-0.4,Ag-0.566-Cd-0.434,2,CO2R,50,2.96,54.0915273389274,21.6895874263261,0.125497679026843,0.008429571,75.9427223078354,24.0572776921646,0.566,0.0,0.434,0.0,0.0,0.0,0.0,0.0,0.0,0.0,0.0,0.0,0.0,0.0,0.0,0.0,0.0,0.0
uoft8_241025_Ag-0.6-Cd-0.4_pp0_rep2,uoft,8,241025,Ag-0.6-Cd-0.4,Ag-0.566-Cd-0.434,2,CO2R,100,3.2,45.490594069765,24.0839882121808,0.086417261,0.006322178,69.6880819410472,30.3119180589528,0.566,0.0,0.434,0.0,0.0,0.0,0.0,0.0,0.0,0.0,0.0,0.0,0.0,0.0,0.0,0.0,0.0,0.0
uoft8_241025_Ag-0.6-Cd-0.4_pp0_rep2,uoft,8,241025,Ag-0.6-Cd-0.4,Ag-0.566-Cd-0.434,2,CO2R,150,3.36,42.2364979388562,24.4744597249509,0.071555694,0.005338728,66.805317032782,33.194682967218,0.566,0.0,0.434,0.0,0.0,0.0,0.0,0.0,0.0,0.0,0.0,0.0,0.0,0.0,0.0,0.0,0.0,0.0
uoft8_241025_Ag-0.6-Cd-0.4_pp0_rep2,uoft,8,241025,Ag-0.6-Cd-0.4,Ag-0.566-Cd-0.434,2,CO2R,200,3.51,45.3819916717236,21.9290275049116,0.072381337,0.0059007,67.408578559743,32.591421440257,0.566,0.0,0.434,0.0,0.0,0.0,0.0,0.0,0.0,0.0,0.0,0.0,0.0,0.0,0.0,0.0,0.0,0.0
uoft8_241025_Ag-0.6-Cd-0.4_pp0_rep2,uoft,8,241025,Ag-0.6-Cd-0.4,Ag-0.566-Cd-0.434,2,CO2R,300,3.69,68.7823557722489,5.23821218074656,0.037429132,0.002528871,74.0684346116516,25.9315653883485,0.566,0.0,0.434,0.0,0.0,0.0,0.0,0.0,0.0,0.0,0.0,0.0,0.0,0.0,0.0,0.0,0.0,0.0
uoft8_241025_Ag-0.6-Cd-0.4_pp0_rep3,uoft,8,241025,Ag-0.6-Cd-0.4,Ag-0.566-Cd-0.434,3,HER,50,2.89,0.0,0.0,0.0,0.0,0.0,0.0,0.566,0.0,0.434,0.0,0.0,0.0,0.0,0.0,0.0,0.0,0.0,0.0,0.0,0.0,0.0,0.0,0.0,0.0
uoft8_241025_Ag-0.6-Cd-0.4_pp0_rep3,uoft,8,241025,Ag-0.6-Cd-0.4,Ag-0.566-Cd-0.434,3,CO2R,50,2.99,17.1277909142271,59.130648330059,0.052841128,0.0,76.320177609211,23.679822390789,0.566,0.0,0.434,0.0,0.0,0.0,0.0,0.0,0.0,0.0,0.0,0.0,0.0,0.0,0.0,0.0,0.0,0.0
uoft8_241025_Ag-0.6-Cd-0.4_pp0_rep3,uoft,8,241025,Ag-0.6-Cd-0.4,Ag-0.566-Cd-0.434,3,CO2R,100,3.3,15.3951746217749,59.6684675834971,0.041282131,0.002107393,75.1134575114799,24.8865424885201,0.566,0.0,0.434,0.0,0.0,0.0,0.0,0.0,0.0,0.0,0.0,0.0,0.0,0.0,0.0,0.0,0.0,0.0
uoft8_241025_Ag-0.6-Cd-0.4_pp0_rep3,uoft,8,241025,Ag-0.6-Cd-0.4,Ag-0.566-Cd-0.434,3,CO2R,150,3.41,12.8071313482182,58.6198428290766,0.031190944,0.001685914,71.464464417203,28.5355355827971,0.566,0.0,0.434,0.0,0.0,0.0,0.0,0.0,0.0,0.0,0.0,0.0,0.0,0.0,0.0,0.0,0.0,0.0
uoft8_241025_Ag-0.6-Cd-0.4_pp0_rep3,uoft,8,241025,Ag-0.6-Cd-0.4,Ag-0.566-Cd-0.434,3,CO2R,200,3.55,50.443930611647,24.2018664047151,0.05559327,0.002739611,74.7105556792266,25.2894443207734,0.566,0.0,0.434,0.0,0.0,0.0,0.0,0.0,0.0,0.0,0.0,0.0,0.0,0.0,0.0,0.0,0.0,0.0
uoft8_241025_Ag-0.6-Cd-0.4_pp0_rep3,uoft,8,241025,Ag-0.6-Cd-0.4,Ag-0.566-Cd-0.434,3,CO2R,300,3.73,61.2006947205424,12.1660117878193,0.046419463,0.002528871,73.4240577887649,26.5759422112351,0.566,0.0,0.434,0.0,0.0,0.0,0.0,0.0,0.0,0.0,0.0,0.0,0.0,0.0,0.0,0.0,0.0,0.0
uoft8_241025_Ag-0.75-Cd-0.25_pp0_rep1,uoft,8,241025,Ag-0.75-Cd-0.25,Ag-0.681-Cd-0.319,1,HER,50,2.97,0.0,0.0,0.0,0.0,0.0,0.0,0.681,0.0,0.319,0.0,0.0,0.0,0.0,0.0,0.0,0.0,0.0,0.0,0.0,0.0,0.0,0.0,0.0,0.0
uoft8_241025_Ag-0.75-Cd-0.25_pp0_rep1,uoft,8,241025,Ag-0.75-Cd-0.25,Ag-0.681-Cd-0.319,1,CO2R,50,3.08,30.3710058800142,43.9980353634578,0.077059978,0.004214785,74.4641561535994,25.5358438464007,0.681,0.0,0.319,0.0,0.0,0.0,0.0,0.0,0.0,0.0,0.0,0.0,0.0,0.0,0.0,0.0,0.0,0.0
uoft8_241025_Ag-0.75-Cd-0.25_pp0_rep1,uoft,8,241025,Ag-0.75-Cd-0.25,Ag-0.681-Cd-0.319,1,CO2R,100,3.33,24.0111741195673,48.3374263261297,0.050639414,0.003371828,72.411014634389,27.588985365611,0.681,0.0,0.319,0.0,0.0,0.0,0.0,0.0,0.0,0.0,0.0,0.0,0.0,0.0,0.0,0.0,0.0,0.0
uoft8_241025_Ag-0.75-Cd-0.25_pp0_rep1,uoft,8,241025,Ag-0.75-Cd-0.25,Ag-0.681-Cd-0.319,1,CO2R,150,3.51,20.995208102283,47.4410609037328,0.039263894,0.002247886,68.4837122766048,31.5162877233952,0.681,0.0,0.319,0.0,0.0,0.0,0.0,0.0,0.0,0.0,0.0,0.0,0.0,0.0,0.0,0.0,0.0,0.0
uoft8_241025_Ag-0.75-Cd-0.25_pp0_rep1,uoft,8,241025,Ag-0.75-Cd-0.25,Ag-0.681-Cd-0.319,1,CO2R,200,3.66,37.1790579422043,31.2266699410609,0.048988129,0.00295035,68.463597853462,31.5364021465381,0.681,0.0,0.319,0.0,0.0,0.0,0.0,0.0,0.0,0.0,0.0,0.0,0.0,0.0,0.0,0.0,0.0,0.0
uoft8_241025_Ag-0.75-Cd-0.25_pp0_rep1,uoft,8,241025,Ag-0.75-Cd-0.25,Ag-0.681-Cd-0.319,1,CO2R,300,3.85,66.9524367532277,8.813850688,0.057611508,0.003090843,75.835063209831,24.164936790169,0.681,0.0,0.319,0.0,0.0,0.0,0.0,0.0,0.0,0.0,0.0,0.0,0.0,0.0,0.0,0.0,0.0,0.0
uoft8_241025_Ag-0.75-Cd-0.25_pp0_rep2,uoft,8,241025,Ag-0.75-Cd-0.25,Ag-0.681-Cd-0.319,2,HER,50,2.91,0.0,0.0,0.0,0.0,0.0,0.0,0.681,0.0,0.319,0.0,0.0,0.0,0.0,0.0,0.0,0.0,0.0,0.0,0.0,0.0,0.0,0.0,0.0,0.0
uoft8_241025_Ag-0.75-Cd-0.25_pp0_rep2,uoft,8,241025,Ag-0.75-Cd-0.25,Ag-0.681-Cd-0.319,2,CO2R,50,3.02,37.528719998326,39.7691552062868,0.091371117,0.005057743,77.4101213744286,22.5898786255714,0.681,0.0,0.319,0.0,0.0,0.0,0.0,0.0,0.0,0.0,0.0,0.0,0.0,0.0,0.0,0.0,0.0,0.0
uoft8_241025_Ag-0.75-Cd-0.25_pp0_rep2,uoft,8,241025,Ag-0.75-Cd-0.25,Ag-0.681-Cd-0.319,2,CO2R,100,3.26,30.8832576534349,44.5137524557957,0.074307836,0.004636264,75.48831148,24.5116885169982,0.681,0.0,0.319,0.0,0.0,0.0,0.0,0.0,0.0,0.0,0.0,0.0,0.0,0.0,0.0,0.0,0.0,0.0
uoft8_241025_Ag-0.75-Cd-0.25_pp0_rep2,uoft,8,241025,Ag-0.75-Cd-0.25,Ag-0.681-Cd-0.319,2,CO2R,150,3.44,25.0735524911591,45.7612966601179,0.056877603,0.003371828,70.903007237753,29.0969927622471,0.681,0.0,0.319,0.0,0.0,0.0,0.0,0.0,0.0,0.0,0.0,0.0,0.0,0.0,0.0,0.0,0.0,0.0
uoft8_241025_Ag-0.75-Cd-0.25_pp0_rep2,uoft,8,241025,Ag-0.75-Cd-0.25,Ag-0.681-Cd-0.319,2,CO2R,200,3.58,21.63949863,44.0790766208252,0.045960773,0.002739611,65.7734542703178,34.2265457296822,0.681,0.0,0.319,0.0,0.0,0.0,0.0,0.0,0.0,0.0,0.0,0.0,0.0,0.0,0.0,0.0,0.0,0.0
uoft8_241025_Ag-0.75-Cd-0.25_pp0_rep2,uoft,8,241025,Ag-0.75-Cd-0.25,Ag-0.681-Cd-0.319,2,CO2R,300,3.78,50.7399192282743,18.1458742632613,0.069353981,0.0039338,68.9704499634319,31.0295500365681,0.681,0.0,0.319,0.0,0.0,0.0,0.0,0.0,0.0,0.0,0.0,0.0,0.0,0.0,0.0,0.0,0.0,0.0
uoft8_241025_Ag-0.75-Cd-0.25_pp0_rep3,uoft,8,241025,Ag-0.75-Cd-0.25,Ag-0.681-Cd-0.319,3,HER,50,2.93,0.0,0.0,0.0,0.0,0.0,0.0,0.681,0.0,0.319,0.0,0.0,0.0,0.0,0.0,0.0,0.0,0.0,0.0,0.0,0.0,0.0,0.0,0.0,0.0
uoft8_241025_Ag-0.75-Cd-0.25_pp0_rep3,uoft,8,241025,Ag-0.75-Cd-0.25,Ag-0.681-Cd-0.319,3,CO2R,50,3.03,27.2158865010777,49.3467583497053,0.101278829,0.0059007,76.6856416891944,23.3143583108056,0.681,0.0,0.319,0.0,0.0,0.0,0.0,0.0,0.0,0.0,0.0,0.0,0.0,0.0,0.0,0.0,0.0,0.0
uoft8_241025_Ag-0.75-Cd-0.25_pp0_rep3,uoft,8,241025,Ag-0.75-Cd-0.25,Ag-0.681-Cd-0.319,3,CO2R,100,3.34,21.7022745820168,48.3374263261297,0.064950553,0.004214785,70.1197406474667,29.8802593525333,0.681,0.0,0.319,0.0,0.0,0.0,0.0,0.0,0.0,0.0,0.0,0.0,0.0,0.0,0.0,0.0,0.0,0.0
uoft8_241025_Ag-0.75-Cd-0.25_pp0_rep3,uoft,8,241025,Ag-0.75-Cd-0.25,Ag-0.681-Cd-0.319,3,CO2R,150,3.57,49.4000711460796,24.98526523,0.081463406,0.005338728,74.486637706852,25.513362293148,0.681,0.0,0.319,0.0,0.0,0.0,0.0,0.0,0.0,0.0,0.0,0.0,0.0,0.0,0.0,0.0,0.0,0.0
uoft8_241025_Ag-0.75-Cd-0.25_pp0_rep3,uoft,8,241025,Ag-0.75-Cd-0.25,Ag-0.681-Cd-0.319,3,CO2R,200,3.6,71.2146100567076,8.58668958742633,0.044584702,0.002318132,79.8536396782367,20.1463603217633,0.681,0.0,0.319,0.0,0.0,0.0,0.0,0.0,0.0,0.0,0.0,0.0,0.0,0.0,0.0,0.0,0.0,0.0
uoft8_241025_Ag-0.75-Cd-0.25_pp0_rep3,uoft,8,241025,Ag-0.75-Cd-0.25,Ag-0.681-Cd-0.319,3,CO2R,300,3.73,73.4495385967482,5.437131631,0.035227419,0.001826407,78.9276783806238,21.0723216193762,0.681,0.0,0.319,0.0,0.0,0.0,0.0,0.0,0.0,0.0,0.0,0.0,0.0,0.0,0.0,0.0,0.0,0.0
uoft8_241025_Au-0.25-Cd-0.5-Pd-0.25_pp0_rep1,uoft,8,241025,Au-0.25-Cd-0.5-Pd-0.25,Au-0.333-Cd-0.463-Pd-0.204,1,HER,50,2.66,0.0,0.0,0.0,0.0,0.0,0.0,0.0,0.333,0.463,0.0,0.0,0.0,0.0,0.0,0.0,0.0,0.0,0.204,0.0,0.0,0.0,0.0,0.0,0.0
uoft8_241025_Au-0.25-Cd-0.5-Pd-0.25_pp0_rep1,uoft,8,241025,Au-0.25-Cd-0.5-Pd-0.25,Au-0.333-Cd-0.463-Pd-0.204,1,CO2R,50,2.95,62.4281738475381,24.2681728880157,0.022017137,0.164376633229369,86.8827405054546,13.1172594945454,0.0,0.333,0.463,0.0,0.0,0.0,0.0,0.0,0.0,0.0,0.0,0.204,0.0,0.0,0.0,0.0,0.0,0.0
uoft8_241025_Au-0.25-Cd-0.5-Pd-0.25_pp0_rep1,uoft,8,241025,Au-0.25-Cd-0.5-Pd-0.25,Au-0.333-Cd-0.463-Pd-0.204,1,CO2R,100,3.24,55.0645546046161,28.4602161100197,0.030273563,0.045519683,83.6045182881242,16.3954817118758,0.0,0.333,0.463,0.0,0.0,0.0,0.0,0.0,0.0,0.0,0.0,0.204,0.0,0.0,0.0,0.0,0.0,0.0
uoft8_241025_Au-0.25-Cd-0.5-Pd-0.25_pp0_rep1,uoft,8,241025,Au-0.25-Cd-0.5-Pd-0.25,Au-0.333-Cd-0.463-Pd-0.204,1,CO2R,150,3.44,51.6348950595325,27.5343811394892,0.033025705,0.017140128,79.2237258864066,20.7762741135934,0.0,0.333,0.463,0.0,0.0,0.0,0.0,0.0,0.0,0.0,0.0,0.204,0.0,0.0,0.0,0.0,0.0,0.0
uoft8_241025_Au-0.25-Cd-0.5-Pd-0.25_pp0_rep1,uoft,8,241025,Au-0.25-Cd-0.5-Pd-0.25,Au-0.333-Cd-0.463-Pd-0.204,1,CO2R,200,3.62,52.0139571868003,22.8352161100196,0.036878704,0.003582568,74.8948246232581,25.1051753767419,0.0,0.333,0.463,0.0,0.0,0.0,0.0,0.0,0.0,0.0,0.0,0.204,0.0,0.0,0.0,0.0,0.0,0.0
uoft8_241025_Au-0.25-Cd-0.5-Pd-0.25_pp0_rep1,uoft,8,241025,Au-0.25-Cd-0.5-Pd-0.25,Au-0.333-Cd-0.463-Pd-0.204,1,CO2R,300,3.79,72.7309631923665,6.42927308447937,0.040548227,0.002809857,79.2091963245099,20.7908036754901,0.0,0.333,0.463,0.0,0.0,0.0,0.0,0.0,0.0,0.0,0.0,0.204,0.0,0.0,0.0,0.0,0.0,0.0
uoft8_241025_Au-0.25-Cd-0.5-Pd-0.25_pp0_rep2,uoft,8,241025,Au-0.25-Cd-0.5-Pd-0.25,Au-0.333-Cd-0.463-Pd-0.204,2,HER,50,2.62,0.0,0.0,0.0,0.0,0.0,0.0,0.0,0.333,0.463,0.0,0.0,0.0,0.0,0.0,0.0,0.0,0.0,0.204,0.0,0.0,0.0,0.0,0.0,0.0
uoft8_241025_Au-0.25-Cd-0.5-Pd-0.25_pp0_rep2,uoft,8,241025,Au-0.25-Cd-0.5-Pd-0.25,Au-0.333-Cd-0.463-Pd-0.204,2,CO2R,50,2.91,61.559354663207,24.2976424361493,0.025319707,0.0,85.8872597159249,14.1127402840751,0.0,0.333,0.463,0.0,0.0,0.0,0.0,0.0,0.0,0.0,0.0,0.204,0.0,0.0,0.0,0.0,0.0,0.0
uoft8_241025_Au-0.25-Cd-0.5-Pd-0.25_pp0_rep2,uoft,8,241025,Au-0.25-Cd-0.5-Pd-0.25,Au-0.333-Cd-0.463-Pd-0.204,2,CO2R,100,3.21,53.7092217874406,30.4125736738703,0.038529989,0.002107393,84.1683643344954,15.8316356655046,0.0,0.333,0.463,0.0,0.0,0.0,0.0,0.0,0.0,0.0,0.0,0.204,0.0,0.0,0.0,0.0,0.0,0.0
uoft8_241025_Au-0.25-Cd-0.5-Pd-0.25_pp0_rep2,uoft,8,241025,Au-0.25-Cd-0.5-Pd-0.25,Au-0.333-Cd-0.463-Pd-0.204,2,CO2R,150,3.41,49.1962585532236,30.7220039292731,0.040731703,0.002247886,79.9658554530247,20.0341445469753,0.0,0.333,0.463,0.0,0.0,0.0,0.0,0.0,0.0,0.0,0.0,0.204,0.0,0.0,0.0,0.0,0.0,0.0
uoft8_241025_Au-0.25-Cd-0.5-Pd-0.25_pp0_rep2,uoft,8,241025,Au-0.25-Cd-0.5-Pd-0.25,Au-0.333-Cd-0.463-Pd-0.204,2,CO2R,200,3.57,47.1303019523321,28.125,0.040731703,0.002318132,75.3037889875174,24.6962110124826,0.0,0.333,0.463,0.0,0.0,0.0,0.0,0.0,0.0,0.0,0.0,0.204,0.0,0.0,0.0,0.0,0.0,0.0
uoft8_241025_Au-0.25-Cd-0.5-Pd-0.25_pp0_rep2,uoft,8,241025,Au-0.25-Cd-0.5-Pd-0.25,Au-0.333-Cd-0.463-Pd-0.204,2,CO2R,300,3.77,73.0136642323547,6.61836935166994,0.040548227,0.002669364,79.6810179024864,20.3189820975136,0.0,0.333,0.463,0.0,0.0,0.0,0.0,0.0,0.0,0.0,0.0,0.204,0.0,0.0,0.0,0.0,0.0,0.0
uoft8_241025_Au-0.25-Cd-0.5-Pd-0.25_pp0_rep3,uoft,8,241025,Au-0.25-Cd-0.5-Pd-0.25,Au-0.333-Cd-0.463-Pd-0.204,3,HER,50,2.72,0.0,0.0,0.0,0.0,0.0,0.0,0.0,0.333,0.463,0.0,0.0,0.0,0.0,0.0,0.0,0.0,0.0,0.204,0.0,0.0,0.0,0.0,0.0,0.0
uoft8_241025_Au-0.25-Cd-0.5-Pd-0.25_pp0_rep3,uoft,8,241025,Au-0.25-Cd-0.5-Pd-0.25,Au-0.333-Cd-0.463-Pd-0.204,3,CO2R,50,3.0,60.110485676620100,25.4764243614931,0.033025705,0.0,85.62487865,14.37512135,0.0,0.333,0.463,0.0,0.0,0.0,0.0,0.0,0.0,0.0,0.0,0.204,0.0,0.0,0.0,0.0,0.0,0.0
uoft8_241025_Au-0.25-Cd-0.5-Pd-0.25_pp0_rep3,uoft,8,241025,Au-0.25-Cd-0.5-Pd-0.25,Au-0.333-Cd-0.463-Pd-0.204,3,CO2R,100,3.37,45.515704450815,34.1478388998035,0.038529989,0.002107393,79.7091236419237,20.2908763580763,0.0,0.333,0.463,0.0,0.0,0.0,0.0,0.0,0.0,0.0,0.0,0.204,0.0,0.0,0.0,0.0,0.0,0.0
uoft8_241025_Au-0.25-Cd-0.5-Pd-0.25_pp0_rep3,uoft,8,241025,Au-0.25-Cd-0.5-Pd-0.25,Au-0.333-Cd-0.463-Pd-0.204,3,CO2R,150,3.51,37.8698026742556,35.0687622789784,0.038163037,0.0019669,72.98396733,27.0160326732946,0.0,0.333,0.463,0.0,0.0,0.0,0.0,0.0,0.0,0.0,0.0,0.204,0.0,0.0,0.0,0.0,0.0,0.0
uoft8_241025_Au-0.25-Cd-0.5-Pd-0.25_pp0_rep3,uoft,8,241025,Au-0.25-Cd-0.5-Pd-0.25,Au-0.333-Cd-0.463-Pd-0.204,3,CO2R,200,3.68,40.0438385402499,30.7809430255403,0.040731703,0.002318132,70.8730214555056,29.1269785444945,0.0,0.333,0.463,0.0,0.0,0.0,0.0,0.0,0.0,0.0,0.0,0.204,0.0,0.0,0.0,0.0,0.0,0.0
uoft8_241025_Au-0.25-Cd-0.5-Pd-0.25_pp0_rep3,uoft,8,241025,Au-0.25-Cd-0.5-Pd-0.25,Au-0.333-Cd-0.463-Pd-0.204,3,CO2R,300,3.84,68.6394358534391,6.92534381139489,0.04513513,0.002388378,75.6187289556573,24.3812710443428,0.0,0.333,0.463,0.0,0.0,0.0,0.0,0.0,0.0,0.0,0.0,0.204,0.0,0.0,0.0,0.0,0.0,0.0
uoft8_241025_Au-0.333-Pd-0.667_pp0_rep1,uoft,8,241025,Au-0.333-Pd-0.667,Au-0.262-Pd-0.738,1,HER,50,2.38,0.0,0.0,0.0,0.0,0.0,0.0,0.0,0.262,0.0,0.0,0.0,0.0,0.0,0.0,0.0,0.0,0.0,0.738,0.0,0.0,0.0,0.0,0.0,0.0
uoft8_241025_Au-0.333-Pd-0.667_pp0_rep1,uoft,8,241025,Au-0.333-Pd-0.667,Au-0.262-Pd-0.738,1,CO2R,50,2.97,77.2859863148423,11.9351669941061,0.017613709,0.0,89.2427213458027,10.7572786541973,0.0,0.262,0.0,0.0,0.0,0.0,0.0,0.0,0.0,0.0,0.0,0.738,0.0,0.0,0.0,0.0,0.0,0.0
uoft8_241025_Au-0.333-Pd-0.667_pp0_rep1,uoft,8,241025,Au-0.333-Pd-0.667,Au-0.262-Pd-0.738,1,CO2R,100,3.36,79.1466655506497,9.45235756385069,0.028071849,0.001685914,88.6327352054606,11.3672647945394,0.0,0.262,0.0,0.0,0.0,0.0,0.0,0.0,0.0,0.0,0.0,0.738,0.0,0.0,0.0,0.0,0.0,0.0
uoft8_241025_Au-0.333-Pd-0.667_pp0_rep1,uoft,8,241025,Au-0.333-Pd-0.667,Au-0.262-Pd-0.738,1,CO2R,150,3.51,81.4517985310427,6.37524557956778,0.04513513,0.003090843,87.8812015747387,12.1187984252613,0.0,0.262,0.0,0.0,0.0,0.0,0.0,0.0,0.0,0.0,0.0,0.738,0.0,0.0,0.0,0.0,0.0,0.0
uoft8_241025_Au-0.333-Pd-0.667_pp0_rep1,uoft,8,241025,Au-0.333-Pd-0.667,Au-0.262-Pd-0.738,1,CO2R,200,3.67,83.5802172047961,3.7242141453831,0.050639414,0.003793307,87.3650427081896,12.6349572918104,0.0,0.262,0.0,0.0,0.0,0.0,0.0,0.0,0.0,0.0,0.0,0.738,0.0,0.0,0.0,0.0,0.0,0.0
uoft8_241025_Au-0.333-Pd-0.667_pp0_rep1,uoft,8,241025,Au-0.333-Pd-0.667,Au-0.262-Pd-0.738,1,CO2R,300,3.78,80.8531251961749,3.7401768172888,0.051740271,0.004214785,84.6563419069104,15.3436580930896,0.0,0.262,0.0,0.0,0.0,0.0,0.0,0.0,0.0,0.0,0.0,0.738,0.0,0.0,0.0,0.0,0.0,0.0
uoft8_241025_Au-0.333-Pd-0.667_pp0_rep2,uoft,8,241025,Au-0.333-Pd-0.667,Au-0.262-Pd-0.738,2,HER,50,2.37,0.0,0.0,0.0,0.0,0.0,0.0,0.0,0.262,0.0,0.0,0.0,0.0,0.0,0.0,0.0,0.0,0.0,0.738,0.0,0.0,0.0,0.0,0.0,0.0
uoft8_241025_Au-0.333-Pd-0.667_pp0_rep2,uoft,8,241025,Au-0.333-Pd-0.667,Au-0.262-Pd-0.738,2,CO2R,50,2.96,67.341019899977,14.8821218074656,0.012109425,0.0,82.2382168782497,17.7617831217503,0.0,0.262,0.0,0.0,0.0,0.0,0.0,0.0,0.0,0.0,0.0,0.738,0.0,0.0,0.0,0.0,0.0,0.0
uoft8_241025_Au-0.333-Pd-0.667_pp0_rep2,uoft,8,241025,Au-0.333-Pd-0.667,Au-0.262-Pd-0.738,2,CO2R,100,3.31,69.7943041285652,11.286836935167,0.023668422,0.0,81.1087638131711,18.8912361868289,0.0,0.262,0.0,0.0,0.0,0.0,0.0,0.0,0.0,0.0,0.0,0.738,0.0,0.0,0.0,0.0,0.0,0.0
uoft8_241025_Au-0.333-Pd-0.667_pp0_rep2,uoft,8,241025,Au-0.333-Pd-0.667,Au-0.262-Pd-0.738,2,CO2R,150,3.52,72.9569566218167,8.7770137524558,0.035227419,0.0019669,81.776107602228,18.223892397772,0.0,0.262,0.0,0.0,0.0,0.0,0.0,0.0,0.0,0.0,0.0,0.738,0.0,0.0,0.0,0.0,0.0,0.0
uoft8_241025_Au-0.333-Pd-0.667_pp0_rep2,uoft,8,241025,Au-0.333-Pd-0.667,Au-0.262-Pd-0.738,2,CO2R,200,3.69,76.3449747849924,4.23256385068762,0.043208631,0.00295035,80.62962911,19.3703708924995,0.0,0.262,0.0,0.0,0.0,0.0,0.0,0.0,0.0,0.0,0.0,0.738,0.0,0.0,0.0,0.0,0.0,0.0
uoft8_241025_Au-0.333-Pd-0.667_pp0_rep2,uoft,8,241025,Au-0.333-Pd-0.667,Au-0.262-Pd-0.738,2,CO2R,300,3.84,75.910146686476,2.01375245579568,0.031007467,0.002107393,77.9611330936479,22.0388669063521,0.0,0.262,0.0,0.0,0.0,0.0,0.0,0.0,0.0,0.0,0.0,0.738,0.0,0.0,0.0,0.0,0.0,0.0
uoft8_241025_Au-0.333-Pd-0.667_pp0_rep3,uoft,8,241025,Au-0.333-Pd-0.667,Au-0.262-Pd-0.738,3,HER,50,2.45,0.0,0.0,0.0,0.0,0.0,0.0,0.0,0.262,0.0,0.0,0.0,0.0,0.0,0.0,0.0,0.0,0.0,0.738,0.0,0.0,0.0,0.0,0.0,0.0
uoft8_241025_Au-0.333-Pd-0.667_pp0_rep3,uoft,8,241025,Au-0.333-Pd-0.667,Au-0.262-Pd-0.738,3,CO2R,50,2.96,67.0108183891691,15.5451866404715,0.04183256,0.0,82.603769080592,17.3962309194081,0.0,0.262,0.0,0.0,0.0,0.0,0.0,0.0,0.0,0.0,0.0,0.738,0.0,0.0,0.0,0.0,0.0,0.0
uoft8_241025_Au-0.333-Pd-0.667_pp0_rep3,uoft,8,241025,Au-0.333-Pd-0.667,Au-0.262-Pd-0.738,3,CO2R,100,3.28,71.5526585615937,11.7657170923379,0.050088986,0.002528871,83.3779135842945,16.6220864157055,0.0,0.262,0.0,0.0,0.0,0.0,0.0,0.0,0.0,0.0,0.0,0.738,0.0,0.0,0.0,0.0,0.0,0.0
uoft8_241025_Au-0.333-Pd-0.667_pp0_rep3,uoft,8,241025,Au-0.333-Pd-0.667,Au-0.262-Pd-0.738,3,CO2R,150,3.55,77.4148862708992,6.50785854616896,0.057611508,0.003371828,83.9913072808068,16.0086927191933,0.0,0.262,0.0,0.0,0.0,0.0,0.0,0.0,0.0,0.0,0.0,0.738,0.0,0.0,0.0,0.0,0.0,0.0
uoft8_241025_Au-0.333-Pd-0.667_pp0_rep3,uoft,8,241025,Au-0.333-Pd-0.667,Au-0.262-Pd-0.738,3,CO2R,200,3.57,76.5982757538346,2.72961689587426,0.035777847,0.002107393,79.3704736534602,20.6295263465398,0.0,0.262,0.0,0.0,0.0,0.0,0.0,0.0,0.0,0.0,0.0,0.738,0.0,0.0,0.0,0.0,0.0,0.0
uoft8_241025_Au-0.333-Pd-0.667_pp0_rep3,uoft,8,241025,Au-0.333-Pd-0.667,Au-0.262-Pd-0.738,3,CO2R,300,3.66,75.7875243256816,1.2671905697446,0.017063281,0.00098345,77.0749035536941,22.9250964463059,0.0,0.262,0.0,0.0,0.0,0.0,0.0,0.0,0.0,0.0,0.0,0.738,0.0,0.0,0.0,0.0,0.0,0.0
uoft8_241025_Au-0.5-Cd-0.25-Cu-0.25_pp0_rep1,uoft,8,241025,Au-0.5-Cd-0.25-Cu-0.25,Au-0.499-Cd-0.217-Cu-0.284,1,HER,50,2.74,0.0,0.0,0.0,0.0,0.0,0.0,0.0,0.499,0.217,0.284,0.0,0.0,0.0,0.0,0.0,0.0,0.0,0.0,0.0,0.0,0.0,0.0,0.0,0.0
uoft8_241025_Au-0.5-Cd-0.25-Cu-0.25_pp0_rep1,uoft,8,241025,Au-0.5-Cd-0.25-Cu-0.25,Au-0.499-Cd-0.217-Cu-0.284,1,CO2R,50,2.92,61.4137144531168,24.5333988212181,0.083665119,0.005057743,86.052642028195,13.947357971805,0.0,0.499,0.217,0.284,0.0,0.0,0.0,0.0,0.0,0.0,0.0,0.0,0.0,0.0,0.0,0.0,0.0,0.0
uoft8_241025_Au-0.5-Cd-0.25-Cu-0.25_pp0_rep1,uoft,8,241025,Au-0.5-Cd-0.25-Cu-0.25,Au-0.499-Cd-0.217-Cu-0.284,1,CO2R,100,3.2,57.6986335767645,27.0530451866405,0.066601838,0.004214785,84.8363355336135,15.1636644663866,0.0,0.499,0.217,0.284,0.0,0.0,0.0,0.0,0.0,0.0,0.0,0.0,0.0,0.0,0.0,0.0,0.0,0.0
uoft8_241025_Au-0.5-Cd-0.25-Cu-0.25_pp0_rep1,uoft,8,241025,Au-0.5-Cd-0.25-Cu-0.25,Au-0.499-Cd-0.217-Cu-0.284,1,CO2R,150,3.44,60.531921571909900,21.6552062868369,0.069720933,0.004776757,82.2790904949368,17.7209095050632,0.0,0.499,0.217,0.284,0.0,0.0,0.0,0.0,0.0,0.0,0.0,0.0,0.0,0.0,0.0,0.0,0.0,0.0
uoft8_241025_Au-0.5-Cd-0.25-Cu-0.25_pp0_rep1,uoft,8,241025,Au-0.5-Cd-0.25-Cu-0.25,Au-0.499-Cd-0.217-Cu-0.284,1,CO2R,200,3.54,73.04044864,10.5058939096267,0.044859916,0.002739611,83.60358075,16.3964192517203,0.0,0.499,0.217,0.284,0.0,0.0,0.0,0.0,0.0,0.0,0.0,0.0,0.0,0.0,0.0,0.0,0.0,0.0
uoft8_241025_Au-0.5-Cd-0.25-Cu-0.25_pp0_rep1,uoft,8,241025,Au-0.5-Cd-0.25-Cu-0.25,Au-0.499-Cd-0.217-Cu-0.284,1,CO2R,300,3.59,76.10328737,5.314341847,0.027521421,0.001545421,81.45196849,18.548031506989,0.0,0.499,0.217,0.284,0.0,0.0,0.0,0.0,0.0,0.0,0.0,0.0,0.0,0.0,0.0,0.0,0.0,0.0
uoft8_241025_Au-0.5-Cd-0.25-Cu-0.25_pp0_rep2,uoft,8,241025,Au-0.5-Cd-0.25-Cu-0.25,Au-0.499-Cd-0.217-Cu-0.284,2,HER,50,2.94,0.0,0.0,0.0,0.0,0.0,0.0,0.0,0.499,0.217,0.284,0.0,0.0,0.0,0.0,0.0,0.0,0.0,0.0,0.0,0.0,0.0,0.0,0.0,0.0
uoft8_241025_Au-0.5-Cd-0.25-Cu-0.25_pp0_rep2,uoft,8,241025,Au-0.5-Cd-0.25-Cu-0.25,Au-0.499-Cd-0.217-Cu-0.284,2,CO2R,50,3.05,25.8900583816359,39.4744597249509,0.063849696,0.005057743,65.4462771099256,34.5537228900745,0.0,0.499,0.217,0.284,0.0,0.0,0.0,0.0,0.0,0.0,0.0,0.0,0.0,0.0,0.0,0.0,0.0,0.0
uoft8_241025_Au-0.5-Cd-0.25-Cu-0.25_pp0_rep2,uoft,8,241025,Au-0.5-Cd-0.25-Cu-0.25,Au-0.499-Cd-0.217-Cu-0.284,2,CO2R,100,3.31,19.2037916675386,42.4950884086444,0.050088986,0.003371828,61.7612381273979,38.2387618726021,0.0,0.499,0.217,0.284,0.0,0.0,0.0,0.0,0.0,0.0,0.0,0.0,0.0,0.0,0.0,0.0,0.0,0.0
uoft8_241025_Au-0.5-Cd-0.25-Cu-0.25_pp0_rep2,uoft,8,241025,Au-0.5-Cd-0.25-Cu-0.25,Au-0.499-Cd-0.217-Cu-0.284,2,CO2R,150,3.55,29.51808994,30.0589390962672,0.050272462,0.003371828,59.6389115060497,40.3610884939503,0.0,0.499,0.217,0.284,0.0,0.0,0.0,0.0,0.0,0.0,0.0,0.0,0.0,0.0,0.0,0.0,0.0,0.0
uoft8_241025_Au-0.5-Cd-0.25-Cu-0.25_pp0_rep2,uoft,8,241025,Au-0.5-Cd-0.25-Cu-0.25,Au-0.499-Cd-0.217-Cu-0.284,2,CO2R,200,3.68,42.87126745,19.3541257367387,0.052565914,0.003793307,62.2921325136784,37.7078674863216,0.0,0.499,0.217,0.284,0.0,0.0,0.0,0.0,0.0,0.0,0.0,0.0,0.0,0.0,0.0,0.0,0.0,0.0
uoft8_241025_Au-0.5-Cd-0.25-Cu-0.25_pp0_rep2,uoft,8,241025,Au-0.5-Cd-0.25-Cu-0.25,Au-0.499-Cd-0.217-Cu-0.284,2,CO2R,300,3.79,55.3217267572035,11.5839882121807,0.03375961,0.002107393,66.9475134629566,33.0524865370435,0.0,0.499,0.217,0.284,0.0,0.0,0.0,0.0,0.0,0.0,0.0,0.0,0.0,0.0,0.0,0.0,0.0,0.0
uoft8_241025_Au-0.5-Cd-0.25-Cu-0.25_pp0_rep3,uoft,8,241025,Au-0.5-Cd-0.25-Cu-0.25,Au-0.499-Cd-0.217-Cu-0.284,3,HER,50,2.75,0.0,0.0,0.0,0.0,0.0,0.0,0.0,0.499,0.217,0.284,0.0,0.0,0.0,0.0,0.0,0.0,0.0,0.0,0.0,0.0,0.0,0.0,0.0,0.0
uoft8_241025_Au-0.5-Cd-0.25-Cu-0.25_pp0_rep3,uoft,8,241025,Au-0.5-Cd-0.25-Cu-0.25,Au-0.499-Cd-0.217-Cu-0.284,3,CO2R,50,2.97,62.8035740442361,24.8428290766208,0.133203676861824,0.007586614,87.81091938,12.1890806233368,0.0,0.499,0.217,0.284,0.0,0.0,0.0,0.0,0.0,0.0,0.0,0.0,0.0,0.0,0.0,0.0,0.0,0.0
uoft8_241025_Au-0.5-Cd-0.25-Cu-0.25_pp0_rep3,uoft,8,241025,Au-0.5-Cd-0.25-Cu-0.25,Au-0.499-Cd-0.217-Cu-0.284,3,CO2R,100,3.34,54.2999435016426,30.1547151277014,0.097976258,0.0059007,84.5797900975909,15.4202099024091,0.0,0.499,0.217,0.284,0.0,0.0,0.0,0.0,0.0,0.0,0.0,0.0,0.0,0.0,0.0,0.0,0.0,0.0
uoft8_241025_Au-0.5-Cd-0.25-Cu-0.25_pp0_rep3,uoft,8,241025,Au-0.5-Cd-0.25-Cu-0.25,Au-0.499-Cd-0.217-Cu-0.284,3,CO2R,150,3.48,51.97053715,30.2996070726916,0.074491312,0.004495771,82.366266728404,17.633733271596,0.0,0.499,0.217,0.284,0.0,0.0,0.0,0.0,0.0,0.0,0.0,0.0,0.0,0.0,0.0,0.0,0.0,0.0
uoft8_241025_Au-0.5-Cd-0.25-Cu-0.25_pp0_rep3,uoft,8,241025,Au-0.5-Cd-0.25-Cu-0.25,Au-0.499-Cd-0.217-Cu-0.284,3,CO2R,200,3.64,62.6485174412522,17.2875736738703,0.067702695,0.004214785,80.0240730513929,19.9759269486071,0.0,0.499,0.217,0.284,0.0,0.0,0.0,0.0,0.0,0.0,0.0,0.0,0.0,0.0,0.0,0.0,0.0,0.0
uoft8_241025_Au-0.5-Cd-0.25-Cu-0.25_pp0_rep3,uoft,8,241025,Au-0.5-Cd-0.25-Cu-0.25,Au-0.499-Cd-0.217-Cu-0.284,3,CO2R,300,3.76,76.19703279,5.189096267,0.031924848,0.001685914,81.4263303653856,18.5736696346144,0.0,0.499,0.217,0.284,0.0,0.0,0.0,0.0,0.0,0.0,0.0,0.0,0.0,0.0,0.0,0.0,0.0,0.0
uoft8_241025_Au-0.5-Cd-0.25-Pd-0.25_pp0_rep1,uoft,8,241025,Au-0.5-Cd-0.25-Pd-0.25,Au-0.577-Cd-0.199-Pd-0.224,1,HER,50,2.71,0.0,0.0,0.0,0.0,0.0,0.0,0.0,0.577,0.199,0.0,0.0,0.0,0.0,0.0,0.0,0.0,0.0,0.224,0.0,0.0,0.0,0.0,0.0,0.0
uoft8_241025_Au-0.5-Cd-0.25-Pd-0.25_pp0_rep1,uoft,8,241025,Au-0.5-Cd-0.25-Pd-0.25,Au-0.577-Cd-0.199-Pd-0.224,1,CO2R,50,2.98,63.9134528866476,18.5805500982318,0.047336844,0.0,82.54924848,17.4507515162428,0.0,0.577,0.199,0.0,0.0,0.0,0.0,0.0,0.0,0.0,0.0,0.224,0.0,0.0,0.0,0.0,0.0,0.0
uoft8_241025_Au-0.5-Cd-0.25-Pd-0.25_pp0_rep1,uoft,8,241025,Au-0.5-Cd-0.25-Pd-0.25,Au-0.577-Cd-0.199-Pd-0.224,1,CO2R,100,3.27,54.5453974764067,26.0363457760314,0.082564263,0.006322178,80.68298697,19.31701303,0.0,0.577,0.199,0.0,0.0,0.0,0.0,0.0,0.0,0.0,0.0,0.224,0.0,0.0,0.0,0.0,0.0,0.0
uoft8_241025_Au-0.5-Cd-0.25-Pd-0.25_pp0_rep1,uoft,8,241025,Au-0.5-Cd-0.25-Pd-0.25,Au-0.577-Cd-0.199-Pd-0.224,1,CO2R,150,3.46,52.0119692816339,24.2485265225933,0.084399024,0.007024642,76.3664186714761,23.6335813285239,0.0,0.577,0.199,0.0,0.0,0.0,0.0,0.0,0.0,0.0,0.0,0.224,0.0,0.0,0.0,0.0,0.0,0.0
uoft8_241025_Au-0.5-Cd-0.25-Pd-0.25_pp0_rep1,uoft,8,241025,Au-0.5-Cd-0.25-Pd-0.25,Au-0.577-Cd-0.199-Pd-0.224,1,CO2R,200,3.55,75.9071125154324,6.44646365422397,0.053941985,0.003582568,82.41975081,17.58024919,0.0,0.577,0.199,0.0,0.0,0.0,0.0,0.0,0.0,0.0,0.0,0.224,0.0,0.0,0.0,0.0,0.0,0.0
uoft8_241025_Au-0.5-Cd-0.25-Pd-0.25_pp0_rep1,uoft,8,241025,Au-0.5-Cd-0.25-Pd-0.25,Au-0.577-Cd-0.199-Pd-0.224,1,CO2R,300,3.64,77.4567369059826,2.59086444007859,0.028255325,0.001545421,80.0806973657251,19.9193026342749,0.0,0.577,0.199,0.0,0.0,0.0,0.0,0.0,0.0,0.0,0.0,0.224,0.0,0.0,0.0,0.0,0.0,0.0
uoft8_241025_Au-0.5-Cd-0.25-Pd-0.25_pp0_rep2,uoft,8,241025,Au-0.5-Cd-0.25-Pd-0.25,Au-0.577-Cd-0.199-Pd-0.224,2,HER,50,2.76,0.0,0.0,0.0,0.0,0.0,0.0,0.0,0.577,0.199,0.0,0.0,0.0,0.0,0.0,0.0,0.0,0.0,0.224,0.0,0.0,0.0,0.0,0.0,0.0
uoft8_241025_Au-0.5-Cd-0.25-Pd-0.25_pp0_rep2,uoft,8,241025,Au-0.5-Cd-0.25-Pd-0.25,Au-0.577-Cd-0.199-Pd-0.224,2,CO2R,50,2.96,64.0879700349453,20.03929273,0.056143699,0.0,84.1913151193364,15.8086848806636,0.0,0.577,0.199,0.0,0.0,0.0,0.0,0.0,0.0,0.0,0.0,0.224,0.0,0.0,0.0,0.0,0.0,0.0
uoft8_241025_Au-0.5-Cd-0.25-Pd-0.25_pp0_rep2,uoft,8,241025,Au-0.5-Cd-0.25-Pd-0.25,Au-0.577-Cd-0.199-Pd-0.224,2,CO2R,100,3.23,60.7715164577622,19.8256385068762,0.060547126,0.003371828,80.6694768648327,19.3305231351673,0.0,0.577,0.199,0.0,0.0,0.0,0.0,0.0,0.0,0.0,0.0,0.224,0.0,0.0,0.0,0.0,0.0,0.0
