Repository: Jehadabed/ocx24-dashboard

# OCx24 Dashboard

An interactive web dashboard for exploring and analyzing  data from OCx24 experiments, featuring HER (Hydrogen Evolution Reaction) and CO2RR (CO2 Reduction Reaction) performance data, as well as XRD (X-ray Diffraction) data.

This project is part of the OCx24 research: https://ai.meta.com/blog/open-catalyst-simulations-experiments/.

## Features

- **Interactive Data Filtering**: Filter data by source, batch, reaction type, element count, and voltage/current density ranges
- **Data Aggregation**: Average data across multiple replicates with statistical analysis
- **Interactive Plots**: Dedicated plotting interfaces for HER and CO2RR performance visualization

File: Data/ExpDataDump_250923.csv (part 8 of 25)
sample id,source,batch number,batch date,composition,rep,reaction,current density,voltage,fe_h2,fe_co,fe_ch4,fe_c2h4,fe_gas_total,fe_liquid
uoft7_240716_Ag-0.1-Au-0.5-Pd-0.4_pp0_rep2,uoft,7,240716,Ag-0.1-Au-0.5-Pd-0.4,2,CO2R,200,3.55,86.63771998,1.797642436,0.042933417,0.002528871,88.48601476,11.51398524
uoft7_240716_Ag-0.1-Au-0.5-Pd-0.4_pp0_rep2,uoft,7,240716,Ag-0.1-Au-0.5-Pd-0.4,2,CO2R,300,3.73,80.43440959,1.532416503,0.044217749,0.003793307,82.01994482,17.98005518
uoft7_240716_Ag-0.1-Au-0.5-Pd-0.4_pp0_rep3,uoft,7,240716,Ag-0.1-Au-0.5-Pd-0.4,3,CO2R,300,3.65,83.55646697,0.50589391,0.022567565,0.001685914,84.08875629,15.91124371
uoft7_240716_Ag-0.1-Au-0.5-Pd-0.4_pp0_rep3,uoft,7,240716,Ag-0.1-Au-0.5-Pd-0.4,3,CO2R,100,3.24,59.56621817,15.81777996,0.055042842,0.00295035,75.44891139,24.55108861
uoft7_240716_Ag-0.1-Au-0.5-Pd-0.4_pp0_rep3,uoft,7,240716,Ag-0.1-Au-0.5-Pd-0.4,3,CO2R,200,3.57,85.92144636,1.992878193,0.053391556,0.004004046,87.97814594,12.02185406
uoft7_240716_Ag-0.1-Au-0.5-Pd-0.4_pp0_rep3,uoft,7,240716,Ag-0.1-Au-0.5-Pd-0.4,3,CO2R,50,2.94,65.28950177,21.92534381,0.034126562,0,87.25490363,12.74509637
vsp28_240927_Au-0.4-Cu-0.5-Pd-0.1_pp0_rep1,vsp,28,240927,Au-0.4-Cu-0.5-Pd-0.1,1,HER,50,2.31,,,,,,
uoft7_240716_Ag-0.1-Au-0.5-Pd-0.4_pp0_rep3,uoft,7,240716,Ag-0.1-Au-0.5-Pd-0.4,3,CO2R,150,3.47,75.49436063,10.57465619,0.092838926,0.005619714,86.17966797,13.82033203
uoft7_240716_Au-0.556-Pd-0.444_pp0,uoft,7,240716,Au-0.556-Pd-0.444,std,CO2R,100,0.04,15.549348912737700,9.839876533606180,0.021989597748066100,0.002107393,9.220389152678080,9.220389154978910
uoft7_240716_Au-0.556-Pd-0.444_pp0,uoft,7,240716,Au-0.556-Pd-0.444,avg,CO2R,150,3.45,79.74443212333330,4.785527178,0.050761731666666700,0.003184504,84.58994687333340,15.410053128333300
uoft7_240716_Au-0.556-Pd-0.444_pp0,uoft,7,240716,Au-0.556-Pd-0.444,std,CO2R,200,0.01,4.776877577673040,2.6289831829977600,0.007548766,0.00032191,2.159362598,2.1593625975544300
uoft7_240716_Au-0.556-Pd-0.444_pp0,uoft,7,240716,Au-0.556-Pd-0.444,std,CO2R,150,0.02,12.611018143295400,5.491735346329460,0.025870353,0.00191263,7.249272743157680,7.249272741200920
uoft4_240405_Ag-0.5-Pd-0.5_pp0_rep1,uoft,4,240405,Ag-0.5-Pd-0.5,1,HER,50,2.32,,,,,,
uoft4_240405_Cu-0.111-Pd-0.889_pp0_rep3,uoft,4,240405,Cu-0.111-Pd-0.889,3,HER,50,2.32,,,,,,
uoft7_240716_Au-0.556-Pd-0.444_pp0,uoft,7,240716,Au-0.556-Pd-0.444,avg,CO2R,300,3.67,78.76156995666670,0.24230517366666700,0.021222073,0.001311266,79.02909961,20.97090039
uoft7_240716_Au-0.556-Pd-0.444_pp0,uoft,7,240716,Au-0.556-Pd-0.444,avg,CO2R,200,3.57,84.32578627,2.1844302553333300,0.03944737,0.002388379,86.55699518,13.443004820000000
uoft7_240716_Au-0.556-Pd-0.444_pp0,uoft,7,240716,Au-0.556-Pd-0.444,avg,CO2R,100,3.26,79.40844127333330,8.666502947666670,0.042382988,0.002107393,88.1248718,11.875128198666700
uoft7_240716_Au-0.556-Pd-0.444_pp0,uoft,7,240716,Au-0.556-Pd-0.444,std,CO2R,50,0.06,20.817553028084800,14.880475605579600,0.018299847638689200,0,8.529539742957820,8.529539728
uoft7_240716_Au-0.556-Pd-0.444_pp0,uoft,7,240716,Au-0.556-Pd-0.444,std,CO2R,300,0.04,4.918734717008160,0.4196848717274670,0.001352424,0.000162227,4.9712634785290000,4.971263478529010
uoft7_240716_Au-0.556-Pd-0.444_pp0,uoft,7,240716,Au-0.556-Pd-0.444,avg,CO2R,50,2.97,76.38326811666670,14.081532417333300,0.031190943666666700,0,90.50225250333330,9.497747505333330
uoft4_240405_Ag-0.125-Cu-0.125-Pd-0.75_pp0_rep1,uoft,4,240405,Ag-0.125-Cu-0.125-Pd-0.75,1,HER,50,2.33,,,,,,
uoft7_240716_Au-0.556-Pd-0.444_pp0_rep1,uoft,7,240716,Au-0.556-Pd-0.444,1,CO2R,300,3.64,83.43258909,0,0.020732804,0.001404928,83.45719828,16.54280172
uoft7_240716_Au-0.556-Pd-0.444_pp0_rep1,uoft,7,240716,Au-0.556-Pd-0.444,1,CO2R,50,3.01,83.24719078,3.831041257,0.050639414,0,87.13776868,12.86223132
uoft7_240716_Au-0.556-Pd-0.444_pp0_rep1,uoft,7,240716,Au-0.556-Pd-0.444,1,CO2R,200,3.55,87.30188956,0.412573674,0.048162486,0.002739611,87.77006109,12.22993891
uoft7_240716_Au-0.556-Pd-0.444_pp0_rep1,uoft,7,240716,Au-0.556-Pd-0.444,1,CO2R,150,3.46,85.62723639,1.360510806,0.079995597,0.005338728,87.08263782,12.91736218
uoft7_240716_Au-0.556-Pd-0.444_pp0_rep1,uoft,7,240716,Au-0.556-Pd-0.444,1,CO2R,100,3.29,79.90813786,2.040766208,0.066601838,0.004214785,82.02713505,17.97286495
uoft7_240716_Au-0.556-Pd-0.444_pp0_rep2,uoft,7,240716,Au-0.556-Pd-0.444,2,CO2R,200,3.58,78.81583628,5.205058939,0.035227419,0.002318132,84.06387797,15.93612203
uoft7_240716_Au-0.556-Pd-0.444_pp0_rep2,uoft,7,240716,Au-0.556-Pd-0.444,2,CO2R,150,3.42,65.26690243,11.11984283,0.030823991,0.001685914,76.42320949,23.57679051
uoft7_240716_Au-0.556-Pd-0.444_pp0_rep2,uoft,7,240716,Au-0.556-Pd-0.444,2,CO2R,300,3.71,79.22429848,0.726915521,0.022751041,0.001404928,79.97850048,20.02149952
vsp28_240927_Au-0.25-Cu-0.5-Pd-0.25_pp0,vsp,28,240927,Au-0.25-Cu-0.5-Pd-0.25,avg,HER,50,2.33,,,,,,
uoft7_240716_Au-0.556-Pd-0.444_pp0_rep2,uoft,7,240716,Au-0.556-Pd-0.444,2,CO2R,100,3.22,63.61526711,19.97298625,0.023668422,0,83.61538182,16.38461818
uoft7_240716_Au-0.556-Pd-0.444_pp0_rep2,uoft,7,240716,Au-0.556-Pd-0.444,2,CO2R,50,2.91,53.00048128,31.14931238,0.014311139,0,84.16805913,15.83194087
uoft7_240716_Au-0.556-Pd-0.444_pp0_rep3,uoft,7,240716,Au-0.556-Pd-0.444,3,CO2R,100,3.28,94.70191885,3.985756385,0.036878704,0.002107393,98.73209853,1.267901466
uoft7_240716_Au-0.556-Pd-0.444_pp0_rep3,uoft,7,240716,Au-0.556-Pd-0.444,3,CO2R,200,3.57,86.85963297,0.935658153,0.034952204,0.002107393,87.83704648,12.16295352
uoft7_240716_Au-0.556-Pd-0.444_pp0_rep3,uoft,7,240716,Au-0.556-Pd-0.444,3,CO2R,50,3,92.90213229,7.264243615,0.028622278,0,100.2009297,-0.200929674
uoft7_240716_Au-0.556-Pd-0.444_pp0_rep3,uoft,7,240716,Au-0.556-Pd-0.444,3,CO2R,300,3.68,73.6278223,0,0.020182375,0.001123943,73.65160007,26.34839993
uoft7_240716_Au-0.556-Pd-0.444_pp0_rep3,uoft,7,240716,Au-0.556-Pd-0.444,3,CO2R,150,3.47,88.33915755,1.876227898,0.041465607,0.002528871,90.26399331,9.736006695
vsp28_240927_Au-0.25-Cu-0.5-Pd-0.25_pp0_rep1,vsp,28,240927,Au-0.25-Cu-0.5-Pd-0.25,1,HER,50,2.33,,,,,,
uoft7_240716_Au-0.667-Pd-0.333_pp0,uoft,7,240716,Au-0.667-Pd-0.333,avg,CO2R,300,3.69,81.64696199333330,0,0.020304693,0.001264436,81.67067305,18.32932695
uoft7_240716_Au-0.667-Pd-0.333_pp0,uoft,7,240716,Au-0.667-Pd-0.333,std,CO2R,300,0.04,6.094160765220650,0,0.012206795026807100,0.000854585,6.103548573517950,6.103548574
uoft7_240716_Au-0.667-Pd-0.333_pp0,uoft,7,240716,Au-0.667-Pd-0.333,std,CO2R,150,0.03,3.5803145996925400,0.4662650013880000,0.005520569,0.000584918,4.006818292024530,4.006818293173860
uoft7_240716_Au-0.667-Pd-0.333_pp0,uoft,7,240716,Au-0.667-Pd-0.333,avg,CO2R,150,3.47,88.97514769666670,1.3850687620000000,0.061036396,0.003746476,90.43202924666670,9.567970752666670
uoft7_240716_Au-0.667-Pd-0.333_pp0,uoft,7,240716,Au-0.667-Pd-0.333,avg,CO2R,200,3.57,87.24863462,0.3843320236666670,0.046878153,0.003020596,87.68846736,12.311532640000000
uoft7_240716_Au-0.667-Pd-0.333_pp0,uoft,7,240716,Au-0.667-Pd-0.333,std,CO2R,100,0.01,1.8164493873043800,0.6510591783373310,0.003866082,0.00024334,1.834921408152600,1.8349214070510200
uoft7_240716_Au-0.667-Pd-0.333_pp0,uoft,7,240716,Au-0.667-Pd-0.333,std,CO2R,50,0.02,5.864025494969810,1.6064958661452200,0.003302571,0,7.4331263180343100,7.433126306000890
uoft7_240716_Au-0.667-Pd-0.333_pp0,uoft,7,240716,Au-0.667-Pd-0.333,avg,CO2R,50,2.98,90.95482224,3.8752455793333300,0.041832559666666700,0,94.87849093,5.121509075666670
vsp28_240927_Au-0.444-Cu-0.222-Pd-0.333_pp0,vsp,28,240927,Au-0.444-Cu-0.222-Pd-0.333,avg,HER,50,2.34,,,,,,
vsp28_240927_Au-0.444-Cu-0.222-Pd-0.333_pp0_rep1,vsp,28,240927,Au-0.444-Cu-0.222-Pd-0.333,1,HER,50,2.34,,,,,,
uoft7_240716_Au-0.667-Pd-0.333_pp0,uoft,7,240716,Au-0.667-Pd-0.333,std,CO2R,200,0.02,1.0998720133579600,0.6656825919664310,0.027331325017316200,0.002131837,1.2981555086014000,1.298155508601410
uoft7_240716_Au-0.667-Pd-0.333_pp0,uoft,7,240716,Au-0.667-Pd-0.333,avg,CO2R,100,3.28,88.75138630333330,2.0874263263333300,0.049355081,0.003090843,90.89702528,9.102974720666670
uoft7_240716_Au-0.667-Pd-0.333_pp0_rep1,uoft,7,240716,Au-0.667-Pd-0.333,1,CO2R,100,3.27,87.60321413,2.770137525,0.053391556,0.003371828,90.43654082,9.56345918
uoft7_240716_Au-0.667-Pd-0.333_pp0_rep1,uoft,7,240716,Au-0.667-Pd-0.333,1,CO2R,150,3.45,93.06367574,1.895874263,0.066785315,0.0039338,95.03718919,4.962810808
uoft7_240716_Au-0.667-Pd-0.333_pp0_rep1,uoft,7,240716,Au-0.667-Pd-0.333,1,CO2R,50,3,97.69193748,5.613948919,0.04513513,0,103.3589302,-3.35893018
uoft7_240716_Au-0.667-Pd-0.333_pp0_rep1,uoft,7,240716,Au-0.667-Pd-0.333,1,CO2R,200,3.59,87.23817196,1.152996071,0.078436049,0.005479221,88.48422769,11.51577231
uoft4_240405_Ag-0.444-Pd-0.556_pp0,uoft,4,240405,Ag-0.444-Pd-0.556,avg,HER,50,2.35,,,,,,
uoft7_240716_Au-0.667-Pd-0.333_pp0_rep1,uoft,7,240716,Au-0.667-Pd-0.333,1,CO2R,300,3.72,85.75132353,0,0.034310038,0.002247886,85.79101196,14.20898804
uoft7_240716_Au-0.667-Pd-0.333_pp0_rep2,uoft,7,240716,Au-0.667-Pd-0.333,2,CO2R,200,3.57,88.35370064,0,0.03137442,0.001685914,88.3907153,11.6092847
uoft7_240716_Au-0.667-Pd-0.333_pp0_rep2,uoft,7,240716,Au-0.667-Pd-0.333,2,CO2R,150,3.5,87.46154973,0.982318271,0.060547126,0.003090843,88.51541462,11.48458538
uoft7_240716_Au-0.667-Pd-0.333_pp0_rep2,uoft,7,240716,Au-0.667-Pd-0.333,2,CO2R,50,2.98,86.9986817,2.445972495,0.04183256,0,89.49241825,10.50758175
uoft7_240716_Au-0.667-Pd-0.333_pp0_rep2,uoft,7,240716,Au-0.667-Pd-0.333,2,CO2R,100,3.29,87.8053527,1.473477407,0.048988129,0.00295035,89.33620578,10.66379422
uoft7_240716_Au-0.667-Pd-0.333_pp0_rep2,uoft,7,240716,Au-0.667-Pd-0.333,2,CO2R,300,3.69,84.54497897,0,0.014678091,0.000842957,84.56231242,15.43768758
uoft4_240405_Ag-0.444-Pd-0.556_pp0_rep3,uoft,4,240405,Ag-0.444-Pd-0.556,3,HER,50,2.35,,,,,,
uoft4_240405_Ag-0.5-Pd-0.5_pp0,uoft,4,240405,Ag-0.5-Pd-0.5,avg,HER,50,2.35,,,,,,
uoft7_240716_Au-0.667-Pd-0.333_pp0_rep3,uoft,7,240716,Au-0.667-Pd-0.333,3,CO2R,50,2.97,88.17384754,3.565815324,0.038529989,0,91.78412434,8.215875657
uoft7_240716_Au-0.667-Pd-0.333_pp0_rep3,uoft,7,240716,Au-0.667-Pd-0.333,3,CO2R,300,3.65,74.64458348,0,0.011925949,0.000702464,74.65869477,25.34130523
uoft7_240716_Au-0.667-Pd-0.333_pp0_rep3,uoft,7,240716,Au-0.667-Pd-0.333,3,CO2R,100,3.27,90.84559208,2.018664047,0.045685559,0.00295035,92.91832924,7.081670762
uoft7_240716_Au-0.667-Pd-0.333_pp0_rep3,uoft,7,240716,Au-0.667-Pd-0.333,3,CO2R,200,3.54,86.15403126,0,0.030823991,0.001896653,86.19045909,13.80954091
uoft7_240716_Au-0.667-Pd-0.333_pp0_rep3,uoft,7,240716,Au-0.667-Pd-0.333,3,CO2R,150,3.47,86.40021762,1.277013752,0.055776746,0.004214785,87.74348393,12.25651607
uoft7_240716_Cu-0.667-Rh-0.333_pp0,uoft,7,240716,Cu-0.667-Rh-0.333,avg,CO2R,200,3.43,60.10201092333330,6.624508840666670,0.42006862000000000,2.4924133863333300,69.64361515,30.356384850000000
uoft7_240716_Cu-0.667-Rh-0.333_pp0,uoft,7,240716,Cu-0.667-Rh-0.333,std,CO2R,200,0.03,3.656381291184040,0.4018829156034100,0.22850675189363100,0.8670379214289370,3.0046006822514600,3.004600682251460
uoft7_240716_Cu-0.667-Rh-0.333_pp0,uoft,7,240716,Cu-0.667-Rh-0.333,std,CO2R,150,0.05,1.644195578,1.725152908367610,0.018370839485509400,0.14308831704489500,1.297297448847490,1.297297448847490
uoft7_240716_Cu-0.667-Rh-0.333_pp0,uoft,7,240716,Cu-0.667-Rh-0.333,avg,CO2R,150,3.25,49.0411322,11.445645056666700,0.023240311333333300,0.164844943,60.67541172333330,39.32458827666670
uoft7_240716_Cu-0.667-Rh-0.333_pp0,uoft,7,240716,Cu-0.667-Rh-0.333,avg,CO2R,300,3.57,77.02916291666670,0.4575965946666670,0.10910714400000000,0.330813828,77.92761414666670,22.072385853333300
uoft7_240716_Cu-0.667-Rh-0.333_pp0,uoft,7,240716,Cu-0.667-Rh-0.333,avg,CO2R,50,2.79,54.443072673333300,2.671905697333330,0.009907712,0,57.12488608333330,42.87511391666670
uoft7_240716_Cu-0.667-Rh-0.333_pp0,uoft,7,240716,Cu-0.667-Rh-0.333,std,CO2R,100,0.06,1.4100952365139600,2.859941454279080,0.00252238,0.001264436,3.9771095468442800,3.9771095468442800
uoft7_240716_Cu-0.667-Rh-0.333_pp0,uoft,7,240716,Cu-0.667-Rh-0.333,avg,CO2R,100,3.05,48.99119044333330,6.328585461666670,0.006605141,0.004214785,55.33092535666670,44.66907464333330
uoft7_240716_Cu-0.667-Rh-0.333_pp0,uoft,7,240716,Cu-0.667-Rh-0.333,std,CO2R,50,0.05,6.103083021899490,3.189741108351290,0.002912593,0,9.054980137614630,9.054980138
uoft4_240405_Ag-0.5-Pd-0.5_pp0_rep3,uoft,4,240405,Ag-0.5-Pd-0.5,3,HER,50,2.36,,,,,,
uoft4_240405_Cu-0.111-Pd-0.889_pp0_rep2,uoft,4,240405,Cu-0.111-Pd-0.889,2,HER,50,2.36,,,,,,
uoft7_240716_Cu-0.667-Rh-0.333_pp0,uoft,7,240716,Cu-0.667-Rh-0.333,std,CO2R,300,0.03,3.3362851211828800,0.054931562123909600,0.064169539,0.16235833698787000,3.1600495770459200,3.1600495770459100
uoft7_240716_Cu-0.667-Rh-0.333_pp0_rep1,uoft,7,240716,Cu-0.667-Rh-0.333,1,CO2R,150,3.3,50.9322229,10.06385069,0.011375521,0.093287252,61.10073636,38.89926364
uoft7_240716_Cu-0.667-Rh-0.333_pp0_rep1,uoft,7,240716,Cu-0.667-Rh-0.333,1,CO2R,300,3.58,78.76310448,0.3978389,0.096324973,0.398578212,79.65650562,20.34349438
uoft7_240716_Cu-0.667-Rh-0.333_pp0_rep1,uoft,7,240716,Cu-0.667-Rh-0.333,1,CO2R,50,2.85,49.83531775,1.81237721,0.007705998,0,51.65540096,48.34459904
uoft7_240716_Cu-0.667-Rh-0.333_pp0_rep1,uoft,7,240716,Cu-0.667-Rh-0.333,1,CO2R,200,3.45,60.14061813,6.895874263,0.231730363,2.172089691,69.44401963,30.55598037
uoft9_241025_Cu-0.667-Pd-0.333_pp0_rep1,uoft,9,241025,Cu-0.667-Pd-0.333,1,HER,50,2.36,,,,,,
uoft7_240716_Cu-0.667-Rh-0.333_pp0_rep1,uoft,7,240716,Cu-0.667-Rh-0.333,1,CO2R,100,3.12,49.6965829,5.21611002,0.004403427,0.004214785,54.92131113,45.07868887
uoft7_240716_Cu-0.667-Rh-0.333_pp0_rep2,uoft,7,240716,Cu-0.667-Rh-0.333,2,CO2R,150,3.21,48.24122706,13.37917485,0.013944187,0.071651353,61.70665651,38.29334349
uoft4_240405_Ag-0.5-Pd-0.5_pp0_rep2,uoft,4,240405,Ag-0.5-Pd-0.5,2,HER,50,2.37,,,,,,
uoft7_240716_Cu-0.667-Rh-0.333_pp0_rep2,uoft,7,240716,Cu-0.667-Rh-0.333,2,CO2R,300,3.6,79.14143422,0.50589391,0.0522907,0.145550591,79.84599324,20.15400676
uoft7_240716_Cu-0.667-Rh-0.333_pp0_rep2,uoft,7,240716,Cu-0.667-Rh-0.333,2,CO2R,50,2.79,61.36474921,6.203339882,0.008806855,0,67.57689595,32.42310405
uoft7_240716_Cu-0.667-Rh-0.333_pp0_rep2,uoft,7,240716,Cu-0.667-Rh-0.333,2,CO2R,200,3.44,63.73893574,6.814833006,0.354200686,1.831113546,72.7430373,27.2569627
uoft7_240716_Cu-0.667-Rh-0.333_pp0_rep2,uoft,7,240716,Cu-0.667-Rh-0.333,2,CO2R,100,3,49.90939338,9.577603143,0.006054713,0.00295035,59.49699016,40.50300984
uoft7_240716_Cu-0.667-Rh-0.333_pp0_rep3,uoft,7,240716,Cu-0.667-Rh-0.333,3,CO2R,150,3.23,47.94994664,10.89390963,0.044401226,0.329596224,59.2188423,40.7811577
uoft7_240716_Cu-0.667-Rh-0.333_pp0_rep3,uoft,7,240716,Cu-0.667-Rh-0.333,3,CO2R,50,2.74,52.12915106,0,0.013210282,0,52.14236134,47.85763866
uoft7_240716_Cu-0.667-Rh-0.333_pp0_rep3,uoft,7,240716,Cu-0.667-Rh-0.333,3,CO2R,200,3.4,56.4264789,6.162819253,0.674274811,3.474036922,66.74378852,33.25621148
uoft8_241025_Au-0.333-Pd-0.667_pp0_rep2,uoft,8,241025,Au-0.333-Pd-0.667,2,HER,50,2.37,,,,,,
uoft7_240716_Cu-0.667-Rh-0.333_pp0_rep3,uoft,7,240716,Cu-0.667-Rh-0.333,3,CO2R,300,3.53,73.18295005,0.469056974,0.178705759,0.448312681,74.28034358,25.71965642
uoft7_240716_Cu-0.667-Rh-0.333_pp0_rep3,uoft,7,240716,Cu-0.667-Rh-0.333,3,CO2R,100,3.03,47.36759505,4.192043222,0.009357283,0.005479221,51.57447478,48.42552522
uoft7_240716_Cu-0.833-Pd-0.167_pp0,uoft,7,240716,Cu-0.833-Pd-0.167,std,CO2R,100,0.08,2.8442664198474500,3.2498695778653600,0.5265072470953790,2.150309153284420,5.299730506412250,5.299730506412260
uoft7_240716_Cu-0.833-Pd-0.167_pp0,uoft,7,240716,Cu-0.833-Pd-0.167,avg,CO2R,150,3.36,22.13619591666670,38.85068762666670,1.5500064216666700,13.264772823666700,75.82659701666670,24.173402983333300
uoft7_240716_Cu-0.833-Pd-0.167_pp0,uoft,7,240716,Cu-0.833-Pd-0.167,std,CO2R,150,0.08,2.3526679995554800,3.1490195985813800,1.2529918008305200,4.472355030404030,3.431950956219990,3.4319509562199800
uoft7_240716_Cu-0.833-Pd-0.167_pp0,uoft,7,240716,Cu-0.833-Pd-0.167,avg,CO2R,200,3.51,24.001339220000000,23.031679763333300,2.2500596296666700,21.33208295,70.65462245333330,29.34537754666670
uoft7_240716_Cu-0.833-Pd-0.167_pp0,uoft,7,240716,Cu-0.833-Pd-0.167,std,CO2R,200,0.07,3.590795254070800,0.34074330930518700,1.336464943766610,1.3791415181611200,3.4412516703951300,3.4412516703951400
uoft4_240405_Cu-0.25-Pd-0.75_pp0_rep1,uoft,4,240405,Cu-0.25-Pd-0.75,1,HER,50,2.38,,,,,,
uoft7_240716_Cu-0.833-Pd-0.167_pp0,uoft,7,240716,Cu-0.833-Pd-0.167,std,CO2R,300,0.06,18.21642897,4.072536635374420,1.955360993202370,12.659368813988400,0.18181839674446100,0.18181839674446400
uoft7_240716_Cu-0.833-Pd-0.167_pp0,uoft,7,240716,Cu-0.833-Pd-0.167,avg,CO2R,100,3.16,19.981794973333300,49.479371316666700,0.660697576,3.930708927,74.05899857666670,25.941001423333300
uoft4_240405_Rh-1.0_pp0,uoft,4,240405,Rh-1.0,avg,HER,50,2.38,,,,,,
uoft7_240716_Cu-0.833-Pd-0.167_pp0,uoft,7,240716,Cu-0.833-Pd-0.167,avg,CO2R,300,3.72,40.08216675,5.536182056333330,3.6509916886666700,20.333951503000000,69.63728822666670,30.36271177333330
uoft7_240716_Cu-0.833-Pd-0.167_pp0,uoft,7,240716,Cu-0.833-Pd-0.167,avg,CO2R,50,2.89,26.92544309333330,32.224950883333300,0.14347834066666700,0.6476720336666670,59.94418057000000,40.05581943000000
uoft7_240716_Cu-0.833-Pd-0.167_pp0,uoft,7,240716,Cu-0.833-Pd-0.167,std,CO2R,50,0.08,3.4934217692898300,6.328907078121440,0.15131209418041900,0.42768450827729800,10.15187518973870,10.15187518973870
uoft7_240716_Cu-0.833-Pd-0.167_pp0_rep1,uoft,7,240716,Cu-0.833-Pd-0.167,1,CO2R,50,2.81,27.43685785,32.29862475,0.015411996,0.251201214,60.00407298,39.99592702
uoft7_240716_Cu-0.833-Pd-0.167_pp0_rep1,uoft,7,240716,Cu-0.833-Pd-0.167,1,CO2R,300,3.65,61.08309444,0.876719057,1.859347192,5.751496249,69.57955417,30.42044583
uoft7_240716_Cu-0.833-Pd-0.167_pp0_rep1,uoft,7,240716,Cu-0.833-Pd-0.167,1,CO2R,100,3.08,17.15729561,51.23280943,0.117791681,1.453679508,69.96503627,30.03496373
uoft7_240716_Cu-0.833-Pd-0.167_pp0_rep1,uoft,7,240716,Cu-0.833-Pd-0.167,1,CO2R,200,3.43,24.10439641,23.37303536,1.089573051,19.77176937,68.37411599,31.62588401
uoft7_240716_Cu-0.833-Pd-0.167_pp0_rep1,uoft,7,240716,Cu-0.833-Pd-0.167,1,CO2R,150,3.27,20.74661533,42.48526523,0.428233308,8.200567591,71.87518066,28.12481934
uoft4_240405_Rh-1.0_pp0_rep1,uoft,4,240405,Rh-1.0,1,HER,50,2.38,,,,,,
uoft7_240716_Cu-0.833-Pd-0.167_pp0_rep2,uoft,7,240716,Cu-0.833-Pd-0.167,2,CO2R,300,3.73,30.61081002,7.315815324,3.356879438,28.50473461,69.84096376,30.15903624
uoft7_240716_Cu-0.833-Pd-0.167_pp0_rep2,uoft,7,240716,Cu-0.833-Pd-0.167,2,CO2R,100,3.21,22.84542468,51.4759332,0.69519109,5.020652449,80.04511008,19.95488992
uoft7_240716_Cu-0.833-Pd-0.167_pp0_rep2,uoft,7,240716,Cu-0.833-Pd-0.167,2,CO2R,200,3.53,27.53949654,22.69155206,1.949342238,22.38809745,74.61297447,25.38702553
uoft7_240716_Cu-0.833-Pd-0.167_pp0_rep2,uoft,7,240716,Cu-0.833-Pd-0.167,2,CO2R,50,2.97,30.1349683,38.51669941,0.310441627,1.100901964,70.06597705,29.93402295
uoft8_241025_Au-0.333-Pd-0.667_pp0_rep1,uoft,8,241025,Au-0.333-Pd-0.667,1,HER,50,2.38,,,,,,
uoft7_240716_Cu-0.833-Pd-0.167_pp0_rep2,uoft,7,240716,Cu-0.833-Pd-0.167,2,CO2R,150,3.39,24.85258114,36.94007859,1.319560391,14.92090253,78.06310962,21.93689038
vsp27_241030_Au-0.167-Ga-0.667-Pd-0.167_pp0_rep2,vsp,27,241030,Au-0.167-Ga-0.667-Pd-0.167,2,HER,50,2.38,,,,,,
uoft7_240716_Cu-0.833-Pd-0.167_pp0_rep3,uoft,7,240716,Cu-0.833-Pd-0.167,3,CO2R,150,3.41,20.80939128,37.12671906,2.902225566,16.67284835,77.54150077,22.45849923
uoft7_240716_Cu-0.833-Pd-0.167_pp0_rep3,uoft,7,240716,Cu-0.833-Pd-0.167,3,CO2R,200,3.57,20.36012471,23.03045187,3.7112636,21.83638203,68.9767769,31.0232231
uoft7_240716_Cu-0.833-Pd-0.167_pp0_rep3,uoft,7,240716,Cu-0.833-Pd-0.167,3,CO2R,50,2.89,23.20450313,25.85952849,0.104581399,0.590912923,49.76249168,50.23750832
uoft7_240716_Cu-0.833-Pd-0.167_pp0_rep3,uoft,7,240716,Cu-0.833-Pd-0.167,3,CO2R,100,3.2,19.94266463,45.72937132,1.169109957,5.317794824,72.16684938,27.83315062
uoft7_240716_Cu-0.833-Pd-0.167_pp0_rep3,uoft,7,240716,Cu-0.833-Pd-0.167,3,CO2R,300,3.78,28.55259579,8.416011788,5.736748436,26.74562365,69.49134675,30.50865325
uoft7_240716_Cu-0.875-Pd-0.125_pp0,uoft,7,240716,Cu-0.875-Pd-0.125,std,CO2R,50,0.04,1.9017450328664100,7.5665754922639000,0.4247743261466150,0.6842414842995910,5.431709594427450,5.431709594427450
uoft7_240716_Cu-0.875-Pd-0.125_pp0,uoft,7,240716,Cu-0.875-Pd-0.125,avg,CO2R,200,3.48,29.337922953333300,15.7379666,3.4144909453333300,22.370465593333300,70.89775315,29.10224685
uoft7_240716_Cu-0.875-Pd-0.125_pp0,uoft,7,240716,Cu-0.875-Pd-0.125,std,CO2R,100,0.05,3.2005965913736400,4.855085694059380,0.510892562,1.0528275379669500,2.3582015920658800,2.3582015920658800
uoft7_240716_Cu-0.875-Pd-0.125_pp0,uoft,7,240716,Cu-0.875-Pd-0.125,avg,CO2R,50,2.92,31.77342066333330,30.132612966666700,0.58638974,1.6238163476666700,64.11986451666670,35.88013548333330
uoft7_240716_Cu-0.875-Pd-0.125_pp0,uoft,7,240716,Cu-0.875-Pd-0.125,avg,CO2R,150,3.33,25.89494095666670,30.761296663333300,2.3352842960000000,16.176908596666700,75.19578127,24.804218730000000
uoft7_240716_Cu-0.875-Pd-0.125_pp0,uoft,7,240716,Cu-0.875-Pd-0.125,std,CO2R,150,0.05,3.0706713673437900,6.465870777948340,0.891267257,1.5907571937323700,2.5577649146375600,2.557764914637560
uoft7_240716_Cu-0.667-Rh-0.333_pp0_rep2,uoft,7,240716,Cu-0.667-Rh-0.333,2,HER,50,2.39,,,,,,
uoft7_240716_Cu-0.875-Pd-0.125_pp0,uoft,7,240716,Cu-0.875-Pd-0.125,std,CO2R,200,0.05,2.3707615113831900,6.126909630175140,1.2741727217815000,1.9412848693967900,4.065546766,4.065546765597040
uoft7_240716_Cu-0.875-Pd-0.125_pp0,uoft,7,240716,Cu-0.875-Pd-0.125,avg,CO2R,300,3.7,46.843206596666700,3.5052390306666700,4.970735556,17.742560903666700,73.09030112,26.909698880000000
uoft7_240716_Cu-0.875-Pd-0.125_pp0,uoft,7,240716,Cu-0.875-Pd-0.125,std,CO2R,300,0.03,17.975877935424600,3.364327444638060,1.9671708659554200,10.24385569202390,5.658253870310550,5.6582538703105500
uoft7_240716_Cu-0.875-Pd-0.125_pp0,uoft,7,240716,Cu-0.875-Pd-0.125,avg,CO2R,100,3.16,24.131076190000000,46.14931237666670,1.2630497403333300,6.2359155920000000,77.78808637333330,22.211913626666700
uoft7_240716_Cu-0.667-Rh-0.333_pp0_rep3,uoft,7,240716,Cu-0.667-Rh-0.333,3,HER,50,2.39,,,,,,
uoft7_240716_Cu-0.875-Pd-0.125_pp0_rep1,uoft,7,240716,Cu-0.875-Pd-0.125,1,CO2R,300,3.73,30.61081002,7.315815324,3.356879438,28.50473461,69.84096376,30.15903624
uoft7_240716_Cu-0.875-Pd-0.125_pp0_rep1,uoft,7,240716,Cu-0.875-Pd-0.125,1,CO2R,100,3.21,22.84542468,51.4759332,0.69519109,5.020652449,80.04511008,19.95488992
uoft7_240716_Cu-0.875-Pd-0.125_pp0_rep1,uoft,7,240716,Cu-0.875-Pd-0.125,1,CO2R,200,3.53,27.53949654,22.69155206,1.949342238,22.38809745,74.61297447,25.38702553
uoft7_240716_Cu-0.875-Pd-0.125_pp0_rep1,uoft,7,240716,Cu-0.875-Pd-0.125,1,CO2R,150,3.39,24.85258114,36.94007859,1.319560391,14.92090253,78.06310962,21.93689038
vsp5_241011_Ag-0.5-Pd-0.5_pp0_rep3,vsp,5,241011,Ag-0.5-Pd-0.5,3,HER,50,2.39,,,,,,
uoft7_240716_Cu-0.875-Pd-0.125_pp0_rep1,uoft,7,240716,Cu-0.875-Pd-0.125,1,CO2R,50,2.97,30.1349683,38.51669941,0.310441627,1.100901964,70.06597705,29.93402295
uoft7_240716_Cu-0.875-Pd-0.125_pp0_rep2,uoft,7,240716,Cu-0.875-Pd-0.125,2,CO2R,150,3.33,29.3511059,24.04223969,2.986624589,17.96566355,74.37529118,25.62470882
uoft7_240716_Cu-0.875-Pd-0.125_pp0_rep2,uoft,7,240716,Cu-0.875-Pd-0.125,2,CO2R,300,3.68,66.16271527,0.945481336,4.393336147,8.110792661,79.62385887,20.37614113
vsp8_240802_Pd-0.889-Zn-0.111_pp0,vsp,8,240802,Pd-0.889-Zn-0.111,avg,HER,50,2.39,,,,,,
uoft7_240716_Cu-0.875-Pd-0.125_pp0_rep2,uoft,7,240716,Cu-0.875-Pd-0.125,2,CO2R,100,3.16,27.77459248,41.97200393,1.408546319,6.815308101,77.97885377,22.02114623
uoft7_240716_Cu-0.875-Pd-0.125_pp0_rep2,uoft,7,240716,Cu-0.875-Pd-0.125,2,CO2R,50,2.92,33.85883781,23.81139489,0.373190467,1.372334148,59.41872306,40.58127694
uoft7_240716_Cu-0.875-Pd-0.125_pp0_rep2,uoft,7,240716,Cu-0.875-Pd-0.125,2,CO2R,200,3.48,32.02452447,11.13212181,4.030787296,24.30287448,71.52540272,28.47459728
uoft7_240716_Cu-0.875-Pd-0.125_pp0_rep3,uoft,7,240716,Cu-0.875-Pd-0.125,3,CO2R,100,3.11,21.77321141,45,1.685411812,6.871786226,75.34029527,24.65970473
uoft7_240716_Cu-0.875-Pd-0.125_pp0_rep3,uoft,7,240716,Cu-0.875-Pd-0.125,3,CO2R,50,2.88,31.32645588,28.0697446,1.075537126,2.398212931,62.87489344,37.12510656
uoft7_240716_Cu-0.875-Pd-0.125_pp0_rep3,uoft,7,240716,Cu-0.875-Pd-0.125,3,CO2R,200,3.43,28.44974785,13.39022593,4.263343302,20.42042485,66.55488226,33.44511774
vsp8_240802_Pd-0.889-Zn-0.111_pp0_rep1,vsp,8,240802,Pd-0.889-Zn-0.111,1,HER,50,2.39,,,,,,
uoft7_240716_Cu-0.875-Pd-0.125_pp0_rep3,uoft,7,240716,Cu-0.875-Pd-0.125,3,CO2R,150,3.29,23.48113583,31.30157171,2.699667908,15.64415971,73.14894301,26.85105699
uoft7_240716_Cu-0.875-Pd-0.125_pp0_rep3,uoft,7,240716,Cu-0.875-Pd-0.125,3,CO2R,300,3.67,43.7560945,2.254420432,7.161991083,16.61215544,69.80608073,30.19391927
uoft8_241025_Au-0.333-Pd-0.667_pp0,uoft,8,241025,Au-0.333-Pd-0.667,avg,HER,50,2.4,,,,,,
uoft7_240716_Pd-0.833-Rh-0.167_pp0,uoft,7,240716,Pd-0.833-Rh-0.167,std,CO2R,50,0.03,2.342069862998910,1.3505447349178200,0.001681586,0,3.5997377564887000,3.5997377555497700
uoft7_240716_Pd-0.833-Rh-0.167_pp0,uoft,7,240716,Pd-0.833-Rh-0.167,std,CO2R,200,0.04,2.2821788213149300,0.9263323475430970,0.006679262,0.000877378,2.303014590303340,2.3030145903033400
uoft7_240716_Pd-0.833-Rh-0.167_pp0,uoft,7,240716,Pd-0.833-Rh-0.167,avg,CO2R,100,3.23,77.49063592333330,12.775049116666700,0.040915179,0.00295035,90.31498776666670,9.685012232
uoft7_240716_Pd-0.833-Rh-0.167_pp0,uoft,7,240716,Pd-0.833-Rh-0.167,std,CO2R,100,0.03,4.423098335433100,0.6042604942319460,0.00413127,0.000730022,3.9632922748831600,3.9632922771188900
uoft7_240716_Pd-0.833-Rh-0.167_pp0,uoft,7,240716,Pd-0.833-Rh-0.167,avg,CO2R,50,2.96,70.21406599666670,17.357563850000000,0.036695228,0,87.61425657,12.385743430666700
uoft7_240716_Pd-0.833-Rh-0.167_pp0,uoft,7,240716,Pd-0.833-Rh-0.167,std,CO2R,150,0.04,2.0951592191558100,0.9303847082216840,0.003135242,0.001013108,2.555650717612200,2.5556507198238700
uoft7_240716_Pd-0.833-Rh-0.167_pp0,uoft,7,240716,Pd-0.833-Rh-0.167,avg,CO2R,300,3.65,80.94024427,1.2369024230000000,0.025870135666666700,0.001732745,82.20782515666670,17.79217484333330
uoft7_240716_Cu-0.667-Rh-0.333_pp0,uoft,7,240716,Cu-0.667-Rh-0.333,avg,HER,50,2.41,,,,,,
uoft7_240716_Pd-0.833-Rh-0.167_pp0,uoft,7,240716,Pd-0.833-Rh-0.167,avg,CO2R,150,3.42,80.22696994333330,9.264898492666670,0.050639414333333300,0.003371828,89.55159148666670,10.44840851
uoft7_240716_Pd-0.833-Rh-0.167_pp0,uoft,7,240716,Pd-0.833-Rh-0.167,avg,CO2R,200,3.57,78.18483332666670,6.117387033333330,0.056418912666666700,0.003652814,84.36863549,15.63136451
uoft7_240716_Pd-0.833-Rh-0.167_pp0,uoft,7,240716,Pd-0.833-Rh-0.167,std,CO2R,300,0.04,1.5212389604359700,0.19455627019080100,0.001100857,8.11136713692581E-05,1.6338198283681000,1.6338198283681000
uoft7_240716_Pd-0.833-Rh-0.167_pp0_rep1,uoft,7,240716,Pd-0.833-Rh-0.167,1,CO2R,150,3.43,80.51769236,8.300589391,0.047703796,0.002528871,88.87411638,11.12588362
uoft7_240716_Pd-0.833-Rh-0.167_pp0_rep1,uoft,7,240716,Pd-0.833-Rh-0.167,1,CO2R,300,3.66,82.10780724,1.458742633,0.025870136,0.001685914,83.59756595,16.40243405
uoft7_240716_Pd-0.833-Rh-0.167_pp0_rep1,uoft,7,240716,Pd-0.833-Rh-0.167,1,CO2R,200,3.57,78.46554646,5.050343811,0.050914629,0.00295035,83.5754396,16.4245604
uoft7_240716_Pd-0.833-Rh-0.167_pp0_rep1,uoft,7,240716,Pd-0.833-Rh-0.167,1,CO2R,100,3.24,82.53217268,12.16355599,0.040731703,0.002528871,94.74541502,5.254584976
vsp5_241011_Ag-0.333-Pd-0.667_pp0,vsp,5,241011,Ag-0.333-Pd-0.667,avg,HER,50,2.41,,,,,,
uoft7_240716_Pd-0.833-Rh-0.167_pp0_rep1,uoft,7,240716,Pd-0.833-Rh-0.167,1,CO2R,50,2.98,72.64809893,18.30058939,0.038529989,0,90.99413839,9.005861612
uoft7_240716_Pd-0.833-Rh-0.167_pp0_rep2,uoft,7,240716,Pd-0.833-Rh-0.167,2,CO2R,300,3.6,79.21990416,1.156679764,0.026970992,0.001685914,80.40804181,19.59195819
uoft7_240716_Pd-0.833-Rh-0.167_pp0_rep2,uoft,7,240716,Pd-0.833-Rh-0.167,2,CO2R,200,3.53,75.77528301,6.715373281,0.063849696,0.004636264,82.56705091,17.43294909
vsp5_241011_Ag-0.333-Pd-0.667_pp0_rep1,vsp,5,241011,Ag-0.333-Pd-0.667,1,HER,50,2.41,,,,,,
uoft7_240716_Pd-0.833-Rh-0.167_pp0_rep2,uoft,7,240716,Pd-0.833-Rh-0.167,2,CO2R,150,3.38,78.00163217,9.336935167,0.053941985,0.004495771,87.40293659,12.59706341
uoft7_240716_Pd-0.833-Rh-0.167_pp0_rep2,uoft,7,240716,Pd-0.833-Rh-0.167,2,CO2R,100,3.2,74.26206868,12.78978389,0.04513513,0.003793307,87.1067125,12.8932875
uoft7_240716_Pd-0.833-Rh-0.167_pp0_rep2,uoft,7,240716,Pd-0.833-Rh-0.167,2,CO2R,50,2.92,67.97631254,15.81041257,0.036328276,0,83.82898488,16.17101512
uoft7_240716_Pd-0.833-Rh-0.167_pp0_rep3,uoft,7,240716,Pd-0.833-Rh-0.167,3,CO2R,300,3.69,81.49302141,1.095284872,0.024769279,0.001826407,82.61786771,17.38213229
uoft7_240716_Pd-0.833-Rh-0.167_pp0_rep3,uoft,7,240716,Pd-0.833-Rh-0.167,3,CO2R,200,3.6,80.31367051,6.586444008,0.054492413,0.003371828,86.96341596,13.03658404
uoft7_240716_Pd-0.833-Rh-0.167_pp0_rep3,uoft,7,240716,Pd-0.833-Rh-0.167,3,CO2R,150,3.45,82.1615853,10.15717092,0.050272462,0.003090843,92.37772149,7.622278506
uoft7_240716_Pd-0.833-Rh-0.167_pp0_rep3,uoft,7,240716,Pd-0.833-Rh-0.167,3,CO2R,50,2.98,70.01778652,17.96168959,0.035227419,0,88.01964644,11.98035356
uoft7_240716_Pd-0.833-Rh-0.167_pp0_rep3,uoft,7,240716,Pd-0.833-Rh-0.167,3,CO2R,100,3.26,75.67766641,13.37180747,0.036878704,0.002528871,89.09283578,10.90716422
vsp8_240802_Pd-0.867-Zn-0.133_pp0,vsp,8,240802,Pd-0.867-Zn-0.133,avg,HER,50,2.41,,,,,,
uoft8_241025_Ag-0.25-Cd-0.5-Pd-0.25_pp0,uoft,8,241025,Ag-0.25-Cd-0.5-Pd-0.25,avg,CO2R,150,3.5,34.56876408099490,35.90209561231170,0.097853941,0.006556333,70.59119711951740,29.408802880482600
vsp8_240802_Pd-0.867-Zn-0.133_pp0_rep1,vsp,8,240802,Pd-0.867-Zn-0.133,1,HER,50,2.41,,,,,,
uoft4_240405_Ag-0.2-Pd-0.8_pp0_rep1,uoft,4,240405,Ag-0.2-Pd-0.8,1,HER,50,2.42,,,,,,
uoft8_241025_Ag-0.25-Cd-0.5-Pd-0.25_pp0,uoft,8,241025,Ag-0.25-Cd-0.5-Pd-0.25,avg,CO2R,50,3.04,53.684739165916800,32.63752455795680,0.10274663779975400,0.023040827221894400,86.46584566272260,13.534154337277400
uoft8_241025_Ag-0.25-Cd-0.5-Pd-0.25_pp0,uoft,8,241025,Ag-0.25-Cd-0.5-Pd-0.25,std,CO2R,150,0.06,10.312057700543500,8.747245440621950,0.032545861,0.003133127,4.196152861344540,4.196152861344540
uoft8_241025_Ag-0.25-Cd-0.5-Pd-0.25_pp0,uoft,8,241025,Ag-0.25-Cd-0.5-Pd-0.25,std,CO2R,50,0.05,2.6982611720102100,8.104005178599620,0.006726346,0.034922577,8.679473701,8.679473700881750
uoft8_241025_Ag-0.25-Cd-0.5-Pd-0.25_pp0,uoft,8,241025,Ag-0.25-Cd-0.5-Pd-0.25,avg,CO2R,100,3.32,43.852560212601200,38.69106090373280,0.11577344366365200,0.011098935064205200,82.68977084170810,17.310229158291900
uoft8_241025_Ag-0.25-Cd-0.5-Pd-0.25_pp0,uoft,8,241025,Ag-0.25-Cd-0.5-Pd-0.25,std,CO2R,200,0.07,14.717631843812000,11.083847133890400,0.021616728569570700,0.000950276,4.863115854821760,4.863115854821760
uoft8_241025_Ag-0.25-Cd-0.5-Pd-0.25_pp0,uoft,8,241025,Ag-0.25-Cd-0.5-Pd-0.25,avg,CO2R,200,3.65,60.64355814099480,15.623772102161100,0.079078216,0.004285032,76.36247409165410,23.63752590834600
uoft8_241025_Ag-0.25-Cd-0.5-Pd-0.25_pp0,uoft,8,241025,Ag-0.25-Cd-0.5-Pd-0.25,std,CO2R,100,0.07,6.344148373669710,8.683025370111990,0.021469060383920300,0.009389927,11.117043378915800,11.117043378915800
uoft8_241025_Ag-0.25-Cd-0.5-Pd-0.25_pp0,uoft,8,241025,Ag-0.25-Cd-0.5-Pd-0.25,avg,CO2R,300,3.8,66.72428104,7.320726915520630,0.064033172,0.003418659,74.12124718277750,25.878752817222500
uoft8_241025_Ag-0.25-Cd-0.5-Pd-0.25_pp0,uoft,8,241025,Ag-0.25-Cd-0.5-Pd-0.25,std,CO2R,300,0.07,11.619253949509900,3.2612569011352600,0.007668776,0.000773774,8.571352441176310,8.571352441176310
uoft8_241025_Ag-0.25-Cd-0.5-Pd-0.25_pp0_rep1,uoft,8,241025,Ag-0.25-Cd-0.5-Pd-0.25,1,CO2R,300,3.81,76.41925966226540,3.931728880157170,0.070087885,0.003371828,80.43301596548760,19.56698403451240
uoft8_241025_Ag-0.25-Cd-0.5-Pd-0.25_pp0_rep1,uoft,8,241025,Ag-0.25-Cd-0.5-Pd-0.25,1,CO2R,200,3.69,74.47676243486990,7.382121807465620,0.099077115,0.005268482,81.97756428,18.02243572
uoft8_241025_Ag-0.25-Cd-0.5-Pd-0.25_pp0_rep1,uoft,8,241025,Ag-0.25-Cd-0.5-Pd-0.25,1,CO2R,150,3.55,46.475967272803400,26.660117878192500,0.1354053905289620,0.010115485,73.30401388257730,26.695986117422700
uoft8_241025_Ag-0.25-Cd-0.5-Pd-0.25_pp0_rep1,uoft,8,241025,Ag-0.25-Cd-0.5-Pd-0.25,1,CO2R,100,3.38,48.39460963820130,31.289292730844800,0.1370566757793150,0.021916884,79.86709618529870,20.132903814701300
uoft8_241025_Ag-0.25-Cd-0.5-Pd-0.25_pp0_rep1,uoft,8,241025,Ag-0.25-Cd-0.5-Pd-0.25,1,CO2R,50,3.06,56.18698863755260,27.49508841,0.101278829,0.063221782,83.86437213,16.135627869276100
uoft4_240405_Cu-0.25-Pd-0.75_pp0,uoft,4,240405,Cu-0.25-Pd-0.75,avg,HER,50,2.42,,,,,,
uoft8_241025_Ag-0.25-Cd-0.5-Pd-0.25_pp0_rep2,uoft,8,241025,Ag-0.25-Cd-0.5-Pd-0.25,2,CO2R,150,3.43,28.66433698131370,36.994106090373300,0.080362549,0.005338728,65.75798449510640,34.242015504893600
uoft4_240405_Cu-0.25-Pd-0.75_pp0_rep3,uoft,4,240405,Cu-0.25-Pd-0.75,3,HER,50,2.42,,,,,,
uoft8_241025_Ag-0.25-Cd-0.5-Pd-0.25_pp0_rep2,uoft,8,241025,Ag-0.25-Cd-0.5-Pd-0.25,2,CO2R,300,3.72,53.84481785,10.43713163064830,0.066601838,0.004214785,64.36314620939010,35.63685379061000
uoft8_241025_Ag-0.25-Cd-0.5-Pd-0.25_pp0_rep2,uoft,8,241025,Ag-0.25-Cd-0.5-Pd-0.25,2,CO2R,50,2.98,50.82592228337070,28.43811394891950,0.096875401,0.0059007,79.38460680712580,20.61539319287420
uoft8_241025_Ag-0.25-Cd-0.5-Pd-0.25_pp0_rep2,uoft,8,241025,Ag-0.25-Cd-0.5-Pd-0.25,2,CO2R,100,3.24,36.60403021615850,36.53487229862480,0.094123259,0.006322178,73.25615384420260,26.74384615579740
uoft8_241025_Ag-0.25-Cd-0.5-Pd-0.25_pp0_rep2,uoft,8,241025,Ag-0.25-Cd-0.5-Pd-0.25,2,CO2R,200,3.57,62.276256042185400,11.264734774066800,0.056143699,0.003371828,73.60940358005180,26.390596419948200
uoft8_241025_Ag-0.25-Cd-0.5-Pd-0.25_pp0_rep3,uoft,8,241025,Ag-0.25-Cd-0.5-Pd-0.25,3,CO2R,200,3.68,45.17765594592900,28.224459724950900,0.082013834,0.004214785,73.50045441846950,26.499545581530500
uoft8_241025_Ag-0.25-Cd-0.5-Pd-0.25_pp0_rep3,uoft,8,241025,Ag-0.25-Cd-0.5-Pd-0.25,3,CO2R,150,3.51,28.56598798886770,44.05206286836940,0.077793883,0.004214785,72.71159298086850,27.28840701913150
uoft9_241025_Hg-0.333-Pd-0.667_pp0_rep2,uoft,9,241025,Hg-0.333-Pd-0.667,2,HER,50,2.42,,,,,,
uoft8_241025_Ag-0.25-Cd-0.5-Pd-0.25_pp0_rep3,uoft,8,241025,Ag-0.25-Cd-0.5-Pd-0.25,3,CO2R,100,3.33,46.55904078344390,48.24901768172890,0.1161403959415080,0.005057743,94.94606249562320,5.053937504376820
uoft8_241025_Ag-0.25-Cd-0.5-Pd-0.25_pp0_rep3,uoft,8,241025,Ag-0.25-Cd-0.5-Pd-0.25,3,CO2R,300,3.87,69.90876562,7.593320235756390,0.055409794,0.002669364,77.56757937345500,22.432420626545100
uoft8_241025_Ag-0.25-Cd-0.5-Pd-0.25_pp0_rep3,uoft,8,241025,Ag-0.25-Cd-0.5-Pd-0.25,3,CO2R,50,3.06,54.04130658,41.97937131630650,0.1100856833568790,0,96.14855805031800,3.851441949682040
uoft8_241025_Ag-0.333-Cd-0.667_pp0,uoft,8,241025,Ag-0.333-Cd-0.667,avg,CO2R,300,3.76,66.36579547594640,6.626964637,0.052932866,0.002599118,73.05512978760610,26.94487021239400
uoft8_241025_Ag-0.333-Cd-0.667_pp0,uoft,8,241025,Ag-0.333-Cd-0.667,avg,CO2R,200,3.57,37.96956412563560,24.155820235756400,0.06178559,0.003582568,62.19940261026720,37.80059738973280
uoft8_241025_Ag-0.333-Cd-0.667_pp0,uoft,8,241025,Ag-0.333-Cd-0.667,avg,CO2R,150,3.41,20.397999539643000,38.81630648330060,0.041282131,0.003652814,59.26517245955000,40.73482754045000
uoft8_241025_Ag-0.333-Cd-0.667_pp0,uoft,8,241025,Ag-0.333-Cd-0.667,std,CO2R,200,0.08,23.063127587971400,15.902088282700900,0.031331539,0.001788182,7.198702740598920,7.198702740598920
uoft8_241025_Ag-0.333-Cd-0.667_pp0,uoft,8,241025,Ag-0.333-Cd-0.667,std,CO2R,300,0.04,6.78934371,1.9257893426716100,0.013622408312310800,0.000496717,4.878955053077150,4.878955053077150
uoft8_241025_Ag-0.333-Cd-0.667_pp0,uoft,8,241025,Ag-0.333-Cd-0.667,std,CO2R,150,0.06,5.397147241114170,5.834672850655210,0.000259474,0.001192121,0.4360740137429020,0.43607401374289400
uoft8_241025_Ag-0.333-Cd-0.667_pp0,uoft,8,241025,Ag-0.333-Cd-0.667,avg,CO2R,50,2.95,22.302412689112600,42.296168958742600,0.058345412,0.005479221,64.67229209993490,35.32770790006510
vsp5_241011_Ag-0.429-Pd-0.571_pp0,vsp,5,241011,Ag-0.429-Pd-0.571,avg,HER,50,2.42,,,,,,
vsp5_241011_Ag-0.429-Pd-0.571_pp0_rep1,vsp,5,241011,Ag-0.429-Pd-0.571,1,HER,50,2.42,,,,,,
uoft8_241025_Ag-0.333-Cd-0.667_pp0,uoft,8,241025,Ag-0.333-Cd-0.667,avg,CO2R,100,3.21,18.84408545899680,44.76792730844790,0.044584702,0.003793307,63.66706370381020,36.33293629618980
uoft8_241025_Ag-0.333-Cd-0.667_pp0,uoft,8,241025,Ag-0.333-Cd-0.667,std,CO2R,50,0,6.165674019553340,2.2817738469526700,0.007784233,0.001788182,3.876506055409300,3.876506055409300
uoft8_241025_Ag-0.333-Cd-0.667_pp0,uoft,8,241025,Ag-0.333-Cd-0.667,std,CO2R,100,0,3.0921587631539600,1.1513059821382200,0.007784233,0.001192121,1.9325130866720100,1.9325130866720100
uoft4_240405_Ag-0.333-Pd-0.667_pp0_rep3,uoft,4,240405,Ag-0.333-Pd-0.667,3,HER,50,2.43,,,,,,
uoft8_241025_Ag-0.333-Cd-0.667_pp0_rep1,uoft,8,241025,Ag-0.333-Cd-0.667,1,CO2R,100,3.21,21.030571888928400,43.95383104125740,0.039080418,0.004636264,65.03355681212780,34.966443187872200
uoft8_241025_Ag-0.333-Cd-0.667_pp0_rep1,uoft,8,241025,Ag-0.333-Cd-0.667,1,CO2R,200,3.63,54.277658038460700,12.911345776031400,0.083940334,0.004847003,67.28965413389090,32.71034586610920
uoft8_241025_Ag-0.333-Cd-0.667_pp0_rep1,uoft,8,241025,Ag-0.333-Cd-0.667,1,CO2R,150,3.45,24.214358952897100,34.69056974459730,0.041465607,0.004495771,58.95682156733310,41.04317843266690
uoft8_241025_Ag-0.333-Cd-0.667_pp0_rep1,uoft,8,241025,Ag-0.333-Cd-0.667,1,CO2R,50,2.95,26.66220259892440,40.68271119842830,0.052841128,0.006743657,67.41339581902560,32.58660418097450
uoft8_241025_Ag-0.333-Cd-0.667_pp0_rep1,uoft,8,241025,Ag-0.333-Cd-0.667,1,CO2R,300,3.78,71.16658645294940,5.265225933202360,0.062565363,0.00295035,76.50507199074130,23.49492800925870
uoft8_241025_Ag-0.333-Cd-0.667_pp0_rep2,uoft,8,241025,Ag-0.333-Cd-0.667,2,CO2R,100,3.21,16.657599029065300,45.58202357563850,0.050088986,0.00295035,62.3005706,37.6994294
uoft8_241025_Ag-0.333-Cd-0.667_pp0_rep2,uoft,8,241025,Ag-0.333-Cd-0.667,2,CO2R,300,3.73,61.56500449894330,7.988703339882120,0.043300369,0.002247886,69.60518758447080,30.394812415529200
uoft8_241025_Ag-0.333-Cd-0.667_pp0_rep2,uoft,8,241025,Ag-0.333-Cd-0.667,2,CO2R,150,3.36,16.58164012638890,42.94204322200390,0.041098655,0.002809857,59.57352335,40.426476648233200
vsp28_240927_Au-0.25-Cu-0.25-Pd-0.5_pp0,vsp,28,240927,Au-0.25-Cu-0.25-Pd-0.5,avg,HER,50,2.43,,,,,,
uoft8_241025_Ag-0.333-Cd-0.667_pp0_rep2,uoft,8,241025,Ag-0.333-Cd-0.667,2,CO2R,50,2.95,17.942622779300700,43.90962671905700,0.063849696,0.004214785,61.93118838084430,38.06881161915570
uoft8_241025_Ag-0.333-Cd-0.667_pp0_rep2,uoft,8,241025,Ag-0.333-Cd-0.667,2,CO2R,200,3.51,21.66147021281050,35.400294695481300,0.039630846,0.002318132,57.10915108664350,42.89084891335650
uoft8_241025_Ag-0.5-Cd-0.5_pp0,uoft,8,241025,Ag-0.5-Cd-0.5,avg,CO2R,300,3.79,56.12797924,11.113294040602500,0.055165159,0.003044012,67.30766571463030,32.69233428536970
vsp28_240927_Au-0.25-Cu-0.25-Pd-0.5_pp0_rep1,vsp,28,240927,Au-0.25-Cu-0.25-Pd-0.5,1,HER,50,2.43,,,,,,
uoft8_241025_Ag-0.5-Cd-0.5_pp0,uoft,8,241025,Ag-0.5-Cd-0.5,avg,CO2R,50,2.97,18.524765113310600,48.325147347740700,0.048437700677026900,0,66.90625881676260,33.093741183237400
uoft8_241025_Ag-0.5-Cd-0.5_pp0,uoft,8,241025,Ag-0.5-Cd-0.5,std,CO2R,100,0.06,1.9721952816598100,6.733884444771310,0.010501504886890000,0.001354864,8.712930857190930,8.712930857190930
uoft8_241025_Ag-0.5-Cd-0.5_pp0,uoft,8,241025,Ag-0.5-Cd-0.5,avg,CO2R,150,3.39,15.174900779119300,49.083169613621500,0.033514975,0.0019669,64.29838533430190,35.70161466569810
uoft8_241025_Ag-0.5-Cd-0.5_pp0,uoft,8,241025,Ag-0.5-Cd-0.5,std,CO2R,50,0.04,3.0745768091007200,7.187131815256770,0.016216634,0,10.260943763347400,10.260943763347400
uoft8_241025_Ag-0.5-Cd-0.5_pp0,uoft,8,241025,Ag-0.5-Cd-0.5,avg,CO2R,200,3.55,27.686183012827200,37.03217092337920,0.055226318,0.003512321,64.78566028486720,35.21433971513280
uoft8_241025_Ag-0.5-Cd-0.5_pp0,uoft,8,241025,Ag-0.5-Cd-0.5,std,CO2R,200,0.05,20.89757258,20.134947791738800,0.038477203627234000,0.002982786,3.095860602664230,3.095860602664230
uoft8_241025_Ag-0.5-Cd-0.5_pp0,uoft,8,241025,Ag-0.5-Cd-0.5,std,CO2R,300,0.03,14.235154206764600,4.948067119213970,0.007849549,0.000707132,10.751932724102500,10.751932724102500
uoft7_240716_Cu-0.667-Rh-0.333_pp0_rep1,uoft,7,240716,Cu-0.667-Rh-0.333,1,HER,50,2.44,,,,,,
