Repository: Jehadabed/ocx24-dashboard

# OCx24 Dashboard

An interactive web dashboard for exploring and analyzing  data from OCx24 experiments, featuring HER (Hydrogen Evolution Reaction) and CO2RR (CO2 Reduction Reaction) performance data, as well as XRD (X-ray Diffraction) data.

This project is part of the OCx24 research: https://ai.meta.com/blog/open-catalyst-simulations-experiments/.

## Features

- **Interactive Data Filtering**: Filter data by source, batch, reaction type, element count, and voltage/current density ranges
- **Data Aggregation**: Average data across multiple replicates with statistical analysis
- **Interactive Plots**: Dedicated plotting interfaces for HER and CO2RR performance visualization

File: Data/DashboardData-241125.csv (part 9 of 19)
sample id,source,batch number,batch date,target composition,xrf composition,rep,reaction,current density,voltage,fe_h2,fe_co,fe_ch4,fe_c2h4,fe_gas_total,fe_liquid,Ag,Au,Cd,Cu,Ga,Hg,In,Ni,Pd,Pt,Rh,Sn,Tl,Zn
uoft9_241025_Au-0.25-Hg-0.25-Pd-0.5_pp0_rep2,uoft,9,241025,Au-0.25-Hg-0.25-Pd-0.5,Au-0.292-Hg-0.271-Pd-0.437,2,CO2R,100,3.24,62.93038146853878,13.578094302554028,0.023668422,0.0,76.53609852053171,23.46390147946829,0.0,0.292,0.0,0.0,0.0,0.271,0.0,0.0,0.437,0.0,0.0,0.0,0.0,0.0
uoft9_241025_Au-0.25-Hg-0.25-Pd-0.5_pp0_rep2,uoft,9,241025,Au-0.25-Hg-0.25-Pd-0.5,Au-0.292-Hg-0.271-Pd-0.437,2,CO2R,150,3.45,60.08202724476344,13.668958742632611,0.035227419,0.002247886,73.79340420104936,26.206595798950644,0.0,0.292,0.0,0.0,0.0,0.271,0.0,0.0,0.437,0.0,0.0,0.0,0.0,0.0
uoft9_241025_Au-0.25-Hg-0.25-Pd-0.5_pp0_rep2,uoft,9,241025,Au-0.25-Hg-0.25-Pd-0.5,Au-0.292-Hg-0.271-Pd-0.437,2,CO2R,200,3.62,63.25399150432108,10.75270137524558,0.050914629,0.003161089,74.06818296131449,25.93181703868551,0.0,0.292,0.0,0.0,0.0,0.271,0.0,0.0,0.437,0.0,0.0,0.0,0.0,0.0
uoft9_241025_Au-0.25-Hg-0.25-Pd-0.5_pp0_rep2,uoft,9,241025,Au-0.25-Hg-0.25-Pd-0.5,Au-0.292-Hg-0.271-Pd-0.437,2,CO2R,300,3.81,74.66843834355187,3.8875245579567785,0.041649084,0.002528871,78.60590758,21.39409242,0.0,0.292,0.0,0.0,0.0,0.271,0.0,0.0,0.437,0.0,0.0,0.0,0.0,0.0
uoft9_241025_Au-0.25-Hg-0.25-Pd-0.5_pp0_rep3,uoft,9,241025,Au-0.25-Hg-0.25-Pd-0.5,Au-0.292-Hg-0.271-Pd-0.437,3,HER,50,2.66,0.0,0.0,0.0,0.0,0.0,0.0,0.0,0.292,0.0,0.0,0.0,0.271,0.0,0.0,0.437,0.0,0.0,0.0,0.0,0.0
uoft9_241025_Au-0.25-Hg-0.25-Pd-0.5_pp0_rep3,uoft,9,241025,Au-0.25-Hg-0.25-Pd-0.5,Au-0.292-Hg-0.271-Pd-0.437,3,CO2R,50,2.97,68.56891753332357,10.25540275049116,0.025319707,0.0,78.85260574,21.147394263375304,0.0,0.292,0.0,0.0,0.0,0.271,0.0,0.0,0.437,0.0,0.0,0.0,0.0,0.0
uoft9_241025_Au-0.25-Hg-0.25-Pd-0.5_pp0_rep3,uoft,9,241025,Au-0.25-Hg-0.25-Pd-0.5,Au-0.292-Hg-0.271-Pd-0.437,3,CO2R,100,3.31,58.51158216325933,11.832023575638509,0.028622278,0.0,70.37618234,29.623817655912205,0.0,0.292,0.0,0.0,0.0,0.271,0.0,0.0,0.437,0.0,0.0,0.0,0.0,0.0
uoft9_241025_Au-0.25-Hg-0.25-Pd-0.5_pp0_rep3,uoft,9,241025,Au-0.25-Hg-0.25-Pd-0.5,Au-0.292-Hg-0.271-Pd-0.437,3,CO2R,150,3.51,52.112829312184815,11.291748526522596,0.035961323,0.0019669,63.44810802580479,36.55189197419521,0.0,0.292,0.0,0.0,0.0,0.271,0.0,0.0,0.437,0.0,0.0,0.0,0.0,0.0
uoft9_241025_Au-0.25-Hg-0.25-Pd-0.5_pp0_rep3,uoft,9,241025,Au-0.25-Hg-0.25-Pd-0.5,Au-0.292-Hg-0.271-Pd-0.437,3,CO2R,200,3.68,60.17828370545523,5.7428781925343815,0.04183256,0.002318132,65.97099693547824,34.02900306452176,0.0,0.292,0.0,0.0,0.0,0.271,0.0,0.0,0.437,0.0,0.0,0.0,0.0,0.0
uoft9_241025_Au-0.25-Hg-0.25-Pd-0.5_pp0_rep3,uoft,9,241025,Au-0.25-Hg-0.25-Pd-0.5,Au-0.292-Hg-0.271-Pd-0.437,3,CO2R,300,3.79,83.28841365167716,2.514734774066798,0.027521421,0.001545421,85.83584007,14.164159931854698,0.0,0.292,0.0,0.0,0.0,0.271,0.0,0.0,0.437,0.0,0.0,0.0,0.0,0.0
uoft9_241025_Au-0.333-Cu-0.667_pp0_rep1,uoft,9,241025,Au-0.333-Cu-0.667,Au-0.294-Cu-0.706,1,HER,50,2.73,0.0,0.0,0.0,0.0,0.0,0.0,0.0,0.294,0.0,0.706,0.0,0.0,0.0,0.0,0.0,0.0,0.0,0.0,0.0,0.0
uoft9_241025_Au-0.333-Cu-0.667_pp0_rep1,uoft,9,241025,Au-0.333-Cu-0.667,Au-0.294-Cu-0.706,1,CO2R,50,2.94,71.54826424490992,7.087426326129667,0.04183256,0.062378825,78.74484486502949,21.255155134970508,0.0,0.294,0.0,0.706,0.0,0.0,0.0,0.0,0.0,0.0,0.0,0.0,0.0,0.0
uoft9_241025_Au-0.333-Cu-0.667_pp0_rep1,uoft,9,241025,Au-0.333-Cu-0.667,Au-0.294-Cu-0.706,1,CO2R,100,3.27,68.01523363117035,10.616404715127702,0.4375905913435958,1.100059006996544,80.17423085403466,19.82576914596534,0.0,0.294,0.0,0.706,0.0,0.0,0.0,0.0,0.0,0.0,0.0,0.0,0.0,0.0
uoft9_241025_Au-0.333-Cu-0.667_pp0_rep1,uoft,9,241025,Au-0.333-Cu-0.667,Au-0.294-Cu-0.706,1,CO2R,150,3.49,72.71798949549058,6.360510805500983,1.5111094802120986,1.9848829694568544,82.58602620591894,17.41397379408106,0.0,0.294,0.0,0.706,0.0,0.0,0.0,0.0,0.0,0.0,0.0,0.0,0.0,0.0
uoft9_241025_Au-0.333-Cu-0.667_pp0_rep1,uoft,9,241025,Au-0.333-Cu-0.667,Au-0.294-Cu-0.706,1,CO2R,200,3.64,78.84565485781248,3.481090373280943,0.920041099,0.9422152912416758,84.19691027602458,15.803089723975418,0.0,0.294,0.0,0.706,0.0,0.0,0.0,0.0,0.0,0.0,0.0,0.0,0.0,0.0
uoft9_241025_Au-0.333-Cu-0.667_pp0_rep1,uoft,9,241025,Au-0.333-Cu-0.667,Au-0.294-Cu-0.706,1,CO2R,300,3.71,79.97719140387956,0.7711198428290766,0.137240152,0.144145663,81.03200375266432,18.96799624733568,0.0,0.294,0.0,0.706,0.0,0.0,0.0,0.0,0.0,0.0,0.0,0.0,0.0,0.0
uoft9_241025_Au-0.375-Pd-0.625_pp0_rep1,uoft,9,241025,Au-0.375-Pd-0.625,Au-0.348-Pd-0.652,1,HER,50,2.65,0.0,0.0,0.0,0.0,0.0,0.0,0.0,0.348,0.0,0.0,0.0,0.0,0.0,0.0,0.652,0.0,0.0,0.0,0.0,0.0
uoft9_241025_Au-0.375-Pd-0.625_pp0_rep1,uoft,9,241025,Au-0.375-Pd-0.625,Au-0.348-Pd-0.652,1,CO2R,50,3.04,84.95469668752223,3.3153241650294696,0.038529989,0.0,88.31448233300236,11.68551766699764,0.0,0.348,0.0,0.0,0.0,0.0,0.0,0.0,0.652,0.0,0.0,0.0,0.0,0.0
uoft9_241025_Au-0.375-Pd-0.625_pp0_rep1,uoft,9,241025,Au-0.375-Pd-0.625,Au-0.348-Pd-0.652,1,CO2R,100,3.37,86.87187428069221,1.8344793713163063,0.047887272,0.002528871,88.76270128682496,11.237298713175036,0.0,0.348,0.0,0.0,0.0,0.0,0.0,0.0,0.652,0.0,0.0,0.0,0.0,0.0
uoft9_241025_Au-0.375-Pd-0.625_pp0_rep1,uoft,9,241025,Au-0.375-Pd-0.625,Au-0.348-Pd-0.652,1,CO2R,150,3.58,86.88694050932223,0.7809430255402751,0.04513513,0.002247886,87.71955040543172,12.280449594568282,0.0,0.348,0.0,0.0,0.0,0.0,0.0,0.0,0.652,0.0,0.0,0.0,0.0,0.0
uoft9_241025_Au-0.375-Pd-0.625_pp0_rep1,uoft,9,241025,Au-0.375-Pd-0.625,Au-0.348-Pd-0.652,1,CO2R,200,3.6,84.95344116846974,0.0,0.019264995,0.0,84.97493047,15.025069527714392,0.0,0.348,0.0,0.0,0.0,0.0,0.0,0.0,0.652,0.0,0.0,0.0,0.0,0.0
uoft9_241025_Au-0.375-Pd-0.625_pp0_rep1,uoft,9,241025,Au-0.375-Pd-0.625,Au-0.348-Pd-0.652,1,CO2R,300,3.71,80.92238799723786,0.0,0.009907712,0.0,80.93361381791237,19.066386182087623,0.0,0.348,0.0,0.0,0.0,0.0,0.0,0.0,0.652,0.0,0.0,0.0,0.0,0.0
uoft9_241025_Au-0.375-Pd-0.625_pp0_rep2,uoft,9,241025,Au-0.375-Pd-0.625,Au-0.348-Pd-0.652,2,HER,50,2.66,0.0,0.0,0.0,0.0,0.0,0.0,0.0,0.348,0.0,0.0,0.0,0.0,0.0,0.0,0.652,0.0,0.0,0.0,0.0,0.0
uoft9_241025_Au-0.375-Pd-0.625_pp0_rep2,uoft,9,241025,Au-0.375-Pd-0.625,Au-0.348-Pd-0.652,2,CO2R,50,3.02,79.50951056,3.020628683693517,0.038529989,0.0,82.57460072096688,17.425399279033115,0.0,0.348,0.0,0.0,0.0,0.0,0.0,0.0,0.652,0.0,0.0,0.0,0.0,0.0
uoft9_241025_Au-0.375-Pd-0.625_pp0_rep2,uoft,9,241025,Au-0.375-Pd-0.625,Au-0.348-Pd-0.652,2,CO2R,100,3.34,81.85419238736948,1.6723968565815324,0.050088986,0.002528871,83.58612717431389,16.413872825686113,0.0,0.348,0.0,0.0,0.0,0.0,0.0,0.0,0.652,0.0,0.0,0.0,0.0,0.0
uoft9_241025_Au-0.375-Pd-0.625_pp0_rep2,uoft,9,241025,Au-0.375-Pd-0.625,Au-0.348-Pd-0.652,2,CO2R,150,3.53,80.93954675762204,1.3261296660117878,0.054675889,0.003090843,82.33069275615867,17.66930724384133,0.0,0.348,0.0,0.0,0.0,0.0,0.0,0.0,0.652,0.0,0.0,0.0,0.0,0.0
uoft9_241025_Au-0.375-Pd-0.625_pp0_rep2,uoft,9,241025,Au-0.375-Pd-0.625,Au-0.348-Pd-0.652,2,CO2R,200,3.65,80.32936449810626,0.5672888015717092,0.038254775,0.002107393,80.94195837677466,19.058041623225336,0.0,0.348,0.0,0.0,0.0,0.0,0.0,0.0,0.652,0.0,0.0,0.0,0.0,0.0
uoft9_241025_Au-0.375-Pd-0.625_pp0_rep2,uoft,9,241025,Au-0.375-Pd-0.625,Au-0.348-Pd-0.652,2,CO2R,300,3.67,78.42641612086463,0.0,0.014311139,0.000702464,78.44324212405763,21.556757875942367,0.0,0.348,0.0,0.0,0.0,0.0,0.0,0.0,0.652,0.0,0.0,0.0,0.0,0.0
uoft9_241025_Au-0.375-Pd-0.625_pp0_rep3,uoft,9,241025,Au-0.375-Pd-0.625,Au-0.348-Pd-0.652,3,HER,50,2.71,0.0,0.0,0.0,0.0,0.0,0.0,0.0,0.348,0.0,0.0,0.0,0.0,0.0,0.0,0.652,0.0,0.0,0.0,0.0,0.0
uoft9_241025_Au-0.375-Pd-0.625_pp0_rep3,uoft,9,241025,Au-0.375-Pd-0.625,Au-0.348-Pd-0.652,3,CO2R,50,3.06,72.16723513779321,4.788801571709234,0.052841128,0.0,77.01480932878951,22.98519067121049,0.0,0.348,0.0,0.0,0.0,0.0,0.0,0.0,0.652,0.0,0.0,0.0,0.0,0.0
uoft9_241025_Au-0.375-Pd-0.625_pp0_rep3,uoft,9,241025,Au-0.375-Pd-0.625,Au-0.348-Pd-0.652,3,CO2R,100,3.36,82.91133942957585,3.005893909626719,0.056694127,0.004214785,85.98506232475384,14.01493767524616,0.0,0.348,0.0,0.0,0.0,0.0,0.0,0.0,0.652,0.0,0.0,0.0,0.0,0.0
uoft9_241025_Au-0.375-Pd-0.625_pp0_rep3,uoft,9,241025,Au-0.375-Pd-0.625,Au-0.348-Pd-0.652,3,CO2R,150,3.58,82.62110527527255,2.2544204322200394,0.074491312,0.004776757,84.96336148638105,15.036638513618954,0.0,0.348,0.0,0.0,0.0,0.0,0.0,0.0,0.652,0.0,0.0,0.0,0.0,0.0
uoft9_241025_Au-0.375-Pd-0.625_pp0_rep3,uoft,9,241025,Au-0.375-Pd-0.625,Au-0.348-Pd-0.652,3,CO2R,200,3.65,80.77538764150746,0.7846267190569745,0.041006917,0.002318132,81.60778802807877,18.392211971921228,0.0,0.348,0.0,0.0,0.0,0.0,0.0,0.0,0.652,0.0,0.0,0.0,0.0,0.0
uoft9_241025_Au-0.375-Pd-0.625_pp0_rep3,uoft,9,241025,Au-0.375-Pd-0.625,Au-0.348-Pd-0.652,3,CO2R,300,3.76,76.56448136600473,0.5500982318271119,0.035777847,0.001826407,77.15547912488968,22.84452087511032,0.0,0.348,0.0,0.0,0.0,0.0,0.0,0.0,0.652,0.0,0.0,0.0,0.0,0.0
uoft9_241025_Au-0.625-Pd-0.375_pp0_rep1,uoft,9,241025,Au-0.625-Pd-0.375,Au-0.651-Pd-0.349,1,HER,50,2.51,0.0,0.0,0.0,0.0,0.0,0.0,0.0,0.651,0.0,0.0,0.0,0.0,0.0,0.0,0.349,0.0,0.0,0.0,0.0,0.0
uoft9_241025_Au-0.625-Pd-0.375_pp0_rep1,uoft,9,241025,Au-0.625-Pd-0.375,Au-0.651-Pd-0.349,1,CO2R,50,3.08,76.55778526439138,8.767190569744598,0.028622278,0.0,85.35952960308454,14.64047039691546,0.0,0.651,0.0,0.0,0.0,0.0,0.0,0.0,0.349,0.0,0.0,0.0,0.0,0.0
uoft9_241025_Au-0.625-Pd-0.375_pp0_rep1,uoft,9,241025,Au-0.625-Pd-0.375,Au-0.651-Pd-0.349,1,CO2R,100,3.46,81.98602188788216,4.7666994106090375,0.040181274,0.004214785,86.80304884965965,13.196951150340354,0.0,0.651,0.0,0.0,0.0,0.0,0.0,0.0,0.349,0.0,0.0,0.0,0.0,0.0
uoft9_241025_Au-0.625-Pd-0.375_pp0_rep1,uoft,9,241025,Au-0.625-Pd-0.375,Au-0.651-Pd-0.349,1,CO2R,150,3.6,83.64686434116638,2.981335952848723,0.052841128,0.005057743,86.69268971044927,13.307310289550728,0.0,0.651,0.0,0.0,0.0,0.0,0.0,0.0,0.349,0.0,0.0,0.0,0.0,0.0
uoft9_241025_Au-0.625-Pd-0.375_pp0_rep1,uoft,9,241025,Au-0.625-Pd-0.375,Au-0.651-Pd-0.349,1,CO2R,200,3.75,83.81060495093013,1.8971021611001968,0.06082234,0.005057743,85.78124870421043,14.218751295789572,0.0,0.651,0.0,0.0,0.0,0.0,0.0,0.0,0.349,0.0,0.0,0.0,0.0,0.0
uoft9_241025_Au-0.625-Pd-0.375_pp0_rep1,uoft,9,241025,Au-0.625-Pd-0.375,Au-0.651-Pd-0.349,1,CO2R,300,3.88,82.86676850321203,0.4666011787819253,0.025503183,0.001826407,83.36366501797873,16.636334982021268,0.0,0.651,0.0,0.0,0.0,0.0,0.0,0.0,0.349,0.0,0.0,0.0,0.0,0.0
uoft9_241025_Au-0.625-Pd-0.375_pp0_rep2,uoft,9,241025,Au-0.625-Pd-0.375,Au-0.651-Pd-0.349,2,HER,50,2.52,0.0,0.0,0.0,0.0,0.0,0.0,0.0,0.651,0.0,0.0,0.0,0.0,0.0,0.0,0.349,0.0,0.0,0.0,0.0,0.0
uoft9_241025_Au-0.625-Pd-0.375_pp0_rep2,uoft,9,241025,Au-0.625-Pd-0.375,Au-0.651-Pd-0.349,2,CO2R,50,3.0,73.79689886794033,7.986247544204322,0.039630846,0.0,81.82870874942888,18.17129125057112,0.0,0.651,0.0,0.0,0.0,0.0,0.0,0.0,0.349,0.0,0.0,0.0,0.0,0.0
uoft9_241025_Au-0.625-Pd-0.375_pp0_rep2,uoft,9,241025,Au-0.625-Pd-0.375,Au-0.651-Pd-0.349,2,CO2R,100,3.34,81.32938542,4.405697445972495,0.047887272,0.002528871,85.79143050421274,14.20856949578726,0.0,0.651,0.0,0.0,0.0,0.0,0.0,0.0,0.349,0.0,0.0,0.0,0.0,0.0
uoft9_241025_Au-0.625-Pd-0.375_pp0_rep2,uoft,9,241025,Au-0.625-Pd-0.375,Au-0.651-Pd-0.349,2,CO2R,150,3.59,81.21534244282157,2.5442043222003927,0.074858265,0.004776757,83.84807902348136,16.15192097651864,0.0,0.651,0.0,0.0,0.0,0.0,0.0,0.0,0.349,0.0,0.0,0.0,0.0,0.0
uoft9_241025_Au-0.625-Pd-0.375_pp0_rep2,uoft,9,241025,Au-0.625-Pd-0.375,Au-0.651-Pd-0.349,2,CO2R,200,3.66,83.26351252380256,0.7551571709233792,0.044859916,0.002528871,84.07149568231044,15.928504317689558,0.0,0.651,0.0,0.0,0.0,0.0,0.0,0.0,0.349,0.0,0.0,0.0,0.0,0.0
uoft9_241025_Au-0.625-Pd-0.375_pp0_rep2,uoft,9,241025,Au-0.625-Pd-0.375,Au-0.651-Pd-0.349,2,CO2R,300,3.79,78.87275314402896,0.0,0.016512853,0.00098345,78.89206184658694,21.10793815341306,0.0,0.651,0.0,0.0,0.0,0.0,0.0,0.0,0.349,0.0,0.0,0.0,0.0,0.0
uoft9_241025_Au-0.75-Pd-0.25_pp0_rep1,uoft,9,241025,Au-0.75-Pd-0.25,Au-0.799-Pd-0.201,1,HER,50,2.59,0.0,0.0,0.0,0.0,0.0,0.0,0.0,0.799,0.0,0.0,0.0,0.0,0.0,0.0,0.201,0.0,0.0,0.0,0.0,0.0
uoft9_241025_Au-0.75-Pd-0.25_pp0_rep1,uoft,9,241025,Au-0.75-Pd-0.25,Au-0.799-Pd-0.201,1,CO2R,50,3.06,83.80213019732574,3.978388998035364,0.1475148156982184,0.010958442,87.97359281904991,12.026407180950088,0.0,0.799,0.0,0.0,0.0,0.0,0.0,0.0,0.201,0.0,0.0,0.0,0.0,0.0
uoft9_241025_Au-0.75-Pd-0.25_pp0_rep1,uoft,9,241025,Au-0.75-Pd-0.25,Au-0.799-Pd-0.201,1,CO2R,100,3.34,101.87344367950784,0.0,0.052841128,0.0,101.93567633537243,0.0,0.0,0.799,0.0,0.0,0.0,0.0,0.0,0.0,0.201,0.0,0.0,0.0,0.0,0.0
uoft9_241025_Au-0.75-Pd-0.25_pp0_rep1,uoft,9,241025,Au-0.75-Pd-0.25,Au-0.799-Pd-0.201,1,CO2R,150,3.45,99.57521605390362,0.0,0.040731703,0.0019669,99.6245052,0.3754947975075851,0.0,0.799,0.0,0.0,0.0,0.0,0.0,0.0,0.201,0.0,0.0,0.0,0.0,0.0
uoft9_241025_Au-0.75-Pd-0.25_pp0_rep1,uoft,9,241025,Au-0.75-Pd-0.25,Au-0.799-Pd-0.201,1,CO2R,200,3.58,97.78296260645756,0.5267681728880157,0.033851348,0.001475175,98.34950592034822,1.6504940796517786,0.0,0.799,0.0,0.0,0.0,0.0,0.0,0.0,0.201,0.0,0.0,0.0,0.0,0.0
uoft9_241025_Au-0.75-Pd-0.25_pp0_rep1,uoft,9,241025,Au-0.75-Pd-0.25,Au-0.799-Pd-0.201,1,CO2R,300,3.69,94.66404402686813,0.0,0.01045814,0.0,94.67697362148526,5.323026379,0.0,0.799,0.0,0.0,0.0,0.0,0.0,0.0,0.201,0.0,0.0,0.0,0.0,0.0
uoft9_241025_Au-0.75-Pd-0.25_pp0_rep2,uoft,9,241025,Au-0.75-Pd-0.25,Au-0.799-Pd-0.201,2,HER,50,2.53,0.0,0.0,0.0,0.0,0.0,0.0,0.0,0.799,0.0,0.0,0.0,0.0,0.0,0.0,0.201,0.0,0.0,0.0,0.0,0.0
uoft9_241025_Au-0.75-Pd-0.25_pp0_rep2,uoft,9,241025,Au-0.75-Pd-0.25,Au-0.799-Pd-0.201,2,CO2R,50,3.02,74.52509991839128,6.026522593320236,0.047336844,0.0,80.60785659246862,19.39214340753138,0.0,0.799,0.0,0.0,0.0,0.0,0.0,0.0,0.201,0.0,0.0,0.0,0.0,0.0
uoft9_241025_Au-0.75-Pd-0.25_pp0_rep2,uoft,9,241025,Au-0.75-Pd-0.25,Au-0.799-Pd-0.201,2,CO2R,100,3.29,77.18680031,3.565815324165029,0.052841128,0.00295035,80.81730434861188,19.18269565138812,0.0,0.799,0.0,0.0,0.0,0.0,0.0,0.0,0.201,0.0,0.0,0.0,0.0,0.0
uoft9_241025_Au-0.75-Pd-0.25_pp0_rep2,uoft,9,241025,Au-0.75-Pd-0.25,Au-0.799-Pd-0.201,2,CO2R,150,3.47,76.68584820774656,2.5049115913555995,0.060914078,0.003371828,79.26526105168627,20.734738948313733,0.0,0.799,0.0,0.0,0.0,0.0,0.0,0.0,0.201,0.0,0.0,0.0,0.0,0.0
uoft9_241025_Au-0.75-Pd-0.25_pp0_rep2,uoft,9,241025,Au-0.75-Pd-0.25,Au-0.799-Pd-0.201,2,CO2R,200,3.59,79.13630752,1.013015717092338,0.049813772,0.00295035,80.21024315760928,19.78975684239072,0.0,0.799,0.0,0.0,0.0,0.0,0.0,0.0,0.201,0.0,0.0,0.0,0.0,0.0
uoft9_241025_Au-0.75-Pd-0.25_pp0_rep2,uoft,9,241025,Au-0.75-Pd-0.25,Au-0.799-Pd-0.201,2,CO2R,300,3.67,78.15878130950638,0.0,0.01853109,0.001123943,78.18107256067422,21.818927439325776,0.0,0.799,0.0,0.0,0.0,0.0,0.0,0.0,0.201,0.0,0.0,0.0,0.0,0.0
uoft9_241025_Au-0.75-Pd-0.25_pp0_rep3,uoft,9,241025,Au-0.75-Pd-0.25,Au-0.799-Pd-0.201,3,HER,50,2.68,0.0,0.0,0.0,0.0,0.0,0.0,0.0,0.799,0.0,0.0,0.0,0.0,0.0,0.0,0.201,0.0,0.0,0.0,0.0,0.0
uoft9_241025_Au-0.75-Pd-0.25_pp0_rep3,uoft,9,241025,Au-0.75-Pd-0.25,Au-0.799-Pd-0.201,3,CO2R,50,3.04,79.81962376,5.643418467583498,0.058345412,0.0,85.5292963,14.470703702412392,0.0,0.799,0.0,0.0,0.0,0.0,0.0,0.0,0.201,0.0,0.0,0.0,0.0,0.0
uoft9_241025_Au-0.75-Pd-0.25_pp0_rep3,uoft,9,241025,Au-0.75-Pd-0.25,Au-0.799-Pd-0.201,3,CO2R,100,3.34,84.67973801502438,3.0722003929273085,0.055042842,0.00295035,87.81833454543133,12.181665454568671,0.0,0.799,0.0,0.0,0.0,0.0,0.0,0.0,0.201,0.0,0.0,0.0,0.0,0.0
uoft9_241025_Au-0.75-Pd-0.25_pp0_rep3,uoft,9,241025,Au-0.75-Pd-0.25,Au-0.799-Pd-0.201,3,CO2R,150,3.56,83.27648622067841,1.876227898,0.06274884,0.002809857,85.22881768838813,14.771182311611868,0.0,0.799,0.0,0.0,0.0,0.0,0.0,0.0,0.201,0.0,0.0,0.0,0.0,0.0
uoft9_241025_Au-0.75-Pd-0.25_pp0_rep3,uoft,9,241025,Au-0.75-Pd-0.25,Au-0.799-Pd-0.201,3,CO2R,200,3.62,85.61164703,0.5857072691552063,0.031099206,0.001475175,86.23437729981764,13.765622700182362,0.0,0.799,0.0,0.0,0.0,0.0,0.0,0.0,0.201,0.0,0.0,0.0,0.0,0.0
uoft9_241025_Au-0.75-Pd-0.25_pp0_rep3,uoft,9,241025,Au-0.75-Pd-0.25,Au-0.799-Pd-0.201,3,CO2R,300,3.8,81.78534809265732,0.3929273084479371,0.030273563,0.001404928,82.21407298368126,17.785927016318738,0.0,0.799,0.0,0.0,0.0,0.0,0.0,0.0,0.201,0.0,0.0,0.0,0.0,0.0
uoft9_241025_Cu-0.25-Hg-0.25-Pd-0.5_pp0_rep1,uoft,9,241025,Cu-0.25-Hg-0.25-Pd-0.5,Cu-0.32-Hg-0.21-Pd-0.47,1,HER,50,2.52,0.0,0.0,0.0,0.0,0.0,0.0,0.0,0.0,0.0,0.32,0.0,0.21,0.0,0.0,0.47,0.0,0.0,0.0,0.0,0.0
uoft9_241025_Cu-0.25-Hg-0.25-Pd-0.5_pp0_rep1,uoft,9,241025,Cu-0.25-Hg-0.25-Pd-0.5,Cu-0.32-Hg-0.21-Pd-0.47,1,CO2R,50,2.89,59.75140722760468,20.24557956777996,0.006605141,0.0,80.00359193638606,19.99640806361394,0.0,0.0,0.0,0.32,0.0,0.21,0.0,0.0,0.47,0.0,0.0,0.0,0.0,0.0
uoft9_241025_Cu-0.25-Hg-0.25-Pd-0.5_pp0_rep1,uoft,9,241025,Cu-0.25-Hg-0.25-Pd-0.5,Cu-0.32-Hg-0.21-Pd-0.47,1,CO2R,100,3.22,48.52643913871393,23.111493123772103,0.009357283,0.004636264,71.65192580958553,28.348074190414465,0.0,0.0,0.0,0.32,0.0,0.21,0.0,0.0,0.47,0.0,0.0,0.0,0.0,0.0
uoft9_241025_Cu-0.25-Hg-0.25-Pd-0.5_pp0_rep1,uoft,9,241025,Cu-0.25-Hg-0.25-Pd-0.5,Cu-0.32-Hg-0.21-Pd-0.47,1,CO2R,150,3.45,41.79664776412982,22.5,0.023484946,0.02219787,64.34430774379962,35.65569225620038,0.0,0.0,0.0,0.32,0.0,0.21,0.0,0.0,0.47,0.0,0.0,0.0,0.0,0.0
uoft9_241025_Cu-0.25-Hg-0.25-Pd-0.5_pp0_rep1,uoft,9,241025,Cu-0.25-Hg-0.25-Pd-0.5,Cu-0.32-Hg-0.21-Pd-0.47,1,CO2R,200,3.66,66.31086652,9.319744597249509,0.1001779718547603,0.04362303,75.77811929813882,24.22188070186118,0.0,0.0,0.0,0.32,0.0,0.21,0.0,0.0,0.47,0.0,0.0,0.0,0.0,0.0
uoft9_241025_Cu-0.25-Hg-0.25-Pd-0.5_pp0_rep1,uoft,9,241025,Cu-0.25-Hg-0.25-Pd-0.5,Cu-0.32-Hg-0.21-Pd-0.47,1,CO2R,300,3.8,76.91560819435435,2.8241650294695484,0.063849696,0.022619349,79.82937277813048,20.170627221869523,0.0,0.0,0.0,0.32,0.0,0.21,0.0,0.0,0.47,0.0,0.0,0.0,0.0,0.0
uoft9_241025_Cu-0.667-Pd-0.333_pp0_rep1,uoft,9,241025,Cu-0.667-Pd-0.333,Cu-0.706-Pd-0.294,1,HER,50,2.36,0.0,0.0,0.0,0.0,0.0,0.0,0.0,0.0,0.0,0.706,0.0,0.0,0.0,0.0,0.294,0.0,0.0,0.0,0.0,0.0
uoft9_241025_Cu-0.667-Pd-0.333_pp0_rep1,uoft,9,241025,Cu-0.667-Pd-0.333,Cu-0.706-Pd-0.294,1,CO2R,50,2.89,49.284144886898666,15.707269155206289,0.009907712,0.0,65.00132175360707,34.99867824639293,0.0,0.0,0.0,0.706,0.0,0.0,0.0,0.0,0.294,0.0,0.0,0.0,0.0,0.0
uoft9_241025_Cu-0.667-Pd-0.333_pp0_rep1,uoft,9,241025,Cu-0.667-Pd-0.333,Cu-0.706-Pd-0.294,1,CO2R,100,3.25,48.90560589256942,24.00294695481336,0.275764637,1.2383039703279104,74.42262145451969,25.577378545480315,0.0,0.0,0.0,0.706,0.0,0.0,0.0,0.0,0.294,0.0,0.0,0.0,0.0,0.0
uoft9_241025_Cu-0.667-Pd-0.333_pp0_rep1,uoft,9,241025,Cu-0.667-Pd-0.333,Cu-0.706-Pd-0.294,1,CO2R,150,3.47,53.14026240348198,18.44302554027505,1.4201053153037448,2.819129506308129,75.83504480250663,24.16495519749337,0.0,0.0,0.0,0.706,0.0,0.0,0.0,0.0,0.294,0.0,0.0,0.0,0.0,0.0
uoft9_241025_Cu-0.667-Pd-0.333_pp0_rep1,uoft,9,241025,Cu-0.667-Pd-0.333,Cu-0.706-Pd-0.294,1,CO2R,200,3.61,74.68925903450585,4.151522593320236,1.654587820853898,1.155272696619742,81.6585508,18.341449199665902,0.0,0.0,0.0,0.706,0.0,0.0,0.0,0.0,0.294,0.0,0.0,0.0,0.0,0.0
uoft9_241025_Cu-0.667-Pd-0.333_pp0_rep1,uoft,9,241025,Cu-0.667-Pd-0.333,Cu-0.706-Pd-0.294,1,CO2R,300,3.7,76.96331791834942,1.9842829076620825,1.0443461827789298,0.4516845092584787,80.44906871838502,19.55093128161498,0.0,0.0,0.0,0.706,0.0,0.0,0.0,0.0,0.294,0.0,0.0,0.0,0.0,0.0
uoft9_241025_Cu-0.667-Pd-0.333_pp0_rep2,uoft,9,241025,Cu-0.667-Pd-0.333,Cu-0.706-Pd-0.294,2,HER,50,2.52,0.0,0.0,0.0,0.0,0.0,0.0,0.0,0.0,0.0,0.706,0.0,0.0,0.0,0.0,0.294,0.0,0.0,0.0,0.0,0.0
uoft9_241025_Cu-0.667-Pd-0.333_pp0_rep2,uoft,9,241025,Cu-0.667-Pd-0.333,Cu-0.706-Pd-0.294,2,CO2R,50,2.99,55.30561426269644,14.76424361493124,0.031924848,0.048048554,70.15477418952622,29.84522581047377,0.0,0.0,0.0,0.706,0.0,0.0,0.0,0.0,0.294,0.0,0.0,0.0,0.0,0.0
uoft9_241025_Cu-0.667-Pd-0.333_pp0_rep2,uoft,9,241025,Cu-0.667-Pd-0.333,Cu-0.706-Pd-0.294,2,CO2R,100,3.3,52.00485467366967,15.044204322200391,0.3781443223308808,1.5653713225996797,68.99998900489533,31.00001099510468,0.0,0.0,0.0,0.706,0.0,0.0,0.0,0.0,0.294,0.0,0.0,0.0,0.0,0.0
uoft9_241025_Cu-0.667-Pd-0.333_pp0_rep2,uoft,9,241025,Cu-0.667-Pd-0.333,Cu-0.706-Pd-0.294,2,CO2R,150,3.51,56.588754734353095,10.206286836935169,1.193328807588573,2.250976425299952,70.25186884131452,29.74813115868548,0.0,0.0,0.0,0.706,0.0,0.0,0.0,0.0,0.294,0.0,0.0,0.0,0.0,0.0
uoft9_241025_Cu-0.667-Pd-0.333_pp0_rep2,uoft,9,241025,Cu-0.667-Pd-0.333,Cu-0.706-Pd-0.294,2,CO2R,200,3.67,59.69961706668899,6.752210216,1.9143900335761337,1.6909719295287868,70.07028795580457,29.929712044195423,0.0,0.0,0.0,0.706,0.0,0.0,0.0,0.0,0.294,0.0,0.0,0.0,0.0,0.0
uoft9_241025_Cu-0.667-Pd-0.333_pp0_rep2,uoft,9,241025,Cu-0.667-Pd-0.333,Cu-0.706-Pd-0.294,2,CO2R,300,3.78,74.22042729498419,2.087426326129666,0.7586738344678275,0.3925370198656888,77.46433691213693,22.53566308786307,0.0,0.0,0.0,0.706,0.0,0.0,0.0,0.0,0.294,0.0,0.0,0.0,0.0,0.0
uoft9_241025_Cu-0.667-Pd-0.333_pp0_rep3,uoft,9,241025,Cu-0.667-Pd-0.333,Cu-0.706-Pd-0.294,3,HER,50,2.49,0.0,0.0,0.0,0.0,0.0,0.0,0.0,0.0,0.0,0.706,0.0,0.0,0.0,0.0,0.294,0.0,0.0,0.0,0.0,0.0
uoft9_241025_Cu-0.667-Pd-0.333_pp0_rep3,uoft,9,241025,Cu-0.667-Pd-0.333,Cu-0.706-Pd-0.294,3,CO2R,50,2.99,44.65379062127268,16.98919449901768,0.033025705,0.030346455,61.70932302630072,38.29067697369928,0.0,0.0,0.0,0.706,0.0,0.0,0.0,0.0,0.294,0.0,0.0,0.0,0.0,0.0
uoft9_241025_Cu-0.667-Pd-0.333_pp0_rep3,uoft,9,241025,Cu-0.667-Pd-0.333,Cu-0.706-Pd-0.294,3,CO2R,100,3.35,40.95126494,24.58497053045187,0.4304350219253986,1.5118435471634493,67.48444552626188,32.51555447373812,0.0,0.0,0.0,0.706,0.0,0.0,0.0,0.0,0.294,0.0,0.0,0.0,0.0,0.0
uoft9_241025_Cu-0.667-Pd-0.333_pp0_rep3,uoft,9,241025,Cu-0.667-Pd-0.333,Cu-0.706-Pd-0.294,3,CO2R,150,3.53,45.09405930234991,16.75343811394892,1.2285562262627747,2.763213352440361,65.85541383236377,34.144586167636234,0.0,0.0,0.0,0.706,0.0,0.0,0.0,0.0,0.294,0.0,0.0,0.0,0.0,0.0
uoft9_241025_Cu-0.667-Pd-0.333_pp0_rep3,uoft,9,241025,Cu-0.667-Pd-0.333,Cu-0.706-Pd-0.294,3,CO2R,200,3.69,51.46215656322585,9.596021611001964,1.925949030328606,2.200960971086572,65.20065834024187,34.79934165975813,0.0,0.0,0.0,0.706,0.0,0.0,0.0,0.0,0.294,0.0,0.0,0.0,0.0,0.0
uoft9_241025_Cu-0.667-Pd-0.333_pp0_rep3,uoft,9,241025,Cu-0.667-Pd-0.333,Cu-0.706-Pd-0.294,3,CO2R,300,3.86,69.10711670049592,2.3477406679764243,1.218098086343871,0.5630953384472731,73.24247658,26.757523424521096,0.0,0.0,0.0,0.706,0.0,0.0,0.0,0.0,0.294,0.0,0.0,0.0,0.0,0.0
uoft9_241025_Hg-0.2-Pd-0.8_pp0_rep1,uoft,9,241025,Hg-0.2-Pd-0.8,Hg-0.267-Pd-0.733,1,HER,50,2.22,0.0,0.0,0.0,0.0,0.0,0.0,0.0,0.0,0.0,0.0,0.0,0.267,0.0,0.0,0.733,0.0,0.0,0.0,0.0,0.0
uoft9_241025_Hg-0.2-Pd-0.8_pp0_rep1,uoft,9,241025,Hg-0.2-Pd-0.8,Hg-0.267-Pd-0.733,1,CO2R,50,2.91,55.00680072820106,27.657170923379176,0.007705998,0.0,82.67167764941522,17.328322350584784,0.0,0.0,0.0,0.0,0.0,0.267,0.0,0.0,0.733,0.0,0.0,0.0,0.0,0.0
uoft9_241025_Hg-0.2-Pd-0.8_pp0_rep1,uoft,9,241025,Hg-0.2-Pd-0.8,Hg-0.267-Pd-0.733,1,CO2R,100,3.31,47.85975852183557,31.52504911591356,0.011008568,0.0,79.39828766078305,20.601712339216945,0.0,0.0,0.0,0.0,0.0,0.267,0.0,0.0,0.733,0.0,0.0,0.0,0.0,0.0
uoft9_241025_Hg-0.2-Pd-0.8_pp0_rep1,uoft,9,241025,Hg-0.2-Pd-0.8,Hg-0.267-Pd-0.733,1,CO2R,150,3.47,50.17681893322732,28.51178781925344,0.021283232,0.0,78.71318526,21.28681474,0.0,0.0,0.0,0.0,0.0,0.267,0.0,0.0,0.733,0.0,0.0,0.0,0.0,0.0
uoft9_241025_Hg-0.2-Pd-0.8_pp0_rep1,uoft,9,241025,Hg-0.2-Pd-0.8,Hg-0.267-Pd-0.733,1,CO2R,200,3.65,62.339031994810526,17.75908644400786,0.040456489,0.003371828,80.14738395616209,19.852616043837912,0.0,0.0,0.0,0.0,0.0,0.267,0.0,0.0,0.733,0.0,0.0,0.0,0.0,0.0
uoft9_241025_Hg-0.2-Pd-0.8_pp0_rep1,uoft,9,241025,Hg-0.2-Pd-0.8,Hg-0.267-Pd-0.733,1,CO2R,300,3.76,76.45566971478793,4.987721021611002,0.026420564,0.002388378,81.47565971541366,18.524340284586344,0.0,0.0,0.0,0.0,0.0,0.267,0.0,0.0,0.733,0.0,0.0,0.0,0.0,0.0
uoft9_241025_Hg-0.2-Pd-0.8_pp0_rep2,uoft,9,241025,Hg-0.2-Pd-0.8,Hg-0.267-Pd-0.733,2,HER,50,2.3,0.0,0.0,0.0,0.0,0.0,0.0,0.0,0.0,0.0,0.0,0.0,0.267,0.0,0.0,0.733,0.0,0.0,0.0,0.0,0.0
uoft9_241025_Hg-0.2-Pd-0.8_pp0_rep2,uoft,9,241025,Hg-0.2-Pd-0.8,Hg-0.267-Pd-0.733,2,CO2R,50,2.95,37.55885245558601,41.11001964636542,0.007705998,0.0,78.67657809978641,21.32342190021359,0.0,0.0,0.0,0.0,0.0,0.267,0.0,0.0,0.733,0.0,0.0,0.0,0.0,0.0
uoft9_241025_Hg-0.2-Pd-0.8_pp0_rep2,uoft,9,241025,Hg-0.2-Pd-0.8,Hg-0.267-Pd-0.733,2,CO2R,100,3.27,36.61532988763104,49.40569744597249,0.015411996,0.0,86.03940507491137,13.960594925088628,0.0,0.0,0.0,0.0,0.0,0.267,0.0,0.0,0.733,0.0,0.0,0.0,0.0,0.0
uoft9_241025_Hg-0.2-Pd-0.8_pp0_rep2,uoft,9,241025,Hg-0.2-Pd-0.8,Hg-0.267-Pd-0.733,2,CO2R,150,3.46,38.84031890183934,38.99803536345776,0.018347614,0.001123943,77.86046204032601,22.139537959673987,0.0,0.0,0.0,0.0,0.0,0.267,0.0,0.0,0.733,0.0,0.0,0.0,0.0,0.0
uoft9_241025_Hg-0.2-Pd-0.8_pp0_rep2,uoft,9,241025,Hg-0.2-Pd-0.8,Hg-0.267-Pd-0.733,2,CO2R,200,3.61,48.65889639875285,27.45088408644401,0.032475277,0.002107393,76.14881177297768,23.85118822702232,0.0,0.0,0.0,0.0,0.0,0.267,0.0,0.0,0.733,0.0,0.0,0.0,0.0,0.0
uoft9_241025_Hg-0.2-Pd-0.8_pp0_rep2,uoft,9,241025,Hg-0.2-Pd-0.8,Hg-0.267-Pd-0.733,2,CO2R,300,3.84,60.336688359245855,15.56728880157171,0.048254225,0.004776757,75.96359869,24.036401311919303,0.0,0.0,0.0,0.0,0.0,0.267,0.0,0.0,0.733,0.0,0.0,0.0,0.0,0.0
uoft9_241025_Hg-0.2-Pd-0.8_pp0_rep3,uoft,9,241025,Hg-0.2-Pd-0.8,Hg-0.267-Pd-0.733,3,HER,50,2.3,0.0,0.0,0.0,0.0,0.0,0.0,0.0,0.0,0.0,0.0,0.0,0.267,0.0,0.0,0.733,0.0,0.0,0.0,0.0,0.0
uoft9_241025_Hg-0.2-Pd-0.8_pp0_rep3,uoft,9,241025,Hg-0.2-Pd-0.8,Hg-0.267-Pd-0.733,3,CO2R,50,2.92,43.62677603632635,36.94007858546169,0.022017137,0.0,80.58887175845942,19.41112824154058,0.0,0.0,0.0,0.0,0.0,0.267,0.0,0.0,0.733,0.0,0.0,0.0,0.0,0.0
uoft9_241025_Hg-0.2-Pd-0.8_pp0_rep3,uoft,9,241025,Hg-0.2-Pd-0.8,Hg-0.267-Pd-0.733,3,CO2R,100,3.24,39.95752160539036,40.130157170923376,0.020365851,0.0,80.11101037337264,19.888989626627364,0.0,0.0,0.0,0.0,0.0,0.267,0.0,0.0,0.733,0.0,0.0,0.0,0.0,0.0
uoft9_241025_Hg-0.2-Pd-0.8_pp0_rep3,uoft,9,241025,Hg-0.2-Pd-0.8,Hg-0.267-Pd-0.733,3,CO2R,150,3.45,41.13959279332064,37.69155206286837,0.025686659,0.001404928,78.86186124435216,21.138138755647844,0.0,0.0,0.0,0.0,0.0,0.267,0.0,0.0,0.733,0.0,0.0,0.0,0.0,0.0
uoft9_241025_Hg-0.2-Pd-0.8_pp0_rep3,uoft,9,241025,Hg-0.2-Pd-0.8,Hg-0.267-Pd-0.733,3,CO2R,200,3.64,51.48946410261776,23.325147347740668,0.040181274,0.003161089,74.86339101422037,25.13660898577963,0.0,0.0,0.0,0.0,0.0,0.267,0.0,0.0,0.733,0.0,0.0,0.0,0.0,0.0
uoft9_241025_Hg-0.2-Pd-0.8_pp0_rep3,uoft,9,241025,Hg-0.2-Pd-0.8,Hg-0.267-Pd-0.733,3,CO2R,300,3.8,72.11806064157024,9.032416502946957,0.038713465,0.003652814,81.19861015153202,18.801389848467977,0.0,0.0,0.0,0.0,0.0,0.267,0.0,0.0,0.733,0.0,0.0,0.0,0.0,0.0
uoft9_241025_Hg-0.333-Pd-0.667_pp0_rep1,uoft,9,241025,Hg-0.333-Pd-0.667,Hg-0.391-Pd-0.609,1,HER,50,2.45,0.0,0.0,0.0,0.0,0.0,0.0,0.0,0.0,0.0,0.0,0.0,0.391,0.0,0.0,0.609,0.0,0.0,0.0,0.0,0.0
uoft9_241025_Hg-0.333-Pd-0.667_pp0_rep1,uoft,9,241025,Hg-0.333-Pd-0.667,Hg-0.391-Pd-0.609,1,CO2R,50,3.02,64.18715604009292,15.884086444007858,0.008806855,0.0,80.08004933876933,19.919950661230672,0.0,0.0,0.0,0.0,0.0,0.391,0.0,0.0,0.609,0.0,0.0,0.0,0.0,0.0
uoft9_241025_Hg-0.333-Pd-0.667_pp0_rep1,uoft,9,241025,Hg-0.333-Pd-0.667,Hg-0.391-Pd-0.609,1,CO2R,100,3.39,54.47069409278286,17.858546168958743,0.016512853,0.0,72.34871885988301,27.65128114,0.0,0.0,0.0,0.0,0.0,0.391,0.0,0.0,0.609,0.0,0.0,0.0,0.0,0.0
uoft9_241025_Hg-0.333-Pd-0.667_pp0_rep1,uoft,9,241025,Hg-0.333-Pd-0.667,Hg-0.391-Pd-0.609,1,CO2R,150,3.56,49.50218669568311,18.973477406679766,0.032658753,0.002528871,68.51546510847591,31.48453489152409,0.0,0.0,0.0,0.0,0.0,0.391,0.0,0.0,0.609,0.0,0.0,0.0,0.0,0.0
uoft9_241025_Hg-0.333-Pd-0.667_pp0_rep1,uoft,9,241025,Hg-0.333-Pd-0.667,Hg-0.391-Pd-0.609,1,CO2R,200,3.75,63.57917094,11.110019646365425,0.04706163,0.004004046,74.74569346144966,25.25430653855034,0.0,0.0,0.0,0.0,0.0,0.391,0.0,0.0,0.609,0.0,0.0,0.0,0.0,0.0
uoft9_241025_Hg-0.333-Pd-0.667_pp0_rep1,uoft,9,241025,Hg-0.333-Pd-0.667,Hg-0.391-Pd-0.609,1,CO2R,300,3.85,75.37676034,3.840864440078586,0.035227419,0.002388378,79.25935967068625,20.74064032931375,0.0,0.0,0.0,0.0,0.0,0.391,0.0,0.0,0.609,0.0,0.0,0.0,0.0,0.0
uoft9_241025_Hg-0.333-Pd-0.667_pp0_rep2,uoft,9,241025,Hg-0.333-Pd-0.667,Hg-0.391-Pd-0.609,2,HER,50,2.42,0.0,0.0,0.0,0.0,0.0,0.0,0.0,0.0,0.0,0.0,0.0,0.391,0.0,0.0,0.609,0.0,0.0,0.0,0.0,0.0
uoft9_241025_Hg-0.333-Pd-0.667_pp0_rep2,uoft,9,241025,Hg-0.333-Pd-0.667,Hg-0.391-Pd-0.609,2,CO2R,50,2.92,53.78643620916947,20.55500982318271,0.008806855,0.0,74.35025288702073,25.64974711297927,0.0,0.0,0.0,0.0,0.0,0.391,0.0,0.0,0.609,0.0,0.0,0.0,0.0,0.0
uoft9_241025_Hg-0.333-Pd-0.667_pp0_rep2,uoft,9,241025,Hg-0.333-Pd-0.667,Hg-0.391-Pd-0.609,2,CO2R,100,3.24,44.62428592353889,22.05058939096267,0.017063281,0.0,66.69490434105975,33.305095658940246,0.0,0.0,0.0,0.0,0.0,0.391,0.0,0.0,0.609,0.0,0.0,0.0,0.0,0.0
uoft9_241025_Hg-0.333-Pd-0.667_pp0_rep2,uoft,9,241025,Hg-0.333-Pd-0.667,Hg-0.391-Pd-0.609,2,CO2R,150,3.44,41.06928372638055,21.26227898,0.022751041,0.001404928,62.35934347470985,37.64065652529015,0.0,0.0,0.0,0.0,0.0,0.391,0.0,0.0,0.609,0.0,0.0,0.0,0.0,0.0
uoft9_241025_Hg-0.333-Pd-0.667_pp0_rep2,uoft,9,241025,Hg-0.333-Pd-0.667,Hg-0.391-Pd-0.609,2,CO2R,200,3.62,50.02364560882212,15.87671905697446,0.040181274,0.003161089,65.94864993871887,34.05135006128113,0.0,0.0,0.0,0.0,0.0,0.391,0.0,0.0,0.609,0.0,0.0,0.0,0.0,0.0
uoft9_241025_Hg-0.333-Pd-0.667_pp0_rep2,uoft,9,241025,Hg-0.333-Pd-0.667,Hg-0.391-Pd-0.609,2,CO2R,300,3.82,69.76207913955095,4.970530451866405,0.037796085,0.003090843,74.77893371904877,25.22106628095123,0.0,0.0,0.0,0.0,0.0,0.391,0.0,0.0,0.609,0.0,0.0,0.0,0.0,0.0
uoft9_241025_Hg-0.333-Pd-0.667_pp0_rep3,uoft,9,241025,Hg-0.333-Pd-0.667,Hg-0.391-Pd-0.609,3,HER,50,2.5,0.0,0.0,0.0,0.0,0.0,0.0,0.0,0.0,0.0,0.0,0.0,0.391,0.0,0.0,0.609,0.0,0.0,0.0,0.0,0.0
uoft9_241025_Hg-0.333-Pd-0.667_pp0_rep3,uoft,9,241025,Hg-0.333-Pd-0.667,Hg-0.391-Pd-0.609,3,CO2R,50,2.99,58.53355375,19.980353634577604,0.023117994,0.0,78.53702537476065,21.462974625239355,0.0,0.0,0.0,0.0,0.0,0.391,0.0,0.0,0.609,0.0,0.0,0.0,0.0,0.0
uoft9_241025_Hg-0.333-Pd-0.667_pp0_rep3,uoft,9,241025,Hg-0.333-Pd-0.667,Hg-0.391-Pd-0.609,3,CO2R,100,3.36,50.71041453,21.12966601178782,0.02421885,0.0,71.86775942924436,28.13224057075564,0.0,0.0,0.0,0.0,0.0,0.391,0.0,0.0,0.609,0.0,0.0,0.0,0.0,0.0
uoft9_241025_Hg-0.333-Pd-0.667_pp0_rep3,uoft,9,241025,Hg-0.333-Pd-0.667,Hg-0.391-Pd-0.609,3,CO2R,150,3.59,49.21592835171274,19.25343811394892,0.030823991,0.001685914,68.50583069870574,31.494169301294264,0.0,0.0,0.0,0.0,0.0,0.391,0.0,0.0,0.609,0.0,0.0,0.0,0.0,0.0
uoft9_241025_Hg-0.333-Pd-0.667_pp0_rep3,uoft,9,241025,Hg-0.333-Pd-0.667,Hg-0.391-Pd-0.609,3,CO2R,200,3.78,56.41894578250225,17.099705304518665,0.044859916,0.002739611,73.57168781387878,26.42831218612121,0.0,0.0,0.0,0.0,0.0,0.391,0.0,0.0,0.609,0.0,0.0,0.0,0.0,0.0
uoft9_241025_Hg-0.333-Pd-0.667_pp0_rep3,uoft,9,241025,Hg-0.333-Pd-0.667,Hg-0.391-Pd-0.609,3,CO2R,300,3.95,69.59363033,7.335461689587426,0.03944737,0.002809857,76.97645692281856,23.023543077181444,0.0,0.0,0.0,0.0,0.0,0.391,0.0,0.0,0.609,0.0,0.0,0.0,0.0,0.0
uoft10_241125_Pt-1.0_pp0_rep1,uoft,10,241125,Pt-1.0,Pt-1.0,1,HER,50,2.52,0.0,0.0,0.0,0.0,0.0,0.0,0.0,0.0,0.0,0.0,0.0,0.0,0.0,0.0,0.0,1.0,0.0,0.0,0.0,0.0
uoft10_241125_Pt-1.0_pp0_rep1,uoft,10,241125,Pt-1.0,Pt-1.0,1,CO2R,50,3.01,97.46594405,0.0,0.018714566,0.0,97.48465861187157,2.5153413881284337,0.0,0.0,0.0,0.0,0.0,0.0,0.0,0.0,0.0,1.0,0.0,0.0,0.0,0.0
uoft10_241125_Pt-1.0_pp0_rep1,uoft,10,241125,Pt-1.0,Pt-1.0,1,CO2R,100,3.43,95.49917345,0.0,0.019264995,0.0,95.5209099,4.479090100757205,0.0,0.0,0.0,0.0,0.0,0.0,0.0,0.0,0.0,1.0,0.0,0.0,0.0,0.0
uoft10_241125_Pt-1.0_pp0_rep1,uoft,10,241125,Pt-1.0,Pt-1.0,1,CO2R,200,3.52,90.41369353,0.0,0.012935068,0.0,90.42835861,9.571641386117506,0.0,0.0,0.0,0.0,0.0,0.0,0.0,0.0,0.0,1.0,0.0,0.0,0.0,0.0
uoft10_241125_Pt-1.0_pp0_rep1,uoft,10,241125,Pt-1.0,Pt-1.0,1,CO2R,150,3.57,92.6723723,0.0,0.014678091,0.0,92.68902755812252,7.3109724418774675,0.0,0.0,0.0,0.0,0.0,0.0,0.0,0.0,0.0,1.0,0.0,0.0,0.0,0.0
uoft10_241125_Pt-1.0_pp0_rep1,uoft,10,241125,Pt-1.0,Pt-1.0,1,CO2R,300,3.6,85.69147711816527,0.0,0.007705998,0.0,85.70033646152609,14.299663538473908,0.0,0.0,0.0,0.0,0.0,0.0,0.0,0.0,0.0,1.0,0.0,0.0,0.0,0.0
uoft10_241125_Pt-1.0_pp0_rep2,uoft,10,241125,Pt-1.0,Pt-1.0,2,HER,50,2.59,0.0,0.0,0.0,0.0,0.0,0.0,0.0,0.0,0.0,0.0,0.0,0.0,0.0,0.0,0.0,1.0,0.0,0.0,0.0,0.0
uoft10_241125_Pt-1.0_pp0_rep2,uoft,10,241125,Pt-1.0,Pt-1.0,2,CO2R,50,3.11,87.63648538,0.0,0.022017137,0.0,87.65850252033708,12.34149747966292,0.0,0.0,0.0,0.0,0.0,0.0,0.0,0.0,0.0,1.0,0.0,0.0,0.0,0.0
uoft10_241125_Pt-1.0_pp0_rep2,uoft,10,241125,Pt-1.0,Pt-1.0,2,CO2R,100,3.45,87.95727050157987,0.0,0.02091628,0.0,87.98065823611591,12.019341763884086,0.0,0.0,0.0,0.0,0.0,0.0,0.0,0.0,0.0,1.0,0.0,0.0,0.0,0.0
uoft10_241125_Pt-1.0_pp0_rep2,uoft,10,241125,Pt-1.0,Pt-1.0,2,CO2R,150,3.52,87.15520308020675,0.0,0.013944187,0.0,87.17112443052386,12.82887556947614,0.0,0.0,0.0,0.0,0.0,0.0,0.0,0.0,0.0,1.0,0.0,0.0,0.0,0.0
uoft10_241125_Pt-1.0_pp0_rep2,uoft,10,241125,Pt-1.0,Pt-1.0,2,CO2R,200,3.58,85.29148967335578,0.0,0.011283783,0.0,85.30450347418864,14.695496525811365,0.0,0.0,0.0,0.0,0.0,0.0,0.0,0.0,0.0,1.0,0.0,0.0,0.0,0.0
uoft10_241125_Pt-1.0_pp0_rep2,uoft,10,241125,Pt-1.0,Pt-1.0,2,CO2R,300,3.71,77.52097763083555,0.0,0.007889474,0.0,77.53002045,22.46997955,0.0,0.0,0.0,0.0,0.0,0.0,0.0,0.0,0.0,1.0,0.0,0.0,0.0,0.0
vsp1_240503_Ag-0.111-Au-0.889_pp0_rep1,vsp,1,240503,Ag-0.111-Au-0.889,Ag-0.379-Au-0.621,1,HER,50,2.5,0.0,0.0,0.0,0.0,0.0,0.0,0.379,0.621,0.0,0.0,0.0,0.0,0.0,0.0,0.0,0.0,0.0,0.0,0.0,0.0
vsp1_240503_Ag-0.111-Au-0.889_pp0_rep1,vsp,1,240503,Ag-0.111-Au-0.889,Ag-0.379-Au-0.621,1,CO2R,50,2.72,67.81686162,27.9518664,0.008806855,0.0,95.77753488,4.22246512,0.379,0.621,0.0,0.0,0.0,0.0,0.0,0.0,0.0,0.0,0.0,0.0,0.0,0.0
vsp1_240503_Ag-0.111-Au-0.889_pp0_rep1,vsp,1,240503,Ag-0.111-Au-0.889,Ag-0.379-Au-0.621,1,CO2R,100,2.97,68.52309109,28.57072692,0.008806855,0.0,97.10509631,2.894903687,0.379,0.621,0.0,0.0,0.0,0.0,0.0,0.0,0.0,0.0,0.0,0.0,0.0,0.0
vsp1_240503_Ag-0.111-Au-0.889_pp0_rep1,vsp,1,240503,Ag-0.111-Au-0.889,Ag-0.379-Au-0.621,1,CO2R,150,3.14,69.950407,27.77996071,0.012476377,0.0,97.7454803,2.2545197,0.379,0.621,0.0,0.0,0.0,0.0,0.0,0.0,0.0,0.0,0.0,0.0,0.0,0.0
vsp1_240503_Ag-0.111-Au-0.889_pp0_rep1,vsp,1,240503,Ag-0.111-Au-0.889,Ag-0.379-Au-0.621,1,CO2R,200,3.26,72.62487183,25.93688605,0.013210282,0.001264436,98.57870406,1.421295944,0.379,0.621,0.0,0.0,0.0,0.0,0.0,0.0,0.0,0.0,0.0,0.0,0.0,0.0
vsp1_240503_Ag-0.111-Au-0.889_pp0_rep1,vsp,1,240503,Ag-0.111-Au-0.889,Ag-0.379-Au-0.621,1,CO2R,300,3.42,75.6142627,21.56679764,0.013393758,0.001123943,97.19771997,2.802280033,0.379,0.621,0.0,0.0,0.0,0.0,0.0,0.0,0.0,0.0,0.0,0.0,0.0,0.0
vsp1_240503_Ag-0.25-Au-0.75_pp0_rep1,vsp,1,240503,Ag-0.25-Au-0.75,Ag-0.462-Au-0.538,1,HER,50,2.56,0.0,0.0,0.0,0.0,0.0,0.0,0.462,0.538,0.0,0.0,0.0,0.0,0.0,0.0,0.0,0.0,0.0,0.0,0.0,0.0
vsp1_240503_Ag-0.25-Au-0.75_pp0_rep1,vsp,1,240503,Ag-0.25-Au-0.75,Ag-0.462-Au-0.538,1,CO2R,50,2.78,45.39580238,41.49312377,0.007705998,0.0,86.89663215,13.10336785,0.462,0.538,0.0,0.0,0.0,0.0,0.0,0.0,0.0,0.0,0.0,0.0,0.0,0.0
vsp1_240503_Ag-0.25-Au-0.75_pp0_rep1,vsp,1,240503,Ag-0.25-Au-0.75,Ag-0.462-Au-0.538,1,CO2R,100,3.04,38.08491494,50.18664047,0.006054713,0.0,88.27958729,11.72041271,0.462,0.538,0.0,0.0,0.0,0.0,0.0,0.0,0.0,0.0,0.0,0.0,0.0,0.0
vsp1_240503_Ag-0.25-Au-0.75_pp0_rep1,vsp,1,240503,Ag-0.25-Au-0.75,Ag-0.462-Au-0.538,1,CO2R,150,3.22,37.83799619,50.95284872,0.007705998,0.0,88.80019855,11.19980145,0.462,0.538,0.0,0.0,0.0,0.0,0.0,0.0,0.0,0.0,0.0,0.0,0.0,0.0
vsp1_240503_Ag-0.25-Au-0.75_pp0_rep1,vsp,1,240503,Ag-0.25-Au-0.75,Ag-0.462-Au-0.538,1,CO2R,200,3.35,39.79524577,48.91208251,0.007981212,0.0,88.71703951,11.28296049,0.462,0.538,0.0,0.0,0.0,0.0,0.0,0.0,0.0,0.0,0.0,0.0,0.0,0.0
vsp1_240503_Ag-0.25-Au-0.75_pp0_rep1,vsp,1,240503,Ag-0.25-Au-0.75,Ag-0.462-Au-0.538,1,CO2R,300,3.51,43.60689698,44.1502947,0.009724235,0.000702464,87.76910125,12.23089875,0.462,0.538,0.0,0.0,0.0,0.0,0.0,0.0,0.0,0.0,0.0,0.0,0.0,0.0
vsp1_240503_Ag-0.333-Au-0.667_pp0_rep1,vsp,1,240503,Ag-0.333-Au-0.667,Ag-0.498-Au-0.502,1,HER,50,2.61,0.0,0.0,0.0,0.0,0.0,0.0,0.498,0.502,0.0,0.0,0.0,0.0,0.0,0.0,0.0,0.0,0.0,0.0,0.0,0.0
vsp1_240503_Ag-0.333-Au-0.667_pp0_rep1,vsp,1,240503,Ag-0.333-Au-0.667,Ag-0.498-Au-0.502,1,CO2R,50,2.79,54.23716755,35.76915521,0.006678531,0.0,90.01300129,9.986998713,0.498,0.502,0.0,0.0,0.0,0.0,0.0,0.0,0.0,0.0,0.0,0.0,0.0,0.0
vsp1_240503_Ag-0.333-Au-0.667_pp0_rep1,vsp,1,240503,Ag-0.333-Au-0.667,Ag-0.498-Au-0.502,1,CO2R,100,3.08,45.48218209,44.89341847,0.00477038,0.0,90.38037094,9.619629061,0.498,0.502,0.0,0.0,0.0,0.0,0.0,0.0,0.0,0.0,0.0,0.0,0.0,0.0
vsp1_240503_Ag-0.333-Au-0.667_pp0_rep1,vsp,1,240503,Ag-0.333-Au-0.667,Ag-0.498-Au-0.502,1,CO2R,150,3.26,39.7300355,51.08906352,0.006360506,0.0,90.82688748,9.173112516,0.498,0.502,0.0,0.0,0.0,0.0,0.0,0.0,0.0,0.0,0.0,0.0,0.0,0.0
vsp1_240503_Ag-0.333-Au-0.667_pp0_rep1,vsp,1,240503,Ag-0.333-Au-0.667,Ag-0.498-Au-0.502,1,CO2R,200,3.39,39.53290506,51.2848723,0.00691705,0.0,90.82597957,9.174020433,0.498,0.502,0.0,0.0,0.0,0.0,0.0,0.0,0.0,0.0,0.0,0.0,0.0,0.0
vsp1_240503_Ag-0.333-Au-0.667_pp0_rep1,vsp,1,240503,Ag-0.333-Au-0.667,Ag-0.498-Au-0.502,1,CO2R,300,3.57,44.00760287,45.50212836,0.008904709,0.0,89.52006388,10.47993612,0.498,0.502,0.0,0.0,0.0,0.0,0.0,0.0,0.0,0.0,0.0,0.0,0.0,0.0
vsp1_240503_Ag-0.4-Au-0.6_pp0_rep1,vsp,1,240503,Ag-0.4-Au-0.6,Ag-0.547-Au-0.453,1,HER,50,2.63,0.0,0.0,0.0,0.0,0.0,0.0,0.547,0.453,0.0,0.0,0.0,0.0,0.0,0.0,0.0,0.0,0.0,0.0,0.0,0.0
vsp1_240503_Ag-0.4-Au-0.6_pp0_rep1,vsp,1,240503,Ag-0.4-Au-0.6,Ag-0.547-Au-0.453,1,CO2R,50,2.83,56.67915211,31.09037328,0.003302571,0.0,87.77282796,12.22717204,0.547,0.453,0.0,0.0,0.0,0.0,0.0,0.0,0.0,0.0,0.0,0.0,0.0,0.0
vsp1_240503_Ag-0.4-Au-0.6_pp0_rep1,vsp,1,240503,Ag-0.4-Au-0.6,Ag-0.547-Au-0.453,1,CO2R,100,3.08,45.13590994,43.54862475,0.003302571,0.0,88.68783726,11.31216274,0.547,0.453,0.0,0.0,0.0,0.0,0.0,0.0,0.0,0.0,0.0,0.0,0.0,0.0
vsp1_240503_Ag-0.4-Au-0.6_pp0_rep1,vsp,1,240503,Ag-0.4-Au-0.6,Ag-0.547-Au-0.453,1,CO2R,150,3.24,42.174559,47.09724951,0.004036475,0.0,89.27716309,10.72283691,0.547,0.453,0.0,0.0,0.0,0.0,0.0,0.0,0.0,0.0,0.0,0.0,0.0,0.0
vsp1_240503_Ag-0.4-Au-0.6_pp0_rep1,vsp,1,240503,Ag-0.4-Au-0.6,Ag-0.547-Au-0.453,1,CO2R,200,3.35,43.87631045,44.16380157,0.006054713,0.0,88.04740246,11.95259754,0.547,0.453,0.0,0.0,0.0,0.0,0.0,0.0,0.0,0.0,0.0,0.0,0.0,0.0
vsp1_240503_Ag-0.4-Au-0.6_pp0_rep1,vsp,1,240503,Ag-0.4-Au-0.6,Ag-0.547-Au-0.453,1,CO2R,300,3.52,48.37682312,38.53388998,0.008806855,0.00098345,86.92182151,13.07817849,0.547,0.453,0.0,0.0,0.0,0.0,0.0,0.0,0.0,0.0,0.0,0.0,0.0,0.0
vsp1_240503_Ag-0.5-Au-0.5_pp0_rep1,vsp,1,240503,Ag-0.5-Au-0.5,Ag-0.665-Au-0.335,1,HER,50,2.54,0.0,0.0,0.0,0.0,0.0,0.0,0.665,0.335,0.0,0.0,0.0,0.0,0.0,0.0,0.0,0.0,0.0,0.0,0.0,0.0
vsp1_240503_Ag-0.5-Au-0.5_pp0_rep1,vsp,1,240503,Ag-0.5-Au-0.5,Ag-0.665-Au-0.335,1,CO2R,50,2.74,62.77846366,23.85559921,0.005504284,0.0,86.63956716,13.36043284,0.665,0.335,0.0,0.0,0.0,0.0,0.0,0.0,0.0,0.0,0.0,0.0,0.0,0.0
vsp1_240503_Ag-0.5-Au-0.5_pp0_rep1,vsp,1,240503,Ag-0.5-Au-0.5,Ag-0.665-Au-0.335,1,CO2R,100,2.98,52.96658227,34.75933202,0.003302571,0.0,87.72921686,12.27078314,0.665,0.335,0.0,0.0,0.0,0.0,0.0,0.0,0.0,0.0,0.0,0.0,0.0,0.0
vsp1_240503_Ag-0.5-Au-0.5_pp0_rep1,vsp,1,240503,Ag-0.5-Au-0.5,Ag-0.665-Au-0.335,1,CO2R,150,3.15,42.73870556,47.34282908,0.004403427,0.0,90.08725617,9.912743827,0.665,0.335,0.0,0.0,0.0,0.0,0.0,0.0,0.0,0.0,0.0,0.0,0.0,0.0
vsp1_240503_Ag-0.5-Au-0.5_pp0_rep1,vsp,1,240503,Ag-0.5-Au-0.5,Ag-0.665-Au-0.335,1,CO2R,200,3.26,41.20331039,49.34307466,0.006054713,0.001264436,90.55518706,9.444812938,0.665,0.335,0.0,0.0,0.0,0.0,0.0,0.0,0.0,0.0,0.0,0.0,0.0,0.0
vsp1_240503_Ag-0.5-Au-0.5_pp0_rep1,vsp,1,240503,Ag-0.5-Au-0.5,Ag-0.665-Au-0.335,1,CO2R,300,3.42,46.04051141,43.08693517,0.007889474,0.001545421,89.13819959,10.86180041,0.665,0.335,0.0,0.0,0.0,0.0,0.0,0.0,0.0,0.0,0.0,0.0,0.0,0.0
vsp1_240503_Ag-0.6-Au-0.4_pp0_rep1,vsp,1,240503,Ag-0.6-Au-0.4,Ag-0.684-Au-0.316,1,HER,50,2.6,0.0,0.0,0.0,0.0,0.0,0.0,0.684,0.316,0.0,0.0,0.0,0.0,0.0,0.0,0.0,0.0,0.0,0.0,0.0,0.0
