Repository: Jehadabed/ocx24-dashboard

# OCx24 Dashboard

An interactive web dashboard for exploring and analyzing  data from OCx24 experiments, featuring HER (Hydrogen Evolution Reaction) and CO2RR (CO2 Reduction Reaction) performance data, as well as XRD (X-ray Diffraction) data.

This project is part of the OCx24 research: https://ai.meta.com/blog/open-catalyst-simulations-experiments/.

## Features

- **Interactive Data Filtering**: Filter data by source, batch, reaction type, element count, and voltage/current density ranges
- **Data Aggregation**: Average data across multiple replicates with statistical analysis
- **Interactive Plots**: Dedicated plotting interfaces for HER and CO2RR performance visualization

File: Data/DashboardData-250923.csv (part 9 of 21)
sample id,source,batch number,batch date,target composition,xrf composition,rep,reaction,current density,voltage,fe_h2,fe_co,fe_ch4,fe_c2h4,fe_gas_total,fe_liquid,Ag,Au,Cd,Cu,Ga,Hg,In,Mn,Mo,Nb,Ni,Pd,Pt,Rh,Sn,Tl,W,Zn
uoft8_241025_Au-0.5-Cd-0.25-Pd-0.25_pp0_rep2,uoft,8,241025,Au-0.5-Cd-0.25-Pd-0.25,Au-0.577-Cd-0.199-Pd-0.224,2,CO2R,150,3.41,58.906861411621900,18.9145383104126,0.064950553,0.003371828,77.8982898132095,22.1017101867905,0.0,0.577,0.199,0.0,0.0,0.0,0.0,0.0,0.0,0.0,0.0,0.224,0.0,0.0,0.0,0.0,0.0,0.0
uoft8_241025_Au-0.5-Cd-0.25-Pd-0.25_pp0_rep2,uoft,8,241025,Au-0.5-Cd-0.25-Pd-0.25,Au-0.577-Cd-0.199-Pd-0.224,2,CO2R,200,3.57,57.0272447634393,16.5545186640472,0.06605141,0.003582568,73.6615303694106,26.3384696305894,0.0,0.577,0.199,0.0,0.0,0.0,0.0,0.0,0.0,0.0,0.0,0.224,0.0,0.0,0.0,0.0,0.0,0.0
uoft8_241025_Au-0.5-Cd-0.25-Pd-0.25_pp0_rep2,uoft,8,241025,Au-0.5-Cd-0.25-Pd-0.25,Au-0.577-Cd-0.199-Pd-0.224,2,CO2R,300,3.71,70.6871874280692,5.6581532416503,0.04513513,0.002388378,76.3994547241893,23.6005452758107,0.0,0.577,0.199,0.0,0.0,0.0,0.0,0.0,0.0,0.0,0.0,0.224,0.0,0.0,0.0,0.0,0.0,0.0
uoft8_241025_Au-0.75-Cd-0.25_pp0_rep1,uoft,8,241025,Au-0.75-Cd-0.25,Au-0.718-Cd-0.282,1,HER,50,2.77,0.0,0.0,0.0,0.0,0.0,0.0,0.0,0.718,0.282,0.0,0.0,0.0,0.0,0.0,0.0,0.0,0.0,0.0,0.0,0.0,0.0,0.0,0.0,0.0
uoft8_241025_Au-0.75-Cd-0.25_pp0_rep1,uoft,8,241025,Au-0.75-Cd-0.25,Au-0.718-Cd-0.282,1,CO2R,50,2.92,46.2671326037373,35.7023575638507,0.030823991,0.0,82.0082228139622,17.9917771860378,0.0,0.718,0.282,0.0,0.0,0.0,0.0,0.0,0.0,0.0,0.0,0.0,0.0,0.0,0.0,0.0,0.0,0.0
uoft8_241025_Au-0.75-Cd-0.25_pp0_rep1,uoft,8,241025,Au-0.75-Cd-0.25,Au-0.718-Cd-0.282,1,CO2R,100,3.15,41.4836050137061,39.9901768172888,0.022567565,0.0,81.5012923054795,18.4987076945205,0.0,0.718,0.282,0.0,0.0,0.0,0.0,0.0,0.0,0.0,0.0,0.0,0.0,0.0,0.0,0.0,0.0,0.0
uoft8_241025_Au-0.75-Cd-0.25_pp0_rep1,uoft,8,241025,Au-0.75-Cd-0.25,Au-0.718-Cd-0.282,1,CO2R,150,3.34,47.8277427859968,30.6237721,0.022017137,0.001685914,78.47917227,21.5208277334666,0.0,0.718,0.282,0.0,0.0,0.0,0.0,0.0,0.0,0.0,0.0,0.0,0.0,0.0,0.0,0.0,0.0,0.0
uoft8_241025_Au-0.75-Cd-0.25_pp0_rep1,uoft,8,241025,Au-0.75-Cd-0.25,Au-0.718-Cd-0.282,1,CO2R,200,3.54,58.4949465358137,18.4295186640472,0.028071849,0.001896653,76.9598709029133,23.0401290970867,0.0,0.718,0.282,0.0,0.0,0.0,0.0,0.0,0.0,0.0,0.0,0.0,0.0,0.0,0.0,0.0,0.0,0.0
uoft8_241025_Au-0.75-Cd-0.25_pp0_rep1,uoft,8,241025,Au-0.75-Cd-0.25,Au-0.718-Cd-0.282,1,CO2R,300,3.71,72.0950427922744,7.55893909626719,0.02330147,0.001264436,79.6821725940497,20.3178274059503,0.0,0.718,0.282,0.0,0.0,0.0,0.0,0.0,0.0,0.0,0.0,0.0,0.0,0.0,0.0,0.0,0.0,0.0
uoft8_241025_Au-0.75-Cd-0.25_pp0_rep2,uoft,8,241025,Au-0.75-Cd-0.25,Au-0.718-Cd-0.282,2,HER,50,2.79,0.0,0.0,0.0,0.0,0.0,0.0,0.0,0.718,0.282,0.0,0.0,0.0,0.0,0.0,0.0,0.0,0.0,0.0,0.0,0.0,0.0,0.0,0.0,0.0
uoft8_241025_Au-0.75-Cd-0.25_pp0_rep2,uoft,8,241025,Au-0.75-Cd-0.25,Au-0.718-Cd-0.282,2,CO2R,50,3.0,47.0756868735483,33.8752455795678,0.04513513,0.003371828,81.0093252304593,18.9906747695407,0.0,0.718,0.282,0.0,0.0,0.0,0.0,0.0,0.0,0.0,0.0,0.0,0.0,0.0,0.0,0.0,0.0,0.0
uoft8_241025_Au-0.75-Cd-0.25_pp0_rep2,uoft,8,241025,Au-0.75-Cd-0.25,Au-0.718-Cd-0.282,2,CO2R,100,3.26,37.2644332377744,39.9091355599214,0.029172706,0.0,77.2086729950611,22.7913270049389,0.0,0.718,0.282,0.0,0.0,0.0,0.0,0.0,0.0,0.0,0.0,0.0,0.0,0.0,0.0,0.0,0.0,0.0
uoft8_241025_Au-0.75-Cd-0.25_pp0_rep2,uoft,8,241025,Au-0.75-Cd-0.25,Au-0.718-Cd-0.282,2,CO2R,150,3.42,38.5879595722865,34.99508841,0.022017137,0.001685914,73.6110348865995,26.3889651134005,0.0,0.718,0.282,0.0,0.0,0.0,0.0,0.0,0.0,0.0,0.0,0.0,0.0,0.0,0.0,0.0,0.0,0.0
uoft8_241025_Au-0.75-Cd-0.25_pp0_rep2,uoft,8,241025,Au-0.75-Cd-0.25,Au-0.718-Cd-0.282,2,CO2R,200,3.58,57.1210948126138,17.4091355599214,0.024769279,0.001685914,74.5618756203438,25.4381243796562,0.0,0.718,0.282,0.0,0.0,0.0,0.0,0.0,0.0,0.0,0.0,0.0,0.0,0.0,0.0,0.0,0.0,0.0
uoft8_241025_Au-0.75-Cd-0.25_pp0_rep2,uoft,8,241025,Au-0.75-Cd-0.25,Au-0.718-Cd-0.282,2,CO2R,300,3.63,70.8510326644207,5.378192534,0.015595472,0.00098345,76.2486051025445,23.7513948974556,0.0,0.718,0.282,0.0,0.0,0.0,0.0,0.0,0.0,0.0,0.0,0.0,0.0,0.0,0.0,0.0,0.0,0.0
uoft8_241025_Au-0.75-Cd-0.25_pp0_rep3,uoft,8,241025,Au-0.75-Cd-0.25,Au-0.718-Cd-0.282,3,HER,50,2.82,0.0,0.0,0.0,0.0,0.0,0.0,0.0,0.718,0.282,0.0,0.0,0.0,0.0,0.0,0.0,0.0,0.0,0.0,0.0,0.0,0.0,0.0,0.0,0.0
uoft8_241025_Au-0.75-Cd-0.25_pp0_rep3,uoft,8,241025,Au-0.75-Cd-0.25,Au-0.718-Cd-0.282,3,CO2R,50,2.95,44.6475130260102,32.1954813359529,0.050639414,0.0,76.9015424313415,23.0984575686585,0.0,0.718,0.282,0.0,0.0,0.0,0.0,0.0,0.0,0.0,0.0,0.0,0.0,0.0,0.0,0.0,0.0,0.0
uoft8_241025_Au-0.75-Cd-0.25_pp0_rep3,uoft,8,241025,Au-0.75-Cd-0.25,Au-0.718-Cd-0.282,3,CO2R,100,3.19,41.9437527464479,37.8167976424362,0.030823991,0.0,79.7963172896205,20.2036827103795,0.0,0.718,0.282,0.0,0.0,0.0,0.0,0.0,0.0,0.0,0.0,0.0,0.0,0.0,0.0,0.0,0.0,0.0
uoft8_241025_Au-0.75-Cd-0.25_pp0_rep3,uoft,8,241025,Au-0.75-Cd-0.25,Au-0.718-Cd-0.282,3,CO2R,150,3.37,39.8041390278098,29.5284872298625,0.026787516,0.001404928,69.364773029962,30.635226970038,0.0,0.718,0.282,0.0,0.0,0.0,0.0,0.0,0.0,0.0,0.0,0.0,0.0,0.0,0.0,0.0,0.0,0.0
uoft8_241025_Au-0.75-Cd-0.25_pp0_rep3,uoft,8,241025,Au-0.75-Cd-0.25,Au-0.718-Cd-0.282,3,CO2R,200,3.55,56.7657829207558,18.8420923379175,0.027796635,0.001475175,75.6413485416215,24.3586514583785,0.0,0.718,0.282,0.0,0.0,0.0,0.0,0.0,0.0,0.0,0.0,0.0,0.0,0.0,0.0,0.0,0.0,0.0
uoft8_241025_Au-0.75-Cd-0.25_pp0_rep3,uoft,8,241025,Au-0.75-Cd-0.25,Au-0.718-Cd-0.282,3,CO2R,300,3.7,70.5842348657641,7.251964637,0.022567565,0.00098345,77.8625514993282,22.1374485006718,0.0,0.718,0.282,0.0,0.0,0.0,0.0,0.0,0.0,0.0,0.0,0.0,0.0,0.0,0.0,0.0,0.0,0.0
uoft8_241025_Cd-0.667-Pd-0.333_pp0_rep1,uoft,8,241025,Cd-0.667-Pd-0.333,Cd-0.685-Pd-0.315,1,HER,50,2.58,0.0,0.0,0.0,0.0,0.0,0.0,0.0,0.0,0.685,0.0,0.0,0.0,0.0,0.0,0.0,0.0,0.0,0.315,0.0,0.0,0.0,0.0,0.0,0.0
uoft8_241025_Cd-0.667-Pd-0.333_pp0_rep1,uoft,8,241025,Cd-0.667-Pd-0.333,Cd-0.685-Pd-0.315,1,CO2R,50,2.98,51.497624976459,37.426326129666,0.042933417,0.0,88.9747931776686,11.0252068223314,0.0,0.0,0.685,0.0,0.0,0.0,0.0,0.0,0.0,0.0,0.0,0.315,0.0,0.0,0.0,0.0,0.0,0.0
uoft8_241025_Cd-0.667-Pd-0.333_pp0_rep1,uoft,8,241025,Cd-0.667-Pd-0.333,Cd-0.685-Pd-0.315,1,CO2R,100,3.3,38.2205109962544,46.25982318,0.048988129,0.00295035,84.5406756038606,15.4593243961394,0.0,0.0,0.685,0.0,0.0,0.0,0.0,0.0,0.0,0.0,0.0,0.315,0.0,0.0,0.0,0.0,0.0,0.0
uoft8_241025_Cd-0.667-Pd-0.333_pp0_rep1,uoft,8,241025,Cd-0.667-Pd-0.333,Cd-0.685-Pd-0.315,1,CO2R,150,3.46,33.8496306681454,42.7406679764244,0.051373319,0.002809857,76.651401893603,23.348598106397,0.0,0.0,0.685,0.0,0.0,0.0,0.0,0.0,0.0,0.0,0.0,0.315,0.0,0.0,0.0,0.0,0.0,0.0
uoft8_241025_Cd-0.667-Pd-0.333_pp0_rep1,uoft,8,241025,Cd-0.667-Pd-0.333,Cd-0.685-Pd-0.315,1,CO2R,200,3.63,33.7514909288748,34.8072200392927,0.055318056,0.003582568,68.6255202467361,31.3744797532639,0.0,0.0,0.685,0.0,0.0,0.0,0.0,0.0,0.0,0.0,0.0,0.315,0.0,0.0,0.0,0.0,0.0,0.0
uoft8_241025_Cd-0.667-Pd-0.333_pp0_rep1,uoft,8,241025,Cd-0.667-Pd-0.333,Cd-0.685-Pd-0.315,1,CO2R,300,3.8,67.518675845906,10.4469548133595,0.062198411,0.003652814,78.0403791213475,21.9596208786525,0.0,0.0,0.685,0.0,0.0,0.0,0.0,0.0,0.0,0.0,0.0,0.315,0.0,0.0,0.0,0.0,0.0,0.0
uoft8_241025_Cd-0.667-Pd-0.333_pp0_rep2,uoft,8,241025,Cd-0.667-Pd-0.333,Cd-0.685-Pd-0.315,2,HER,50,2.63,0.0,0.0,0.0,0.0,0.0,0.0,0.0,0.0,0.685,0.0,0.0,0.0,0.0,0.0,0.0,0.0,0.0,0.315,0.0,0.0,0.0,0.0,0.0,0.0
uoft8_241025_Cd-0.667-Pd-0.333_pp0_rep2,uoft,8,241025,Cd-0.667-Pd-0.333,Cd-0.685-Pd-0.315,2,CO2R,50,3.0,47.453598108351300,35.9823182711198,0.044034273,0.0,83.4878593078483,16.5121406921517,0.0,0.0,0.685,0.0,0.0,0.0,0.0,0.0,0.0,0.0,0.0,0.315,0.0,0.0,0.0,0.0,0.0,0.0
uoft8_241025_Cd-0.667-Pd-0.333_pp0_rep2,uoft,8,241025,Cd-0.667-Pd-0.333,Cd-0.685-Pd-0.315,2,CO2R,100,3.3,33.5776015401034,47.7554027504912,0.050639414,0.00295035,81.3949970007399,18.6050029992601,0.0,0.0,0.685,0.0,0.0,0.0,0.0,0.0,0.0,0.0,0.0,0.315,0.0,0.0,0.0,0.0,0.0,0.0
uoft8_241025_Cd-0.667-Pd-0.333_pp0_rep2,uoft,8,241025,Cd-0.667-Pd-0.333,Cd-0.685-Pd-0.315,2,CO2R,150,3.52,25.6678315093432,49.6218074656189,0.042199512,0.002809857,75.3412388897557,24.6587611102443,0.0,0.0,0.685,0.0,0.0,0.0,0.0,0.0,0.0,0.0,0.0,0.315,0.0,0.0,0.0,0.0,0.0,0.0
uoft8_241025_Cd-0.667-Pd-0.333_pp0_rep2,uoft,8,241025,Cd-0.667-Pd-0.333,Cd-0.685-Pd-0.315,2,CO2R,200,3.71,64.4197409445688,13.7033398821218,0.058345412,0.004425525,78.19647902,21.803520981187,0.0,0.0,0.685,0.0,0.0,0.0,0.0,0.0,0.0,0.0,0.0,0.315,0.0,0.0,0.0,0.0,0.0,0.0
uoft8_241025_Cd-0.667-Pd-0.333_pp0_rep2,uoft,8,241025,Cd-0.667-Pd-0.333,Cd-0.685-Pd-0.315,2,CO2R,300,3.87,63.69164452,7.4901768172888,0.043483845,0.003231336,71.2354565916005,28.7645434083995,0.0,0.0,0.685,0.0,0.0,0.0,0.0,0.0,0.0,0.0,0.0,0.315,0.0,0.0,0.0,0.0,0.0,0.0
uoft8_241025_Cd-0.667-Pd-0.333_pp0_rep3,uoft,8,241025,Cd-0.667-Pd-0.333,Cd-0.685-Pd-0.315,3,HER,50,2.78,0.0,0.0,0.0,0.0,0.0,0.0,0.0,0.0,0.685,0.0,0.0,0.0,0.0,0.0,0.0,0.0,0.0,0.315,0.0,0.0,0.0,0.0,0.0,0.0
uoft8_241025_Cd-0.667-Pd-0.333_pp0_rep3,uoft,8,241025,Cd-0.667-Pd-0.333,Cd-0.685-Pd-0.315,3,CO2R,50,3.13,42.5344744606499,38.1777996070727,0.038529989,0.0,80.7567355481733,19.2432644518267,0.0,0.0,0.685,0.0,0.0,0.0,0.0,0.0,0.0,0.0,0.0,0.315,0.0,0.0,0.0,0.0,0.0,0.0
uoft8_241025_Cd-0.667-Pd-0.333_pp0_rep3,uoft,8,241025,Cd-0.667-Pd-0.333,Cd-0.685-Pd-0.315,3,CO2R,100,3.39,31.5034840653707,45.1989194499018,0.034126562,0.001685914,76.7431589006965,23.2568410993035,0.0,0.0,0.685,0.0,0.0,0.0,0.0,0.0,0.0,0.0,0.0,0.315,0.0,0.0,0.0,0.0,0.0,0.0
uoft8_241025_Cd-0.667-Pd-0.333_pp0_rep3,uoft,8,241025,Cd-0.667-Pd-0.333,Cd-0.685-Pd-0.315,3,CO2R,150,3.54,26.5847789240202,46.0019646365422,0.030090087,0.001685914,72.6224738890508,27.3775261109492,0.0,0.0,0.685,0.0,0.0,0.0,0.0,0.0,0.0,0.0,0.0,0.315,0.0,0.0,0.0,0.0,0.0,0.0
uoft8_241025_Cd-0.667-Pd-0.333_pp0_rep3,uoft,8,241025,Cd-0.667-Pd-0.333,Cd-0.685-Pd-0.315,3,CO2R,200,3.64,26.59848500701,46.3777013752456,0.02614535,0.001475175,73.0072669435439,26.9927330564561,0.0,0.0,0.685,0.0,0.0,0.0,0.0,0.0,0.0,0.0,0.0,0.315,0.0,0.0,0.0,0.0,0.0,0.0
uoft8_241025_Cd-0.667-Pd-0.333_pp0_rep3,uoft,8,241025,Cd-0.667-Pd-0.333,Cd-0.685-Pd-0.315,3,CO2R,300,3.79,24.2279604092992,38.8138506876228,0.026970992,0.001685914,63.0739280401089,36.9260719598911,0.0,0.0,0.685,0.0,0.0,0.0,0.0,0.0,0.0,0.0,0.0,0.315,0.0,0.0,0.0,0.0,0.0,0.0
uoft8_241025_Cd-0.75-Pd-0.25_pp0_rep1,uoft,8,241025,Cd-0.75-Pd-0.25,Cd-0.742-Pd-0.258,1,HER,50,2.81,0.0,0.0,0.0,0.0,0.0,0.0,0.0,0.0,0.742,0.0,0.0,0.0,0.0,0.0,0.0,0.0,0.0,0.258,0.0,0.0,0.0,0.0,0.0,0.0
uoft8_241025_Cd-0.75-Pd-0.25_pp0_rep1,uoft,8,241025,Cd-0.75-Pd-0.25,Cd-0.742-Pd-0.258,1,CO2R,50,3.03,22.9207558224696,52.2347740667976,0.036328276,0.0,75.1977896560508,24.8022103439492,0.0,0.0,0.742,0.0,0.0,0.0,0.0,0.0,0.0,0.0,0.0,0.258,0.0,0.0,0.0,0.0,0.0,0.0
uoft8_241025_Cd-0.75-Pd-0.25_pp0_rep1,uoft,8,241025,Cd-0.75-Pd-0.25,Cd-0.742-Pd-0.258,1,CO2R,100,3.28,18.1064680156521,54.0250491159136,0.027521421,0.0,72.16299288,27.83700712,0.0,0.0,0.742,0.0,0.0,0.0,0.0,0.0,0.0,0.0,0.0,0.258,0.0,0.0,0.0,0.0,0.0,0.0
uoft8_241025_Cd-0.75-Pd-0.25_pp0_rep1,uoft,8,241025,Cd-0.75-Pd-0.25,Cd-0.742-Pd-0.258,1,CO2R,150,3.45,14.9929900186235,52.7603143418468,0.023117994,0.001404928,67.7811225553954,32.2188774446046,0.0,0.0,0.742,0.0,0.0,0.0,0.0,0.0,0.0,0.0,0.0,0.258,0.0,0.0,0.0,0.0,0.0,0.0
uoft8_241025_Cd-0.75-Pd-0.25_pp0_rep1,uoft,8,241025,Cd-0.75-Pd-0.25,Cd-0.742-Pd-0.258,1,CO2R,200,3.6,14.3609408022767,44.8673870333988,0.023668422,0.001475175,59.2569314690884,40.7430685309117,0.0,0.0,0.742,0.0,0.0,0.0,0.0,0.0,0.0,0.0,0.0,0.258,0.0,0.0,0.0,0.0,0.0,0.0
uoft8_241025_Cd-0.75-Pd-0.25_pp0_rep1,uoft,8,241025,Cd-0.75-Pd-0.25,Cd-0.742-Pd-0.258,1,CO2R,300,3.84,67.0821737219862,7.96905697445973,0.047703796,0.002669364,75.10786488,24.8921351247345,0.0,0.0,0.742,0.0,0.0,0.0,0.0,0.0,0.0,0.0,0.0,0.258,0.0,0.0,0.0,0.0,0.0,0.0
uoft8_241025_Cd-0.75-Pd-0.25_pp0_rep2,uoft,8,241025,Cd-0.75-Pd-0.25,Cd-0.742-Pd-0.258,2,HER,50,2.77,0.0,0.0,0.0,0.0,0.0,0.0,0.0,0.0,0.742,0.0,0.0,0.0,0.0,0.0,0.0,0.0,0.0,0.258,0.0,0.0,0.0,0.0,0.0,0.0
uoft8_241025_Cd-0.75-Pd-0.25_pp0_rep2,uoft,8,241025,Cd-0.75-Pd-0.25,Cd-0.742-Pd-0.258,2,CO2R,50,2.98,23.6552344681831,49.2878192534381,0.050639414,0.004214785,73.00680516,26.9931948416536,0.0,0.0,0.742,0.0,0.0,0.0,0.0,0.0,0.0,0.0,0.0,0.258,0.0,0.0,0.0,0.0,0.0,0.0
uoft8_241025_Cd-0.75-Pd-0.25_pp0_rep2,uoft,8,241025,Cd-0.75-Pd-0.25,Cd-0.742-Pd-0.258,2,CO2R,100,3.22,17.828370545523,51.9548133595285,0.042933417,0.004214785,69.8377464711228,30.1622535288772,0.0,0.0,0.742,0.0,0.0,0.0,0.0,0.0,0.0,0.0,0.0,0.258,0.0,0.0,0.0,0.0,0.0,0.0
uoft8_241025_Cd-0.75-Pd-0.25_pp0_rep2,uoft,8,241025,Cd-0.75-Pd-0.25,Cd-0.742-Pd-0.258,2,CO2R,150,3.38,15.2821779070497,49.38605108,0.0322918,0.003652814,64.7094460388125,35.2905539611875,0.0,0.0,0.742,0.0,0.0,0.0,0.0,0.0,0.0,0.0,0.0,0.258,0.0,0.0,0.0,0.0,0.0,0.0
uoft8_241025_Cd-0.75-Pd-0.25_pp0_rep2,uoft,8,241025,Cd-0.75-Pd-0.25,Cd-0.742-Pd-0.258,2,CO2R,200,3.52,13.9196258553224,44.1969548133595,0.027796635,0.003371828,58.1514563141508,41.8485436858492,0.0,0.0,0.742,0.0,0.0,0.0,0.0,0.0,0.0,0.0,0.0,0.258,0.0,0.0,0.0,0.0,0.0,0.0
uoft8_241025_Cd-0.75-Pd-0.25_pp0_rep2,uoft,8,241025,Cd-0.75-Pd-0.25,Cd-0.742-Pd-0.258,2,CO2R,300,3.72,63.9214045073134,7.65717092337918,0.029172706,0.001685914,71.61305885,28.38694115,0.0,0.0,0.742,0.0,0.0,0.0,0.0,0.0,0.0,0.0,0.0,0.258,0.0,0.0,0.0,0.0,0.0,0.0
uoft8_241025_Cd-0.75-Pd-0.25_pp0_rep3,uoft,8,241025,Cd-0.75-Pd-0.25,Cd-0.742-Pd-0.258,3,HER,50,2.81,0.0,0.0,0.0,0.0,0.0,0.0,0.0,0.0,0.742,0.0,0.0,0.0,0.0,0.0,0.0,0.0,0.0,0.258,0.0,0.0,0.0,0.0,0.0,0.0
uoft8_241025_Cd-0.75-Pd-0.25_pp0_rep3,uoft,8,241025,Cd-0.75-Pd-0.25,Cd-0.742-Pd-0.258,3,CO2R,50,3.01,23.3589319717927,52.352652259332,0.067152267,0.0,75.787633734886,24.212366265114,0.0,0.0,0.742,0.0,0.0,0.0,0.0,0.0,0.0,0.0,0.0,0.258,0.0,0.0,0.0,0.0,0.0,0.0
uoft8_241025_Cd-0.75-Pd-0.25_pp0_rep3,uoft,8,241025,Cd-0.75-Pd-0.25,Cd-0.742-Pd-0.258,3,CO2R,100,3.24,17.8603862813618,55.1817288801572,0.051189843,0.002528871,73.10225966,26.89774034,0.0,0.0,0.742,0.0,0.0,0.0,0.0,0.0,0.0,0.0,0.0,0.258,0.0,0.0,0.0,0.0,0.0,0.0
uoft8_241025_Cd-0.75-Pd-0.25_pp0_rep3,uoft,8,241025,Cd-0.75-Pd-0.25,Cd-0.742-Pd-0.258,3,CO2R,150,3.4,15.0227039695327,53.9734774066798,0.037796085,0.002247886,69.04182731,30.958172689603,0.0,0.0,0.742,0.0,0.0,0.0,0.0,0.0,0.0,0.0,0.0,0.258,0.0,0.0,0.0,0.0,0.0,0.0
uoft8_241025_Cd-0.75-Pd-0.25_pp0_rep3,uoft,8,241025,Cd-0.75-Pd-0.25,Cd-0.742-Pd-0.258,3,CO2R,200,3.57,22.3196760760845,37.0653241650295,0.043483845,0.002528871,59.4374387395358,40.5625612604643,0.0,0.0,0.742,0.0,0.0,0.0,0.0,0.0,0.0,0.0,0.0,0.258,0.0,0.0,0.0,0.0,0.0,0.0
uoft8_241025_Cd-0.75-Pd-0.25_pp0_rep3,uoft,8,241025,Cd-0.75-Pd-0.25,Cd-0.742-Pd-0.258,3,CO2R,300,3.75,67.75764297,7.61051080550098,0.035410895,0.0019669,75.4108040091206,24.5891959908794,0.0,0.0,0.742,0.0,0.0,0.0,0.0,0.0,0.0,0.0,0.0,0.258,0.0,0.0,0.0,0.0,0.0,0.0
uoft8_241025_Cd-0.875-Ni-0.125_pp0_rep1,uoft,8,241025,Cd-0.875-Ni-0.125,Cd-0.829-Ni-0.171,1,HER,50,2.67,0.0,0.0,0.0,0.0,0.0,0.0,0.0,0.0,0.829,0.0,0.0,0.0,0.0,0.0,0.0,0.0,0.171,0.0,0.0,0.0,0.0,0.0,0.0,0.0
uoft8_241025_Cd-0.875-Ni-0.125_pp0_rep1,uoft,8,241025,Cd-0.875-Ni-0.125,Cd-0.829-Ni-0.171,1,CO2R,50,3.08,21.8372428801607,49.99508841,0.056143699,0.0059007,71.9052500876437,28.0947499123563,0.0,0.0,0.829,0.0,0.0,0.0,0.0,0.0,0.0,0.0,0.171,0.0,0.0,0.0,0.0,0.0,0.0,0.0
uoft8_241025_Cd-0.875-Ni-0.125_pp0_rep1,uoft,8,241025,Cd-0.875-Ni-0.125,Cd-0.829-Ni-0.171,1,CO2R,100,3.35,14.0862960095419,57.3919449901768,0.032475277,0.00295035,71.5200924083516,28.4799075916484,0.0,0.0,0.829,0.0,0.0,0.0,0.0,0.0,0.0,0.0,0.171,0.0,0.0,0.0,0.0,0.0,0.0,0.0
uoft8_241025_Cd-0.875-Ni-0.125_pp0_rep1,uoft,8,241025,Cd-0.875-Ni-0.125,Cd-0.829-Ni-0.171,1,CO2R,150,3.51,14.8034066416958,53.6935166994106,0.033392657,0.003090843,68.5399973869294,31.4600026130706,0.0,0.0,0.829,0.0,0.0,0.0,0.0,0.0,0.0,0.0,0.171,0.0,0.0,0.0,0.0,0.0,0.0,0.0
uoft8_241025_Cd-0.875-Ni-0.125_pp0_rep1,uoft,8,241025,Cd-0.875-Ni-0.125,Cd-0.829-Ni-0.171,1,CO2R,200,3.68,23.8714976249765,39.75442043222,0.045960773,0.004847003,63.6868588,36.3131412,0.0,0.0,0.829,0.0,0.0,0.0,0.0,0.0,0.0,0.0,0.171,0.0,0.0,0.0,0.0,0.0,0.0,0.0
uoft8_241025_Cd-0.875-Ni-0.125_pp0_rep1,uoft,8,241025,Cd-0.875-Ni-0.125,Cd-0.829-Ni-0.171,1,CO2R,300,3.79,69.1596392475256,8.126227898,0.030640515,0.003090843,77.32602429,22.673975714543,0.0,0.0,0.829,0.0,0.0,0.0,0.0,0.0,0.0,0.0,0.171,0.0,0.0,0.0,0.0,0.0,0.0,0.0
uoft8_241025_Cd-0.875-Ni-0.125_pp0_rep2,uoft,8,241025,Cd-0.875-Ni-0.125,Cd-0.829-Ni-0.171,2,HER,50,2.64,0.0,0.0,0.0,0.0,0.0,0.0,0.0,0.0,0.829,0.0,0.0,0.0,0.0,0.0,0.0,0.0,0.171,0.0,0.0,0.0,0.0,0.0,0.0,0.0
uoft8_241025_Cd-0.875-Ni-0.125_pp0_rep2,uoft,8,241025,Cd-0.875-Ni-0.125,Cd-0.829-Ni-0.171,2,CO2R,50,2.99,26.8128648852246,41.3457760314342,0.053941985,0.0059007,68.23034658,31.76965342,0.0,0.0,0.829,0.0,0.0,0.0,0.0,0.0,0.0,0.0,0.171,0.0,0.0,0.0,0.0,0.0,0.0,0.0
uoft8_241025_Cd-0.875-Ni-0.125_pp0_rep2,uoft,8,241025,Cd-0.875-Ni-0.125,Cd-0.829-Ni-0.171,2,CO2R,100,3.25,18.5980037247065,51.409626719057,0.034126562,0.003371828,70.0520489071331,29.9479510928669,0.0,0.0,0.829,0.0,0.0,0.0,0.0,0.0,0.0,0.0,0.171,0.0,0.0,0.0,0.0,0.0,0.0,0.0
uoft8_241025_Cd-0.875-Ni-0.125_pp0_rep2,uoft,8,241025,Cd-0.875-Ni-0.125,Cd-0.829-Ni-0.171,2,CO2R,150,3.46,19.3082090020716,46.920432220039300,0.042199512,0.004495771,66.2842337421433,33.7157662578567,0.0,0.0,0.829,0.0,0.0,0.0,0.0,0.0,0.0,0.0,0.171,0.0,0.0,0.0,0.0,0.0,0.0,0.0
uoft8_241025_Cd-0.875-Ni-0.125_pp0_rep2,uoft,8,241025,Cd-0.875-Ni-0.125,Cd-0.829-Ni-0.171,2,CO2R,200,3.67,33.554060557869,29.2816797642436,0.068528338,0.008008092,62.9275997715194,37.0724002284806,0.0,0.0,0.829,0.0,0.0,0.0,0.0,0.0,0.0,0.0,0.171,0.0,0.0,0.0,0.0,0.0,0.0,0.0
uoft8_241025_Cd-0.875-Ni-0.125_pp0_rep2,uoft,8,241025,Cd-0.875-Ni-0.125,Cd-0.829-Ni-0.171,2,CO2R,300,3.76,67.6701751449078,5.47396856581532,0.026420564,0.002669364,73.1786708391943,26.8213291608057,0.0,0.0,0.829,0.0,0.0,0.0,0.0,0.0,0.0,0.0,0.171,0.0,0.0,0.0,0.0,0.0,0.0,0.0
uoft9_241025_Au-0.25-Hg-0.25-Pd-0.5_pp0_rep1,uoft,9,241025,Au-0.25-Hg-0.25-Pd-0.5,Au-0.292-Hg-0.271-Pd-0.437,1,HER,50,2.57,0.0,0.0,0.0,0.0,0.0,0.0,0.0,0.292,0.0,0.0,0.0,0.271,0.0,0.0,0.0,0.0,0.0,0.437,0.0,0.0,0.0,0.0,0.0,0.0
uoft9_241025_Au-0.25-Hg-0.25-Pd-0.5_pp0_rep1,uoft,9,241025,Au-0.25-Hg-0.25-Pd-0.5,Au-0.292-Hg-0.271-Pd-0.437,1,CO2R,50,2.96,66.4357906631233,13.7180746561886,0.011008568,0.0,80.16487389,19.83512611,0.0,0.292,0.0,0.0,0.0,0.271,0.0,0.0,0.0,0.0,0.0,0.437,0.0,0.0,0.0,0.0,0.0,0.0
uoft9_241025_Au-0.25-Hg-0.25-Pd-0.5_pp0_rep1,uoft,9,241025,Au-0.25-Hg-0.25-Pd-0.5,Au-0.292-Hg-0.271-Pd-0.437,1,CO2R,100,3.28,58.7764966833372,15.257858546169,0.017613709,0.0,74.0549346844811,25.9450653155189,0.0,0.292,0.0,0.0,0.0,0.271,0.0,0.0,0.0,0.0,0.0,0.437,0.0,0.0,0.0,0.0,0.0,0.0
uoft9_241025_Au-0.25-Hg-0.25-Pd-0.5_pp0_rep1,uoft,9,241025,Au-0.25-Hg-0.25-Pd-0.5,Au-0.292-Hg-0.271-Pd-0.437,1,CO2R,150,3.5,56.921467283266,14.2976424361493,0.027154469,0.0,71.2498889882008,28.7501110117992,0.0,0.292,0.0,0.0,0.0,0.271,0.0,0.0,0.0,0.0,0.0,0.437,0.0,0.0,0.0,0.0,0.0,0.0
uoft9_241025_Au-0.25-Hg-0.25-Pd-0.5_pp0_rep1,uoft,9,241025,Au-0.25-Hg-0.25-Pd-0.5,Au-0.292-Hg-0.271-Pd-0.437,1,CO2R,200,3.65,60.1286907028814,11.9756876227898,0.03660349,0.001896653,72.1473270873045,27.8526729126955,0.0,0.292,0.0,0.0,0.0,0.271,0.0,0.0,0.0,0.0,0.0,0.437,0.0,0.0,0.0,0.0,0.0,0.0
uoft9_241025_Au-0.25-Hg-0.25-Pd-0.5_pp0_rep1,uoft,9,241025,Au-0.25-Hg-0.25-Pd-0.5,Au-0.292-Hg-0.271-Pd-0.437,1,CO2R,300,3.81,72.3829751616481,5.20628683693517,0.03944737,0.0019669,77.6349601231479,22.3650398768522,0.0,0.292,0.0,0.0,0.0,0.271,0.0,0.0,0.0,0.0,0.0,0.437,0.0,0.0,0.0,0.0,0.0,0.0
uoft9_241025_Au-0.25-Hg-0.25-Pd-0.5_pp0_rep2,uoft,9,241025,Au-0.25-Hg-0.25-Pd-0.5,Au-0.292-Hg-0.271-Pd-0.437,2,HER,50,2.61,0.0,0.0,0.0,0.0,0.0,0.0,0.0,0.292,0.0,0.0,0.0,0.271,0.0,0.0,0.0,0.0,0.0,0.437,0.0,0.0,0.0,0.0,0.0,0.0
uoft9_241025_Au-0.25-Hg-0.25-Pd-0.5_pp0_rep2,uoft,9,241025,Au-0.25-Hg-0.25-Pd-0.5,Au-0.292-Hg-0.271-Pd-0.437,2,CO2R,50,2.91,68.1407855364205,12.9960707269155,0.013210282,0.0,81.1530322909767,18.8469677090233,0.0,0.292,0.0,0.0,0.0,0.271,0.0,0.0,0.0,0.0,0.0,0.437,0.0,0.0,0.0,0.0,0.0,0.0
uoft9_241025_Au-0.25-Hg-0.25-Pd-0.5_pp0_rep2,uoft,9,241025,Au-0.25-Hg-0.25-Pd-0.5,Au-0.292-Hg-0.271-Pd-0.437,2,CO2R,100,3.24,62.9303814685388,13.578094302554,0.023668422,0.0,76.5360985205317,23.4639014794683,0.0,0.292,0.0,0.0,0.0,0.271,0.0,0.0,0.0,0.0,0.0,0.437,0.0,0.0,0.0,0.0,0.0,0.0
uoft9_241025_Au-0.25-Hg-0.25-Pd-0.5_pp0_rep2,uoft,9,241025,Au-0.25-Hg-0.25-Pd-0.5,Au-0.292-Hg-0.271-Pd-0.437,2,CO2R,150,3.45,60.0820272447634,13.6689587426326,0.035227419,0.002247886,73.7934042010494,26.2065957989506,0.0,0.292,0.0,0.0,0.0,0.271,0.0,0.0,0.0,0.0,0.0,0.437,0.0,0.0,0.0,0.0,0.0,0.0
uoft9_241025_Au-0.25-Hg-0.25-Pd-0.5_pp0_rep2,uoft,9,241025,Au-0.25-Hg-0.25-Pd-0.5,Au-0.292-Hg-0.271-Pd-0.437,2,CO2R,200,3.62,63.2539915043211,10.7527013752456,0.050914629,0.003161089,74.0681829613145,25.9318170386855,0.0,0.292,0.0,0.0,0.0,0.271,0.0,0.0,0.0,0.0,0.0,0.437,0.0,0.0,0.0,0.0,0.0,0.0
uoft9_241025_Au-0.25-Hg-0.25-Pd-0.5_pp0_rep2,uoft,9,241025,Au-0.25-Hg-0.25-Pd-0.5,Au-0.292-Hg-0.271-Pd-0.437,2,CO2R,300,3.81,74.6684383435519,3.88752455795678,0.041649084,0.002528871,78.60590758,21.39409242,0.0,0.292,0.0,0.0,0.0,0.271,0.0,0.0,0.0,0.0,0.0,0.437,0.0,0.0,0.0,0.0,0.0,0.0
uoft9_241025_Au-0.25-Hg-0.25-Pd-0.5_pp0_rep3,uoft,9,241025,Au-0.25-Hg-0.25-Pd-0.5,Au-0.292-Hg-0.271-Pd-0.437,3,HER,50,2.66,0.0,0.0,0.0,0.0,0.0,0.0,0.0,0.292,0.0,0.0,0.0,0.271,0.0,0.0,0.0,0.0,0.0,0.437,0.0,0.0,0.0,0.0,0.0,0.0
uoft9_241025_Au-0.25-Hg-0.25-Pd-0.5_pp0_rep3,uoft,9,241025,Au-0.25-Hg-0.25-Pd-0.5,Au-0.292-Hg-0.271-Pd-0.437,3,CO2R,50,2.97,68.5689175333236,10.2554027504912,0.025319707,0.0,78.85260574,21.1473942633753,0.0,0.292,0.0,0.0,0.0,0.271,0.0,0.0,0.0,0.0,0.0,0.437,0.0,0.0,0.0,0.0,0.0,0.0
uoft9_241025_Au-0.25-Hg-0.25-Pd-0.5_pp0_rep3,uoft,9,241025,Au-0.25-Hg-0.25-Pd-0.5,Au-0.292-Hg-0.271-Pd-0.437,3,CO2R,100,3.31,58.5115821632593,11.8320235756385,0.028622278,0.0,70.37618234,29.6238176559122,0.0,0.292,0.0,0.0,0.0,0.271,0.0,0.0,0.0,0.0,0.0,0.437,0.0,0.0,0.0,0.0,0.0,0.0
uoft9_241025_Au-0.25-Hg-0.25-Pd-0.5_pp0_rep3,uoft,9,241025,Au-0.25-Hg-0.25-Pd-0.5,Au-0.292-Hg-0.271-Pd-0.437,3,CO2R,150,3.51,52.1128293121848,11.2917485265226,0.035961323,0.0019669,63.4481080258048,36.5518919741952,0.0,0.292,0.0,0.0,0.0,0.271,0.0,0.0,0.0,0.0,0.0,0.437,0.0,0.0,0.0,0.0,0.0,0.0
uoft9_241025_Au-0.25-Hg-0.25-Pd-0.5_pp0_rep3,uoft,9,241025,Au-0.25-Hg-0.25-Pd-0.5,Au-0.292-Hg-0.271-Pd-0.437,3,CO2R,200,3.68,60.1782837054552,5.74287819253438,0.04183256,0.002318132,65.9709969354782,34.0290030645218,0.0,0.292,0.0,0.0,0.0,0.271,0.0,0.0,0.0,0.0,0.0,0.437,0.0,0.0,0.0,0.0,0.0,0.0
uoft9_241025_Au-0.25-Hg-0.25-Pd-0.5_pp0_rep3,uoft,9,241025,Au-0.25-Hg-0.25-Pd-0.5,Au-0.292-Hg-0.271-Pd-0.437,3,CO2R,300,3.79,83.2884136516772,2.5147347740668,0.027521421,0.001545421,85.83584007,14.1641599318547,0.0,0.292,0.0,0.0,0.0,0.271,0.0,0.0,0.0,0.0,0.0,0.437,0.0,0.0,0.0,0.0,0.0,0.0
uoft9_241025_Au-0.333-Cu-0.667_pp0_rep1,uoft,9,241025,Au-0.333-Cu-0.667,Au-0.294-Cu-0.706,1,HER,50,2.73,0.0,0.0,0.0,0.0,0.0,0.0,0.0,0.294,0.0,0.706,0.0,0.0,0.0,0.0,0.0,0.0,0.0,0.0,0.0,0.0,0.0,0.0,0.0,0.0
uoft9_241025_Au-0.333-Cu-0.667_pp0_rep1,uoft,9,241025,Au-0.333-Cu-0.667,Au-0.294-Cu-0.706,1,CO2R,50,2.94,71.5482642449099,7.08742632612967,0.04183256,0.062378825,78.7448448650295,21.2551551349705,0.0,0.294,0.0,0.706,0.0,0.0,0.0,0.0,0.0,0.0,0.0,0.0,0.0,0.0,0.0,0.0,0.0,0.0
uoft9_241025_Au-0.333-Cu-0.667_pp0_rep1,uoft,9,241025,Au-0.333-Cu-0.667,Au-0.294-Cu-0.706,1,CO2R,100,3.27,68.0152336311704,10.6164047151277,0.437590591343596,1.10005900699654,80.1742308540347,19.8257691459653,0.0,0.294,0.0,0.706,0.0,0.0,0.0,0.0,0.0,0.0,0.0,0.0,0.0,0.0,0.0,0.0,0.0,0.0
uoft9_241025_Au-0.333-Cu-0.667_pp0_rep1,uoft,9,241025,Au-0.333-Cu-0.667,Au-0.294-Cu-0.706,1,CO2R,150,3.49,72.7179894954906,6.36051080550098,1.5111094802121,1.98488296945685,82.5860262059189,17.4139737940811,0.0,0.294,0.0,0.706,0.0,0.0,0.0,0.0,0.0,0.0,0.0,0.0,0.0,0.0,0.0,0.0,0.0,0.0
uoft9_241025_Au-0.333-Cu-0.667_pp0_rep1,uoft,9,241025,Au-0.333-Cu-0.667,Au-0.294-Cu-0.706,1,CO2R,200,3.64,78.8456548578125,3.48109037328094,0.920041099,0.942215291241676,84.1969102760246,15.8030897239754,0.0,0.294,0.0,0.706,0.0,0.0,0.0,0.0,0.0,0.0,0.0,0.0,0.0,0.0,0.0,0.0,0.0,0.0
uoft9_241025_Au-0.333-Cu-0.667_pp0_rep1,uoft,9,241025,Au-0.333-Cu-0.667,Au-0.294-Cu-0.706,1,CO2R,300,3.71,79.9771914038796,0.771119842829077,0.137240152,0.144145663,81.0320037526643,18.9679962473357,0.0,0.294,0.0,0.706,0.0,0.0,0.0,0.0,0.0,0.0,0.0,0.0,0.0,0.0,0.0,0.0,0.0,0.0
uoft9_241025_Au-0.375-Pd-0.625_pp0_rep1,uoft,9,241025,Au-0.375-Pd-0.625,Au-0.348-Pd-0.652,1,HER,50,2.65,0.0,0.0,0.0,0.0,0.0,0.0,0.0,0.348,0.0,0.0,0.0,0.0,0.0,0.0,0.0,0.0,0.0,0.652,0.0,0.0,0.0,0.0,0.0,0.0
uoft9_241025_Au-0.375-Pd-0.625_pp0_rep1,uoft,9,241025,Au-0.375-Pd-0.625,Au-0.348-Pd-0.652,1,CO2R,50,3.04,84.9546966875222,3.31532416502947,0.038529989,0.0,88.3144823330024,11.6855176669976,0.0,0.348,0.0,0.0,0.0,0.0,0.0,0.0,0.0,0.0,0.0,0.652,0.0,0.0,0.0,0.0,0.0,0.0
uoft9_241025_Au-0.375-Pd-0.625_pp0_rep1,uoft,9,241025,Au-0.375-Pd-0.625,Au-0.348-Pd-0.652,1,CO2R,100,3.37,86.8718742806922,1.83447937131631,0.047887272,0.002528871,88.762701286825,11.237298713175,0.0,0.348,0.0,0.0,0.0,0.0,0.0,0.0,0.0,0.0,0.0,0.652,0.0,0.0,0.0,0.0,0.0,0.0
uoft9_241025_Au-0.375-Pd-0.625_pp0_rep1,uoft,9,241025,Au-0.375-Pd-0.625,Au-0.348-Pd-0.652,1,CO2R,150,3.58,86.8869405093222,0.780943025540275,0.04513513,0.002247886,87.7195504054317,12.2804495945683,0.0,0.348,0.0,0.0,0.0,0.0,0.0,0.0,0.0,0.0,0.0,0.652,0.0,0.0,0.0,0.0,0.0,0.0
uoft9_241025_Au-0.375-Pd-0.625_pp0_rep1,uoft,9,241025,Au-0.375-Pd-0.625,Au-0.348-Pd-0.652,1,CO2R,200,3.6,84.9534411684697,0.0,0.019264995,0.0,84.97493047,15.0250695277144,0.0,0.348,0.0,0.0,0.0,0.0,0.0,0.0,0.0,0.0,0.0,0.652,0.0,0.0,0.0,0.0,0.0,0.0
uoft9_241025_Au-0.375-Pd-0.625_pp0_rep1,uoft,9,241025,Au-0.375-Pd-0.625,Au-0.348-Pd-0.652,1,CO2R,300,3.71,80.9223879972379,0.0,0.009907712,0.0,80.9336138179124,19.0663861820876,0.0,0.348,0.0,0.0,0.0,0.0,0.0,0.0,0.0,0.0,0.0,0.652,0.0,0.0,0.0,0.0,0.0,0.0
uoft9_241025_Au-0.375-Pd-0.625_pp0_rep2,uoft,9,241025,Au-0.375-Pd-0.625,Au-0.348-Pd-0.652,2,HER,50,2.66,0.0,0.0,0.0,0.0,0.0,0.0,0.0,0.348,0.0,0.0,0.0,0.0,0.0,0.0,0.0,0.0,0.0,0.652,0.0,0.0,0.0,0.0,0.0,0.0
uoft9_241025_Au-0.375-Pd-0.625_pp0_rep2,uoft,9,241025,Au-0.375-Pd-0.625,Au-0.348-Pd-0.652,2,CO2R,50,3.02,79.50951056,3.02062868369352,0.038529989,0.0,82.5746007209669,17.4253992790331,0.0,0.348,0.0,0.0,0.0,0.0,0.0,0.0,0.0,0.0,0.0,0.652,0.0,0.0,0.0,0.0,0.0,0.0
uoft9_241025_Au-0.375-Pd-0.625_pp0_rep2,uoft,9,241025,Au-0.375-Pd-0.625,Au-0.348-Pd-0.652,2,CO2R,100,3.34,81.8541923873695,1.67239685658153,0.050088986,0.002528871,83.5861271743139,16.4138728256861,0.0,0.348,0.0,0.0,0.0,0.0,0.0,0.0,0.0,0.0,0.0,0.652,0.0,0.0,0.0,0.0,0.0,0.0
uoft9_241025_Au-0.375-Pd-0.625_pp0_rep2,uoft,9,241025,Au-0.375-Pd-0.625,Au-0.348-Pd-0.652,2,CO2R,150,3.53,80.939546757622,1.32612966601179,0.054675889,0.003090843,82.3306927561587,17.6693072438413,0.0,0.348,0.0,0.0,0.0,0.0,0.0,0.0,0.0,0.0,0.0,0.652,0.0,0.0,0.0,0.0,0.0,0.0
uoft9_241025_Au-0.375-Pd-0.625_pp0_rep2,uoft,9,241025,Au-0.375-Pd-0.625,Au-0.348-Pd-0.652,2,CO2R,200,3.65,80.3293644981063,0.567288801571709,0.038254775,0.002107393,80.9419583767747,19.0580416232253,0.0,0.348,0.0,0.0,0.0,0.0,0.0,0.0,0.0,0.0,0.0,0.652,0.0,0.0,0.0,0.0,0.0,0.0
uoft9_241025_Au-0.375-Pd-0.625_pp0_rep2,uoft,9,241025,Au-0.375-Pd-0.625,Au-0.348-Pd-0.652,2,CO2R,300,3.67,78.4264161208646,0.0,0.014311139,0.000702464,78.4432421240576,21.5567578759424,0.0,0.348,0.0,0.0,0.0,0.0,0.0,0.0,0.0,0.0,0.0,0.652,0.0,0.0,0.0,0.0,0.0,0.0
uoft9_241025_Au-0.375-Pd-0.625_pp0_rep3,uoft,9,241025,Au-0.375-Pd-0.625,Au-0.348-Pd-0.652,3,HER,50,2.71,0.0,0.0,0.0,0.0,0.0,0.0,0.0,0.348,0.0,0.0,0.0,0.0,0.0,0.0,0.0,0.0,0.0,0.652,0.0,0.0,0.0,0.0,0.0,0.0
uoft9_241025_Au-0.375-Pd-0.625_pp0_rep3,uoft,9,241025,Au-0.375-Pd-0.625,Au-0.348-Pd-0.652,3,CO2R,50,3.06,72.1672351377932,4.78880157170923,0.052841128,0.0,77.0148093287895,22.9851906712105,0.0,0.348,0.0,0.0,0.0,0.0,0.0,0.0,0.0,0.0,0.0,0.652,0.0,0.0,0.0,0.0,0.0,0.0
uoft9_241025_Au-0.375-Pd-0.625_pp0_rep3,uoft,9,241025,Au-0.375-Pd-0.625,Au-0.348-Pd-0.652,3,CO2R,100,3.36,82.9113394295759,3.00589390962672,0.056694127,0.004214785,85.9850623247538,14.0149376752462,0.0,0.348,0.0,0.0,0.0,0.0,0.0,0.0,0.0,0.0,0.0,0.652,0.0,0.0,0.0,0.0,0.0,0.0
uoft9_241025_Au-0.375-Pd-0.625_pp0_rep3,uoft,9,241025,Au-0.375-Pd-0.625,Au-0.348-Pd-0.652,3,CO2R,150,3.58,82.6211052752726,2.25442043222004,0.074491312,0.004776757,84.9633614863811,15.036638513619,0.0,0.348,0.0,0.0,0.0,0.0,0.0,0.0,0.0,0.0,0.0,0.652,0.0,0.0,0.0,0.0,0.0,0.0
uoft9_241025_Au-0.375-Pd-0.625_pp0_rep3,uoft,9,241025,Au-0.375-Pd-0.625,Au-0.348-Pd-0.652,3,CO2R,200,3.65,80.7753876415075,0.784626719056975,0.041006917,0.002318132,81.6077880280788,18.3922119719212,0.0,0.348,0.0,0.0,0.0,0.0,0.0,0.0,0.0,0.0,0.0,0.652,0.0,0.0,0.0,0.0,0.0,0.0
uoft9_241025_Au-0.375-Pd-0.625_pp0_rep3,uoft,9,241025,Au-0.375-Pd-0.625,Au-0.348-Pd-0.652,3,CO2R,300,3.76,76.5644813660047,0.550098231827112,0.035777847,0.001826407,77.1554791248897,22.8445208751103,0.0,0.348,0.0,0.0,0.0,0.0,0.0,0.0,0.0,0.0,0.0,0.652,0.0,0.0,0.0,0.0,0.0,0.0
uoft9_241025_Au-0.625-Pd-0.375_pp0_rep1,uoft,9,241025,Au-0.625-Pd-0.375,Au-0.651-Pd-0.349,1,HER,50,2.51,0.0,0.0,0.0,0.0,0.0,0.0,0.0,0.651,0.0,0.0,0.0,0.0,0.0,0.0,0.0,0.0,0.0,0.349,0.0,0.0,0.0,0.0,0.0,0.0
uoft9_241025_Au-0.625-Pd-0.375_pp0_rep1,uoft,9,241025,Au-0.625-Pd-0.375,Au-0.651-Pd-0.349,1,CO2R,50,3.08,76.5577852643914,8.7671905697446,0.028622278,0.0,85.3595296030845,14.6404703969155,0.0,0.651,0.0,0.0,0.0,0.0,0.0,0.0,0.0,0.0,0.0,0.349,0.0,0.0,0.0,0.0,0.0,0.0
uoft9_241025_Au-0.625-Pd-0.375_pp0_rep1,uoft,9,241025,Au-0.625-Pd-0.375,Au-0.651-Pd-0.349,1,CO2R,100,3.46,81.9860218878822,4.76669941060904,0.040181274,0.004214785,86.8030488496597,13.1969511503404,0.0,0.651,0.0,0.0,0.0,0.0,0.0,0.0,0.0,0.0,0.0,0.349,0.0,0.0,0.0,0.0,0.0,0.0
uoft9_241025_Au-0.625-Pd-0.375_pp0_rep1,uoft,9,241025,Au-0.625-Pd-0.375,Au-0.651-Pd-0.349,1,CO2R,150,3.6,83.6468643411664,2.98133595284872,0.052841128,0.005057743,86.6926897104493,13.3073102895507,0.0,0.651,0.0,0.0,0.0,0.0,0.0,0.0,0.0,0.0,0.0,0.349,0.0,0.0,0.0,0.0,0.0,0.0
uoft9_241025_Au-0.625-Pd-0.375_pp0_rep1,uoft,9,241025,Au-0.625-Pd-0.375,Au-0.651-Pd-0.349,1,CO2R,200,3.75,83.8106049509301,1.8971021611002,0.06082234,0.005057743,85.7812487042104,14.2187512957896,0.0,0.651,0.0,0.0,0.0,0.0,0.0,0.0,0.0,0.0,0.0,0.349,0.0,0.0,0.0,0.0,0.0,0.0
uoft9_241025_Au-0.625-Pd-0.375_pp0_rep1,uoft,9,241025,Au-0.625-Pd-0.375,Au-0.651-Pd-0.349,1,CO2R,300,3.88,82.866768503212,0.466601178781925,0.025503183,0.001826407,83.3636650179787,16.6363349820213,0.0,0.651,0.0,0.0,0.0,0.0,0.0,0.0,0.0,0.0,0.0,0.349,0.0,0.0,0.0,0.0,0.0,0.0
uoft9_241025_Au-0.625-Pd-0.375_pp0_rep2,uoft,9,241025,Au-0.625-Pd-0.375,Au-0.651-Pd-0.349,2,HER,50,2.52,0.0,0.0,0.0,0.0,0.0,0.0,0.0,0.651,0.0,0.0,0.0,0.0,0.0,0.0,0.0,0.0,0.0,0.349,0.0,0.0,0.0,0.0,0.0,0.0
uoft9_241025_Au-0.625-Pd-0.375_pp0_rep2,uoft,9,241025,Au-0.625-Pd-0.375,Au-0.651-Pd-0.349,2,CO2R,50,3.0,73.7968988679403,7.98624754420432,0.039630846,0.0,81.8287087494289,18.1712912505711,0.0,0.651,0.0,0.0,0.0,0.0,0.0,0.0,0.0,0.0,0.0,0.349,0.0,0.0,0.0,0.0,0.0,0.0
uoft9_241025_Au-0.625-Pd-0.375_pp0_rep2,uoft,9,241025,Au-0.625-Pd-0.375,Au-0.651-Pd-0.349,2,CO2R,100,3.34,81.32938542,4.4056974459725,0.047887272,0.002528871,85.7914305042127,14.2085694957873,0.0,0.651,0.0,0.0,0.0,0.0,0.0,0.0,0.0,0.0,0.0,0.349,0.0,0.0,0.0,0.0,0.0,0.0
uoft9_241025_Au-0.625-Pd-0.375_pp0_rep2,uoft,9,241025,Au-0.625-Pd-0.375,Au-0.651-Pd-0.349,2,CO2R,150,3.59,81.2153424428216,2.54420432220039,0.074858265,0.004776757,83.8480790234814,16.1519209765186,0.0,0.651,0.0,0.0,0.0,0.0,0.0,0.0,0.0,0.0,0.0,0.349,0.0,0.0,0.0,0.0,0.0,0.0
uoft9_241025_Au-0.625-Pd-0.375_pp0_rep2,uoft,9,241025,Au-0.625-Pd-0.375,Au-0.651-Pd-0.349,2,CO2R,200,3.66,83.2635125238026,0.755157170923379,0.044859916,0.002528871,84.0714956823104,15.9285043176896,0.0,0.651,0.0,0.0,0.0,0.0,0.0,0.0,0.0,0.0,0.0,0.349,0.0,0.0,0.0,0.0,0.0,0.0
uoft9_241025_Au-0.625-Pd-0.375_pp0_rep2,uoft,9,241025,Au-0.625-Pd-0.375,Au-0.651-Pd-0.349,2,CO2R,300,3.79,78.872753144029,0.0,0.016512853,0.00098345,78.8920618465869,21.1079381534131,0.0,0.651,0.0,0.0,0.0,0.0,0.0,0.0,0.0,0.0,0.0,0.349,0.0,0.0,0.0,0.0,0.0,0.0
uoft9_241025_Au-0.75-Pd-0.25_pp0_rep1,uoft,9,241025,Au-0.75-Pd-0.25,Au-0.799-Pd-0.201,1,HER,50,2.59,0.0,0.0,0.0,0.0,0.0,0.0,0.0,0.799,0.0,0.0,0.0,0.0,0.0,0.0,0.0,0.0,0.0,0.201,0.0,0.0,0.0,0.0,0.0,0.0
uoft9_241025_Au-0.75-Pd-0.25_pp0_rep1,uoft,9,241025,Au-0.75-Pd-0.25,Au-0.799-Pd-0.201,1,CO2R,50,3.06,83.8021301973257,3.97838899803536,0.147514815698218,0.010958442,87.9735928190499,12.0264071809501,0.0,0.799,0.0,0.0,0.0,0.0,0.0,0.0,0.0,0.0,0.0,0.201,0.0,0.0,0.0,0.0,0.0,0.0
uoft9_241025_Au-0.75-Pd-0.25_pp0_rep1,uoft,9,241025,Au-0.75-Pd-0.25,Au-0.799-Pd-0.201,1,CO2R,100,3.34,101.873443679508,0.0,0.052841128,0.0,101.935676335372,0.0,0.0,0.799,0.0,0.0,0.0,0.0,0.0,0.0,0.0,0.0,0.0,0.201,0.0,0.0,0.0,0.0,0.0,0.0
uoft9_241025_Au-0.75-Pd-0.25_pp0_rep1,uoft,9,241025,Au-0.75-Pd-0.25,Au-0.799-Pd-0.201,1,CO2R,150,3.45,99.5752160539036,0.0,0.040731703,0.0019669,99.6245052,0.375494797507585,0.0,0.799,0.0,0.0,0.0,0.0,0.0,0.0,0.0,0.0,0.0,0.201,0.0,0.0,0.0,0.0,0.0,0.0
uoft9_241025_Au-0.75-Pd-0.25_pp0_rep1,uoft,9,241025,Au-0.75-Pd-0.25,Au-0.799-Pd-0.201,1,CO2R,200,3.58,97.7829626064576,0.526768172888016,0.033851348,0.001475175,98.3495059203482,1.65049407965178,0.0,0.799,0.0,0.0,0.0,0.0,0.0,0.0,0.0,0.0,0.0,0.201,0.0,0.0,0.0,0.0,0.0,0.0
uoft9_241025_Au-0.75-Pd-0.25_pp0_rep1,uoft,9,241025,Au-0.75-Pd-0.25,Au-0.799-Pd-0.201,1,CO2R,300,3.69,94.6640440268681,0.0,0.01045814,0.0,94.6769736214853,5.323026379,0.0,0.799,0.0,0.0,0.0,0.0,0.0,0.0,0.0,0.0,0.0,0.201,0.0,0.0,0.0,0.0,0.0,0.0
uoft9_241025_Au-0.75-Pd-0.25_pp0_rep2,uoft,9,241025,Au-0.75-Pd-0.25,Au-0.799-Pd-0.201,2,HER,50,2.53,0.0,0.0,0.0,0.0,0.0,0.0,0.0,0.799,0.0,0.0,0.0,0.0,0.0,0.0,0.0,0.0,0.0,0.201,0.0,0.0,0.0,0.0,0.0,0.0
uoft9_241025_Au-0.75-Pd-0.25_pp0_rep2,uoft,9,241025,Au-0.75-Pd-0.25,Au-0.799-Pd-0.201,2,CO2R,50,3.02,74.5250999183913,6.02652259332024,0.047336844,0.0,80.6078565924686,19.3921434075314,0.0,0.799,0.0,0.0,0.0,0.0,0.0,0.0,0.0,0.0,0.0,0.201,0.0,0.0,0.0,0.0,0.0,0.0
uoft9_241025_Au-0.75-Pd-0.25_pp0_rep2,uoft,9,241025,Au-0.75-Pd-0.25,Au-0.799-Pd-0.201,2,CO2R,100,3.29,77.18680031,3.56581532416503,0.052841128,0.00295035,80.8173043486119,19.1826956513881,0.0,0.799,0.0,0.0,0.0,0.0,0.0,0.0,0.0,0.0,0.0,0.201,0.0,0.0,0.0,0.0,0.0,0.0
uoft9_241025_Au-0.75-Pd-0.25_pp0_rep2,uoft,9,241025,Au-0.75-Pd-0.25,Au-0.799-Pd-0.201,2,CO2R,150,3.47,76.6858482077466,2.5049115913556,0.060914078,0.003371828,79.2652610516863,20.7347389483137,0.0,0.799,0.0,0.0,0.0,0.0,0.0,0.0,0.0,0.0,0.0,0.201,0.0,0.0,0.0,0.0,0.0,0.0
uoft9_241025_Au-0.75-Pd-0.25_pp0_rep2,uoft,9,241025,Au-0.75-Pd-0.25,Au-0.799-Pd-0.201,2,CO2R,200,3.59,79.13630752,1.01301571709234,0.049813772,0.00295035,80.2102431576093,19.7897568423907,0.0,0.799,0.0,0.0,0.0,0.0,0.0,0.0,0.0,0.0,0.0,0.201,0.0,0.0,0.0,0.0,0.0,0.0
uoft9_241025_Au-0.75-Pd-0.25_pp0_rep2,uoft,9,241025,Au-0.75-Pd-0.25,Au-0.799-Pd-0.201,2,CO2R,300,3.67,78.1587813095064,0.0,0.01853109,0.001123943,78.1810725606742,21.8189274393258,0.0,0.799,0.0,0.0,0.0,0.0,0.0,0.0,0.0,0.0,0.0,0.201,0.0,0.0,0.0,0.0,0.0,0.0
uoft9_241025_Au-0.75-Pd-0.25_pp0_rep3,uoft,9,241025,Au-0.75-Pd-0.25,Au-0.799-Pd-0.201,3,HER,50,2.68,0.0,0.0,0.0,0.0,0.0,0.0,0.0,0.799,0.0,0.0,0.0,0.0,0.0,0.0,0.0,0.0,0.0,0.201,0.0,0.0,0.0,0.0,0.0,0.0
uoft9_241025_Au-0.75-Pd-0.25_pp0_rep3,uoft,9,241025,Au-0.75-Pd-0.25,Au-0.799-Pd-0.201,3,CO2R,50,3.04,79.81962376,5.6434184675835,0.058345412,0.0,85.5292963,14.4707037024124,0.0,0.799,0.0,0.0,0.0,0.0,0.0,0.0,0.0,0.0,0.0,0.201,0.0,0.0,0.0,0.0,0.0,0.0
uoft9_241025_Au-0.75-Pd-0.25_pp0_rep3,uoft,9,241025,Au-0.75-Pd-0.25,Au-0.799-Pd-0.201,3,CO2R,100,3.34,84.6797380150244,3.07220039292731,0.055042842,0.00295035,87.8183345454313,12.1816654545687,0.0,0.799,0.0,0.0,0.0,0.0,0.0,0.0,0.0,0.0,0.0,0.201,0.0,0.0,0.0,0.0,0.0,0.0
uoft9_241025_Au-0.75-Pd-0.25_pp0_rep3,uoft,9,241025,Au-0.75-Pd-0.25,Au-0.799-Pd-0.201,3,CO2R,150,3.56,83.2764862206784,1.876227898,0.06274884,0.002809857,85.2288176883881,14.7711823116119,0.0,0.799,0.0,0.0,0.0,0.0,0.0,0.0,0.0,0.0,0.0,0.201,0.0,0.0,0.0,0.0,0.0,0.0
uoft9_241025_Au-0.75-Pd-0.25_pp0_rep3,uoft,9,241025,Au-0.75-Pd-0.25,Au-0.799-Pd-0.201,3,CO2R,200,3.62,85.61164703,0.585707269155206,0.031099206,0.001475175,86.2343772998176,13.7656227001824,0.0,0.799,0.0,0.0,0.0,0.0,0.0,0.0,0.0,0.0,0.0,0.201,0.0,0.0,0.0,0.0,0.0,0.0
uoft9_241025_Au-0.75-Pd-0.25_pp0_rep3,uoft,9,241025,Au-0.75-Pd-0.25,Au-0.799-Pd-0.201,3,CO2R,300,3.8,81.7853480926573,0.392927308447937,0.030273563,0.001404928,82.2140729836813,17.7859270163187,0.0,0.799,0.0,0.0,0.0,0.0,0.0,0.0,0.0,0.0,0.0,0.201,0.0,0.0,0.0,0.0,0.0,0.0
uoft9_241025_Cu-0.25-Hg-0.25-Pd-0.5_pp0_rep1,uoft,9,241025,Cu-0.25-Hg-0.25-Pd-0.5,Cu-0.32-Hg-0.21-Pd-0.47,1,HER,50,2.52,0.0,0.0,0.0,0.0,0.0,0.0,0.0,0.0,0.0,0.32,0.0,0.21,0.0,0.0,0.0,0.0,0.0,0.47,0.0,0.0,0.0,0.0,0.0,0.0
uoft9_241025_Cu-0.25-Hg-0.25-Pd-0.5_pp0_rep1,uoft,9,241025,Cu-0.25-Hg-0.25-Pd-0.5,Cu-0.32-Hg-0.21-Pd-0.47,1,CO2R,50,2.89,59.7514072276047,20.24557956778,0.006605141,0.0,80.0035919363861,19.9964080636139,0.0,0.0,0.0,0.32,0.0,0.21,0.0,0.0,0.0,0.0,0.0,0.47,0.0,0.0,0.0,0.0,0.0,0.0
uoft9_241025_Cu-0.25-Hg-0.25-Pd-0.5_pp0_rep1,uoft,9,241025,Cu-0.25-Hg-0.25-Pd-0.5,Cu-0.32-Hg-0.21-Pd-0.47,1,CO2R,100,3.22,48.5264391387139,23.1114931237721,0.009357283,0.004636264,71.6519258095855,28.3480741904145,0.0,0.0,0.0,0.32,0.0,0.21,0.0,0.0,0.0,0.0,0.0,0.47,0.0,0.0,0.0,0.0,0.0,0.0
uoft9_241025_Cu-0.25-Hg-0.25-Pd-0.5_pp0_rep1,uoft,9,241025,Cu-0.25-Hg-0.25-Pd-0.5,Cu-0.32-Hg-0.21-Pd-0.47,1,CO2R,150,3.45,41.7966477641298,22.5,0.023484946,0.02219787,64.3443077437996,35.6556922562004,0.0,0.0,0.0,0.32,0.0,0.21,0.0,0.0,0.0,0.0,0.0,0.47,0.0,0.0,0.0,0.0,0.0,0.0
uoft9_241025_Cu-0.25-Hg-0.25-Pd-0.5_pp0_rep1,uoft,9,241025,Cu-0.25-Hg-0.25-Pd-0.5,Cu-0.32-Hg-0.21-Pd-0.47,1,CO2R,200,3.66,66.31086652,9.31974459724951,0.10017797185476,0.04362303,75.7781192981388,24.2218807018612,0.0,0.0,0.0,0.32,0.0,0.21,0.0,0.0,0.0,0.0,0.0,0.47,0.0,0.0,0.0,0.0,0.0,0.0
uoft9_241025_Cu-0.25-Hg-0.25-Pd-0.5_pp0_rep1,uoft,9,241025,Cu-0.25-Hg-0.25-Pd-0.5,Cu-0.32-Hg-0.21-Pd-0.47,1,CO2R,300,3.8,76.9156081943544,2.82416502946955,0.063849696,0.022619349,79.8293727781305,20.1706272218695,0.0,0.0,0.0,0.32,0.0,0.21,0.0,0.0,0.0,0.0,0.0,0.47,0.0,0.0,0.0,0.0,0.0,0.0
uoft9_241025_Cu-0.667-Pd-0.333_pp0_rep1,uoft,9,241025,Cu-0.667-Pd-0.333,Cu-0.706-Pd-0.294,1,HER,50,2.36,0.0,0.0,0.0,0.0,0.0,0.0,0.0,0.0,0.0,0.706,0.0,0.0,0.0,0.0,0.0,0.0,0.0,0.294,0.0,0.0,0.0,0.0,0.0,0.0
uoft9_241025_Cu-0.667-Pd-0.333_pp0_rep1,uoft,9,241025,Cu-0.667-Pd-0.333,Cu-0.706-Pd-0.294,1,CO2R,50,2.89,49.2841448868987,15.7072691552063,0.009907712,0.0,65.0013217536071,34.9986782463929,0.0,0.0,0.0,0.706,0.0,0.0,0.0,0.0,0.0,0.0,0.0,0.294,0.0,0.0,0.0,0.0,0.0,0.0
uoft9_241025_Cu-0.667-Pd-0.333_pp0_rep1,uoft,9,241025,Cu-0.667-Pd-0.333,Cu-0.706-Pd-0.294,1,CO2R,100,3.25,48.9056058925694,24.0029469548134,0.275764637,1.23830397032791,74.4226214545197,25.5773785454803,0.0,0.0,0.0,0.706,0.0,0.0,0.0,0.0,0.0,0.0,0.0,0.294,0.0,0.0,0.0,0.0,0.0,0.0
uoft9_241025_Cu-0.667-Pd-0.333_pp0_rep1,uoft,9,241025,Cu-0.667-Pd-0.333,Cu-0.706-Pd-0.294,1,CO2R,150,3.47,53.140262403482,18.4430255402751,1.42010531530374,2.81912950630813,75.8350448025066,24.1649551974934,0.0,0.0,0.0,0.706,0.0,0.0,0.0,0.0,0.0,0.0,0.0,0.294,0.0,0.0,0.0,0.0,0.0,0.0
uoft9_241025_Cu-0.667-Pd-0.333_pp0_rep1,uoft,9,241025,Cu-0.667-Pd-0.333,Cu-0.706-Pd-0.294,1,CO2R,200,3.61,74.6892590345059,4.15152259332024,1.6545878208539,1.15527269661974,81.6585508,18.3414491996659,0.0,0.0,0.0,0.706,0.0,0.0,0.0,0.0,0.0,0.0,0.0,0.294,0.0,0.0,0.0,0.0,0.0,0.0
uoft9_241025_Cu-0.667-Pd-0.333_pp0_rep1,uoft,9,241025,Cu-0.667-Pd-0.333,Cu-0.706-Pd-0.294,1,CO2R,300,3.7,76.9633179183494,1.98428290766208,1.04434618277893,0.451684509258479,80.449068718385,19.550931281615,0.0,0.0,0.0,0.706,0.0,0.0,0.0,0.0,0.0,0.0,0.0,0.294,0.0,0.0,0.0,0.0,0.0,0.0
