Repository: Jehadabed/ocx24-dashboard

# OCx24 Dashboard

An interactive web dashboard for exploring and analyzing  data from OCx24 experiments, featuring HER (Hydrogen Evolution Reaction) and CO2RR (CO2 Reduction Reaction) performance data, as well as XRD (X-ray Diffraction) data.

This project is part of the OCx24 research: https://ai.meta.com/blog/open-catalyst-simulations-experiments/.

## Features

- **Interactive Data Filtering**: Filter data by source, batch, reaction type, element count, and voltage/current density ranges
- **Data Aggregation**: Average data across multiple replicates with statistical analysis
- **Interactive Plots**: Dedicated plotting interfaces for HER and CO2RR performance visualization

File: Data/ExpDataDump_241125.csv (part 9 of 25)
sample id,source,batch number,batch date,composition,rep,reaction,current density,voltage,fe_h2,fe_co,fe_ch4,fe_c2h4,fe_gas_total,fe_liquid
uoft8_241025_Ag-0.5-Cd-0.5_pp0,uoft,8,241025,Ag-0.5-Cd-0.5,std,CO2R,150,0.05,2.4847748144957507,5.879749963527558,0.006464334,0.000280986,8.125009247284284,8.125009247284279
uoft8_241025_Ag-0.5-Cd-0.5_pp0,uoft,8,241025,Ag-0.5-Cd-0.5,avg,CO2R,100,3.25,16.52493251585093,49.70776031434184,0.039080418,0.001545421,66.27957968769138,33.72042031230862
uoft8_241025_Ag-0.5-Cd-0.5_pp0_rep1,uoft,8,241025,Ag-0.5-Cd-0.5,1,CO2R,300,3.83,71.2588671,5.586935166994106,0.047887272,0.002388378,76.9025037,23.0974963
vsp5_241011_Ag-0.778-Pd-0.222_pp0,vsp,5,241011,Ag-0.778-Pd-0.222,avg,HER,50,2.44,,,,,,
uoft8_241025_Ag-0.5-Cd-0.5_pp0_rep1,uoft,8,241025,Ag-0.5-Cd-0.5,1,CO2R,200,3.59,16.303856536022934,44.911591355599214,0.031649634,0.001685914,61.25323205823104,38.74676794176896
uoft8_241025_Ag-0.5-Cd-0.5_pp0_rep1,uoft,8,241025,Ag-0.5-Cd-0.5,1,CO2R,150,3.44,16.59796187407144,48.988212180746565,0.031557896,0.001685914,65.62403124700398,34.375968752996016
uoft8_241025_Ag-0.5-Cd-0.5_pp0_rep1,uoft,8,241025,Ag-0.5-Cd-0.5,1,CO2R,50,3.01,19.30486095126494,51.01178781925344,0.038529989,0,70.36209883284835,29.637901167151654
uoft8_241025_Ag-0.5-Cd-0.5_pp0_rep1,uoft,8,241025,Ag-0.5-Cd-0.5,1,CO2R,100,3.32,17.188055828747203,51.60117878192534,0.033576133,0,68.82824794443252,31.17175205556748
uoft8_241025_Ag-0.5-Cd-0.5_pp0_rep2,uoft,8,241025,Ag-0.5-Cd-0.5,2,CO2R,150,3.4,12.30576073991923,43.25147347740669,0.028255325,0.0019669,55.59206982470901,44.407930175290986
uoft8_241025_Ag-0.5-Cd-0.5_pp0_rep2,uoft,8,241025,Ag-0.5-Cd-0.5,2,CO2R,200,3.58,51.80397162526941,14.149066797642435,0.099627543,0.006954396,66.07667339978889,33.92332660021111
vsp5_241011_Ag-0.778-Pd-0.222_pp0_rep1,vsp,5,241011,Ag-0.778-Pd-0.222,1,HER,50,2.44,,,,,,
uoft8_241025_Ag-0.5-Cd-0.5_pp0_rep2,uoft,8,241025,Ag-0.5-Cd-0.5,2,CO2R,300,3.78,43.00089978865429,12.62033398821218,0.054125461,0.00295035,55.68687729729802,44.31312270270198
uoft8_241025_Ag-0.5-Cd-0.5_pp0_rep2,uoft,8,241025,Ag-0.5-Cd-0.5,2,CO2R,50,2.98,15.135282177907053,40.18172888015717,0.039630846,0,55.36356197722776,44.63643802277224
uoft8_241025_Ag-0.5-Cd-0.5_pp0_rep2,uoft,8,241025,Ag-0.5-Cd-0.5,2,CO2R,100,3.22,14.30663960325598,42.22986247544204,0.032475277,0.002107393,56.57652194835813,43.42347805164187
vsp5_241011_Pd-1.0_pp0,vsp,5,241011,Pd-1.0,avg,HER,50,2.44,,,,,,
uoft8_241025_Ag-0.5-Cd-0.5_pp0_rep3,uoft,8,241025,Ag-0.5-Cd-0.5,3,CO2R,50,2.93,21.13415221,53.78192534,0.067152267,0,74.99311564021183,25.00688435978817
uoft8_241025_Ag-0.5-Cd-0.5_pp0_rep3,uoft,8,241025,Ag-0.5-Cd-0.5,3,CO2R,100,3.22,18.080102115549604,55.29223968565815,0.051189843,0.002528871,73.43396917,26.566030829716496
uoft8_241025_Ag-0.5-Cd-0.5_pp0_rep3,uoft,8,241025,Ag-0.5-Cd-0.5,3,CO2R,300,3.76,54.124170834292414,15.13261296660118,0.063482744,0.003793307,69.33361614338324,30.66638385661676
uoft8_241025_Ag-0.5-Cd-0.5_pp0_rep3,uoft,8,241025,Ag-0.5-Cd-0.5,3,CO2R,150,3.34,16.620979723367302,55.00982318,0.040731703,0.002247886,71.67905493119274,28.320945068807266
uoft8_241025_Ag-0.5-Cd-0.5_pp0_rep3,uoft,8,241025,Ag-0.5-Cd-0.5,3,CO2R,200,3.49,14.950720877189312,52.03585461689588,0.034401776,0.001896653,67.02707539658155,32.97292460341845
uoft8_241025_Ag-0.6-Cd-0.4_pp0,uoft,8,241025,Ag-0.6-Cd-0.4,std,CO2R,200,0.08,8.981039541473057,6.563482193076218,0.008439404,0.001672691,4.237663167525471,4.237663167525471
uoft8_241025_Ag-0.6-Cd-0.4_pp0,uoft,8,241025,Ag-0.6-Cd-0.4,avg,CO2R,100,3.27,29.039109418485424,41.57170923379175,0.062565363,0.004214785,70.69012083825682,29.309879161743186
uoft8_241025_Ag-0.6-Cd-0.4_pp0,uoft,8,241025,Ag-0.6-Cd-0.4,std,CO2R,50,0.03,18.613075288762445,18.749514141790083,0.036333835,0.00432572,3.253573983077353,3.253573983077355
uoft8_241025_Ag-0.6-Cd-0.4_pp0,uoft,8,241025,Ag-0.6-Cd-0.4,avg,CO2R,50,2.98,34.33593504781435,39.80844793713164,0.089536356,0.004776757,74.25616104414019,25.743838955859815
uoft8_241025_Ag-0.6-Cd-0.4_pp0,uoft,8,241025,Ag-0.6-Cd-0.4,avg,CO2R,150,3.41,26.16027398215768,40.769482645710546,0.050884049,0.00346549,66.99410182856148,33.005898171438524
uoft8_241025_Ag-0.6-Cd-0.4_pp0,uoft,8,241025,Ag-0.6-Cd-0.4,std,CO2R,150,0.05,14.902458971569418,17.125743847559377,0.020200159072554232,0.001828207,4.37902328,4.3790232797606725
uoft8_241025_Ag-0.6-Cd-0.4_pp0,uoft,8,241025,Ag-0.6-Cd-0.4,std,CO2R,100,0.06,15.242877683594838,17.80005583929916,0.022676938231628176,0.002107393,4.017167394343669,4.017167394343671
vsp5_241011_Pd-1.0_pp0_rep1,vsp,5,241011,Pd-1.0,1,HER,50,2.44,,,,,,
uoft8_241025_Ag-0.6-Cd-0.4_pp0,uoft,8,241025,Ag-0.6-Cd-0.4,avg,CO2R,200,3.58,52.88800770051686,19.333251473477407,0.064491863,0.004004046,72.30161806557307,27.698381934426923
uoft8_241025_Ag-0.6-Cd-0.4_pp0,uoft,8,241025,Ag-0.6-Cd-0.4,avg,CO2R,300,3.74,68.68358827345206,7.001473477406679,0.043667321064895494,0.002341547,75.73832021985369,24.261679780146313
uoft8_241025_Ag-0.6-Cd-0.4_pp0,uoft,8,241025,Ag-0.6-Cd-0.4,std,CO2R,300,0.06,7.434001900928731,4.546989756107852,0.005414878,0.000324454,3.4653833946199306,3.4653833946199315
uoft4_240405_Ag-0.2-Pd-0.8_pp0,uoft,4,240405,Ag-0.2-Pd-0.8,avg,HER,50,2.45,,,,,,
uoft8_241025_Ag-0.6-Cd-0.4_pp0_rep1,uoft,8,241025,Ag-0.6-Cd-0.4,1,CO2R,300,3.8,76.06771432756493,3.600196463654224,0.047153368,0.0019669,79.72246825914459,20.27753174085541
uoft8_241025_Ag-0.6-Cd-0.4_pp0_rep1,uoft,8,241025,Ag-0.6-Cd-0.4,1,CO2R,100,3.3,26.23155956391638,40.96267190569745,0.059996697,0.004214785,67.26882306224334,32.73117693775666
uoft4_240405_Ag-0.2-Pd-0.8_pp0_rep3,uoft,4,240405,Ag-0.2-Pd-0.8,3,HER,50,2.45,,,,,,
uoft8_241025_Ag-0.6-Cd-0.4_pp0_rep1,uoft,8,241025,Ag-0.6-Cd-0.4,1,CO2R,150,3.46,23.437192659398605,39.214145383104125,0.04990551,0.003371828,62.712524035699474,37.287475964300526
uoft8_241025_Ag-0.6-Cd-0.4_pp0_rep1,uoft,8,241025,Ag-0.6-Cd-0.4,1,CO2R,50,3.01,31.78848689028856,38.60510805500982,0.09027026,0.0059007,70.50558321537412,29.494416784625884
uoft8_241025_Ag-0.6-Cd-0.4_pp0_rep1,uoft,8,241025,Ag-0.6-Cd-0.4,1,CO2R,200,3.66,62.83810081817992,11.86886051,0.065500982,0.003371828,74.78571995774963,25.214280042250365
uoft8_241025_Ag-0.6-Cd-0.4_pp0_rep2,uoft,8,241025,Ag-0.6-Cd-0.4,2,CO2R,100,3.2,45.49059406976501,24.08398821218075,0.086417261,0.006322178,69.68808194104722,30.311918058952784
uoft8_241025_Ag-0.6-Cd-0.4_pp0_rep2,uoft,8,241025,Ag-0.6-Cd-0.4,2,CO2R,150,3.36,42.23649793885623,24.474459724950886,0.071555694,0.005338728,66.80531703278201,33.194682967217986
uoft8_241025_Ag-0.6-Cd-0.4_pp0_rep2,uoft,8,241025,Ag-0.6-Cd-0.4,2,CO2R,200,3.51,45.38199167172362,21.929027504911595,0.072381337,0.0059007,67.40857855974298,32.59142144025702
uoft4_240405_Cu-0.25-Pd-0.75_pp0_rep2,uoft,4,240405,Cu-0.25-Pd-0.75,2,HER,50,2.45,,,,,,
uoft8_241025_Ag-0.6-Cd-0.4_pp0_rep2,uoft,8,241025,Ag-0.6-Cd-0.4,2,CO2R,300,3.69,68.78235577224885,5.2382121807465625,0.037429132,0.002528871,74.06843461165155,25.93156538834845
uoft8_241025_Ag-0.6-Cd-0.4_pp0_rep2,uoft,8,241025,Ag-0.6-Cd-0.4,2,CO2R,50,2.96,54.09152733892737,21.68958742632613,0.1254976790268425,0.008429571,75.94272230783542,24.05727769216457
uoft8_241025_Au-0.333-Pd-0.667_pp0_rep3,uoft,8,241025,Au-0.333-Pd-0.667,3,HER,50,2.45,,,,,,
uoft8_241025_Ag-0.6-Cd-0.4_pp0_rep3,uoft,8,241025,Ag-0.6-Cd-0.4,3,CO2R,50,2.99,17.127790914227123,59.13064833005895,0.052841128,0,76.32017760921102,23.679822390788985
uoft8_241025_Ag-0.6-Cd-0.4_pp0_rep3,uoft,8,241025,Ag-0.6-Cd-0.4,3,CO2R,300,3.73,61.20069472054239,12.166011787819253,0.046419463,0.002528871,73.42405778876491,26.575942211235088
uoft8_241025_Ag-0.6-Cd-0.4_pp0_rep3,uoft,8,241025,Ag-0.6-Cd-0.4,3,CO2R,150,3.41,12.807131348218208,58.619842829076624,0.031190944,0.001685914,71.46446441720295,28.535535582797053
uoft8_241025_Ag-0.6-Cd-0.4_pp0_rep3,uoft,8,241025,Ag-0.6-Cd-0.4,3,CO2R,100,3.3,15.395174621774885,59.66846758349705,0.041282131,0.002107393,75.11345751147988,24.88654248852012
uoft8_241025_Ag-0.6-Cd-0.4_pp0_rep3,uoft,8,241025,Ag-0.6-Cd-0.4,3,CO2R,200,3.55,50.44393061164703,24.20186640471513,0.05559327,0.002739611,74.71055567922662,25.289444320773384
uoft9_241025_Hg-0.333-Pd-0.667_pp0,uoft,9,241025,Hg-0.333-Pd-0.667,avg,HER,50,2.45,,,,,,
uoft8_241025_Ag-0.75-Cd-0.25_pp0,uoft,8,241025,Ag-0.75-Cd-0.25,avg,CO2R,150,3.51,31.822943913173884,39.39587426,0.059201634160810666,0.003652814,71.29111907373657,28.708880926263436
uoft8_241025_Ag-0.75-Cd-0.25_pp0,uoft,8,241025,Ag-0.75-Cd-0.25,std,CO2R,100,0.04,4.775754727939541,2.207599138330668,0.011920302273842392,0.000643819,2.6938586078271842,2.6938586078271816
uoft9_241025_Hg-0.333-Pd-0.667_pp0_rep1,uoft,9,241025,Hg-0.333-Pd-0.667,1,HER,50,2.45,,,,,,
uoft8_241025_Ag-0.75-Cd-0.25_pp0,uoft,8,241025,Ag-0.75-Cd-0.25,avg,CO2R,100,3.31,25.532235451672978,47.06286836935167,0.063299268,0.004074293,72.67302225,27.326977745047504
uoft8_241025_Ag-0.75-Cd-0.25_pp0,uoft,8,241025,Ag-0.75-Cd-0.25,std,CO2R,150,0.06,15.35821521401127,12.508182985492871,0.021195531,0.001564462,3.020223755,3.0202237546579425
uoft8_241025_Ag-0.75-Cd-0.25_pp0,uoft,8,241025,Ag-0.75-Cd-0.25,avg,CO2R,300,3.79,63.71396485941674,10.798952193844137,0.054064302,0.00295035,74.57773051796221,25.422269482037787
uoft8_241025_Ag-0.75-Cd-0.25_pp0,uoft,8,241025,Ag-0.75-Cd-0.25,std,CO2R,50,0.04,5.284287786081607,4.799700458,0.012175961,0.000842957,1.5350667673595868,1.5350667673595817
uoft8_241025_Ag-0.75-Cd-0.25_pp0,uoft,8,241025,Ag-0.75-Cd-0.25,avg,CO2R,50,3.04,31.70520412647262,44.37131631,0.089903308,0.005057743,76.18663973907412,23.81336026092588
uoft8_241025_Ag-0.75-Cd-0.25_pp0,uoft,8,241025,Ag-0.75-Cd-0.25,std,CO2R,200,0.04,25.35609191892644,17.969708795653798,0.002252725,0.00032191,7.474640976767397,7.474640976767397
uoft8_241025_Ag-0.75-Cd-0.25_pp0,uoft,8,241025,Ag-0.75-Cd-0.25,avg,CO2R,200,3.62,43.34438888,27.964145383104125,0.046511201,0.002669364,71.36356393400546,28.636436065994545
uoft8_241025_Ag-0.75-Cd-0.25_pp0,uoft,8,241025,Ag-0.75-Cd-0.25,std,CO2R,300,0.06,11.696045405199754,6.582818987181726,0.017337605230418125,0.001060698,5.096299006295149,5.096299006295148
uoft8_241025_Ag-0.75-Cd-0.25_pp0_rep1,uoft,8,241025,Ag-0.75-Cd-0.25,1,CO2R,100,3.33,24.011174119567265,48.33742632612967,0.050639414,0.003371828,72.41101463438903,27.588985365610966
uoft8_241025_Ag-0.75-Cd-0.25_pp0_rep1,uoft,8,241025,Ag-0.75-Cd-0.25,1,CO2R,150,3.51,20.99520810228295,47.44106090373281,0.039263894,0.002247886,68.48371227660476,31.51628772339524
vsp5_241011_Ag-0.25-Pd-0.75_pp0,vsp,5,241011,Ag-0.25-Pd-0.75,avg,HER,50,2.45,,,,,,
uoft8_241025_Ag-0.75-Cd-0.25_pp0_rep1,uoft,8,241025,Ag-0.75-Cd-0.25,1,CO2R,200,3.66,37.179057942204274,31.226669941060905,0.048988129,0.00295035,68.46359785346195,31.53640214653805
uoft8_241025_Ag-0.75-Cd-0.25_pp0_rep1,uoft,8,241025,Ag-0.75-Cd-0.25,1,CO2R,300,3.85,66.95243675322773,8.813850688,0.057611508,0.003090843,75.83506320983096,24.16493679016904
uoft8_241025_Ag-0.75-Cd-0.25_pp0_rep1,uoft,8,241025,Ag-0.75-Cd-0.25,1,CO2R,50,3.08,30.37100588001423,43.99803536345776,0.077059978,0.004214785,74.46415615359935,25.535843846400653
uoft8_241025_Ag-0.75-Cd-0.25_pp0_rep2,uoft,8,241025,Ag-0.75-Cd-0.25,2,CO2R,150,3.44,25.07355249115905,45.76129666011788,0.056877603,0.003371828,70.90300723775295,29.09699276224705
uoft8_241025_Ag-0.75-Cd-0.25_pp0_rep2,uoft,8,241025,Ag-0.75-Cd-0.25,2,CO2R,300,3.78,50.73991922827429,18.14587426326129,0.069353981,0.0039338,68.97044996343189,31.02955003656811
uoft8_241025_Ag-0.75-Cd-0.25_pp0_rep2,uoft,8,241025,Ag-0.75-Cd-0.25,2,CO2R,200,3.58,21.63949863,44.07907662082515,0.045960773,0.002739611,65.77345427031776,34.22654572968224
uoft8_241025_Ag-0.75-Cd-0.25_pp0_rep2,uoft,8,241025,Ag-0.75-Cd-0.25,2,CO2R,100,3.26,30.88325765343489,44.51375245579568,0.074307836,0.004636264,75.48831148,24.51168851699821
vsp5_241011_Ag-0.25-Pd-0.75_pp0_rep1,vsp,5,241011,Ag-0.25-Pd-0.75,1,HER,50,2.45,,,,,,
uoft8_241025_Ag-0.75-Cd-0.25_pp0_rep2,uoft,8,241025,Ag-0.75-Cd-0.25,2,CO2R,50,3.02,37.528719998325975,39.76915520628684,0.091371117,0.005057743,77.41012137442863,22.589878625571373
uoft8_241025_Ag-0.75-Cd-0.25_pp0_rep3,uoft,8,241025,Ag-0.75-Cd-0.25,3,CO2R,50,3.03,27.21588650107765,49.34675834970531,0.101278829,0.0059007,76.68564168919438,23.314358310805616
uoft8_241025_Ag-0.75-Cd-0.25_pp0_rep3,uoft,8,241025,Ag-0.75-Cd-0.25,3,CO2R,300,3.73,73.44953859674821,5.437131631,0.035227419,0.001826407,78.92767838062379,21.07232161937621
uoft8_241025_Ag-0.75-Cd-0.25_pp0_rep3,uoft,8,241025,Ag-0.75-Cd-0.25,3,CO2R,200,3.6,71.21461005670761,8.586689587426326,0.044584702,0.002318132,79.85363967823666,20.14636032176334
uoft8_241025_Ag-0.75-Cd-0.25_pp0_rep3,uoft,8,241025,Ag-0.75-Cd-0.25,3,CO2R,150,3.57,49.40007114607964,24.98526523,0.081463406,0.005338728,74.48663770685198,25.51336229314802
uoft8_241025_Ag-0.75-Cd-0.25_pp0_rep3,uoft,8,241025,Ag-0.75-Cd-0.25,3,CO2R,100,3.34,21.70227458201678,48.33742632612967,0.064950553,0.004214785,70.11974064746666,29.880259352533344
vsp5_241011_Ag-0.25-Pd-0.75_pp0_rep3,vsp,5,241011,Ag-0.25-Pd-0.75,3,HER,50,2.45,,,,,,
uoft8_241025_Au-0.25-Cd-0.5-Pd-0.25_pp0,uoft,8,241025,Au-0.25-Cd-0.5-Pd-0.25,std,CO2R,50,0.04,1.1708790553090305,0.6892347090487108,0.005649159,0.094902893,0.6635814777696831,0.6635814777696813
vsp5_241011_Ag-0.583-Pd-0.417_pp0,vsp,5,241011,Ag-0.583-Pd-0.417,avg,HER,50,2.45,,,,,,
uoft8_241025_Au-0.25-Cd-0.5-Pd-0.25_pp0,uoft,8,241025,Au-0.25-Cd-0.5-Pd-0.25,std,CO2R,200,0.05,6.018745613,4.044964424516834,0.00222453,0.000730022,2.448600059017018,2.4486000590170143
uoft8_241025_Au-0.25-Cd-0.5-Pd-0.25_pp0,uoft,8,241025,Au-0.25-Cd-0.5-Pd-0.25,avg,CO2R,200,3.63,46.396032559794094,27.247053045186643,0.03944737,0.002739611,73.69054502209367,26.309454977906316
vsp5_241011_Ag-0.583-Pd-0.417_pp0_rep1,vsp,5,241011,Ag-0.583-Pd-0.417,1,HER,50,2.45,,,,,,
uoft8_241025_Au-0.25-Cd-0.5-Pd-0.25_pp0,uoft,8,241025,Au-0.25-Cd-0.5-Pd-0.25,avg,CO2R,50,2.95,61.36600472912176,24.680746561886053,0.026787516283507267,0.054792211,86.13162629129874,13.868373708701247
uoft8_241025_Au-0.25-Cd-0.5-Pd-0.25_pp0,uoft,8,241025,Au-0.25-Cd-0.5-Pd-0.25,std,CO2R,100,0.08,5.166417079734659,2.8900103622668865,0.00476685,0.025064097499170303,2.428197183369576,2.428197183369572
uoft8_241025_Au-0.25-Cd-0.5-Pd-0.25_pp0,uoft,8,241025,Au-0.25-Cd-0.5-Pd-0.25,std,CO2R,150,0.05,7.3452174821820915,3.7820220860401492,0.003923702,0.008680291,3.8347556416163573,3.8347556416163604
uoft8_241025_Au-0.25-Cd-0.5-Pd-0.25_pp0,uoft,8,241025,Au-0.25-Cd-0.5-Pd-0.25,avg,CO2R,150,3.45,46.23365209567055,31.108382449246893,0.037306815,0.007118304,77.39118288871221,22.608817111287788
uoft8_241025_Au-0.25-Cd-0.5-Pd-0.25_pp0,uoft,8,241025,Au-0.25-Cd-0.5-Pd-0.25,std,CO2R,300,0.04,2.4479375589160575,0.250358704,0.00264825,0.000214606,2.2217209176585704,2.221720917658579
uoft8_241025_Au-0.25-Cd-0.5-Pd-0.25_pp0,uoft,8,241025,Au-0.25-Cd-0.5-Pd-0.25,avg,CO2R,300,3.8,71.46135442605342,6.657662082514736,0.042077195,0.002622533,78.16964772755118,21.830352272448835
uoft8_241025_Au-0.25-Cd-0.5-Pd-0.25_pp0,uoft,8,241025,Au-0.25-Cd-0.5-Pd-0.25,avg,CO2R,100,3.27,51.42982694762393,31.006876227897845,0.035777847,0.016578156,82.49400208818109,17.505997911818913
uoft4_240405_Ag-0.556-Pd-0.444_pp0_rep2,uoft,4,240405,Ag-0.556-Pd-0.444,2,HER,50,2.46,,,,,,
uoft8_241025_Au-0.25-Cd-0.5-Pd-0.25_pp0_rep1,uoft,8,241025,Au-0.25-Cd-0.5-Pd-0.25,1,CO2R,50,2.95,62.42817384753813,24.26817288801572,0.022017137,0.1643766332293686,86.88274050545459,13.117259494545408
uoft8_241025_Au-0.25-Cd-0.5-Pd-0.25_pp0_rep1,uoft,8,241025,Au-0.25-Cd-0.5-Pd-0.25,1,CO2R,100,3.24,55.06455460461613,28.46021611001965,0.030273563,0.045519683,83.60451828812424,16.39548171187576
uoft8_241025_Au-0.25-Cd-0.5-Pd-0.25_pp0_rep1,uoft,8,241025,Au-0.25-Cd-0.5-Pd-0.25,1,CO2R,150,3.44,51.634895059532525,27.534381139489195,0.033025705,0.017140128,79.22372588640657,20.77627411359343
uoft8_241025_Au-0.25-Cd-0.5-Pd-0.25_pp0_rep1,uoft,8,241025,Au-0.25-Cd-0.5-Pd-0.25,1,CO2R,200,3.62,52.01395718680031,22.835216110019648,0.036878704,0.003582568,74.89482462325812,25.105175376741883
uoft8_241025_Au-0.25-Cd-0.5-Pd-0.25_pp0_rep1,uoft,8,241025,Au-0.25-Cd-0.5-Pd-0.25,1,CO2R,300,3.79,72.73096319236645,6.429273084479372,0.040548227,0.002809857,79.20919632450989,20.79080367549011
uoft8_241025_Au-0.25-Cd-0.5-Pd-0.25_pp0_rep2,uoft,8,241025,Au-0.25-Cd-0.5-Pd-0.25,2,CO2R,300,3.77,73.01366423235473,6.618369351669942,0.040548227,0.002669364,79.68101790248637,20.318982097513626
uoft8_241025_Au-0.25-Cd-0.5-Pd-0.25_pp0_rep2,uoft,8,241025,Au-0.25-Cd-0.5-Pd-0.25,2,CO2R,150,3.41,49.19625855322355,30.72200392927309,0.040731703,0.002247886,79.96585545302469,20.03414454697532
uoft8_241025_Au-0.25-Cd-0.5-Pd-0.25_pp0_rep2,uoft,8,241025,Au-0.25-Cd-0.5-Pd-0.25,2,CO2R,100,3.21,53.70922178744063,30.412573673870337,0.038529989,0.002107393,84.16836433449535,15.831635665504647
uoft8_241025_Au-0.25-Cd-0.5-Pd-0.25_pp0_rep2,uoft,8,241025,Au-0.25-Cd-0.5-Pd-0.25,2,CO2R,200,3.57,47.130301952332125,28.125,0.040731703,0.002318132,75.30378898751738,24.69621101248262
uoft8_241025_Au-0.25-Cd-0.5-Pd-0.25_pp0_rep2,uoft,8,241025,Au-0.25-Cd-0.5-Pd-0.25,2,CO2R,50,2.91,61.55935466320701,24.29764243614932,0.025319707,0,85.88725971592487,14.11274028407513
uoft9_241025_Cu-0.667-Pd-0.333_pp0,uoft,9,241025,Cu-0.667-Pd-0.333,avg,HER,50,2.46,,,,,,
vsp28_240927_Au-0.4-Cu-0.2-Pd-0.4_pp0,vsp,28,240927,Au-0.4-Cu-0.2-Pd-0.4,avg,HER,50,2.46,,,,,,
uoft8_241025_Au-0.25-Cd-0.5-Pd-0.25_pp0_rep3,uoft,8,241025,Au-0.25-Cd-0.5-Pd-0.25,3,CO2R,50,3,60.110485676620144,25.476424361493127,0.033025705,0,85.62487865,14.37512135
uoft8_241025_Au-0.25-Cd-0.5-Pd-0.25_pp0_rep3,uoft,8,241025,Au-0.25-Cd-0.5-Pd-0.25,3,CO2R,300,3.84,68.63943585343908,6.925343811394892,0.04513513,0.002388378,75.61872895565725,24.38127104434276
uoft8_241025_Au-0.25-Cd-0.5-Pd-0.25_pp0_rep3,uoft,8,241025,Au-0.25-Cd-0.5-Pd-0.25,3,CO2R,150,3.51,37.86980267425558,35.06876227897839,0.038163037,0.0019669,72.98396733,27.016032673294603
uoft8_241025_Au-0.25-Cd-0.5-Pd-0.25_pp0_rep3,uoft,8,241025,Au-0.25-Cd-0.5-Pd-0.25,3,CO2R,200,3.68,40.04383854024985,30.78094302554028,0.040731703,0.002318132,70.87302145550555,29.12697854449445
uoft8_241025_Au-0.25-Cd-0.5-Pd-0.25_pp0_rep3,uoft,8,241025,Au-0.25-Cd-0.5-Pd-0.25,3,CO2R,100,3.37,45.51570445081504,34.14783889980354,0.038529989,0.002107393,79.70912364192367,20.29087635807633
uoft8_241025_Au-0.333-Pd-0.667_pp0,uoft,8,241025,Au-0.333-Pd-0.667,avg,CO2R,300,3.76,77.51693206944417,2.3403732809430253,0.03327034,0.002435209,79.89745951808415,20.10254048191585
uoft8_241025_Au-0.333-Pd-0.667_pp0,uoft,8,241025,Au-0.333-Pd-0.667,std,CO2R,300,0.09,2.889878456782493,1.2684345145495854,0.017448892712282903,0.001640421,4.14506597,4.145065969605594
uoft8_241025_Au-0.333-Pd-0.667_pp0,uoft,8,241025,Au-0.333-Pd-0.667,std,CO2R,150,0.02,4.249159454429529,1.3500087595658565,0.011216581323344377,0.000743418,3.0905921667518017,3.0905921667517977
uoft8_241025_Au-0.333-Pd-0.667_pp0,uoft,8,241025,Au-0.333-Pd-0.667,std,CO2R,200,0.07,4.106101165314822,0.7644706949469993,0.007430784,0.000842957,4.298534696083957,4.298534696083951
uoft8_241025_Au-0.333-Pd-0.667_pp0,uoft,8,241025,Au-0.333-Pd-0.667,avg,CO2R,200,3.65,78.84115591,3.5621316306483304,0.043208630717575136,0.00295035,82.45504848971676,17.544951510283237
uoft8_241025_Au-0.333-Pd-0.667_pp0,uoft,8,241025,Au-0.333-Pd-0.667,avg,CO2R,150,3.53,77.27454714125288,7.220039292730846,0.045991352,0.002809857,84.54953882,15.45046118074219
uoft8_241025_Au-0.333-Pd-0.667_pp0,uoft,8,241025,Au-0.333-Pd-0.667,avg,CO2R,100,3.32,73.49787608026952,10.83497053045187,0.033943085701704435,0.001404928,84.37313753,15.626862465691294
vsp28_240927_Au-0.4-Cu-0.2-Pd-0.4_pp0_rep1,vsp,28,240927,Au-0.4-Cu-0.2-Pd-0.4,1,HER,50,2.46,,,,,,
uoft8_241025_Au-0.333-Pd-0.667_pp0,uoft,8,241025,Au-0.333-Pd-0.667,avg,CO2R,50,2.96,70.54594153466279,14.12082514734774,0.023851898060657167,0,84.69490243488146,15.305097565118539
uoft8_241025_Au-0.333-Pd-0.667_pp0,uoft,8,241025,Au-0.333-Pd-0.667,std,CO2R,50,0,5.8393844700065705,1.9216503103624387,0.015813046200330402,0,3.9427654936679772,3.942765493667978
uoft8_241025_Au-0.333-Pd-0.667_pp0,uoft,8,241025,Au-0.333-Pd-0.667,std,CO2R,100,0.04,4.970369145098437,1.221083745200671,0.014155038,0.001287638,3.859454548,3.8594545483797544
vsp5_241011_Ag-0.167-Pd-0.833_pp0,vsp,5,241011,Ag-0.167-Pd-0.833,avg,HER,50,2.46,,,,,,
vsp5_241011_Ag-0.167-Pd-0.833_pp0_rep1,vsp,5,241011,Ag-0.167-Pd-0.833,1,HER,50,2.46,,,,,,
uoft8_241025_Au-0.333-Pd-0.667_pp0_rep1,uoft,8,241025,Au-0.333-Pd-0.667,1,CO2R,100,3.36,79.14666555064974,9.452357563850688,0.028071849,0.001685914,88.63273520546058,11.367264794539423
uoft8_241025_Au-0.333-Pd-0.667_pp0_rep1,uoft,8,241025,Au-0.333-Pd-0.667,1,CO2R,200,3.67,83.58021720479609,3.7242141453831046,0.050639414,0.003793307,87.36504270818962,12.63495729181038
uoft8_241025_Au-0.333-Pd-0.667_pp0_rep1,uoft,8,241025,Au-0.333-Pd-0.667,1,CO2R,50,2.97,77.28598631484232,11.93516699410609,0.017613709,0,89.24272134580269,10.757278654197307
uoft8_241025_Au-0.333-Pd-0.667_pp0_rep1,uoft,8,241025,Au-0.333-Pd-0.667,1,CO2R,150,3.51,81.45179853104271,6.375245579567781,0.04513513,0.003090843,87.88120157473867,12.118798425261332
uoft8_241025_Au-0.333-Pd-0.667_pp0_rep1,uoft,8,241025,Au-0.333-Pd-0.667,1,CO2R,300,3.78,80.85312519617486,3.740176817288802,0.051740271,0.004214785,84.65634190691043,15.343658093089571
uoft8_241025_Au-0.333-Pd-0.667_pp0_rep2,uoft,8,241025,Au-0.333-Pd-0.667,2,CO2R,300,3.84,75.91014668647597,2.013752455795678,0.031007467,0.002107393,77.96113309364794,22.03886690635205
vsp5_241011_Ag-0.25-Pd-0.75_pp0_rep2,vsp,5,241011,Ag-0.25-Pd-0.75,2,HER,50,2.46,,,,,,
uoft8_241025_Au-0.333-Pd-0.667_pp0_rep2,uoft,8,241025,Au-0.333-Pd-0.667,2,CO2R,150,3.52,72.95695662181674,8.777013752455796,0.035227419,0.0019669,81.77610760222801,18.22389239777199
uoft8_241025_Au-0.333-Pd-0.667_pp0_rep2,uoft,8,241025,Au-0.333-Pd-0.667,2,CO2R,50,2.96,67.34101989997698,14.88212180746562,0.012109425,0,82.23821687824974,17.761783121750256
uoft8_241025_Au-0.333-Pd-0.667_pp0_rep2,uoft,8,241025,Au-0.333-Pd-0.667,2,CO2R,200,3.69,76.34497478499236,4.232563850687622,0.043208631,0.00295035,80.62962911,19.37037089249949
uoft8_241025_Au-0.333-Pd-0.667_pp0_rep2,uoft,8,241025,Au-0.333-Pd-0.667,2,CO2R,100,3.31,69.79430412856516,11.286836935166995,0.023668422,0,81.10876381317107,18.89123618682893
uoft8_241025_Au-0.333-Pd-0.667_pp0_rep3,uoft,8,241025,Au-0.333-Pd-0.667,3,CO2R,50,2.96,67.01081838916906,15.545186640471512,0.04183256,0,82.60376908059195,17.396230919408055
uoft8_241025_Au-0.333-Pd-0.667_pp0_rep3,uoft,8,241025,Au-0.333-Pd-0.667,3,CO2R,200,3.57,76.59827575383457,2.729616895874264,0.035777847,0.002107393,79.37047365346017,20.62952634653984
uoft8_241025_Au-0.333-Pd-0.667_pp0_rep3,uoft,8,241025,Au-0.333-Pd-0.667,3,CO2R,100,3.28,71.55265856159367,11.76571709233792,0.050088986,0.002528871,83.37791358429448,16.622086415705525
uoft8_241025_Au-0.333-Pd-0.667_pp0_rep3,uoft,8,241025,Au-0.333-Pd-0.667,3,CO2R,150,3.55,77.41488627089917,6.507858546168959,0.057611508,0.003371828,83.99130728080675,16.00869271919325
vsp5_241011_Ag-0.3-Pd-0.7_pp0,vsp,5,241011,Ag-0.3-Pd-0.7,avg,HER,50,2.46,,,,,,
uoft8_241025_Au-0.333-Pd-0.667_pp0_rep3,uoft,8,241025,Au-0.333-Pd-0.667,3,CO2R,300,3.66,75.78752432568164,1.267190569744597,0.017063281,0.00098345,77.07490355369409,22.925096446305915
uoft8_241025_Au-0.5-Cd-0.25-Cu-0.25_pp0,uoft,8,241025,Au-0.5-Cd-0.25-Cu-0.25,avg,CO2R,150,3.49,47.34018288727532,27.337917485265226,0.064828236,0.004214785,74.76142290979682,25.238577090203183
vsp5_241011_Ag-0.3-Pd-0.7_pp0_rep1,vsp,5,241011,Ag-0.3-Pd-0.7,1,HER,50,2.46,,,,,,
vsp5_241011_Ag-0.5-Pd-0.5_pp0,vsp,5,241011,Ag-0.5-Pd-0.5,avg,HER,50,2.46,,,,,,
uoft8_241025_Au-0.5-Cd-0.25-Cu-0.25_pp0,uoft,8,241025,Au-0.5-Cd-0.25-Cu-0.25,avg,CO2R,50,2.98,50.035782292996295,29.616895874263264,0.093572831,0.0059007,79.76994617,20.230053828405406
uoft8_241025_Au-0.5-Cd-0.25-Cu-0.25_pp0,uoft,8,241025,Au-0.5-Cd-0.25-Cu-0.25,std,CO2R,50,0.07,20.92235442830194,8.538302558092402,0.035722761843394964,0.001460045,12.435775261305396,12.435775261305396
uoft8_241025_Au-0.5-Cd-0.25-Cu-0.25_pp0,uoft,8,241025,Au-0.5-Cd-0.25-Cu-0.25,avg,CO2R,100,3.28,43.73412291531525,33.234282907662084,0.071555694,0.004495771,77.05912125,22.94087874713259
uoft8_241025_Au-0.5-Cd-0.25-Cu-0.25_pp0,uoft,8,241025,Au-0.5-Cd-0.25-Cu-0.25,std,CO2R,150,0.06,16.017008885503714,4.922843202081068,0.012829343,0.000743418,13.096551580139979,13.09655158013998
uoft8_241025_Au-0.5-Cd-0.25-Cu-0.25_pp0,uoft,8,241025,Au-0.5-Cd-0.25-Cu-0.25,std,CO2R,100,0.08,21.311748799686054,8.168658274226466,0.024324950693339138,0.001287638,13.248976374821536,13.248976374821535
uoft8_241025_Au-0.5-Cd-0.25-Cu-0.25_pp0,uoft,8,241025,Au-0.5-Cd-0.25-Cu-0.25,std,CO2R,300,0.1,12.02539293578869,3.6564735969409057,0.003206024,0.000292459,8.366759746,8.366759746426368
uoft8_241025_Au-0.5-Cd-0.25-Cu-0.25_pp0,uoft,8,241025,Au-0.5-Cd-0.25-Cu-0.25,avg,CO2R,300,3.71,69.20734897152064,7.362475442043222,0.031068626191830363,0.001779576,76.60860411,23.391395892882297
uoft8_241025_Au-0.5-Cd-0.25-Cu-0.25_pp0,uoft,8,241025,Au-0.5-Cd-0.25-Cu-0.25,std,CO2R,200,0.07,15.325965685646183,4.628769172606154,0.011621080856494558,0.000759831,11.412072675031526,11.412072675031528
uoft8_241025_Au-0.5-Cd-0.25-Cu-0.25_pp0,uoft,8,241025,Au-0.5-Cd-0.25-Cu-0.25,avg,CO2R,200,3.62,59.52007784218125,15.715864440078585,0.055042842,0.003582568,75.30659543778367,24.69340456221633
uoft8_241025_Au-0.5-Cd-0.25-Cu-0.25_pp0_rep1,uoft,8,241025,Au-0.5-Cd-0.25-Cu-0.25,1,CO2R,200,3.54,73.04044864,10.50589390962672,0.044859916,0.002739611,83.60358075,16.396419251720303
uoft8_241025_Au-0.5-Cd-0.25-Cu-0.25_pp0_rep1,uoft,8,241025,Au-0.5-Cd-0.25-Cu-0.25,1,CO2R,150,3.44,60.531921571909855,21.655206286836936,0.069720933,0.004776757,82.27909049493675,17.720909505063247
uoft8_241025_Au-0.5-Cd-0.25-Cu-0.25_pp0_rep1,uoft,8,241025,Au-0.5-Cd-0.25-Cu-0.25,1,CO2R,50,2.92,61.413714453116825,24.533398821218075,0.083665119,0.005057743,86.05264202819504,13.947357971804962
uoft4_240405_Ag-0.125-Cu-0.125-Pd-0.75_pp0,uoft,4,240405,Ag-0.125-Cu-0.125-Pd-0.75,avg,HER,50,2.47,,,,,,
uoft8_241025_Au-0.5-Cd-0.25-Cu-0.25_pp0_rep1,uoft,8,241025,Au-0.5-Cd-0.25-Cu-0.25,1,CO2R,100,3.2,57.69863357676453,27.05304518664047,0.066601838,0.004214785,84.83633553361345,15.16366446638655
uoft8_241025_Au-0.5-Cd-0.25-Cu-0.25_pp0_rep1,uoft,8,241025,Au-0.5-Cd-0.25-Cu-0.25,1,CO2R,300,3.59,76.10328737,5.314341847,0.027521421,0.001545421,81.45196849,18.548031506989005
uoft4_240405_Ag-0.25-Au-0.25-Pd-0.5_pp0_rep2,uoft,4,240405,Ag-0.25-Au-0.25-Pd-0.5,2,HER,50,2.47,,,,,,
uoft8_241025_Au-0.5-Cd-0.25-Cu-0.25_pp0_rep2,uoft,8,241025,Au-0.5-Cd-0.25-Cu-0.25,2,CO2R,200,3.68,42.87126745,19.354125736738705,0.052565914,0.003793307,62.29213251367838,37.70786748632162
uoft8_241025_Au-0.5-Cd-0.25-Cu-0.25_pp0_rep2,uoft,8,241025,Au-0.5-Cd-0.25-Cu-0.25,2,CO2R,150,3.55,29.51808994,30.058939096267192,0.050272462,0.003371828,59.63891150604968,40.36108849395032
uoft8_241025_Au-0.5-Cd-0.25-Cu-0.25_pp0_rep2,uoft,8,241025,Au-0.5-Cd-0.25-Cu-0.25,2,CO2R,100,3.31,19.20379166753856,42.495088408644406,0.050088986,0.003371828,61.76123812739792,38.23876187260208
uoft8_241025_Au-0.5-Cd-0.25-Cu-0.25_pp0_rep2,uoft,8,241025,Au-0.5-Cd-0.25-Cu-0.25,2,CO2R,50,3.05,25.890058381635946,39.47445972495089,0.063849696,0.005057743,65.44627710992555,34.553722890074454
uoft8_241025_Au-0.5-Cd-0.25-Cu-0.25_pp0_rep2,uoft,8,241025,Au-0.5-Cd-0.25-Cu-0.25,2,CO2R,300,3.79,55.32172675720354,11.583988212180747,0.03375961,0.002107393,66.94751346295655,33.05248653704345
uoft4_240405_Ag-0.333-Pd-0.667_pp0_rep2,uoft,4,240405,Ag-0.333-Pd-0.667,2,HER,50,2.47,,,,,,
uoft8_241025_Au-0.5-Cd-0.25-Cu-0.25_pp0_rep3,uoft,8,241025,Au-0.5-Cd-0.25-Cu-0.25,3,CO2R,300,3.76,76.19703279,5.189096267,0.031924848,0.001685914,81.42633036538557,18.57366963461444
uoft8_241025_Au-0.5-Cd-0.25-Cu-0.25_pp0_rep3,uoft,8,241025,Au-0.5-Cd-0.25-Cu-0.25,3,CO2R,50,2.97,62.80357404423612,24.842829076620827,0.1332036768618241,0.007586614,87.81091938,12.189080623336809
uoft8_241025_Au-0.5-Cd-0.25-Cu-0.25_pp0_rep3,uoft,8,241025,Au-0.5-Cd-0.25-Cu-0.25,3,CO2R,150,3.48,51.97053715,30.29960707269155,0.074491312,0.004495771,82.36626672840401,17.633733271595986
uoft8_241025_Au-0.5-Cd-0.25-Cu-0.25_pp0_rep3,uoft,8,241025,Au-0.5-Cd-0.25-Cu-0.25,3,CO2R,200,3.64,62.64851744125217,17.287573673870334,0.067702695,0.004214785,80.02407305139293,19.975926948607068
uoft8_241025_Au-0.5-Cd-0.25-Cu-0.25_pp0_rep3,uoft,8,241025,Au-0.5-Cd-0.25-Cu-0.25,3,CO2R,100,3.34,54.299943501642645,30.15471512770138,0.097976258,0.0059007,84.57979009759086,15.42020990240914
uoft8_241025_Au-0.5-Cd-0.25-Pd-0.25_pp0,uoft,8,241025,Au-0.5-Cd-0.25-Pd-0.25,avg,CO2R,300,3.67,74.07196216702589,4.124508841,0.036695228,0.0019669,78.24007604495722,21.759923955042783
uoft4_240405_Ag-0.444-Pd-0.556_pp0_rep2,uoft,4,240405,Ag-0.444-Pd-0.556,2,HER,50,2.47,,,,,,
uoft8_241025_Au-0.5-Cd-0.25-Pd-0.25_pp0,uoft,8,241025,Au-0.5-Cd-0.25-Pd-0.25,std,CO2R,300,0.05,4.786794341410368,2.1689007114489147,0.011935824426024706,0.000596061,2.6030316350230356,2.6030316350230405
uoft8_241025_Au-0.5-Cd-0.25-Pd-0.25_pp0,uoft,8,241025,Au-0.5-Cd-0.25-Pd-0.25,avg,CO2R,200,3.56,66.46717863943586,11.50049115913556,0.059996697,0.003582568,78.04064059150151,21.959359408498486
uoft8_241025_Au-0.5-Cd-0.25-Pd-0.25_pp0,uoft,8,241025,Au-0.5-Cd-0.25-Pd-0.25,std,CO2R,50,0.01,0.12340225899465909,1.031486807526547,0.006227387,0,1.1611164531782654,1.1611164531782585
uoft8_241025_Au-0.5-Cd-0.25-Pd-0.25_pp0,uoft,8,241025,Au-0.5-Cd-0.25-Pd-0.25,avg,CO2R,50,2.97,64.00071146079642,19.309921414538316,0.051740271,0,83.37028180154681,16.629718198453183
uoft8_241025_Au-0.5-Cd-0.25-Pd-0.25_pp0,uoft,8,241025,Au-0.5-Cd-0.25-Pd-0.25,std,CO2R,100,0.03,4.402530952,4.391633225984232,0.015568467,0.002086212,0.009553085,0.009553085
uoft8_241025_Au-0.5-Cd-0.25-Pd-0.25_pp0,uoft,8,241025,Au-0.5-Cd-0.25-Pd-0.25,std,CO2R,150,0.04,4.875424980664322,3.771699235602117,0.013752145534332839,0.00258293,1.083196472223674,1.083196472223679
uoft8_241025_Au-0.5-Cd-0.25-Pd-0.25_pp0,uoft,8,241025,Au-0.5-Cd-0.25-Pd-0.25,std,CO2R,200,0.01,13.350082515339572,7.147474242052627,0.008562657,0,6.192997067207589,6.192997067207589
uoft4_240405_Pd-1.0_pp0_rep1,uoft,4,240405,Pd-1.0,1,HER,50,2.47,,,,,,
uoft8_241025_Au-0.5-Cd-0.25-Pd-0.25_pp0,uoft,8,241025,Au-0.5-Cd-0.25-Pd-0.25,avg,CO2R,150,3.44,55.45941534662789,21.581532416502945,0.074674789,0.005198235,77.13235424234284,22.867645757657165
uoft8_241025_Au-0.5-Cd-0.25-Pd-0.25_pp0,uoft,8,241025,Au-0.5-Cd-0.25-Pd-0.25,avg,CO2R,100,3.25,57.658456967084476,22.93099214145383,0.071555694,0.004847003,80.67623192,19.323768084259605
uoft8_241025_Au-0.5-Cd-0.25-Pd-0.25_pp0_rep1,uoft,8,241025,Au-0.5-Cd-0.25-Pd-0.25,1,CO2R,100,3.27,54.54539747640671,26.036345776031435,0.082564263,0.006322178,80.68298697,19.31701303
uoft8_241025_Au-0.5-Cd-0.25-Pd-0.25_pp0_rep1,uoft,8,241025,Au-0.5-Cd-0.25-Pd-0.25,1,CO2R,200,3.55,75.90711251543243,6.446463654223969,0.053941985,0.003582568,82.41975081,17.58024919
uoft7_240716_Pd-0.833-Rh-0.167_pp0_rep2,uoft,7,240716,Pd-0.833-Rh-0.167,2,HER,50,2.47,,,,,,
uoft8_241025_Au-0.5-Cd-0.25-Pd-0.25_pp0_rep1,uoft,8,241025,Au-0.5-Cd-0.25-Pd-0.25,1,CO2R,150,3.46,52.01196928163385,24.24852652259332,0.084399024,0.007024642,76.36641867147613,23.633581328523874
uoft8_241025_Au-0.5-Cd-0.25-Pd-0.25_pp0_rep1,uoft,8,241025,Au-0.5-Cd-0.25-Pd-0.25,1,CO2R,300,3.64,77.45673690598255,2.5908644400785854,0.028255325,0.001545421,80.08069736572511,19.919302634274885
uoft8_241025_Au-0.5-Cd-0.25-Pd-0.25_pp0_rep1,uoft,8,241025,Au-0.5-Cd-0.25-Pd-0.25,1,CO2R,50,2.98,63.91345288664756,18.58055009823183,0.047336844,0,82.54924848,17.450751516242804
vsp1_240503_Ag-0.75-Au-0.25_pp0,vsp,1,240503,Ag-0.75-Au-0.25,avg,HER,50,2.47,,,,,,
uoft8_241025_Au-0.5-Cd-0.25-Pd-0.25_pp0_rep2,uoft,8,241025,Au-0.5-Cd-0.25-Pd-0.25,2,CO2R,100,3.23,60.771516457762246,19.825638506876228,0.060547126,0.003371828,80.66947686483269,19.33052313516731
uoft8_241025_Au-0.5-Cd-0.25-Pd-0.25_pp0_rep2,uoft,8,241025,Au-0.5-Cd-0.25-Pd-0.25,2,CO2R,200,3.57,57.027244763439285,16.55451866404715,0.06605141,0.003582568,73.66153036941063,26.338469630589373
uoft8_241025_Au-0.5-Cd-0.25-Pd-0.25_pp0_rep2,uoft,8,241025,Au-0.5-Cd-0.25-Pd-0.25,2,CO2R,150,3.41,58.906861411621925,18.91453831041257,0.064950553,0.003371828,77.89828981320954,22.101710186790456
uoft8_241025_Au-0.5-Cd-0.25-Pd-0.25_pp0_rep2,uoft,8,241025,Au-0.5-Cd-0.25-Pd-0.25,2,CO2R,50,2.96,64.08797003494529,20.03929273,0.056143699,0,84.19131511933644,15.808684880663565
uoft8_241025_Au-0.5-Cd-0.25-Pd-0.25_pp0_rep2,uoft,8,241025,Au-0.5-Cd-0.25-Pd-0.25,2,CO2R,300,3.71,70.68718742806922,5.658153241650295,0.04513513,0.002388378,76.39945472418933,23.60054527581068
uoft8_241025_Au-0.75-Cd-0.25_pp0,uoft,8,241025,Au-0.75-Cd-0.25,avg,CO2R,300,3.68,71.17677010748638,6.729698756,0.020488169,0.001077112,77.93110973197413,22.068890268025868
uoft8_241025_Au-0.75-Cd-0.25_pp0,uoft,8,241025,Au-0.75-Cd-0.25,std,CO2R,100,0.06,2.579055947274084,1.2320729607742031,0.00436889,0,2.1613816315822114,2.161381631582211
uoft8_241025_Au-0.75-Cd-0.25_pp0,uoft,8,241025,Au-0.75-Cd-0.25,std,CO2R,50,0.04,1.2364570229527276,1.753953961531511,0.010228692,0.001946726,2.706469423353937,2.7064694233539357
uoft8_241025_Au-0.75-Cd-0.25_pp0,uoft,8,241025,Au-0.75-Cd-0.25,std,CO2R,150,0.04,5.020473144581627,2.892282364346908,0.00275418,0.000162227,4.560734128563376,4.560734128563375
vsp1_240503_Ag-0.75-Au-0.25_pp0_rep1,vsp,1,240503,Ag-0.75-Au-0.25,1,HER,50,2.47,,,,,,
uoft8_241025_Au-0.75-Cd-0.25_pp0,uoft,8,241025,Au-0.75-Cd-0.25,avg,CO2R,50,2.96,45.996777501098585,33.924361493123776,0.042199512,0.001123943,79.97303015858769,20.026969841412313
vsp5_241011_Ag-0.5-Pd-0.5_pp0_rep2,vsp,5,241011,Ag-0.5-Pd-0.5,2,HER,50,2.47,,,,,,
uoft8_241025_Au-0.75-Cd-0.25_pp0,uoft,8,241025,Au-0.75-Cd-0.25,avg,CO2R,100,3.2,40.23059699930946,39.23870333988213,0.027521421,0,79.50209419672038,20.49790580327962
uoft8_241025_Au-0.75-Cd-0.25_pp0,uoft,8,241025,Au-0.75-Cd-0.25,std,CO2R,200,0.02,0.9132106279016389,0.7376498540591625,0.001832467,0.000210739,1.200981846950254,1.2009818469502542
uoft8_241025_Au-0.75-Cd-0.25_pp0,uoft,8,241025,Au-0.75-Cd-0.25,std,CO2R,300,0.04,0.8063583626792733,1.1804597110828257,0.00425306,0.000162227,1.717810118472975,1.7178101184729715
uoft8_241025_Au-0.75-Cd-0.25_pp0,uoft,8,241025,Au-0.75-Cd-0.25,avg,CO2R,200,3.56,57.46060808972777,18.226915520628683,0.026879254352971334,0.001685914,75.72103168829285,24.278968311707143
uoft8_241025_Au-0.75-Cd-0.25_pp0,uoft,8,241025,Au-0.75-Cd-0.25,avg,CO2R,150,3.38,42.073280462031015,31.715782580222662,0.023607263208752966,0.001592252,73.81832672769832,26.18167327230168
uoft8_241025_Au-0.75-Cd-0.25_pp0_rep1,uoft,8,241025,Au-0.75-Cd-0.25,1,CO2R,50,2.92,46.26713260373726,35.70235756385069,0.030823991,0,82.00822281396223,17.991777186037766
uoft8_241025_Au-0.75-Cd-0.25_pp0_rep1,uoft,8,241025,Au-0.75-Cd-0.25,1,CO2R,100,3.15,41.48360501370608,39.990176817288805,0.022567565,0,81.50129230547952,18.49870769452048
uoft8_241025_Au-0.75-Cd-0.25_pp0_rep1,uoft,8,241025,Au-0.75-Cd-0.25,1,CO2R,300,3.71,72.09504279227437,7.558939096267191,0.02330147,0.001264436,79.68217259404973,20.31782740595027
uoft8_241025_Au-0.75-Cd-0.25_pp0_rep1,uoft,8,241025,Au-0.75-Cd-0.25,1,CO2R,150,3.34,47.82774278599678,30.6237721,0.022017137,0.001685914,78.47917227,21.520827733466604
uoft8_241025_Au-0.75-Cd-0.25_pp0_rep1,uoft,8,241025,Au-0.75-Cd-0.25,1,CO2R,200,3.54,58.49494653581369,18.42951866404715,0.028071849,0.001896653,76.95987090291331,23.04012909708669
vsp5_241011_Ag-0.75-Pd-0.25_pp0,vsp,5,241011,Ag-0.75-Pd-0.25,avg,HER,50,2.47,,,,,,
uoft8_241025_Au-0.75-Cd-0.25_pp0_rep2,uoft,8,241025,Au-0.75-Cd-0.25,2,CO2R,100,3.26,37.264433237774384,39.90913555992142,0.029172706,0,77.20867299506114,22.791327004938864
vsp5_241011_Ag-0.75-Pd-0.25_pp0_rep1,vsp,5,241011,Ag-0.75-Pd-0.25,1,HER,50,2.47,,,,,,
uoft8_241025_Au-0.75-Cd-0.25_pp0_rep2,uoft,8,241025,Au-0.75-Cd-0.25,2,CO2R,200,3.58,57.12109481261378,17.409135559921413,0.024769279,0.001685914,74.56187562034376,25.438124379656244
uoft8_241025_Au-0.75-Cd-0.25_pp0_rep2,uoft,8,241025,Au-0.75-Cd-0.25,2,CO2R,150,3.42,38.58795957228651,34.99508841,0.022017137,0.001685914,73.61103488659953,26.38896511340048
uoft8_241025_Au-0.75-Cd-0.25_pp0_rep2,uoft,8,241025,Au-0.75-Cd-0.25,2,CO2R,300,3.63,70.85103266442069,5.378192534,0.015595472,0.00098345,76.24860510254445,23.751394897455555
uoft8_241025_Au-0.75-Cd-0.25_pp0_rep2,uoft,8,241025,Au-0.75-Cd-0.25,2,CO2R,50,3,47.07568687354831,33.87524557956778,0.04513513,0.003371828,81.00932523045928,18.99067476954072
uoft8_241025_Au-0.75-Cd-0.25_pp0_rep3,uoft,8,241025,Au-0.75-Cd-0.25,3,CO2R,300,3.7,70.58423486576409,7.251964637,0.022567565,0.00098345,77.86255149932822,22.13744850067178
uoft4_240405_Ag-0.333-Pd-0.667_pp0,uoft,4,240405,Ag-0.333-Pd-0.667,avg,HER,50,2.48,,,,,,
uoft8_241025_Au-0.75-Cd-0.25_pp0_rep3,uoft,8,241025,Au-0.75-Cd-0.25,3,CO2R,50,2.95,44.64751302601017,32.19548133595285,0.050639414,0,76.90154243134154,23.09845756865846
uoft8_241025_Au-0.75-Cd-0.25_pp0_rep3,uoft,8,241025,Au-0.75-Cd-0.25,3,CO2R,100,3.19,41.94375274644793,37.81679764243615,0.030823991,0,79.79631728962048,20.203682710379525
uoft8_241025_Au-0.75-Cd-0.25_pp0_rep3,uoft,8,241025,Au-0.75-Cd-0.25,3,CO2R,150,3.37,39.80413902780975,29.52848722986248,0.026787516,0.001404928,69.36477302996204,30.63522697003796
uoft8_241025_Au-0.75-Cd-0.25_pp0_rep3,uoft,8,241025,Au-0.75-Cd-0.25,3,CO2R,200,3.55,56.76578292075583,18.842092337917485,0.027796635,0.001475175,75.64134854162151,24.35865145837849
uoft8_241025_Cd-0.667-Pd-0.333_pp0,uoft,8,241025,Cd-0.667-Pd-0.333,std,CO2R,200,0.04,20.092098170830237,16.567355929745272,0.017781337051839225,0.001519663,4.791152921338471,4.791152921338468
uoft8_241025_Cd-0.667-Pd-0.333_pp0,uoft,8,241025,Cd-0.667-Pd-0.333,avg,CO2R,200,3.66,41.58990562681789,31.62942043222004,0.046602939287745594,0.003161089,73.27642206969767,26.72357793030233
uoft8_241025_Cd-0.667-Pd-0.333_pp0,uoft,8,241025,Cd-0.667-Pd-0.333,avg,CO2R,300,3.82,51.81276025863693,18.916994106090375,0.044217749481679836,0.002856688,70.78325458,29.216745415647694
uoft8_241025_Cd-0.667-Pd-0.333_pp0,uoft,8,241025,Cd-0.667-Pd-0.333,std,CO2R,300,0.04,23.96565102885863,17.294487861716647,0.017625172865380356,0.001035589,7.493465786,7.4934657858227744
uoft8_241025_Cd-0.667-Pd-0.333_pp0,uoft,8,241025,Cd-0.667-Pd-0.333,avg,CO2R,150,3.51,28.70074703383624,46.12148002619515,0.041220973,0.002435209,74.87170489080316,25.12829510919684
uoft8_241025_Cd-0.667-Pd-0.333_pp0,uoft,8,241025,Cd-0.667-Pd-0.333,std,CO2R,100,0.06,3.439404558622132,1.2843858350746389,0.00909457,0.000730022,3.9229274425966745,3.9229274425966714
vsp28_240927_Au-0.1-Cu-0.4-Pd-0.5_pp0,vsp,28,240927,Au-0.1-Cu-0.4-Pd-0.5,avg,HER,50,2.48,,,,,,
uoft8_241025_Cd-0.667-Pd-0.333_pp0,uoft,8,241025,Cd-0.667-Pd-0.333,std,CO2R,50,0.09,4.488689451283836,1.1157963807154436,0.002912593,0,4.185330562,4.185330562
uoft8_241025_Cd-0.667-Pd-0.333_pp0,uoft,8,241025,Cd-0.667-Pd-0.333,avg,CO2R,50,3.04,47.16189918182008,37.19548133595285,0.04183256,0,84.40646267789671,15.593537322103288
vsp28_240927_Au-0.1-Cu-0.4-Pd-0.5_pp0_rep1,vsp,28,240927,Au-0.1-Cu-0.4-Pd-0.5,1,HER,50,2.48,,,,,,
uoft8_241025_Cd-0.667-Pd-0.333_pp0,uoft,8,241025,Cd-0.667-Pd-0.333,std,CO2R,150,0.04,4.482571823190695,3.442126248950042,0.010675305468767373,0.000648909,2.0550941215904217,2.0550941215904217
uoft8_241025_Cd-0.667-Pd-0.333_pp0,uoft,8,241025,Cd-0.667-Pd-0.333,avg,CO2R,100,3.33,34.433865533909476,46.40471512770137,0.044584702,0.002528871,80.89294384,19.107056164900996
uoft8_241025_Cd-0.667-Pd-0.333_pp0_rep1,uoft,8,241025,Cd-0.667-Pd-0.333,1,CO2R,50,2.98,51.49762497645902,37.426326129666016,0.042933417,0,88.97479317766857,11.025206822331429
uoft8_241025_Cd-0.667-Pd-0.333_pp0_rep1,uoft,8,241025,Cd-0.667-Pd-0.333,1,CO2R,300,3.8,67.51867584590596,10.446954813359527,0.062198411,0.003652814,78.04037912134754,21.95962087865246
vsp5_241011_Ag-0.4-Pd-0.6_pp0,vsp,5,241011,Ag-0.4-Pd-0.6,avg,HER,50,2.48,,,,,,
uoft8_241025_Cd-0.667-Pd-0.333_pp0_rep1,uoft,8,241025,Cd-0.667-Pd-0.333,1,CO2R,100,3.3,38.22051099625437,46.25982318,0.048988129,0.00295035,84.54067560386058,15.459324396139422
