Repository: Jehadabed/ocx24-dashboard

# OCx24 Dashboard

An interactive web dashboard for exploring and analyzing  data from OCx24 experiments, featuring HER (Hydrogen Evolution Reaction) and CO2RR (CO2 Reduction Reaction) performance data, as well as XRD (X-ray Diffraction) data.

This project is part of the OCx24 research: https://ai.meta.com/blog/open-catalyst-simulations-experiments/.

## Features

- **Interactive Data Filtering**: Filter data by source, batch, reaction type, element count, and voltage/current density ranges
- **Data Aggregation**: Average data across multiple replicates with statistical analysis
- **Interactive Plots**: Dedicated plotting interfaces for HER and CO2RR performance visualization

File: Data/ExpDataDump_250923.csv (part 9 of 25)
sample id,source,batch number,batch date,composition,rep,reaction,current density,voltage,fe_h2,fe_co,fe_ch4,fe_c2h4,fe_gas_total,fe_liquid
uoft8_241025_Ag-0.5-Cd-0.5_pp0,uoft,8,241025,Ag-0.5-Cd-0.5,std,CO2R,150,0.05,2.4847748144957500,5.879749963527560,0.006464334,0.000280986,8.125009247284280,8.125009247284280
uoft8_241025_Ag-0.5-Cd-0.5_pp0,uoft,8,241025,Ag-0.5-Cd-0.5,avg,CO2R,100,3.25,16.52493251585090,49.70776031434180,0.039080418,0.001545421,66.27957968769140,33.72042031230860
uoft8_241025_Ag-0.5-Cd-0.5_pp0_rep1,uoft,8,241025,Ag-0.5-Cd-0.5,1,CO2R,300,3.83,71.2588671,5.586935166994110,0.047887272,0.002388378,76.9025037,23.0974963
vsp5_241011_Ag-0.778-Pd-0.222_pp0,vsp,5,241011,Ag-0.778-Pd-0.222,avg,HER,50,2.44,,,,,,
uoft8_241025_Ag-0.5-Cd-0.5_pp0_rep1,uoft,8,241025,Ag-0.5-Cd-0.5,1,CO2R,200,3.59,16.303856536022900,44.911591355599200,0.031649634,0.001685914,61.25323205823100,38.74676794176900
uoft8_241025_Ag-0.5-Cd-0.5_pp0_rep1,uoft,8,241025,Ag-0.5-Cd-0.5,1,CO2R,150,3.44,16.59796187407140,48.988212180746600,0.031557896,0.001685914,65.62403124700400,34.375968752996000
uoft8_241025_Ag-0.5-Cd-0.5_pp0_rep1,uoft,8,241025,Ag-0.5-Cd-0.5,1,CO2R,50,3.01,19.30486095126490,51.01178781925340,0.038529989,0,70.36209883284840,29.637901167151700
uoft8_241025_Ag-0.5-Cd-0.5_pp0_rep1,uoft,8,241025,Ag-0.5-Cd-0.5,1,CO2R,100,3.32,17.188055828747200,51.60117878192530,0.033576133,0,68.82824794443250,31.17175205556750
uoft8_241025_Ag-0.5-Cd-0.5_pp0_rep2,uoft,8,241025,Ag-0.5-Cd-0.5,2,CO2R,150,3.4,12.30576073991920,43.25147347740670,0.028255325,0.0019669,55.59206982470900,44.407930175291000
uoft8_241025_Ag-0.5-Cd-0.5_pp0_rep2,uoft,8,241025,Ag-0.5-Cd-0.5,2,CO2R,200,3.58,51.80397162526940,14.149066797642400,0.099627543,0.006954396,66.07667339978890,33.92332660021110
vsp5_241011_Ag-0.778-Pd-0.222_pp0_rep1,vsp,5,241011,Ag-0.778-Pd-0.222,1,HER,50,2.44,,,,,,
uoft8_241025_Ag-0.5-Cd-0.5_pp0_rep2,uoft,8,241025,Ag-0.5-Cd-0.5,2,CO2R,300,3.78,43.00089978865430,12.62033398821220,0.054125461,0.00295035,55.68687729729800,44.31312270270200
uoft8_241025_Ag-0.5-Cd-0.5_pp0_rep2,uoft,8,241025,Ag-0.5-Cd-0.5,2,CO2R,50,2.98,15.135282177907100,40.18172888015720,0.039630846,0,55.36356197722780,44.63643802277220
uoft8_241025_Ag-0.5-Cd-0.5_pp0_rep2,uoft,8,241025,Ag-0.5-Cd-0.5,2,CO2R,100,3.22,14.30663960325600,42.22986247544200,0.032475277,0.002107393,56.57652194835810,43.42347805164190
vsp5_241011_Pd-1.0_pp0,vsp,5,241011,Pd-1.0,avg,HER,50,2.44,,,,,,
uoft8_241025_Ag-0.5-Cd-0.5_pp0_rep3,uoft,8,241025,Ag-0.5-Cd-0.5,3,CO2R,50,2.93,21.13415221,53.78192534,0.067152267,0,74.99311564021180,25.00688435978820
uoft8_241025_Ag-0.5-Cd-0.5_pp0_rep3,uoft,8,241025,Ag-0.5-Cd-0.5,3,CO2R,100,3.22,18.080102115549600,55.29223968565820,0.051189843,0.002528871,73.43396917,26.566030829716500
uoft8_241025_Ag-0.5-Cd-0.5_pp0_rep3,uoft,8,241025,Ag-0.5-Cd-0.5,3,CO2R,300,3.76,54.124170834292400,15.13261296660120,0.063482744,0.003793307,69.33361614338320,30.66638385661680
uoft8_241025_Ag-0.5-Cd-0.5_pp0_rep3,uoft,8,241025,Ag-0.5-Cd-0.5,3,CO2R,150,3.34,16.620979723367300,55.00982318,0.040731703,0.002247886,71.67905493119270,28.320945068807300
uoft8_241025_Ag-0.5-Cd-0.5_pp0_rep3,uoft,8,241025,Ag-0.5-Cd-0.5,3,CO2R,200,3.49,14.950720877189300,52.03585461689590,0.034401776,0.001896653,67.02707539658160,32.97292460341850
uoft8_241025_Ag-0.6-Cd-0.4_pp0,uoft,8,241025,Ag-0.6-Cd-0.4,std,CO2R,200,0.08,8.981039541473060,6.563482193076220,0.008439404,0.001672691,4.237663167525470,4.237663167525470
uoft8_241025_Ag-0.6-Cd-0.4_pp0,uoft,8,241025,Ag-0.6-Cd-0.4,avg,CO2R,100,3.27,29.039109418485400,41.57170923379180,0.062565363,0.004214785,70.69012083825680,29.309879161743200
uoft8_241025_Ag-0.6-Cd-0.4_pp0,uoft,8,241025,Ag-0.6-Cd-0.4,std,CO2R,50,0.03,18.613075288762400,18.749514141790100,0.036333835,0.00432572,3.253573983077350,3.253573983077360
uoft8_241025_Ag-0.6-Cd-0.4_pp0,uoft,8,241025,Ag-0.6-Cd-0.4,avg,CO2R,50,2.98,34.33593504781440,39.80844793713160,0.089536356,0.004776757,74.25616104414020,25.743838955859800
uoft8_241025_Ag-0.6-Cd-0.4_pp0,uoft,8,241025,Ag-0.6-Cd-0.4,avg,CO2R,150,3.41,26.16027398215770,40.769482645710500,0.050884049,0.00346549,66.99410182856150,33.005898171438500
uoft8_241025_Ag-0.6-Cd-0.4_pp0,uoft,8,241025,Ag-0.6-Cd-0.4,std,CO2R,150,0.05,14.902458971569400,17.125743847559400,0.020200159072554200,0.001828207,4.37902328,4.3790232797606700
uoft8_241025_Ag-0.6-Cd-0.4_pp0,uoft,8,241025,Ag-0.6-Cd-0.4,std,CO2R,100,0.06,15.242877683594800,17.80005583929920,0.022676938231628200,0.002107393,4.017167394343670,4.017167394343670
vsp5_241011_Pd-1.0_pp0_rep1,vsp,5,241011,Pd-1.0,1,HER,50,2.44,,,,,,
uoft8_241025_Ag-0.6-Cd-0.4_pp0,uoft,8,241025,Ag-0.6-Cd-0.4,avg,CO2R,200,3.58,52.88800770051690,19.333251473477400,0.064491863,0.004004046,72.30161806557310,27.698381934426900
uoft8_241025_Ag-0.6-Cd-0.4_pp0,uoft,8,241025,Ag-0.6-Cd-0.4,avg,CO2R,300,3.74,68.68358827345210,7.001473477406680,0.043667321064895500,0.002341547,75.73832021985370,24.261679780146300
uoft8_241025_Ag-0.6-Cd-0.4_pp0,uoft,8,241025,Ag-0.6-Cd-0.4,std,CO2R,300,0.06,7.434001900928730,4.546989756107850,0.005414878,0.000324454,3.4653833946199300,3.4653833946199300
uoft4_240405_Ag-0.2-Pd-0.8_pp0,uoft,4,240405,Ag-0.2-Pd-0.8,avg,HER,50,2.45,,,,,,
uoft8_241025_Ag-0.6-Cd-0.4_pp0_rep1,uoft,8,241025,Ag-0.6-Cd-0.4,1,CO2R,300,3.8,76.06771432756490,3.600196463654220,0.047153368,0.0019669,79.72246825914460,20.27753174085540
uoft8_241025_Ag-0.6-Cd-0.4_pp0_rep1,uoft,8,241025,Ag-0.6-Cd-0.4,1,CO2R,100,3.3,26.23155956391640,40.96267190569750,0.059996697,0.004214785,67.26882306224330,32.73117693775670
uoft4_240405_Ag-0.2-Pd-0.8_pp0_rep3,uoft,4,240405,Ag-0.2-Pd-0.8,3,HER,50,2.45,,,,,,
uoft8_241025_Ag-0.6-Cd-0.4_pp0_rep1,uoft,8,241025,Ag-0.6-Cd-0.4,1,CO2R,150,3.46,23.437192659398600,39.214145383104100,0.04990551,0.003371828,62.712524035699500,37.287475964300500
uoft8_241025_Ag-0.6-Cd-0.4_pp0_rep1,uoft,8,241025,Ag-0.6-Cd-0.4,1,CO2R,50,3.01,31.78848689028860,38.60510805500980,0.09027026,0.0059007,70.50558321537410,29.494416784625900
uoft8_241025_Ag-0.6-Cd-0.4_pp0_rep1,uoft,8,241025,Ag-0.6-Cd-0.4,1,CO2R,200,3.66,62.83810081817990,11.86886051,0.065500982,0.003371828,74.78571995774960,25.214280042250400
uoft8_241025_Ag-0.6-Cd-0.4_pp0_rep2,uoft,8,241025,Ag-0.6-Cd-0.4,2,CO2R,100,3.2,45.49059406976500,24.08398821218080,0.086417261,0.006322178,69.68808194104720,30.311918058952800
uoft8_241025_Ag-0.6-Cd-0.4_pp0_rep2,uoft,8,241025,Ag-0.6-Cd-0.4,2,CO2R,150,3.36,42.23649793885620,24.474459724950900,0.071555694,0.005338728,66.80531703278200,33.194682967218000
uoft8_241025_Ag-0.6-Cd-0.4_pp0_rep2,uoft,8,241025,Ag-0.6-Cd-0.4,2,CO2R,200,3.51,45.38199167172360,21.929027504911600,0.072381337,0.0059007,67.40857855974300,32.59142144025700
uoft4_240405_Cu-0.25-Pd-0.75_pp0_rep2,uoft,4,240405,Cu-0.25-Pd-0.75,2,HER,50,2.45,,,,,,
uoft8_241025_Ag-0.6-Cd-0.4_pp0_rep2,uoft,8,241025,Ag-0.6-Cd-0.4,2,CO2R,300,3.69,68.78235577224890,5.2382121807465600,0.037429132,0.002528871,74.06843461165160,25.93156538834850
uoft8_241025_Ag-0.6-Cd-0.4_pp0_rep2,uoft,8,241025,Ag-0.6-Cd-0.4,2,CO2R,50,2.96,54.09152733892740,21.68958742632610,0.1254976790268430,0.008429571,75.94272230783540,24.05727769216460
uoft8_241025_Au-0.333-Pd-0.667_pp0_rep3,uoft,8,241025,Au-0.333-Pd-0.667,3,HER,50,2.45,,,,,,
uoft8_241025_Ag-0.6-Cd-0.4_pp0_rep3,uoft,8,241025,Ag-0.6-Cd-0.4,3,CO2R,50,2.99,17.127790914227100,59.13064833005900,0.052841128,0,76.32017760921100,23.679822390789000
uoft8_241025_Ag-0.6-Cd-0.4_pp0_rep3,uoft,8,241025,Ag-0.6-Cd-0.4,3,CO2R,300,3.73,61.20069472054240,12.166011787819300,0.046419463,0.002528871,73.42405778876490,26.575942211235100
uoft8_241025_Ag-0.6-Cd-0.4_pp0_rep3,uoft,8,241025,Ag-0.6-Cd-0.4,3,CO2R,150,3.41,12.807131348218200,58.619842829076600,0.031190944,0.001685914,71.46446441720300,28.535535582797100
uoft8_241025_Ag-0.6-Cd-0.4_pp0_rep3,uoft,8,241025,Ag-0.6-Cd-0.4,3,CO2R,100,3.3,15.395174621774900,59.66846758349710,0.041282131,0.002107393,75.11345751147990,24.88654248852010
uoft8_241025_Ag-0.6-Cd-0.4_pp0_rep3,uoft,8,241025,Ag-0.6-Cd-0.4,3,CO2R,200,3.55,50.44393061164700,24.20186640471510,0.05559327,0.002739611,74.71055567922660,25.289444320773400
uoft9_241025_Hg-0.333-Pd-0.667_pp0,uoft,9,241025,Hg-0.333-Pd-0.667,avg,HER,50,2.45,,,,,,
uoft8_241025_Ag-0.75-Cd-0.25_pp0,uoft,8,241025,Ag-0.75-Cd-0.25,avg,CO2R,150,3.51,31.822943913173900,39.39587426,0.059201634160810700,0.003652814,71.29111907373660,28.708880926263400
uoft8_241025_Ag-0.75-Cd-0.25_pp0,uoft,8,241025,Ag-0.75-Cd-0.25,std,CO2R,100,0.04,4.775754727939540,2.207599138330670,0.011920302273842400,0.000643819,2.6938586078271800,2.6938586078271800
uoft9_241025_Hg-0.333-Pd-0.667_pp0_rep1,uoft,9,241025,Hg-0.333-Pd-0.667,1,HER,50,2.45,,,,,,
uoft8_241025_Ag-0.75-Cd-0.25_pp0,uoft,8,241025,Ag-0.75-Cd-0.25,avg,CO2R,100,3.31,25.532235451673000,47.06286836935170,0.063299268,0.004074293,72.67302225,27.326977745047500
uoft8_241025_Ag-0.75-Cd-0.25_pp0,uoft,8,241025,Ag-0.75-Cd-0.25,std,CO2R,150,0.06,15.35821521401130,12.508182985492900,0.021195531,0.001564462,3.020223755,3.0202237546579400
uoft8_241025_Ag-0.75-Cd-0.25_pp0,uoft,8,241025,Ag-0.75-Cd-0.25,avg,CO2R,300,3.79,63.71396485941670,10.798952193844100,0.054064302,0.00295035,74.57773051796220,25.422269482037800
uoft8_241025_Ag-0.75-Cd-0.25_pp0,uoft,8,241025,Ag-0.75-Cd-0.25,std,CO2R,50,0.04,5.284287786081610,4.799700458,0.012175961,0.000842957,1.5350667673595900,1.5350667673595800
uoft8_241025_Ag-0.75-Cd-0.25_pp0,uoft,8,241025,Ag-0.75-Cd-0.25,avg,CO2R,50,3.04,31.70520412647260,44.37131631,0.089903308,0.005057743,76.18663973907410,23.81336026092590
uoft8_241025_Ag-0.75-Cd-0.25_pp0,uoft,8,241025,Ag-0.75-Cd-0.25,std,CO2R,200,0.04,25.35609191892640,17.969708795653800,0.002252725,0.00032191,7.474640976767400,7.474640976767400
uoft8_241025_Ag-0.75-Cd-0.25_pp0,uoft,8,241025,Ag-0.75-Cd-0.25,avg,CO2R,200,3.62,43.34438888,27.964145383104100,0.046511201,0.002669364,71.36356393400550,28.636436065994500
uoft8_241025_Ag-0.75-Cd-0.25_pp0,uoft,8,241025,Ag-0.75-Cd-0.25,std,CO2R,300,0.06,11.696045405199800,6.582818987181730,0.017337605230418100,0.001060698,5.096299006295150,5.096299006295150
uoft8_241025_Ag-0.75-Cd-0.25_pp0_rep1,uoft,8,241025,Ag-0.75-Cd-0.25,1,CO2R,100,3.33,24.011174119567300,48.33742632612970,0.050639414,0.003371828,72.41101463438900,27.588985365611000
uoft8_241025_Ag-0.75-Cd-0.25_pp0_rep1,uoft,8,241025,Ag-0.75-Cd-0.25,1,CO2R,150,3.51,20.99520810228300,47.44106090373280,0.039263894,0.002247886,68.48371227660480,31.51628772339520
vsp5_241011_Ag-0.25-Pd-0.75_pp0,vsp,5,241011,Ag-0.25-Pd-0.75,avg,HER,50,2.45,,,,,,
uoft8_241025_Ag-0.75-Cd-0.25_pp0_rep1,uoft,8,241025,Ag-0.75-Cd-0.25,1,CO2R,200,3.66,37.179057942204300,31.226669941060900,0.048988129,0.00295035,68.46359785346200,31.53640214653810
uoft8_241025_Ag-0.75-Cd-0.25_pp0_rep1,uoft,8,241025,Ag-0.75-Cd-0.25,1,CO2R,300,3.85,66.95243675322770,8.813850688,0.057611508,0.003090843,75.83506320983100,24.16493679016900
uoft8_241025_Ag-0.75-Cd-0.25_pp0_rep1,uoft,8,241025,Ag-0.75-Cd-0.25,1,CO2R,50,3.08,30.37100588001420,43.99803536345780,0.077059978,0.004214785,74.46415615359940,25.535843846400700
uoft8_241025_Ag-0.75-Cd-0.25_pp0_rep2,uoft,8,241025,Ag-0.75-Cd-0.25,2,CO2R,150,3.44,25.07355249115910,45.76129666011790,0.056877603,0.003371828,70.90300723775300,29.09699276224710
uoft8_241025_Ag-0.75-Cd-0.25_pp0_rep2,uoft,8,241025,Ag-0.75-Cd-0.25,2,CO2R,300,3.78,50.73991922827430,18.14587426326130,0.069353981,0.0039338,68.97044996343190,31.02955003656810
uoft8_241025_Ag-0.75-Cd-0.25_pp0_rep2,uoft,8,241025,Ag-0.75-Cd-0.25,2,CO2R,200,3.58,21.63949863,44.07907662082520,0.045960773,0.002739611,65.77345427031780,34.22654572968220
uoft8_241025_Ag-0.75-Cd-0.25_pp0_rep2,uoft,8,241025,Ag-0.75-Cd-0.25,2,CO2R,100,3.26,30.88325765343490,44.51375245579570,0.074307836,0.004636264,75.48831148,24.51168851699820
vsp5_241011_Ag-0.25-Pd-0.75_pp0_rep1,vsp,5,241011,Ag-0.25-Pd-0.75,1,HER,50,2.45,,,,,,
uoft8_241025_Ag-0.75-Cd-0.25_pp0_rep2,uoft,8,241025,Ag-0.75-Cd-0.25,2,CO2R,50,3.02,37.528719998326000,39.76915520628680,0.091371117,0.005057743,77.41012137442860,22.589878625571400
uoft8_241025_Ag-0.75-Cd-0.25_pp0_rep3,uoft,8,241025,Ag-0.75-Cd-0.25,3,CO2R,50,3.03,27.21588650107770,49.34675834970530,0.101278829,0.0059007,76.68564168919440,23.314358310805600
uoft8_241025_Ag-0.75-Cd-0.25_pp0_rep3,uoft,8,241025,Ag-0.75-Cd-0.25,3,CO2R,300,3.73,73.44953859674820,5.437131631,0.035227419,0.001826407,78.92767838062380,21.07232161937620
uoft8_241025_Ag-0.75-Cd-0.25_pp0_rep3,uoft,8,241025,Ag-0.75-Cd-0.25,3,CO2R,200,3.6,71.21461005670760,8.586689587426330,0.044584702,0.002318132,79.85363967823670,20.14636032176330
uoft8_241025_Ag-0.75-Cd-0.25_pp0_rep3,uoft,8,241025,Ag-0.75-Cd-0.25,3,CO2R,150,3.57,49.40007114607960,24.98526523,0.081463406,0.005338728,74.48663770685200,25.51336229314800
uoft8_241025_Ag-0.75-Cd-0.25_pp0_rep3,uoft,8,241025,Ag-0.75-Cd-0.25,3,CO2R,100,3.34,21.70227458201680,48.33742632612970,0.064950553,0.004214785,70.11974064746670,29.880259352533300
vsp5_241011_Ag-0.25-Pd-0.75_pp0_rep3,vsp,5,241011,Ag-0.25-Pd-0.75,3,HER,50,2.45,,,,,,
uoft8_241025_Au-0.25-Cd-0.5-Pd-0.25_pp0,uoft,8,241025,Au-0.25-Cd-0.5-Pd-0.25,std,CO2R,50,0.04,1.1708790553090300,0.6892347090487110,0.005649159,0.094902893,0.6635814777696830,0.6635814777696810
vsp5_241011_Ag-0.583-Pd-0.417_pp0,vsp,5,241011,Ag-0.583-Pd-0.417,avg,HER,50,2.45,,,,,,
uoft8_241025_Au-0.25-Cd-0.5-Pd-0.25_pp0,uoft,8,241025,Au-0.25-Cd-0.5-Pd-0.25,std,CO2R,200,0.05,6.018745613,4.044964424516830,0.00222453,0.000730022,2.448600059017020,2.4486000590170100
uoft8_241025_Au-0.25-Cd-0.5-Pd-0.25_pp0,uoft,8,241025,Au-0.25-Cd-0.5-Pd-0.25,avg,CO2R,200,3.63,46.396032559794100,27.247053045186600,0.03944737,0.002739611,73.69054502209370,26.309454977906300
vsp5_241011_Ag-0.583-Pd-0.417_pp0_rep1,vsp,5,241011,Ag-0.583-Pd-0.417,1,HER,50,2.45,,,,,,
uoft8_241025_Au-0.25-Cd-0.5-Pd-0.25_pp0,uoft,8,241025,Au-0.25-Cd-0.5-Pd-0.25,avg,CO2R,50,2.95,61.36600472912180,24.680746561886100,0.026787516283507300,0.054792211,86.13162629129870,13.868373708701200
uoft8_241025_Au-0.25-Cd-0.5-Pd-0.25_pp0,uoft,8,241025,Au-0.25-Cd-0.5-Pd-0.25,std,CO2R,100,0.08,5.166417079734660,2.8900103622668900,0.00476685,0.025064097499170300,2.428197183369580,2.428197183369570
uoft8_241025_Au-0.25-Cd-0.5-Pd-0.25_pp0,uoft,8,241025,Au-0.25-Cd-0.5-Pd-0.25,std,CO2R,150,0.05,7.3452174821820900,3.7820220860401500,0.003923702,0.008680291,3.8347556416163600,3.8347556416163600
uoft8_241025_Au-0.25-Cd-0.5-Pd-0.25_pp0,uoft,8,241025,Au-0.25-Cd-0.5-Pd-0.25,avg,CO2R,150,3.45,46.23365209567060,31.108382449246900,0.037306815,0.007118304,77.39118288871220,22.608817111287800
uoft8_241025_Au-0.25-Cd-0.5-Pd-0.25_pp0,uoft,8,241025,Au-0.25-Cd-0.5-Pd-0.25,std,CO2R,300,0.04,2.4479375589160600,0.250358704,0.00264825,0.000214606,2.2217209176585700,2.221720917658580
uoft8_241025_Au-0.25-Cd-0.5-Pd-0.25_pp0,uoft,8,241025,Au-0.25-Cd-0.5-Pd-0.25,avg,CO2R,300,3.8,71.46135442605340,6.657662082514740,0.042077195,0.002622533,78.16964772755120,21.830352272448800
uoft8_241025_Au-0.25-Cd-0.5-Pd-0.25_pp0,uoft,8,241025,Au-0.25-Cd-0.5-Pd-0.25,avg,CO2R,100,3.27,51.42982694762390,31.006876227897800,0.035777847,0.016578156,82.49400208818110,17.505997911818900
uoft4_240405_Ag-0.556-Pd-0.444_pp0_rep2,uoft,4,240405,Ag-0.556-Pd-0.444,2,HER,50,2.46,,,,,,
uoft8_241025_Au-0.25-Cd-0.5-Pd-0.25_pp0_rep1,uoft,8,241025,Au-0.25-Cd-0.5-Pd-0.25,1,CO2R,50,2.95,62.42817384753810,24.26817288801570,0.022017137,0.1643766332293690,86.88274050545460,13.117259494545400
uoft8_241025_Au-0.25-Cd-0.5-Pd-0.25_pp0_rep1,uoft,8,241025,Au-0.25-Cd-0.5-Pd-0.25,1,CO2R,100,3.24,55.06455460461610,28.46021611001970,0.030273563,0.045519683,83.60451828812420,16.39548171187580
uoft8_241025_Au-0.25-Cd-0.5-Pd-0.25_pp0_rep1,uoft,8,241025,Au-0.25-Cd-0.5-Pd-0.25,1,CO2R,150,3.44,51.634895059532500,27.534381139489200,0.033025705,0.017140128,79.22372588640660,20.77627411359340
uoft8_241025_Au-0.25-Cd-0.5-Pd-0.25_pp0_rep1,uoft,8,241025,Au-0.25-Cd-0.5-Pd-0.25,1,CO2R,200,3.62,52.01395718680030,22.835216110019600,0.036878704,0.003582568,74.89482462325810,25.105175376741900
uoft8_241025_Au-0.25-Cd-0.5-Pd-0.25_pp0_rep1,uoft,8,241025,Au-0.25-Cd-0.5-Pd-0.25,1,CO2R,300,3.79,72.73096319236650,6.429273084479370,0.040548227,0.002809857,79.20919632450990,20.79080367549010
uoft8_241025_Au-0.25-Cd-0.5-Pd-0.25_pp0_rep2,uoft,8,241025,Au-0.25-Cd-0.5-Pd-0.25,2,CO2R,300,3.77,73.01366423235470,6.618369351669940,0.040548227,0.002669364,79.68101790248640,20.318982097513600
uoft8_241025_Au-0.25-Cd-0.5-Pd-0.25_pp0_rep2,uoft,8,241025,Au-0.25-Cd-0.5-Pd-0.25,2,CO2R,150,3.41,49.19625855322360,30.72200392927310,0.040731703,0.002247886,79.96585545302470,20.03414454697530
uoft8_241025_Au-0.25-Cd-0.5-Pd-0.25_pp0_rep2,uoft,8,241025,Au-0.25-Cd-0.5-Pd-0.25,2,CO2R,100,3.21,53.70922178744060,30.412573673870300,0.038529989,0.002107393,84.16836433449540,15.831635665504600
uoft8_241025_Au-0.25-Cd-0.5-Pd-0.25_pp0_rep2,uoft,8,241025,Au-0.25-Cd-0.5-Pd-0.25,2,CO2R,200,3.57,47.130301952332100,28.125,0.040731703,0.002318132,75.30378898751740,24.69621101248260
uoft8_241025_Au-0.25-Cd-0.5-Pd-0.25_pp0_rep2,uoft,8,241025,Au-0.25-Cd-0.5-Pd-0.25,2,CO2R,50,2.91,61.55935466320700,24.29764243614930,0.025319707,0,85.88725971592490,14.11274028407510
uoft9_241025_Cu-0.667-Pd-0.333_pp0,uoft,9,241025,Cu-0.667-Pd-0.333,avg,HER,50,2.46,,,,,,
vsp28_240927_Au-0.4-Cu-0.2-Pd-0.4_pp0,vsp,28,240927,Au-0.4-Cu-0.2-Pd-0.4,avg,HER,50,2.46,,,,,,
uoft8_241025_Au-0.25-Cd-0.5-Pd-0.25_pp0_rep3,uoft,8,241025,Au-0.25-Cd-0.5-Pd-0.25,3,CO2R,50,3,60.110485676620100,25.476424361493100,0.033025705,0,85.62487865,14.37512135
uoft8_241025_Au-0.25-Cd-0.5-Pd-0.25_pp0_rep3,uoft,8,241025,Au-0.25-Cd-0.5-Pd-0.25,3,CO2R,300,3.84,68.63943585343910,6.925343811394890,0.04513513,0.002388378,75.61872895565730,24.38127104434280
uoft8_241025_Au-0.25-Cd-0.5-Pd-0.25_pp0_rep3,uoft,8,241025,Au-0.25-Cd-0.5-Pd-0.25,3,CO2R,150,3.51,37.86980267425560,35.06876227897840,0.038163037,0.0019669,72.98396733,27.016032673294600
uoft8_241025_Au-0.25-Cd-0.5-Pd-0.25_pp0_rep3,uoft,8,241025,Au-0.25-Cd-0.5-Pd-0.25,3,CO2R,200,3.68,40.04383854024990,30.78094302554030,0.040731703,0.002318132,70.87302145550560,29.12697854449450
uoft8_241025_Au-0.25-Cd-0.5-Pd-0.25_pp0_rep3,uoft,8,241025,Au-0.25-Cd-0.5-Pd-0.25,3,CO2R,100,3.37,45.51570445081500,34.14783889980350,0.038529989,0.002107393,79.70912364192370,20.29087635807630
uoft8_241025_Au-0.333-Pd-0.667_pp0,uoft,8,241025,Au-0.333-Pd-0.667,avg,CO2R,300,3.76,77.51693206944420,2.3403732809430300,0.03327034,0.002435209,79.89745951808420,20.10254048191590
uoft8_241025_Au-0.333-Pd-0.667_pp0,uoft,8,241025,Au-0.333-Pd-0.667,std,CO2R,300,0.09,2.889878456782490,1.2684345145495900,0.017448892712282900,0.001640421,4.14506597,4.145065969605590
uoft8_241025_Au-0.333-Pd-0.667_pp0,uoft,8,241025,Au-0.333-Pd-0.667,std,CO2R,150,0.02,4.249159454429530,1.3500087595658600,0.011216581323344400,0.000743418,3.0905921667518000,3.0905921667518000
uoft8_241025_Au-0.333-Pd-0.667_pp0,uoft,8,241025,Au-0.333-Pd-0.667,std,CO2R,200,0.07,4.106101165314820,0.7644706949469990,0.007430784,0.000842957,4.298534696083960,4.298534696083950
uoft8_241025_Au-0.333-Pd-0.667_pp0,uoft,8,241025,Au-0.333-Pd-0.667,avg,CO2R,200,3.65,78.84115591,3.5621316306483300,0.043208630717575100,0.00295035,82.45504848971680,17.544951510283200
uoft8_241025_Au-0.333-Pd-0.667_pp0,uoft,8,241025,Au-0.333-Pd-0.667,avg,CO2R,150,3.53,77.27454714125290,7.220039292730850,0.045991352,0.002809857,84.54953882,15.45046118074220
uoft8_241025_Au-0.333-Pd-0.667_pp0,uoft,8,241025,Au-0.333-Pd-0.667,avg,CO2R,100,3.32,73.49787608026950,10.83497053045190,0.033943085701704400,0.001404928,84.37313753,15.626862465691300
vsp28_240927_Au-0.4-Cu-0.2-Pd-0.4_pp0_rep1,vsp,28,240927,Au-0.4-Cu-0.2-Pd-0.4,1,HER,50,2.46,,,,,,
uoft8_241025_Au-0.333-Pd-0.667_pp0,uoft,8,241025,Au-0.333-Pd-0.667,avg,CO2R,50,2.96,70.54594153466280,14.12082514734770,0.023851898060657200,0,84.69490243488150,15.305097565118500
uoft8_241025_Au-0.333-Pd-0.667_pp0,uoft,8,241025,Au-0.333-Pd-0.667,std,CO2R,50,0,5.8393844700065700,1.9216503103624400,0.015813046200330400,0,3.9427654936679800,3.942765493667980
uoft8_241025_Au-0.333-Pd-0.667_pp0,uoft,8,241025,Au-0.333-Pd-0.667,std,CO2R,100,0.04,4.970369145098440,1.221083745200670,0.014155038,0.001287638,3.859454548,3.8594545483797500
vsp5_241011_Ag-0.167-Pd-0.833_pp0,vsp,5,241011,Ag-0.167-Pd-0.833,avg,HER,50,2.46,,,,,,
vsp5_241011_Ag-0.167-Pd-0.833_pp0_rep1,vsp,5,241011,Ag-0.167-Pd-0.833,1,HER,50,2.46,,,,,,
uoft8_241025_Au-0.333-Pd-0.667_pp0_rep1,uoft,8,241025,Au-0.333-Pd-0.667,1,CO2R,100,3.36,79.14666555064970,9.452357563850690,0.028071849,0.001685914,88.63273520546060,11.367264794539400
uoft8_241025_Au-0.333-Pd-0.667_pp0_rep1,uoft,8,241025,Au-0.333-Pd-0.667,1,CO2R,200,3.67,83.58021720479610,3.7242141453831000,0.050639414,0.003793307,87.36504270818960,12.63495729181040
uoft8_241025_Au-0.333-Pd-0.667_pp0_rep1,uoft,8,241025,Au-0.333-Pd-0.667,1,CO2R,50,2.97,77.28598631484230,11.93516699410610,0.017613709,0,89.24272134580270,10.757278654197300
uoft8_241025_Au-0.333-Pd-0.667_pp0_rep1,uoft,8,241025,Au-0.333-Pd-0.667,1,CO2R,150,3.51,81.45179853104270,6.375245579567780,0.04513513,0.003090843,87.88120157473870,12.118798425261300
uoft8_241025_Au-0.333-Pd-0.667_pp0_rep1,uoft,8,241025,Au-0.333-Pd-0.667,1,CO2R,300,3.78,80.85312519617490,3.740176817288800,0.051740271,0.004214785,84.65634190691040,15.343658093089600
uoft8_241025_Au-0.333-Pd-0.667_pp0_rep2,uoft,8,241025,Au-0.333-Pd-0.667,2,CO2R,300,3.84,75.91014668647600,2.013752455795680,0.031007467,0.002107393,77.96113309364790,22.03886690635210
vsp5_241011_Ag-0.25-Pd-0.75_pp0_rep2,vsp,5,241011,Ag-0.25-Pd-0.75,2,HER,50,2.46,,,,,,
uoft8_241025_Au-0.333-Pd-0.667_pp0_rep2,uoft,8,241025,Au-0.333-Pd-0.667,2,CO2R,150,3.52,72.95695662181670,8.777013752455800,0.035227419,0.0019669,81.77610760222800,18.22389239777200
uoft8_241025_Au-0.333-Pd-0.667_pp0_rep2,uoft,8,241025,Au-0.333-Pd-0.667,2,CO2R,50,2.96,67.34101989997700,14.88212180746560,0.012109425,0,82.23821687824970,17.761783121750300
uoft8_241025_Au-0.333-Pd-0.667_pp0_rep2,uoft,8,241025,Au-0.333-Pd-0.667,2,CO2R,200,3.69,76.34497478499240,4.232563850687620,0.043208631,0.00295035,80.62962911,19.37037089249950
uoft8_241025_Au-0.333-Pd-0.667_pp0_rep2,uoft,8,241025,Au-0.333-Pd-0.667,2,CO2R,100,3.31,69.79430412856520,11.286836935167000,0.023668422,0,81.10876381317110,18.89123618682890
uoft8_241025_Au-0.333-Pd-0.667_pp0_rep3,uoft,8,241025,Au-0.333-Pd-0.667,3,CO2R,50,2.96,67.01081838916910,15.545186640471500,0.04183256,0,82.60376908059200,17.396230919408100
uoft8_241025_Au-0.333-Pd-0.667_pp0_rep3,uoft,8,241025,Au-0.333-Pd-0.667,3,CO2R,200,3.57,76.59827575383460,2.729616895874260,0.035777847,0.002107393,79.37047365346020,20.62952634653980
uoft8_241025_Au-0.333-Pd-0.667_pp0_rep3,uoft,8,241025,Au-0.333-Pd-0.667,3,CO2R,100,3.28,71.55265856159370,11.76571709233790,0.050088986,0.002528871,83.37791358429450,16.622086415705500
uoft8_241025_Au-0.333-Pd-0.667_pp0_rep3,uoft,8,241025,Au-0.333-Pd-0.667,3,CO2R,150,3.55,77.41488627089920,6.507858546168960,0.057611508,0.003371828,83.99130728080680,16.00869271919330
vsp5_241011_Ag-0.3-Pd-0.7_pp0,vsp,5,241011,Ag-0.3-Pd-0.7,avg,HER,50,2.46,,,,,,
uoft8_241025_Au-0.333-Pd-0.667_pp0_rep3,uoft,8,241025,Au-0.333-Pd-0.667,3,CO2R,300,3.66,75.78752432568160,1.267190569744600,0.017063281,0.00098345,77.07490355369410,22.925096446305900
uoft8_241025_Au-0.5-Cd-0.25-Cu-0.25_pp0,uoft,8,241025,Au-0.5-Cd-0.25-Cu-0.25,avg,CO2R,150,3.49,47.34018288727530,27.337917485265200,0.064828236,0.004214785,74.76142290979680,25.238577090203200
vsp5_241011_Ag-0.3-Pd-0.7_pp0_rep1,vsp,5,241011,Ag-0.3-Pd-0.7,1,HER,50,2.46,,,,,,
vsp5_241011_Ag-0.5-Pd-0.5_pp0,vsp,5,241011,Ag-0.5-Pd-0.5,avg,HER,50,2.46,,,,,,
uoft8_241025_Au-0.5-Cd-0.25-Cu-0.25_pp0,uoft,8,241025,Au-0.5-Cd-0.25-Cu-0.25,avg,CO2R,50,2.98,50.035782292996300,29.616895874263300,0.093572831,0.0059007,79.76994617,20.230053828405400
uoft8_241025_Au-0.5-Cd-0.25-Cu-0.25_pp0,uoft,8,241025,Au-0.5-Cd-0.25-Cu-0.25,std,CO2R,50,0.07,20.92235442830190,8.538302558092400,0.035722761843395000,0.001460045,12.435775261305400,12.435775261305400
uoft8_241025_Au-0.5-Cd-0.25-Cu-0.25_pp0,uoft,8,241025,Au-0.5-Cd-0.25-Cu-0.25,avg,CO2R,100,3.28,43.73412291531530,33.234282907662100,0.071555694,0.004495771,77.05912125,22.94087874713260
uoft8_241025_Au-0.5-Cd-0.25-Cu-0.25_pp0,uoft,8,241025,Au-0.5-Cd-0.25-Cu-0.25,std,CO2R,150,0.06,16.017008885503700,4.922843202081070,0.012829343,0.000743418,13.096551580140000,13.09655158014000
uoft8_241025_Au-0.5-Cd-0.25-Cu-0.25_pp0,uoft,8,241025,Au-0.5-Cd-0.25-Cu-0.25,std,CO2R,100,0.08,21.311748799686100,8.168658274226470,0.024324950693339100,0.001287638,13.248976374821500,13.248976374821500
uoft8_241025_Au-0.5-Cd-0.25-Cu-0.25_pp0,uoft,8,241025,Au-0.5-Cd-0.25-Cu-0.25,std,CO2R,300,0.1,12.02539293578870,3.6564735969409100,0.003206024,0.000292459,8.366759746,8.366759746426370
uoft8_241025_Au-0.5-Cd-0.25-Cu-0.25_pp0,uoft,8,241025,Au-0.5-Cd-0.25-Cu-0.25,avg,CO2R,300,3.71,69.20734897152060,7.362475442043220,0.031068626191830400,0.001779576,76.60860411,23.391395892882300
uoft8_241025_Au-0.5-Cd-0.25-Cu-0.25_pp0,uoft,8,241025,Au-0.5-Cd-0.25-Cu-0.25,std,CO2R,200,0.07,15.325965685646200,4.628769172606150,0.011621080856494600,0.000759831,11.412072675031500,11.412072675031500
uoft8_241025_Au-0.5-Cd-0.25-Cu-0.25_pp0,uoft,8,241025,Au-0.5-Cd-0.25-Cu-0.25,avg,CO2R,200,3.62,59.52007784218130,15.715864440078600,0.055042842,0.003582568,75.30659543778370,24.69340456221630
uoft8_241025_Au-0.5-Cd-0.25-Cu-0.25_pp0_rep1,uoft,8,241025,Au-0.5-Cd-0.25-Cu-0.25,1,CO2R,200,3.54,73.04044864,10.50589390962670,0.044859916,0.002739611,83.60358075,16.396419251720300
uoft8_241025_Au-0.5-Cd-0.25-Cu-0.25_pp0_rep1,uoft,8,241025,Au-0.5-Cd-0.25-Cu-0.25,1,CO2R,150,3.44,60.531921571909900,21.655206286836900,0.069720933,0.004776757,82.27909049493680,17.720909505063200
uoft8_241025_Au-0.5-Cd-0.25-Cu-0.25_pp0_rep1,uoft,8,241025,Au-0.5-Cd-0.25-Cu-0.25,1,CO2R,50,2.92,61.413714453116800,24.533398821218100,0.083665119,0.005057743,86.05264202819500,13.947357971805000
uoft4_240405_Ag-0.125-Cu-0.125-Pd-0.75_pp0,uoft,4,240405,Ag-0.125-Cu-0.125-Pd-0.75,avg,HER,50,2.47,,,,,,
uoft8_241025_Au-0.5-Cd-0.25-Cu-0.25_pp0_rep1,uoft,8,241025,Au-0.5-Cd-0.25-Cu-0.25,1,CO2R,100,3.2,57.69863357676450,27.05304518664050,0.066601838,0.004214785,84.83633553361350,15.16366446638660
uoft8_241025_Au-0.5-Cd-0.25-Cu-0.25_pp0_rep1,uoft,8,241025,Au-0.5-Cd-0.25-Cu-0.25,1,CO2R,300,3.59,76.10328737,5.314341847,0.027521421,0.001545421,81.45196849,18.548031506989000
uoft4_240405_Ag-0.25-Au-0.25-Pd-0.5_pp0_rep2,uoft,4,240405,Ag-0.25-Au-0.25-Pd-0.5,2,HER,50,2.47,,,,,,
uoft8_241025_Au-0.5-Cd-0.25-Cu-0.25_pp0_rep2,uoft,8,241025,Au-0.5-Cd-0.25-Cu-0.25,2,CO2R,200,3.68,42.87126745,19.354125736738700,0.052565914,0.003793307,62.29213251367840,37.70786748632160
uoft8_241025_Au-0.5-Cd-0.25-Cu-0.25_pp0_rep2,uoft,8,241025,Au-0.5-Cd-0.25-Cu-0.25,2,CO2R,150,3.55,29.51808994,30.058939096267200,0.050272462,0.003371828,59.63891150604970,40.36108849395030
uoft8_241025_Au-0.5-Cd-0.25-Cu-0.25_pp0_rep2,uoft,8,241025,Au-0.5-Cd-0.25-Cu-0.25,2,CO2R,100,3.31,19.20379166753860,42.495088408644400,0.050088986,0.003371828,61.76123812739790,38.23876187260210
uoft8_241025_Au-0.5-Cd-0.25-Cu-0.25_pp0_rep2,uoft,8,241025,Au-0.5-Cd-0.25-Cu-0.25,2,CO2R,50,3.05,25.890058381635900,39.47445972495090,0.063849696,0.005057743,65.44627710992560,34.553722890074500
uoft8_241025_Au-0.5-Cd-0.25-Cu-0.25_pp0_rep2,uoft,8,241025,Au-0.5-Cd-0.25-Cu-0.25,2,CO2R,300,3.79,55.32172675720350,11.583988212180700,0.03375961,0.002107393,66.94751346295660,33.05248653704350
uoft4_240405_Ag-0.333-Pd-0.667_pp0_rep2,uoft,4,240405,Ag-0.333-Pd-0.667,2,HER,50,2.47,,,,,,
uoft8_241025_Au-0.5-Cd-0.25-Cu-0.25_pp0_rep3,uoft,8,241025,Au-0.5-Cd-0.25-Cu-0.25,3,CO2R,300,3.76,76.19703279,5.189096267,0.031924848,0.001685914,81.42633036538560,18.57366963461440
uoft8_241025_Au-0.5-Cd-0.25-Cu-0.25_pp0_rep3,uoft,8,241025,Au-0.5-Cd-0.25-Cu-0.25,3,CO2R,50,2.97,62.80357404423610,24.842829076620800,0.1332036768618240,0.007586614,87.81091938,12.189080623336800
uoft8_241025_Au-0.5-Cd-0.25-Cu-0.25_pp0_rep3,uoft,8,241025,Au-0.5-Cd-0.25-Cu-0.25,3,CO2R,150,3.48,51.97053715,30.29960707269160,0.074491312,0.004495771,82.36626672840400,17.633733271596000
uoft8_241025_Au-0.5-Cd-0.25-Cu-0.25_pp0_rep3,uoft,8,241025,Au-0.5-Cd-0.25-Cu-0.25,3,CO2R,200,3.64,62.64851744125220,17.287573673870300,0.067702695,0.004214785,80.02407305139290,19.975926948607100
uoft8_241025_Au-0.5-Cd-0.25-Cu-0.25_pp0_rep3,uoft,8,241025,Au-0.5-Cd-0.25-Cu-0.25,3,CO2R,100,3.34,54.299943501642600,30.15471512770140,0.097976258,0.0059007,84.57979009759090,15.42020990240910
uoft8_241025_Au-0.5-Cd-0.25-Pd-0.25_pp0,uoft,8,241025,Au-0.5-Cd-0.25-Pd-0.25,avg,CO2R,300,3.67,74.07196216702590,4.124508841,0.036695228,0.0019669,78.24007604495720,21.759923955042800
uoft4_240405_Ag-0.444-Pd-0.556_pp0_rep2,uoft,4,240405,Ag-0.444-Pd-0.556,2,HER,50,2.47,,,,,,
uoft8_241025_Au-0.5-Cd-0.25-Pd-0.25_pp0,uoft,8,241025,Au-0.5-Cd-0.25-Pd-0.25,std,CO2R,300,0.05,4.786794341410370,2.1689007114489100,0.011935824426024700,0.000596061,2.6030316350230400,2.6030316350230400
uoft8_241025_Au-0.5-Cd-0.25-Pd-0.25_pp0,uoft,8,241025,Au-0.5-Cd-0.25-Pd-0.25,avg,CO2R,200,3.56,66.46717863943590,11.50049115913560,0.059996697,0.003582568,78.04064059150150,21.959359408498500
uoft8_241025_Au-0.5-Cd-0.25-Pd-0.25_pp0,uoft,8,241025,Au-0.5-Cd-0.25-Pd-0.25,std,CO2R,50,0.01,0.12340225899465900,1.031486807526550,0.006227387,0,1.1611164531782700,1.1611164531782600
uoft8_241025_Au-0.5-Cd-0.25-Pd-0.25_pp0,uoft,8,241025,Au-0.5-Cd-0.25-Pd-0.25,avg,CO2R,50,2.97,64.00071146079640,19.309921414538300,0.051740271,0,83.37028180154680,16.629718198453200
uoft8_241025_Au-0.5-Cd-0.25-Pd-0.25_pp0,uoft,8,241025,Au-0.5-Cd-0.25-Pd-0.25,std,CO2R,100,0.03,4.402530952,4.391633225984230,0.015568467,0.002086212,0.009553085,0.009553085
uoft8_241025_Au-0.5-Cd-0.25-Pd-0.25_pp0,uoft,8,241025,Au-0.5-Cd-0.25-Pd-0.25,std,CO2R,150,0.04,4.875424980664320,3.771699235602120,0.013752145534332800,0.00258293,1.083196472223670,1.083196472223680
uoft8_241025_Au-0.5-Cd-0.25-Pd-0.25_pp0,uoft,8,241025,Au-0.5-Cd-0.25-Pd-0.25,std,CO2R,200,0.01,13.350082515339600,7.147474242052630,0.008562657,0,6.192997067207590,6.192997067207590
uoft4_240405_Pd-1.0_pp0_rep1,uoft,4,240405,Pd-1.0,1,HER,50,2.47,,,,,,
uoft8_241025_Au-0.5-Cd-0.25-Pd-0.25_pp0,uoft,8,241025,Au-0.5-Cd-0.25-Pd-0.25,avg,CO2R,150,3.44,55.45941534662790,21.581532416502900,0.074674789,0.005198235,77.13235424234280,22.867645757657200
uoft8_241025_Au-0.5-Cd-0.25-Pd-0.25_pp0,uoft,8,241025,Au-0.5-Cd-0.25-Pd-0.25,avg,CO2R,100,3.25,57.658456967084500,22.93099214145380,0.071555694,0.004847003,80.67623192,19.323768084259600
uoft8_241025_Au-0.5-Cd-0.25-Pd-0.25_pp0_rep1,uoft,8,241025,Au-0.5-Cd-0.25-Pd-0.25,1,CO2R,100,3.27,54.54539747640670,26.036345776031400,0.082564263,0.006322178,80.68298697,19.31701303
uoft8_241025_Au-0.5-Cd-0.25-Pd-0.25_pp0_rep1,uoft,8,241025,Au-0.5-Cd-0.25-Pd-0.25,1,CO2R,200,3.55,75.90711251543240,6.446463654223970,0.053941985,0.003582568,82.41975081,17.58024919
uoft7_240716_Pd-0.833-Rh-0.167_pp0_rep2,uoft,7,240716,Pd-0.833-Rh-0.167,2,HER,50,2.47,,,,,,
uoft8_241025_Au-0.5-Cd-0.25-Pd-0.25_pp0_rep1,uoft,8,241025,Au-0.5-Cd-0.25-Pd-0.25,1,CO2R,150,3.46,52.01196928163390,24.24852652259330,0.084399024,0.007024642,76.36641867147610,23.633581328523900
uoft8_241025_Au-0.5-Cd-0.25-Pd-0.25_pp0_rep1,uoft,8,241025,Au-0.5-Cd-0.25-Pd-0.25,1,CO2R,300,3.64,77.45673690598260,2.5908644400785900,0.028255325,0.001545421,80.08069736572510,19.919302634274900
uoft8_241025_Au-0.5-Cd-0.25-Pd-0.25_pp0_rep1,uoft,8,241025,Au-0.5-Cd-0.25-Pd-0.25,1,CO2R,50,2.98,63.91345288664760,18.58055009823180,0.047336844,0,82.54924848,17.450751516242800
vsp1_240503_Ag-0.75-Au-0.25_pp0,vsp,1,240503,Ag-0.75-Au-0.25,avg,HER,50,2.47,,,,,,
uoft8_241025_Au-0.5-Cd-0.25-Pd-0.25_pp0_rep2,uoft,8,241025,Au-0.5-Cd-0.25-Pd-0.25,2,CO2R,100,3.23,60.771516457762200,19.825638506876200,0.060547126,0.003371828,80.66947686483270,19.33052313516730
uoft8_241025_Au-0.5-Cd-0.25-Pd-0.25_pp0_rep2,uoft,8,241025,Au-0.5-Cd-0.25-Pd-0.25,2,CO2R,200,3.57,57.027244763439300,16.55451866404720,0.06605141,0.003582568,73.66153036941060,26.338469630589400
uoft8_241025_Au-0.5-Cd-0.25-Pd-0.25_pp0_rep2,uoft,8,241025,Au-0.5-Cd-0.25-Pd-0.25,2,CO2R,150,3.41,58.906861411621900,18.91453831041260,0.064950553,0.003371828,77.89828981320950,22.101710186790500
uoft8_241025_Au-0.5-Cd-0.25-Pd-0.25_pp0_rep2,uoft,8,241025,Au-0.5-Cd-0.25-Pd-0.25,2,CO2R,50,2.96,64.08797003494530,20.03929273,0.056143699,0,84.19131511933640,15.808684880663600
uoft8_241025_Au-0.5-Cd-0.25-Pd-0.25_pp0_rep2,uoft,8,241025,Au-0.5-Cd-0.25-Pd-0.25,2,CO2R,300,3.71,70.68718742806920,5.658153241650300,0.04513513,0.002388378,76.39945472418930,23.60054527581070
uoft8_241025_Au-0.75-Cd-0.25_pp0,uoft,8,241025,Au-0.75-Cd-0.25,avg,CO2R,300,3.68,71.17677010748640,6.729698756,0.020488169,0.001077112,77.93110973197410,22.068890268025900
uoft8_241025_Au-0.75-Cd-0.25_pp0,uoft,8,241025,Au-0.75-Cd-0.25,std,CO2R,100,0.06,2.579055947274080,1.2320729607742000,0.00436889,0,2.1613816315822100,2.161381631582210
uoft8_241025_Au-0.75-Cd-0.25_pp0,uoft,8,241025,Au-0.75-Cd-0.25,std,CO2R,50,0.04,1.2364570229527300,1.753953961531510,0.010228692,0.001946726,2.706469423353940,2.7064694233539400
uoft8_241025_Au-0.75-Cd-0.25_pp0,uoft,8,241025,Au-0.75-Cd-0.25,std,CO2R,150,0.04,5.020473144581630,2.892282364346910,0.00275418,0.000162227,4.560734128563380,4.560734128563380
vsp1_240503_Ag-0.75-Au-0.25_pp0_rep1,vsp,1,240503,Ag-0.75-Au-0.25,1,HER,50,2.47,,,,,,
uoft8_241025_Au-0.75-Cd-0.25_pp0,uoft,8,241025,Au-0.75-Cd-0.25,avg,CO2R,50,2.96,45.996777501098600,33.924361493123800,0.042199512,0.001123943,79.97303015858770,20.026969841412300
vsp5_241011_Ag-0.5-Pd-0.5_pp0_rep2,vsp,5,241011,Ag-0.5-Pd-0.5,2,HER,50,2.47,,,,,,
uoft8_241025_Au-0.75-Cd-0.25_pp0,uoft,8,241025,Au-0.75-Cd-0.25,avg,CO2R,100,3.2,40.23059699930950,39.23870333988210,0.027521421,0,79.50209419672040,20.49790580327960
uoft8_241025_Au-0.75-Cd-0.25_pp0,uoft,8,241025,Au-0.75-Cd-0.25,std,CO2R,200,0.02,0.9132106279016390,0.7376498540591630,0.001832467,0.000210739,1.200981846950250,1.2009818469502500
uoft8_241025_Au-0.75-Cd-0.25_pp0,uoft,8,241025,Au-0.75-Cd-0.25,std,CO2R,300,0.04,0.8063583626792730,1.1804597110828300,0.00425306,0.000162227,1.717810118472980,1.7178101184729700
uoft8_241025_Au-0.75-Cd-0.25_pp0,uoft,8,241025,Au-0.75-Cd-0.25,avg,CO2R,200,3.56,57.46060808972780,18.226915520628700,0.026879254352971300,0.001685914,75.72103168829290,24.278968311707100
uoft8_241025_Au-0.75-Cd-0.25_pp0,uoft,8,241025,Au-0.75-Cd-0.25,avg,CO2R,150,3.38,42.073280462031000,31.715782580222700,0.023607263208753000,0.001592252,73.81832672769830,26.18167327230170
uoft8_241025_Au-0.75-Cd-0.25_pp0_rep1,uoft,8,241025,Au-0.75-Cd-0.25,1,CO2R,50,2.92,46.26713260373730,35.70235756385070,0.030823991,0,82.00822281396220,17.991777186037800
uoft8_241025_Au-0.75-Cd-0.25_pp0_rep1,uoft,8,241025,Au-0.75-Cd-0.25,1,CO2R,100,3.15,41.48360501370610,39.990176817288800,0.022567565,0,81.50129230547950,18.49870769452050
uoft8_241025_Au-0.75-Cd-0.25_pp0_rep1,uoft,8,241025,Au-0.75-Cd-0.25,1,CO2R,300,3.71,72.09504279227440,7.558939096267190,0.02330147,0.001264436,79.68217259404970,20.31782740595030
uoft8_241025_Au-0.75-Cd-0.25_pp0_rep1,uoft,8,241025,Au-0.75-Cd-0.25,1,CO2R,150,3.34,47.82774278599680,30.6237721,0.022017137,0.001685914,78.47917227,21.520827733466600
uoft8_241025_Au-0.75-Cd-0.25_pp0_rep1,uoft,8,241025,Au-0.75-Cd-0.25,1,CO2R,200,3.54,58.49494653581370,18.42951866404720,0.028071849,0.001896653,76.95987090291330,23.04012909708670
vsp5_241011_Ag-0.75-Pd-0.25_pp0,vsp,5,241011,Ag-0.75-Pd-0.25,avg,HER,50,2.47,,,,,,
uoft8_241025_Au-0.75-Cd-0.25_pp0_rep2,uoft,8,241025,Au-0.75-Cd-0.25,2,CO2R,100,3.26,37.264433237774400,39.90913555992140,0.029172706,0,77.20867299506110,22.791327004938900
vsp5_241011_Ag-0.75-Pd-0.25_pp0_rep1,vsp,5,241011,Ag-0.75-Pd-0.25,1,HER,50,2.47,,,,,,
uoft8_241025_Au-0.75-Cd-0.25_pp0_rep2,uoft,8,241025,Au-0.75-Cd-0.25,2,CO2R,200,3.58,57.12109481261380,17.409135559921400,0.024769279,0.001685914,74.56187562034380,25.438124379656200
uoft8_241025_Au-0.75-Cd-0.25_pp0_rep2,uoft,8,241025,Au-0.75-Cd-0.25,2,CO2R,150,3.42,38.58795957228650,34.99508841,0.022017137,0.001685914,73.61103488659950,26.38896511340050
uoft8_241025_Au-0.75-Cd-0.25_pp0_rep2,uoft,8,241025,Au-0.75-Cd-0.25,2,CO2R,300,3.63,70.85103266442070,5.378192534,0.015595472,0.00098345,76.24860510254450,23.751394897455600
uoft8_241025_Au-0.75-Cd-0.25_pp0_rep2,uoft,8,241025,Au-0.75-Cd-0.25,2,CO2R,50,3,47.07568687354830,33.87524557956780,0.04513513,0.003371828,81.00932523045930,18.99067476954070
uoft8_241025_Au-0.75-Cd-0.25_pp0_rep3,uoft,8,241025,Au-0.75-Cd-0.25,3,CO2R,300,3.7,70.58423486576410,7.251964637,0.022567565,0.00098345,77.86255149932820,22.13744850067180
uoft4_240405_Ag-0.333-Pd-0.667_pp0,uoft,4,240405,Ag-0.333-Pd-0.667,avg,HER,50,2.48,,,,,,
uoft8_241025_Au-0.75-Cd-0.25_pp0_rep3,uoft,8,241025,Au-0.75-Cd-0.25,3,CO2R,50,2.95,44.64751302601020,32.19548133595290,0.050639414,0,76.90154243134150,23.09845756865850
uoft8_241025_Au-0.75-Cd-0.25_pp0_rep3,uoft,8,241025,Au-0.75-Cd-0.25,3,CO2R,100,3.19,41.94375274644790,37.81679764243620,0.030823991,0,79.79631728962050,20.203682710379500
uoft8_241025_Au-0.75-Cd-0.25_pp0_rep3,uoft,8,241025,Au-0.75-Cd-0.25,3,CO2R,150,3.37,39.80413902780980,29.52848722986250,0.026787516,0.001404928,69.36477302996200,30.63522697003800
uoft8_241025_Au-0.75-Cd-0.25_pp0_rep3,uoft,8,241025,Au-0.75-Cd-0.25,3,CO2R,200,3.55,56.76578292075580,18.842092337917500,0.027796635,0.001475175,75.64134854162150,24.35865145837850
uoft8_241025_Cd-0.667-Pd-0.333_pp0,uoft,8,241025,Cd-0.667-Pd-0.333,std,CO2R,200,0.04,20.092098170830200,16.567355929745300,0.017781337051839200,0.001519663,4.791152921338470,4.791152921338470
uoft8_241025_Cd-0.667-Pd-0.333_pp0,uoft,8,241025,Cd-0.667-Pd-0.333,avg,CO2R,200,3.66,41.58990562681790,31.62942043222000,0.046602939287745600,0.003161089,73.27642206969770,26.72357793030230
uoft8_241025_Cd-0.667-Pd-0.333_pp0,uoft,8,241025,Cd-0.667-Pd-0.333,avg,CO2R,300,3.82,51.81276025863690,18.916994106090400,0.044217749481679800,0.002856688,70.78325458,29.216745415647700
uoft8_241025_Cd-0.667-Pd-0.333_pp0,uoft,8,241025,Cd-0.667-Pd-0.333,std,CO2R,300,0.04,23.96565102885860,17.294487861716600,0.017625172865380400,0.001035589,7.493465786,7.4934657858227700
uoft8_241025_Cd-0.667-Pd-0.333_pp0,uoft,8,241025,Cd-0.667-Pd-0.333,avg,CO2R,150,3.51,28.70074703383620,46.12148002619520,0.041220973,0.002435209,74.87170489080320,25.12829510919680
uoft8_241025_Cd-0.667-Pd-0.333_pp0,uoft,8,241025,Cd-0.667-Pd-0.333,std,CO2R,100,0.06,3.439404558622130,1.2843858350746400,0.00909457,0.000730022,3.9229274425966700,3.9229274425966700
vsp28_240927_Au-0.1-Cu-0.4-Pd-0.5_pp0,vsp,28,240927,Au-0.1-Cu-0.4-Pd-0.5,avg,HER,50,2.48,,,,,,
uoft8_241025_Cd-0.667-Pd-0.333_pp0,uoft,8,241025,Cd-0.667-Pd-0.333,std,CO2R,50,0.09,4.488689451283840,1.1157963807154400,0.002912593,0,4.185330562,4.185330562
uoft8_241025_Cd-0.667-Pd-0.333_pp0,uoft,8,241025,Cd-0.667-Pd-0.333,avg,CO2R,50,3.04,47.16189918182010,37.19548133595290,0.04183256,0,84.40646267789670,15.593537322103300
vsp28_240927_Au-0.1-Cu-0.4-Pd-0.5_pp0_rep1,vsp,28,240927,Au-0.1-Cu-0.4-Pd-0.5,1,HER,50,2.48,,,,,,
uoft8_241025_Cd-0.667-Pd-0.333_pp0,uoft,8,241025,Cd-0.667-Pd-0.333,std,CO2R,150,0.04,4.482571823190700,3.442126248950040,0.010675305468767400,0.000648909,2.0550941215904200,2.0550941215904200
uoft8_241025_Cd-0.667-Pd-0.333_pp0,uoft,8,241025,Cd-0.667-Pd-0.333,avg,CO2R,100,3.33,34.433865533909500,46.40471512770140,0.044584702,0.002528871,80.89294384,19.107056164901000
uoft8_241025_Cd-0.667-Pd-0.333_pp0_rep1,uoft,8,241025,Cd-0.667-Pd-0.333,1,CO2R,50,2.98,51.49762497645900,37.426326129666000,0.042933417,0,88.97479317766860,11.025206822331400
uoft8_241025_Cd-0.667-Pd-0.333_pp0_rep1,uoft,8,241025,Cd-0.667-Pd-0.333,1,CO2R,300,3.8,67.51867584590600,10.446954813359500,0.062198411,0.003652814,78.04037912134750,21.95962087865250
vsp5_241011_Ag-0.4-Pd-0.6_pp0,vsp,5,241011,Ag-0.4-Pd-0.6,avg,HER,50,2.48,,,,,,
uoft8_241025_Cd-0.667-Pd-0.333_pp0_rep1,uoft,8,241025,Cd-0.667-Pd-0.333,1,CO2R,100,3.3,38.22051099625440,46.25982318,0.048988129,0.00295035,84.54067560386060,15.459324396139400
