Repository: Jehadabed/ocx24-dashboard

# OCx24 Dashboard

An interactive web dashboard for exploring and analyzing  data from OCx24 experiments, featuring HER (Hydrogen Evolution Reaction) and CO2RR (CO2 Reduction Reaction) performance data, as well as XRD (X-ray Diffraction) data.

This project is part of the OCx24 research: https://ai.meta.com/blog/open-catalyst-simulations-experiments/.

## Features

- **Interactive Data Filtering**: Filter data by source, batch, reaction type, element count, and voltage/current density ranges
- **Data Aggregation**: Average data across multiple replicates with statistical analysis
- **Interactive Plots**: Dedicated plotting interfaces for HER and CO2RR performance visualization

File: Data/DashboardData-241125.csv (part 10 of 19)
sample id,source,batch number,batch date,target composition,xrf composition,rep,reaction,current density,voltage,fe_h2,fe_co,fe_ch4,fe_c2h4,fe_gas_total,fe_liquid,Ag,Au,Cd,Cu,Ga,Hg,In,Ni,Pd,Pt,Rh,Sn,Tl,Zn
vsp1_240503_Ag-0.6-Au-0.4_pp0_rep1,vsp,1,240503,Ag-0.6-Au-0.4,Ag-0.684-Au-0.316,1,CO2R,50,2.81,67.06982778,16.07563851,0.004403427,0.0,83.14986972,16.85013028,0.684,0.316,0.0,0.0,0.0,0.0,0.0,0.0,0.0,0.0,0.0,0.0,0.0,0.0
vsp1_240503_Ag-0.6-Au-0.4_pp0_rep1,vsp,1,240503,Ag-0.6-Au-0.4,Ag-0.684-Au-0.316,1,CO2R,100,3.07,59.24041097,26.706778,0.003302571,0.0,85.95049154,14.04950846,0.684,0.316,0.0,0.0,0.0,0.0,0.0,0.0,0.0,0.0,0.0,0.0,0.0,0.0
vsp1_240503_Ag-0.6-Au-0.4_pp0_rep1,vsp,1,240503,Ag-0.6-Au-0.4,Ag-0.684-Au-0.316,1,CO2R,150,3.23,49.00876771,38.53634578,0.004036475,0.002247886,87.55271595,12.44728405,0.684,0.316,0.0,0.0,0.0,0.0,0.0,0.0,0.0,0.0,0.0,0.0,0.0,0.0
vsp1_240503_Ag-0.6-Au-0.4_pp0_rep1,vsp,1,240503,Ag-0.6-Au-0.4,Ag-0.684-Au-0.316,1,CO2R,200,3.34,48.53334449,38.23305501,0.006329927,0.002318132,86.77628329,13.22371671,0.684,0.316,0.0,0.0,0.0,0.0,0.0,0.0,0.0,0.0,0.0,0.0,0.0,0.0
vsp1_240503_Ag-0.6-Au-0.4_pp0_rep1,vsp,1,240503,Ag-0.6-Au-0.4,Ag-0.684-Au-0.316,1,CO2R,300,3.5,54.46776455,32.31335953,0.007339046,0.001685914,86.79146715,13.20853285,0.684,0.316,0.0,0.0,0.0,0.0,0.0,0.0,0.0,0.0,0.0,0.0,0.0,0.0
vsp1_240503_Ag-0.667-Au-0.333_pp0_rep1,vsp,1,240503,Ag-0.667-Au-0.333,Ag-0.718-Au-0.282,1,HER,50,2.51,0.0,0.0,0.0,0.0,0.0,0.0,0.718,0.282,0.0,0.0,0.0,0.0,0.0,0.0,0.0,0.0,0.0,0.0,0.0,0.0
vsp1_240503_Ag-0.667-Au-0.333_pp0_rep1,vsp,1,240503,Ag-0.667-Au-0.333,Ag-0.718-Au-0.282,1,CO2R,50,2.69,61.17767687,22.88310413,0.003302571,0.0,84.06408357,15.93591643,0.718,0.282,0.0,0.0,0.0,0.0,0.0,0.0,0.0,0.0,0.0,0.0,0.0,0.0
vsp1_240503_Ag-0.667-Au-0.333_pp0_rep1,vsp,1,240503,Ag-0.667-Au-0.333,Ag-0.718-Au-0.282,1,CO2R,100,2.95,55.33009688,30.55992141,0.002752142,0.0,85.89277044,14.10722956,0.718,0.282,0.0,0.0,0.0,0.0,0.0,0.0,0.0,0.0,0.0,0.0,0.0,0.0
vsp1_240503_Ag-0.667-Au-0.333_pp0_rep1,vsp,1,240503,Ag-0.667-Au-0.333,Ag-0.718-Au-0.282,1,CO2R,150,3.12,52.24549583,35.10805501,0.002568666,0.0,87.35710808,12.64289192,0.718,0.282,0.0,0.0,0.0,0.0,0.0,0.0,0.0,0.0,0.0,0.0,0.0,0.0
vsp1_240503_Ag-0.667-Au-0.333_pp0_rep1,vsp,1,240503,Ag-0.667-Au-0.333,Ag-0.718-Au-0.282,1,CO2R,200,3.24,54.17376384,33.28585462,0.003302571,0.0,87.46390961,12.53609039,0.718,0.282,0.0,0.0,0.0,0.0,0.0,0.0,0.0,0.0,0.0,0.0,0.0,0.0
vsp1_240503_Ag-0.667-Au-0.333_pp0_rep1,vsp,1,240503,Ag-0.667-Au-0.333,Ag-0.718-Au-0.282,1,CO2R,300,3.4,59.28623742,27.14145383,0.006421665,0.000842957,86.43610922,13.56389078,0.718,0.282,0.0,0.0,0.0,0.0,0.0,0.0,0.0,0.0,0.0,0.0,0.0,0.0
vsp1_240503_Ag-0.75-Au-0.25_pp0_rep1,vsp,1,240503,Ag-0.75-Au-0.25,Ag-0.769-Au-0.231,1,HER,50,2.47,0.0,0.0,0.0,0.0,0.0,0.0,0.769,0.231,0.0,0.0,0.0,0.0,0.0,0.0,0.0,0.0,0.0,0.0,0.0,0.0
vsp1_240503_Ag-0.75-Au-0.25_pp0_rep1,vsp,1,240503,Ag-0.75-Au-0.25,Ag-0.769-Au-0.231,1,CO2R,50,2.67,58.23725125,24.32711198,0.004403427,0.0,82.56876666,17.43123334,0.769,0.231,0.0,0.0,0.0,0.0,0.0,0.0,0.0,0.0,0.0,0.0,0.0,0.0
vsp1_240503_Ag-0.75-Au-0.25_pp0_rep1,vsp,1,240503,Ag-0.75-Au-0.25,Ag-0.769-Au-0.231,1,CO2R,100,2.94,52.6558413,32.49017682,0.003302571,0.0,85.14932069,14.85067931,0.769,0.231,0.0,0.0,0.0,0.0,0.0,0.0,0.0,0.0,0.0,0.0,0.0,0.0
vsp1_240503_Ag-0.75-Au-0.25_pp0_rep1,vsp,1,240503,Ag-0.75-Au-0.25,Ag-0.769-Au-0.231,1,CO2R,150,3.14,53.57760154,32.43614931,0.002935618,0.0,86.01668647,13.98331353,0.769,0.231,0.0,0.0,0.0,0.0,0.0,0.0,0.0,0.0,0.0,0.0,0.0,0.0
vsp1_240503_Ag-0.75-Au-0.25_pp0_rep1,vsp,1,240503,Ag-0.75-Au-0.25,Ag-0.769-Au-0.231,1,CO2R,200,3.27,55.97292264,29.30746562,0.004128213,0.0,85.28550505,14.71449495,0.769,0.231,0.0,0.0,0.0,0.0,0.0,0.0,0.0,0.0,0.0,0.0,0.0,0.0
vsp1_240503_Ag-0.75-Au-0.25_pp0_rep1,vsp,1,240503,Ag-0.75-Au-0.25,Ag-0.769-Au-0.231,1,CO2R,300,3.44,60.35489339,24.74950884,0.006238189,0.0,85.11179376,14.88820624,0.769,0.231,0.0,0.0,0.0,0.0,0.0,0.0,0.0,0.0,0.0,0.0,0.0,0.0
vsp1_240503_Ag-1.0_pp0_rep1,vsp,1,240503,Ag-1.0,Ag-1.0,1,HER,50,2.74,0.0,0.0,0.0,0.0,0.0,0.0,1.0,0.0,0.0,0.0,0.0,0.0,0.0,0.0,0.0,0.0,0.0,0.0,0.0,0.0
vsp1_240503_Ag-1.0_pp0_rep1,vsp,1,240503,Ag-1.0,Ag-1.0,1,CO2R,50,2.94,30.23917638,59.10117878,0.094673688,0.0,89.43502885,10.56497115,1.0,0.0,0.0,0.0,0.0,0.0,0.0,0.0,0.0,0.0,0.0,0.0,0.0,0.0
vsp1_240503_Ag-1.0_pp0_rep1,vsp,1,240503,Ag-1.0,Ag-1.0,1,CO2R,100,3.14,27.12800017,65.16453831,0.095224116,0.008429571,92.41398664,7.586013361,1.0,0.0,0.0,0.0,0.0,0.0,0.0,0.0,0.0,0.0,0.0,0.0,0.0,0.0
vsp1_240503_Ag-1.0_pp0_rep1,vsp,1,240503,Ag-1.0,Ag-1.0,1,CO2R,150,3.27,24.37883195,68.83104126,0.083665119,0.007305628,93.31764985,6.682350154,1.0,0.0,0.0,0.0,0.0,0.0,0.0,0.0,0.0,0.0,0.0,0.0,0.0,0.0
vsp1_240503_Ag-1.0_pp0_rep1,vsp,1,240503,Ag-1.0,Ag-1.0,1,CO2R,200,3.38,22.61158426,67.20898821,0.071555694,0.007797353,89.91376566,10.08623434,1.0,0.0,0.0,0.0,0.0,0.0,0.0,0.0,0.0,0.0,0.0,0.0,0.0,0.0
vsp1_240503_Ag-1.0_pp0_rep1,vsp,1,240503,Ag-1.0,Ag-1.0,1,CO2R,300,3.56,24.74586202,60.68762279,0.073573932,0.009413021,85.52833474,14.47166526,1.0,0.0,0.0,0.0,0.0,0.0,0.0,0.0,0.0,0.0,0.0,0.0,0.0,0.0
vsp1_240503_Au-1.0_pp0_rep1,vsp,1,240503,Au-1.0,Au-1.0,1,HER,50,2.68,0.0,0.0,0.0,0.0,0.0,0.0,0.0,1.0,0.0,0.0,0.0,0.0,0.0,0.0,0.0,0.0,0.0,0.0,0.0,0.0
vsp1_240503_Au-1.0_pp0_rep1,vsp,1,240503,Au-1.0,Au-1.0,1,CO2R,50,2.76,61.23166419,19.47937132,0.006605141,0.0,80.71764065,19.28235935,0.0,1.0,0.0,0.0,0.0,0.0,0.0,0.0,0.0,0.0,0.0,0.0,0.0,0.0
vsp1_240503_Au-1.0_pp0_rep1,vsp,1,240503,Au-1.0,Au-1.0,1,CO2R,100,3.07,62.65981711,18.0132613,0.009907712,0.0,80.68545758,19.31454242,0.0,1.0,0.0,0.0,0.0,0.0,0.0,0.0,0.0,0.0,0.0,0.0,0.0,0.0
vsp1_240503_Au-1.0_pp0_rep1,vsp,1,240503,Au-1.0,Au-1.0,1,CO2R,150,3.25,66.34999686,14.10609037,0.011375521,0.0,80.46976945,19.53023055,0.0,1.0,0.0,0.0,0.0,0.0,0.0,0.0,0.0,0.0,0.0,0.0,0.0,0.0
vsp1_240503_Au-1.0_pp0_rep1,vsp,1,240503,Au-1.0,Au-1.0,1,CO2R,200,3.38,68.59245852,11.10265226,0.011008568,0.001053696,79.7091502,20.2908498,0.0,1.0,0.0,0.0,0.0,0.0,0.0,0.0,0.0,0.0,0.0,0.0,0.0,0.0
vsp1_240503_Au-1.0_pp0_rep1,vsp,1,240503,Au-1.0,Au-1.0,1,CO2R,300,3.57,69.15022285,7.627701375,0.010825092,0.00098345,76.79138041,23.20861959,0.0,1.0,0.0,0.0,0.0,0.0,0.0,0.0,0.0,0.0,0.0,0.0,0.0,0.0
vsp2_240718_Au-0.75-In-0.25_pp0_rep1,vsp,2,240718,Au-0.75-In-0.25,Au-0.607-In-0.393,1,HER,50,2.85,0.0,0.0,0.0,0.0,0.0,0.0,0.0,0.607,0.0,0.0,0.0,0.0,0.393,0.0,0.0,0.0,0.0,0.0,0.0,0.0
vsp2_240718_Au-0.75-In-0.25_pp0_rep1,vsp,2,240718,Au-0.75-In-0.25,Au-0.607-In-0.393,1,CO2R,50,2.88,54.57615769,15.795677799607072,0.008806855,0.0,70.38064234746862,29.619357652531377,0.0,0.607,0.0,0.0,0.0,0.0,0.393,0.0,0.0,0.0,0.0,0.0,0.0,0.0
vsp2_240718_Au-0.75-In-0.25_pp0_rep1,vsp,2,240718,Au-0.75-In-0.25,Au-0.607-In-0.393,1,CO2R,100,3.17,53.29803929774634,15.279960707269156,0.004403427,0.0,68.58240343234978,31.41759656765022,0.0,0.607,0.0,0.0,0.0,0.0,0.393,0.0,0.0,0.0,0.0,0.0,0.0,0.0
vsp2_240718_Au-0.75-In-0.25_pp0_rep1,vsp,2,240718,Au-0.75-In-0.25,Au-0.607-In-0.393,1,CO2R,150,3.28,53.51273305572413,13.31041257367387,0.004036475,0.0,66.82718210445441,33.17281789554559,0.0,0.607,0.0,0.0,0.0,0.0,0.393,0.0,0.0,0.0,0.0,0.0,0.0,0.0
vsp2_240718_Au-0.75-In-0.25_pp0_rep1,vsp,2,240718,Au-0.75-In-0.25,Au-0.607-In-0.393,1,CO2R,200,3.42,55.92835171273724,10.439587426326131,0.004403427,0.0,66.37234256639765,33.62765743360235,0.0,0.607,0.0,0.0,0.0,0.0,0.393,0.0,0.0,0.0,0.0,0.0,0.0,0.0
vsp2_240718_Au-0.75-In-0.25_pp0_rep1,vsp,2,240718,Au-0.75-In-0.25,Au-0.607-In-0.393,1,CO2R,300,3.68,54.98001632174768,5.979862475442044,0.004953856,0.0,60.96565647117353,39.03434352882647,0.0,0.607,0.0,0.0,0.0,0.0,0.393,0.0,0.0,0.0,0.0,0.0,0.0,0.0
vsp2_240718_Au-0.75-In-0.25_pp0_rep2,vsp,2,240718,Au-0.75-In-0.25,Au-0.674-In-0.326,2,CO2R,50,2.83,56.23344284249514,16.01669941060904,0.008806855,0.0,72.25894910777272,27.74105089222728,0.0,0.674,0.0,0.0,0.0,0.0,0.326,0.0,0.0,0.0,0.0,0.0,0.0,0.0
vsp2_240718_Au-0.75-In-0.25_pp0_rep2,vsp,2,240718,Au-0.75-In-0.25,Au-0.674-In-0.326,2,HER,50,2.93,0.0,0.0,0.0,0.0,0.0,0.0,0.0,0.674,0.0,0.0,0.0,0.0,0.326,0.0,0.0,0.0,0.0,0.0,0.0,0.0
vsp2_240718_Au-0.75-In-0.25_pp0_rep2,vsp,2,240718,Au-0.75-In-0.25,Au-0.674-In-0.326,2,CO2R,100,3.08,57.17508213187136,17.504911591355597,0.005504284,0.0,74.68549801,25.31450199,0.0,0.674,0.0,0.0,0.0,0.0,0.326,0.0,0.0,0.0,0.0,0.0,0.0,0.0
vsp2_240718_Au-0.75-In-0.25_pp0_rep2,vsp,2,240718,Au-0.75-In-0.25,Au-0.674-In-0.326,2,CO2R,150,3.24,59.64761765259788,17.76031434184676,0.005504284,0.0,77.41442486049178,22.585575139508222,0.0,0.674,0.0,0.0,0.0,0.0,0.326,0.0,0.0,0.0,0.0,0.0,0.0,0.0
vsp2_240718_Au-0.75-In-0.25_pp0_rep2,vsp,2,240718,Au-0.75-In-0.25,Au-0.674-In-0.326,2,CO2R,200,3.37,60.36692544,16.720284872298627,0.005779498,0.0,77.09397839564775,22.906021604352247,0.0,0.674,0.0,0.0,0.0,0.0,0.326,0.0,0.0,0.0,0.0,0.0,0.0,0.0
vsp2_240718_Au-0.75-In-0.25_pp0_rep2,vsp,2,240718,Au-0.75-In-0.25,Au-0.674-In-0.326,2,CO2R,300,3.57,61.737219862311406,11.488212180746563,0.005320808,0.0,73.23157666931962,26.768423330680378,0.0,0.674,0.0,0.0,0.0,0.0,0.326,0.0,0.0,0.0,0.0,0.0,0.0,0.0
vsp2_240718_Au-0.75-In-0.25_pp0_rep3,vsp,2,240718,Au-0.75-In-0.25,Au-0.6-In-0.4,3,HER,50,2.89,0.0,0.0,0.0,0.0,0.0,0.0,0.0,0.6,0.0,0.0,0.0,0.0,0.4,0.0,0.0,0.0,0.0,0.0,0.0,0.0
vsp2_240718_Au-0.75-In-0.25_pp0_rep3,vsp,2,240718,Au-0.75-In-0.25,Au-0.6-In-0.4,3,CO2R,50,2.93,55.427399610789095,12.833988212180747,0.008806855,0.0,68.27019467763839,31.729805322361617,0.0,0.6,0.0,0.0,0.0,0.0,0.4,0.0,0.0,0.0,0.0,0.0,0.0,0.0
vsp2_240718_Au-0.75-In-0.25_pp0_rep3,vsp,2,240718,Au-0.75-In-0.25,Au-0.6-In-0.4,3,CO2R,100,3.16,49.83406223189437,12.62033398821218,0.005504284,0.0,62.4599005,37.540099495725606,0.0,0.6,0.0,0.0,0.0,0.0,0.4,0.0,0.0,0.0,0.0,0.0,0.0,0.0
vsp2_240718_Au-0.75-In-0.25_pp0_rep3,vsp,2,240718,Au-0.75-In-0.25,Au-0.6-In-0.4,3,CO2R,150,3.29,44.57971499717509,10.57465618860511,0.003669523,0.0,55.158040708558765,44.84195929144124,0.0,0.6,0.0,0.0,0.0,0.0,0.4,0.0,0.0,0.0,0.0,0.0,0.0,0.0
vsp2_240718_Au-0.75-In-0.25_pp0_rep3,vsp,2,240718,Au-0.75-In-0.25,Au-0.6-In-0.4,3,CO2R,200,3.39,31.962376279060035,6.711689587426327,0.002752142,0.0,38.67681800857028,61.32318199142972,0.0,0.6,0.0,0.0,0.0,0.0,0.4,0.0,0.0,0.0,0.0,0.0,0.0,0.0
vsp2_240718_Au-0.75-In-0.25_pp0_rep3,vsp,2,240718,Au-0.75-In-0.25,Au-0.6-In-0.4,3,CO2R,300,3.62,33.28694887944925,3.811394892,0.005137332,0.0,37.10446968516352,62.89553031483648,0.0,0.6,0.0,0.0,0.0,0.0,0.4,0.0,0.0,0.0,0.0,0.0,0.0,0.0
vsp2_240718_Au-0.769-In-0.231_pp0_rep1,vsp,2,240718,Au-0.769-In-0.231,Au-0.627-In-0.373,1,CO2R,50,2.9,52.61252589508046,15.26522593320236,0.008806855,0.0,67.88655868295137,32.113441317048625,0.0,0.627,0.0,0.0,0.0,0.0,0.373,0.0,0.0,0.0,0.0,0.0,0.0,0.0
vsp2_240718_Au-0.769-In-0.231_pp0_rep1,vsp,2,240718,Au-0.769-In-0.231,Au-0.627-In-0.373,1,HER,50,2.91,0.0,0.0,0.0,0.0,0.0,0.0,0.0,0.627,0.0,0.0,0.0,0.0,0.373,0.0,0.0,0.0,0.0,0.0,0.0,0.0
vsp2_240718_Au-0.769-In-0.231_pp0_rep1,vsp,2,240718,Au-0.769-In-0.231,Au-0.627-In-0.373,1,CO2R,100,3.16,54.375902404318985,14.020137524557956,0.005504284,0.0,68.40154421304479,31.598455786955213,0.0,0.627,0.0,0.0,0.0,0.0,0.373,0.0,0.0,0.0,0.0,0.0,0.0,0.0
vsp2_240718_Au-0.769-In-0.231_pp0_rep1,vsp,2,240718,Au-0.769-In-0.231,Au-0.627-In-0.373,1,CO2R,150,3.3,54.000292954445584,13.762278978388998,0.003669523,0.0,67.76624145561314,32.23375854438686,0.0,0.627,0.0,0.0,0.0,0.0,0.373,0.0,0.0,0.0,0.0,0.0,0.0,0.0
vsp2_240718_Au-0.769-In-0.231_pp0_rep1,vsp,2,240718,Au-0.769-In-0.231,Au-0.627-In-0.373,1,CO2R,200,3.41,53.153654606708656,13.478634577603144,0.002752142,0.0,66.63504132639572,33.36495867360428,0.0,0.627,0.0,0.0,0.0,0.0,0.373,0.0,0.0,0.0,0.0,0.0,0.0,0.0
vsp2_240718_Au-0.769-In-0.231_pp0_rep1,vsp,2,240718,Au-0.769-In-0.231,Au-0.627-In-0.373,1,CO2R,300,3.56,50.950009416392895,11.102652259332023,0.002752142,0.0,62.05541381780884,37.94458618219116,0.0,0.627,0.0,0.0,0.0,0.0,0.373,0.0,0.0,0.0,0.0,0.0,0.0,0.0
vsp2_240718_Au-0.8-In-0.2_pp0_rep1,vsp,2,240718,Au-0.8-In-0.2,Au-0.629-In-0.371,1,HER,50,2.88,0.0,0.0,0.0,0.0,0.0,0.0,0.0,0.629,0.0,0.0,0.0,0.0,0.371,0.0,0.0,0.0,0.0,0.0,0.0,0.0
vsp2_240718_Au-0.8-In-0.2_pp0_rep1,vsp,2,240718,Au-0.8-In-0.2,Au-0.629-In-0.371,1,CO2R,50,2.93,53.66716189918182,11.345776031434186,0.014311139,0.0,65.02724906945241,34.97275093054759,0.0,0.629,0.0,0.0,0.0,0.0,0.371,0.0,0.0,0.0,0.0,0.0,0.0,0.0
vsp2_240718_Au-0.8-In-0.2_pp0_rep1,vsp,2,240718,Au-0.8-In-0.2,Au-0.629-In-0.371,1,CO2R,100,3.25,44.07185754043818,8.634577603,0.013210282,0.0,52.72211688028266,47.27788311971734,0.0,0.629,0.0,0.0,0.0,0.0,0.371,0.0,0.0,0.0,0.0,0.0,0.0,0.0
vsp2_240718_Au-0.8-In-0.2_pp0_rep1,vsp,2,240718,Au-0.8-In-0.2,Au-0.629-In-0.371,1,CO2R,150,3.38,35.84716148067547,5.697445972495089,0.011375521,0.0,41.557960137542686,58.442039862457314,0.0,0.629,0.0,0.0,0.0,0.0,0.371,0.0,0.0,0.0,0.0,0.0,0.0,0.0
vsp2_240718_Au-0.8-In-0.2_pp0_rep1,vsp,2,240718,Au-0.8-In-0.2,Au-0.629-In-0.371,1,CO2R,200,3.53,37.72552260980561,4.026277013752456,0.011008568,0.0,41.76453821018252,58.23546178981748,0.0,0.629,0.0,0.0,0.0,0.0,0.371,0.0,0.0,0.0,0.0,0.0,0.0,0.0
vsp2_240718_Au-0.8-In-0.2_pp0_rep1,vsp,2,240718,Au-0.8-In-0.2,Au-0.629-In-0.371,1,CO2R,300,3.72,60.231015505660295,1.8320235756385068,0.009357283,0.0,62.073714473556535,37.926285526443465,0.0,0.629,0.0,0.0,0.0,0.0,0.371,0.0,0.0,0.0,0.0,0.0,0.0,0.0
vsp2_240718_Au-0.875-In-0.125_pp0_rep1,vsp,2,240718,Au-0.875-In-0.125,Au-0.672-In-0.328,1,CO2R,50,2.81,59.46514888363431,14.778978388998034,0.009907712,0.0,74.25403498413445,25.74596501586555,0.0,0.672,0.0,0.0,0.0,0.0,0.328,0.0,0.0,0.0,0.0,0.0,0.0,0.0
vsp2_240718_Au-0.875-In-0.125_pp0_rep1,vsp,2,240718,Au-0.875-In-0.125,Au-0.672-In-0.328,1,HER,50,2.84,0.0,0.0,0.0,0.0,0.0,0.0,0.0,0.672,0.0,0.0,0.0,0.0,0.328,0.0,0.0,0.0,0.0,0.0,0.0,0.0
vsp2_240718_Au-0.875-In-0.125_pp0_rep1,vsp,2,240718,Au-0.875-In-0.125,Au-0.672-In-0.328,1,CO2R,100,3.08,59.91399694490364,15.279960707269156,0.007705998,0.0,75.20166365000777,24.798336349992223,0.0,0.672,0.0,0.0,0.0,0.0,0.328,0.0,0.0,0.0,0.0,0.0,0.0,0.0
vsp2_240718_Au-0.875-In-0.125_pp0_rep1,vsp,2,240718,Au-0.875-In-0.125,Au-0.672-In-0.328,1,CO2R,150,3.23,60.82110946033606,15.446954813359527,0.007339046,0.0,76.27672143,23.72327857157489,0.0,0.672,0.0,0.0,0.0,0.0,0.328,0.0,0.0,0.0,0.0,0.0,0.0,0.0
vsp2_240718_Au-0.875-In-0.125_pp0_rep1,vsp,2,240718,Au-0.875-In-0.125,Au-0.672-In-0.328,1,CO2R,200,3.35,61.14409173659211,14.613212180746562,0.007430784,0.0,75.76597042831438,24.234029571685625,0.0,0.672,0.0,0.0,0.0,0.0,0.328,0.0,0.0,0.0,0.0,0.0,0.0,0.0
vsp2_240718_Au-0.875-In-0.125_pp0_rep1,vsp,2,240718,Au-0.875-In-0.125,Au-0.672-In-0.328,1,CO2R,300,3.55,63.80150243779949,11.439096267190571,0.006788617,0.0,75.24837590400969,24.75162409599031,0.0,0.672,0.0,0.0,0.0,0.0,0.328,0.0,0.0,0.0,0.0,0.0,0.0,0.0
vsp2_240718_Au-0.889-In-0.111_pp0_rep1,vsp,2,240718,Au-0.889-In-0.111,Au-0.721-In-0.279,1,CO2R,50,2.9,48.628763941492814,22.22003929273085,0.009907712,0.0,70.85871094572578,29.141289054274225,0.0,0.721,0.0,0.0,0.0,0.0,0.279,0.0,0.0,0.0,0.0,0.0,0.0,0.0
vsp2_240718_Au-0.889-In-0.111_pp0_rep1,vsp,2,240718,Au-0.889-In-0.111,Au-0.721-In-0.279,1,HER,50,2.93,0.0,0.0,0.0,0.0,0.0,0.0,0.0,0.721,0.0,0.0,0.0,0.0,0.279,0.0,0.0,0.0,0.0,0.0,0.0,0.0
vsp2_240718_Au-0.889-In-0.111_pp0_rep1,vsp,2,240718,Au-0.889-In-0.111,Au-0.721-In-0.279,1,CO2R,100,3.14,51.35826236163133,19.51620825147348,0.006605141,0.0,70.88107575410623,29.11892424589377,0.0,0.721,0.0,0.0,0.0,0.0,0.279,0.0,0.0,0.0,0.0,0.0,0.0,0.0
vsp2_240718_Au-0.889-In-0.111_pp0_rep1,vsp,2,240718,Au-0.889-In-0.111,Au-0.721-In-0.279,1,CO2R,150,3.33,55.821214086923774,16.37033398821218,0.006238189,0.0,72.19778626385951,27.802213736140487,0.0,0.721,0.0,0.0,0.0,0.0,0.279,0.0,0.0,0.0,0.0,0.0,0.0,0.0
vsp2_240718_Au-0.889-In-0.111_pp0_rep1,vsp,2,240718,Au-0.889-In-0.111,Au-0.721-In-0.279,1,CO2R,200,3.44,57.959153780158616,13.777013752455796,0.006329927,0.0,71.74348604128673,28.25651395871327,0.0,0.721,0.0,0.0,0.0,0.0,0.279,0.0,0.0,0.0,0.0,0.0,0.0,0.0
vsp2_240718_Au-0.889-In-0.111_pp0_rep1,vsp,2,240718,Au-0.889-In-0.111,Au-0.721-In-0.279,1,CO2R,300,3.71,59.23538889702652,11.353143418467583,0.004403427,0.0,70.59343003376803,29.40656996623197,0.0,0.721,0.0,0.0,0.0,0.0,0.279,0.0,0.0,0.0,0.0,0.0,0.0,0.0
vsp2_240718_Au-0.889-In-0.111_pp0_rep2,vsp,2,240718,Au-0.889-In-0.111,Au-0.791-In-0.209,2,CO2R,50,2.82,53.761325828119446,17.460707269155208,0.007705998,0.0,71.22973909510964,28.770260904890364,0.0,0.791,0.0,0.0,0.0,0.0,0.209,0.0,0.0,0.0,0.0,0.0,0.0,0.0
vsp2_240718_Au-0.889-In-0.111_pp0_rep2,vsp,2,240718,Au-0.889-In-0.111,Au-0.791-In-0.209,2,HER,50,2.83,0.0,0.0,0.0,0.0,0.0,0.0,0.0,0.791,0.0,0.0,0.0,0.0,0.209,0.0,0.0,0.0,0.0,0.0,0.0,0.0
vsp2_240718_Au-0.889-In-0.111_pp0_rep2,vsp,2,240718,Au-0.889-In-0.111,Au-0.791-In-0.209,2,CO2R,100,3.1,54.69857080081191,17.026031434184674,0.005504284,0.0,71.73010651916442,28.269893480835577,0.0,0.791,0.0,0.0,0.0,0.0,0.209,0.0,0.0,0.0,0.0,0.0,0.0,0.0
vsp2_240718_Au-0.889-In-0.111_pp0_rep2,vsp,2,240718,Au-0.889-In-0.111,Au-0.791-In-0.209,2,CO2R,150,3.2,56.08278055619495,14.818271119842828,0.005504284,0.0,70.90655596020562,29.093444039794377,0.0,0.791,0.0,0.0,0.0,0.0,0.209,0.0,0.0,0.0,0.0,0.0,0.0,0.0
vsp2_240718_Au-0.889-In-0.111_pp0_rep2,vsp,2,240718,Au-0.889-In-0.111,Au-0.791-In-0.209,2,CO2R,200,3.32,57.90234154303292,12.56139489194499,0.006054713,0.0,70.47077972944183,29.52922027055817,0.0,0.791,0.0,0.0,0.0,0.0,0.209,0.0,0.0,0.0,0.0,0.0,0.0,0.0
vsp2_240718_Au-0.889-In-0.111_pp0_rep2,vsp,2,240718,Au-0.889-In-0.111,Au-0.791-In-0.209,2,CO2R,300,3.53,62.23921823013664,8.408644400785855,0.006238189,0.0,70.65508940152534,29.34491059847465,0.0,0.791,0.0,0.0,0.0,0.0,0.209,0.0,0.0,0.0,0.0,0.0,0.0,0.0
vsp3_240718_Au-0.125-Cu-0.875_pp0_rep1,vsp,3,240718,Au-0.125-Cu-0.875,Au-0.157-Cu-0.843,1,CO2R,50,2.94,21.029944129402164,57.33300589390963,0.009907712,0.1213858214616876,78.49424355627559,21.505756443724408,0.0,0.157,0.0,0.843,0.0,0.0,0.0,0.0,0.0,0.0,0.0,0.0,0.0,0.0
vsp3_240718_Au-0.125-Cu-0.875_pp0_rep1,vsp,3,240718,Au-0.125-Cu-0.875,Au-0.157-Cu-0.843,1,HER,50,2.95,0.0,0.0,0.0,0.0,0.0,0.0,0.0,0.157,0.0,0.843,0.0,0.0,0.0,0.0,0.0,0.0,0.0,0.0,0.0,0.0
vsp3_240718_Au-0.125-Cu-0.875_pp0_rep1,vsp,3,240718,Au-0.125-Cu-0.875,Au-0.157-Cu-0.843,1,CO2R,100,3.24,16.45797149971751,64.80353634577604,0.058895841,2.1191941330186297,83.43959781910812,16.560402180891884,0.0,0.157,0.0,0.843,0.0,0.0,0.0,0.0,0.0,0.0,0.0,0.0,0.0,0.0
vsp3_240718_Au-0.125-Cu-0.875_pp0_rep1,vsp,3,240718,Au-0.125-Cu-0.875,Au-0.157-Cu-0.843,1,CO2R,150,3.41,22.55414425913913,48.69842829076621,0.2190705098801901,10.27677091236056,81.74841397,18.251586027853904,0.0,0.157,0.0,0.843,0.0,0.0,0.0,0.0,0.0,0.0,0.0,0.0,0.0,0.0
vsp3_240718_Au-0.125-Cu-0.875_pp0_rep1,vsp,3,240718,Au-0.125-Cu-0.875,Au-0.157-Cu-0.843,1,CO2R,200,3.58,31.2144008,22.01006876227898,0.462910299,21.98200286605412,75.66938273038097,24.330617269619022,0.0,0.157,0.0,0.843,0.0,0.0,0.0,0.0,0.0,0.0,0.0,0.0,0.0,0.0
vsp3_240718_Au-0.125-Cu-0.875_pp0_rep1,vsp,3,240718,Au-0.125-Cu-0.875,Au-0.157-Cu-0.843,1,CO2R,300,3.8,61.424804871413926,4.580058939096268,1.6595416766049575,11.017027733288376,78.68143322040352,21.31856677959648,0.0,0.157,0.0,0.843,0.0,0.0,0.0,0.0,0.0,0.0,0.0,0.0,0.0,0.0
vsp3_240718_Au-0.25-Cu-0.75_pp0_rep1,vsp,3,240718,Au-0.25-Cu-0.75,Au-0.374-Cu-0.626,1,HER,50,2.61,0.0,0.0,0.0,0.0,0.0,0.0,0.0,0.374,0.0,0.626,0.0,0.0,0.0,0.0,0.0,0.0,0.0,0.0,0.0,0.0
vsp3_240718_Au-0.25-Cu-0.75_pp0_rep1,vsp,3,240718,Au-0.25-Cu-0.75,Au-0.374-Cu-0.626,1,CO2R,50,2.85,44.48052899202745,40.69744597249509,0.035227419,0.04046194,85.25366432368398,14.746335676316022,0.0,0.374,0.0,0.626,0.0,0.0,0.0,0.0,0.0,0.0,0.0,0.0,0.0,0.0
vsp3_240718_Au-0.25-Cu-0.75_pp0_rep1,vsp,3,240718,Au-0.25-Cu-0.75,Au-0.374-Cu-0.626,1,CO2R,100,3.14,32.956747368641324,56.08055009823183,0.3192484817349504,1.1346202478293856,90.49610910583397,9.503890894166034,0.0,0.374,0.0,0.626,0.0,0.0,0.0,0.0,0.0,0.0,0.0,0.0,0.0,0.0
vsp3_240718_Au-0.25-Cu-0.75_pp0_rep1,vsp,3,240718,Au-0.25-Cu-0.75,Au-0.374-Cu-0.626,1,CO2R,150,3.32,35.45167297913746,52.760314341846765,0.5662073647322167,2.5114501671864904,91.29887161710968,8.701128382890317,0.0,0.374,0.0,0.626,0.0,0.0,0.0,0.0,0.0,0.0,0.0,0.0,0.0,0.0
vsp3_240718_Au-0.25-Cu-0.75_pp0_rep1,vsp,3,240718,Au-0.25-Cu-0.75,Au-0.374-Cu-0.626,1,CO2R,200,3.45,43.77869384167905,43.05500982318272,0.6462029613048823,2.828964005732108,90.32444079649764,9.675559204,0.0,0.374,0.0,0.626,0.0,0.0,0.0,0.0,0.0,0.0,0.0,0.0,0.0,0.0
vsp3_240718_Au-0.25-Cu-0.75_pp0_rep1,vsp,3,240718,Au-0.25-Cu-0.75,Au-0.374-Cu-0.626,1,CO2R,300,3.63,70.59846408169244,15.19155206286837,0.8599526631561566,1.6998229790103685,88.36264335115814,11.63735664884186,0.0,0.374,0.0,0.626,0.0,0.0,0.0,0.0,0.0,0.0,0.0,0.0,0.0,0.0
vsp3_240718_Au-0.333-Cu-0.667_pp0_rep1,vsp,3,240718,Au-0.333-Cu-0.667,Au-0.481-Cu-0.519,1,HER,50,2.56,0.0,0.0,0.0,0.0,0.0,0.0,0.0,0.481,0.0,0.519,0.0,0.0,0.0,0.0,0.0,0.0,0.0,0.0,0.0,0.0
vsp3_240718_Au-0.333-Cu-0.667_pp0_rep1,vsp,3,240718,Au-0.333-Cu-0.667,Au-0.481-Cu-0.519,1,CO2R,50,2.74,36.43139634643956,50.73182711198429,0.009907712,0.0,87.17313116992597,12.826868830074034,0.0,0.481,0.0,0.519,0.0,0.0,0.0,0.0,0.0,0.0,0.0,0.0,0.0,0.0
vsp3_240718_Au-0.333-Cu-0.667_pp0_rep1,vsp,3,240718,Au-0.333-Cu-0.667,Au-0.481-Cu-0.519,1,CO2R,100,3.08,29.33331938312164,63.72053045,0.009907712,0.008851049,93.07260859597174,6.927391404028256,0.0,0.481,0.0,0.519,0.0,0.0,0.0,0.0,0.0,0.0,0.0,0.0,0.0,0.0
vsp3_240718_Au-0.333-Cu-0.667_pp0_rep1,vsp,3,240718,Au-0.333-Cu-0.667,Au-0.481-Cu-0.519,1,CO2R,150,3.18,29.077402749586724,65.64833006,0.017980662,0.1374020062378824,94.88309264013724,5.116907359862751,0.0,0.481,0.0,0.519,0.0,0.0,0.0,0.0,0.0,0.0,0.0,0.0,0.0,0.0
vsp3_240718_Au-0.333-Cu-0.667_pp0_rep1,vsp,3,240718,Au-0.333-Cu-0.667,Au-0.481-Cu-0.519,1,CO2R,200,3.35,46.74611312226663,45.25785854616896,0.042107774,0.4684734047037006,92.51949575641976,7.480504243580242,0.0,0.481,0.0,0.519,0.0,0.0,0.0,0.0,0.0,0.0,0.0,0.0,0.0,0.0
vsp3_240718_Au-0.333-Cu-0.667_pp0_rep1,vsp,3,240718,Au-0.333-Cu-0.667,Au-0.481-Cu-0.519,1,CO2R,300,3.56,76.27299169264893,12.485265225933205,0.082564263,0.2430526286212032,89.08815766453127,10.911842335468734,0.0,0.481,0.0,0.519,0.0,0.0,0.0,0.0,0.0,0.0,0.0,0.0,0.0,0.0
vsp3_240718_Au-0.333-Cu-0.667_pp0_rep2,vsp,3,240718,Au-0.333-Cu-0.667,Au-0.442-Cu-0.558,2,HER,50,2.61,0.0,0.0,0.0,0.0,0.0,0.0,0.0,0.442,0.0,0.558,0.0,0.0,0.0,0.0,0.0,0.0,0.0,0.0,0.0,0.0
vsp3_240718_Au-0.333-Cu-0.667_pp0_rep2,vsp,3,240718,Au-0.333-Cu-0.667,Au-0.442-Cu-0.558,2,CO2R,50,2.8,36.698821904622406,47.313359528487226,0.009907712,0.0,84.02208914461175,15.977910855388243,0.0,0.442,0.0,0.558,0.0,0.0,0.0,0.0,0.0,0.0,0.0,0.0,0.0,0.0
vsp3_240718_Au-0.333-Cu-0.667_pp0_rep2,vsp,3,240718,Au-0.333-Cu-0.667,Au-0.442-Cu-0.558,2,CO2R,100,3.1,27.611375002615667,59.80108055009824,0.011558997,0.054792211,87.47880676054282,12.521193239457176,0.0,0.442,0.0,0.558,0.0,0.0,0.0,0.0,0.0,0.0,0.0,0.0,0.0,0.0
vsp3_240718_Au-0.333-Cu-0.667_pp0_rep2,vsp,3,240718,Au-0.333-Cu-0.667,Au-0.442-Cu-0.558,2,CO2R,150,3.24,26.40314716775827,63.276031434184674,0.02898923,0.5546657675124337,90.26678793,9.733212073,0.0,0.442,0.0,0.558,0.0,0.0,0.0,0.0,0.0,0.0,0.0,0.0,0.0,0.0
vsp3_240718_Au-0.333-Cu-0.667_pp0_rep2,vsp,3,240718,Au-0.333-Cu-0.667,Au-0.442-Cu-0.558,2,CO2R,200,3.41,39.306534976668274,46.39243614931237,0.086142047,1.4857118772654472,87.28095801473562,12.719041985264385,0.0,0.442,0.0,0.558,0.0,0.0,0.0,0.0,0.0,0.0,0.0,0.0,0.0,0.0
vsp3_240718_Au-0.333-Cu-0.667_pp0_rep2,vsp,3,240718,Au-0.333-Cu-0.667,Au-0.442-Cu-0.558,2,CO2R,300,3.64,72.15488920044362,12.333005893909627,0.1561381942278406,0.7388518924386749,85.38964049052827,14.610359509471737,0.0,0.442,0.0,0.558,0.0,0.0,0.0,0.0,0.0,0.0,0.0,0.0,0.0,0.0
vsp3_240718_Au-0.333-Cu-0.667_pp0_rep3,vsp,3,240718,Au-0.333-Cu-0.667,Au-0.448-Cu-0.552,3,HER,50,2.53,0.0,0.0,0.0,0.0,0.0,0.0,0.0,0.448,0.0,0.552,0.0,0.0,0.0,0.0,0.0,0.0,0.0,0.0,0.0,0.0
vsp3_240718_Au-0.333-Cu-0.667_pp0_rep3,vsp,3,240718,Au-0.333-Cu-0.667,Au-0.448-Cu-0.552,3,CO2R,50,2.7,58.94661951495114,28.83595284872299,0.011008568,0.0,87.79358093200982,12.206419067990185,0.0,0.448,0.0,0.552,0.0,0.0,0.0,0.0,0.0,0.0,0.0,0.0,0.0,0.0
vsp3_240718_Au-0.333-Cu-0.667_pp0_rep3,vsp,3,240718,Au-0.333-Cu-0.667,Au-0.448-Cu-0.552,3,CO2R,100,3.09,37.37994099060453,52.71365422396857,0.014311139,0.041304898,90.14921125099022,9.850788749,0.0,0.448,0.0,0.552,0.0,0.0,0.0,0.0,0.0,0.0,0.0,0.0,0.0,0.0
vsp3_240718_Au-0.333-Cu-0.667_pp0_rep3,vsp,3,240718,Au-0.333-Cu-0.667,Au-0.448-Cu-0.552,3,CO2R,150,3.21,31.281257193077906,61.488212180746565,0.058712364,0.3807356205569137,93.21122404989006,6.788775950109937,0.0,0.448,0.0,0.552,0.0,0.0,0.0,0.0,0.0,0.0,0.0,0.0,0.0,0.0
vsp3_240718_Au-0.333-Cu-0.667_pp0_rep3,vsp,3,240718,Au-0.333-Cu-0.667,Au-0.448-Cu-0.552,3,CO2R,200,3.36,36.38965033794388,55.76375245579568,0.1166908243582922,0.6583494900109585,92.93289172656564,7.067108273434371,0.0,0.448,0.0,0.552,0.0,0.0,0.0,0.0,0.0,0.0,0.0,0.0,0.0,0.0
vsp3_240718_Au-0.333-Cu-0.667_pp0_rep3,vsp,3,240718,Au-0.333-Cu-0.667,Au-0.448-Cu-0.552,3,CO2R,300,3.54,50.6126933,34.715127701375245,0.1963194686531016,0.7541656129702998,86.28604997200725,13.713950027992752,0.0,0.448,0.0,0.552,0.0,0.0,0.0,0.0,0.0,0.0,0.0,0.0,0.0,0.0
vsp3_240718_Au-0.375-Cu-0.625_pp0_rep1,vsp,3,240718,Au-0.375-Cu-0.625,Au-0.492-Cu-0.508,1,HER,50,2.92,0.0,0.0,0.0,0.0,0.0,0.0,0.0,0.492,0.0,0.508,0.0,0.0,0.0,0.0,0.0,0.0,0.0,0.0,0.0,0.0
vsp3_240718_Au-0.375-Cu-0.625_pp0_rep1,vsp,3,240718,Au-0.375-Cu-0.625,Au-0.492-Cu-0.508,1,CO2R,50,2.99,36.52556027537718,53.05992141453831,0.017613709,0.0059007,89.60899609890697,10.391003901093027,0.0,0.492,0.0,0.508,0.0,0.0,0.0,0.0,0.0,0.0,0.0,0.0,0.0,0.0
vsp3_240718_Au-0.375-Cu-0.625_pp0_rep1,vsp,3,240718,Au-0.375-Cu-0.625,Au-0.492-Cu-0.508,1,CO2R,100,3.32,37.05476155600661,54.79125736738703,0.035227419,0.1534181910140774,92.03763028,7.962369721280197,0.0,0.492,0.0,0.508,0.0,0.0,0.0,0.0,0.0,0.0,0.0,0.0,0.0,0.0
vsp3_240718_Au-0.375-Cu-0.625_pp0_rep1,vsp,3,240718,Au-0.375-Cu-0.625,Au-0.492-Cu-0.508,1,CO2R,150,3.52,45.13925798823997,44.57269155206287,0.090637213,0.5841692657843716,90.39103987,9.608960126472011,0.0,0.492,0.0,0.508,0.0,0.0,0.0,0.0,0.0,0.0,0.0,0.0,0.0,0.0
vsp3_240718_Au-0.375-Cu-0.625_pp0_rep1,vsp,3,240718,Au-0.375-Cu-0.625,Au-0.492-Cu-0.508,1,CO2R,200,3.69,58.93751700182051,27.83398821218075,0.1304515347779021,0.5418106718368035,87.44846318454262,12.551536815457382,0.0,0.492,0.0,0.508,0.0,0.0,0.0,0.0,0.0,0.0,0.0,0.0,0.0,0.0
vsp3_240718_Au-0.375-Cu-0.625_pp0_rep1,vsp,3,240718,Au-0.375-Cu-0.625,Au-0.492-Cu-0.508,1,CO2R,300,3.86,74.44244491410159,9.449901768,0.083114691,0.1392284132737643,84.11732600482748,15.882673995172524,0.0,0.492,0.0,0.508,0.0,0.0,0.0,0.0,0.0,0.0,0.0,0.0,0.0,0.0
vsp3_240718_Au-0.4-Cu-0.6_pp0_rep1,vsp,3,240718,Au-0.4-Cu-0.6,Au-0.447-Cu-0.553,1,HER,50,2.62,0.0,0.0,0.0,0.0,0.0,0.0,0.0,0.447,0.0,0.553,0.0,0.0,0.0,0.0,0.0,0.0,0.0,0.0,0.0,0.0
vsp3_240718_Au-0.4-Cu-0.6_pp0_rep1,vsp,3,240718,Au-0.4-Cu-0.6,Au-0.447-Cu-0.553,1,CO2R,50,2.8,40.33731612,44.882121807465616,0.011008568,0.0,85.23044649457341,14.769553505426586,0.0,0.447,0.0,0.553,0.0,0.0,0.0,0.0,0.0,0.0,0.0,0.0,0.0,0.0
vsp3_240718_Au-0.4-Cu-0.6_pp0_rep1,vsp,3,240718,Au-0.4-Cu-0.6,Au-0.447-Cu-0.553,1,CO2R,100,3.14,30.64157023582833,59.46954813359528,0.018164138,0.1024192868582989,90.23170179,9.768298206,0.0,0.447,0.0,0.553,0.0,0.0,0.0,0.0,0.0,0.0,0.0,0.0,0.0,0.0
vsp3_240718_Au-0.4-Cu-0.6_pp0_rep1,vsp,3,240718,Au-0.4-Cu-0.6,Au-0.447-Cu-0.553,1,CO2R,150,3.26,33.07455690640106,59.03732809430256,0.063482744,1.0087386552024502,93.18839025478547,6.811609745214525,0.0,0.447,0.0,0.553,0.0,0.0,0.0,0.0,0.0,0.0,0.0,0.0,0.0,0.0
vsp3_240718_Au-0.4-Cu-0.6_pp0_rep1,vsp,3,240718,Au-0.4-Cu-0.6,Au-0.447-Cu-0.553,1,CO2R,200,3.42,47.90527108748876,37.96414538310413,0.1505421719905326,1.692657843715755,87.72077228680335,12.279227713196647,0.0,0.447,0.0,0.553,0.0,0.0,0.0,0.0,0.0,0.0,0.0,0.0,0.0,0.0
vsp3_240718_Au-0.4-Cu-0.6_pp0_rep1,vsp,3,240718,Au-0.4-Cu-0.6,Au-0.447-Cu-0.553,1,CO2R,300,3.64,76.13488459687376,9.636542239685658,0.162192907,0.4827334288684706,86.42047226340408,13.57952773659592,0.0,0.447,0.0,0.553,0.0,0.0,0.0,0.0,0.0,0.0,0.0,0.0,0.0,0.0
vsp3_240718_Au-0.429-Cu-0.571_pp0_rep1,vsp,3,240718,Au-0.429-Cu-0.571,Au-0.57-Cu-0.43,1,HER,50,2.65,0.0,0.0,0.0,0.0,0.0,0.0,0.0,0.57,0.0,0.43,0.0,0.0,0.0,0.0,0.0,0.0,0.0,0.0,0.0,0.0
vsp3_240718_Au-0.429-Cu-0.571_pp0_rep1,vsp,3,240718,Au-0.429-Cu-0.571,Au-0.57-Cu-0.43,1,CO2R,50,2.74,45.66825001569399,42.37721021611002,0.012109425,0.0,88.05756965697327,11.942430343026729,0.0,0.57,0.0,0.43,0.0,0.0,0.0,0.0,0.0,0.0,0.0,0.0,0.0,0.0
vsp3_240718_Au-0.429-Cu-0.571_pp0_rep1,vsp,3,240718,Au-0.429-Cu-0.571,Au-0.57-Cu-0.43,1,CO2R,100,3.09,40.50994998849107,51.15176817288802,0.015962424,0.028239063,91.7083911,8.291608897204213,0.0,0.57,0.0,0.43,0.0,0.0,0.0,0.0,0.0,0.0,0.0,0.0,0.0,0.0
vsp3_240718_Au-0.429-Cu-0.571_pp0_rep1,vsp,3,240718,Au-0.429-Cu-0.571,Au-0.57-Cu-0.43,1,CO2R,150,3.22,45.84193015129005,48.222003929273086,0.028622278,0.3335300233218129,94.42905212719562,5.570947872804382,0.0,0.57,0.0,0.43,0.0,0.0,0.0,0.0,0.0,0.0,0.0,0.0,0.0,0.0
vsp3_240718_Au-0.429-Cu-0.571_pp0_rep1,vsp,3,240718,Au-0.429-Cu-0.571,Au-0.57-Cu-0.43,1,CO2R,200,3.38,58.42557910816297,32.493860510805504,0.054492413,0.4240074180224227,91.40263521,8.597364785820801,0.0,0.57,0.0,0.43,0.0,0.0,0.0,0.0,0.0,0.0,0.0,0.0,0.0,0.0
vsp3_240718_Au-0.429-Cu-0.571_pp0_rep1,vsp,3,240718,Au-0.429-Cu-0.571,Au-0.57-Cu-0.43,1,CO2R,300,3.57,78.98093704,8.720530451866406,0.098710163,0.1426002416477001,87.94607316490793,12.05392683509207,0.0,0.57,0.0,0.43,0.0,0.0,0.0,0.0,0.0,0.0,0.0,0.0,0.0,0.0
vsp3_240718_Au-0.5-Cu-0.5_pp0_rep1,vsp,3,240718,Au-0.5-Cu-0.5,Au-0.62-Cu-0.38,1,HER,50,2.7,0.0,0.0,0.0,0.0,0.0,0.0,0.0,0.62,0.0,0.38,0.0,0.0,0.0,0.0,0.0,0.0,0.0,0.0,0.0,0.0
vsp3_240718_Au-0.5-Cu-0.5_pp0_rep1,vsp,3,240718,Au-0.5-Cu-0.5,Au-0.62-Cu-0.38,1,CO2R,50,2.76,59.06463831,31.04616895874264,0.011008568,0.0,90.12181583,9.878184167035386,0.0,0.62,0.0,0.38,0.0,0.0,0.0,0.0,0.0,0.0,0.0,0.0,0.0,0.0
vsp3_240718_Au-0.5-Cu-0.5_pp0_rep1,vsp,3,240718,Au-0.5-Cu-0.5,Au-0.62-Cu-0.38,1,CO2R,100,3.2,51.74747326790684,39.83546168958743,0.014311139,0.013065835,91.61031193127968,8.389688068720332,0.0,0.62,0.0,0.38,0.0,0.0,0.0,0.0,0.0,0.0,0.0,0.0,0.0,0.0
vsp3_240718_Au-0.5-Cu-0.5_pp0_rep1,vsp,3,240718,Au-0.5-Cu-0.5,Au-0.62-Cu-0.38,1,CO2R,150,3.3,54.46483500387119,35.14734774066798,0.021650184,0.09862598,89.7347656,10.2652344,0.0,0.62,0.0,0.38,0.0,0.0,0.0,0.0,0.0,0.0,0.0,0.0,0.0,0.0
vsp3_240718_Au-0.5-Cu-0.5_pp0_rep1,vsp,3,240718,Au-0.5-Cu-0.5,Au-0.62-Cu-0.38,1,CO2R,200,3.47,67.50486513632845,20.34503929273085,0.036878704,0.098836719,87.98858559783272,12.011414402167276,0.0,0.62,0.0,0.38,0.0,0.0,0.0,0.0,0.0,0.0,0.0,0.0,0.0,0.0
vsp3_240718_Au-0.5-Cu-0.5_pp0_rep1,vsp,3,240718,Au-0.5-Cu-0.5,Au-0.62-Cu-0.38,1,CO2R,300,3.67,82.26976919374752,5.861984282907662,0.041282131,0.025850684,88.20218156504517,11.797818434954834,0.0,0.62,0.0,0.38,0.0,0.0,0.0,0.0,0.0,0.0,0.0,0.0,0.0,0.0
vsp3_240718_Au-0.556-Cu-0.444_pp0_rep1,vsp,3,240718,Au-0.556-Cu-0.444,Au-0.653-Cu-0.347,1,HER,50,2.74,0.0,0.0,0.0,0.0,0.0,0.0,0.0,0.653,0.0,0.347,0.0,0.0,0.0,0.0,0.0,0.0,0.0,0.0,0.0,0.0
vsp3_240718_Au-0.556-Cu-0.444_pp0_rep1,vsp,3,240718,Au-0.556-Cu-0.444,Au-0.653-Cu-0.347,1,CO2R,50,2.83,55.23781623386135,50.08349705304519,0.018714566,0.0,105.3400278530772,0.0,0.0,0.653,0.0,0.347,0.0,0.0,0.0,0.0,0.0,0.0,0.0,0.0,0.0,0.0
vsp3_240718_Au-0.556-Cu-0.444_pp0_rep1,vsp,3,240718,Au-0.556-Cu-0.444,Au-0.653-Cu-0.347,1,CO2R,100,3.14,49.683399945594175,45.78094302554028,0.02091628,0.02613167,95.51435666650814,4.485643333491865,0.0,0.653,0.0,0.347,0.0,0.0,0.0,0.0,0.0,0.0,0.0,0.0,0.0,0.0
vsp3_240718_Au-0.556-Cu-0.444_pp0_rep1,vsp,3,240718,Au-0.556-Cu-0.444,Au-0.653-Cu-0.347,1,CO2R,150,3.3,59.59655987779615,42.450884086444006,0.028255325,0.060692911,102.1393579460038,0.0,0.0,0.653,0.0,0.347,0.0,0.0,0.0,0.0,0.0,0.0,0.0,0.0,0.0,0.0
vsp3_240718_Au-0.556-Cu-0.444_pp0_rep1,vsp,3,240718,Au-0.556-Cu-0.444,Au-0.653-Cu-0.347,1,CO2R,200,3.43,62.97338299608696,30.05525540275049,0.031099206,0.056688865,93.11963936003028,6.880360639969723,0.0,0.653,0.0,0.347,0.0,0.0,0.0,0.0,0.0,0.0,0.0,0.0,0.0,0.0
vsp3_240718_Au-0.556-Cu-0.444_pp0_rep1,vsp,3,240718,Au-0.556-Cu-0.444,Au-0.653-Cu-0.347,1,CO2R,300,3.64,77.56282826591894,8.688605108055011,0.048988129,0.029222513,86.33343358,13.66656642,0.0,0.653,0.0,0.347,0.0,0.0,0.0,0.0,0.0,0.0,0.0,0.0,0.0,0.0
vsp3_240718_Au-0.571-Cu-0.429_pp0_rep1,vsp,3,240718,Au-0.571-Cu-0.429,Au-0.615-Cu-0.385,1,HER,50,2.7,0.0,0.0,0.0,0.0,0.0,0.0,0.0,0.615,0.0,0.385,0.0,0.0,0.0,0.0,0.0,0.0,0.0,0.0,0.0,0.0
vsp3_240718_Au-0.571-Cu-0.429_pp0_rep1,vsp,3,240718,Au-0.571-Cu-0.429,Au-0.615-Cu-0.385,1,CO2R,50,2.76,57.41990834710917,41.43418467583497,0.011008568,0.0,98.86510159127982,1.1348984087201757,0.0,0.615,0.0,0.385,0.0,0.0,0.0,0.0,0.0,0.0,0.0,0.0,0.0,0.0
vsp3_240718_Au-0.571-Cu-0.429_pp0_rep1,vsp,3,240718,Au-0.571-Cu-0.429,Au-0.615-Cu-0.385,1,CO2R,100,3.06,46.32049216346858,45.92829076620826,0.015411996,0.025288713,92.29195509284956,7.708044907150452,0.0,0.615,0.0,0.385,0.0,0.0,0.0,0.0,0.0,0.0,0.0,0.0,0.0,0.0
vsp3_240718_Au-0.571-Cu-0.429_pp0_rep1,vsp,3,240718,Au-0.571-Cu-0.429,Au-0.615-Cu-0.385,1,CO2R,150,3.23,48.1319969,42.62770137524558,0.023484946,0.1095844221529124,90.89507433728598,9.104925662714024,0.0,0.615,0.0,0.385,0.0,0.0,0.0,0.0,0.0,0.0,0.0,0.0,0.0,0.0
vsp3_240718_Au-0.571-Cu-0.429_pp0_rep1,vsp,3,240718,Au-0.571-Cu-0.429,Au-0.615-Cu-0.385,1,CO2R,200,3.34,56.63238402142753,34.825638506876224,0.027246207,0.1253898676557363,91.61362435,8.386375652,0.0,0.615,0.0,0.385,0.0,0.0,0.0,0.0,0.0,0.0,0.0,0.0,0.0,0.0
vsp3_240718_Au-0.571-Cu-0.429_pp0_rep1,vsp,3,240718,Au-0.571-Cu-0.429,Au-0.615-Cu-0.385,1,CO2R,300,3.53,76.14032518,11.76571709233792,0.053391556,0.076849588,88.03924916219444,11.960750837805564,0.0,0.615,0.0,0.385,0.0,0.0,0.0,0.0,0.0,0.0,0.0,0.0,0.0,0.0
vsp3_240718_Au-0.6-Cu-0.4_pp0_rep1,vsp,3,240718,Au-0.6-Cu-0.4,Au-0.599-Cu-0.401,1,HER,50,2.69,0.0,0.0,0.0,0.0,0.0,0.0,0.0,0.599,0.0,0.401,0.0,0.0,0.0,0.0,0.0,0.0,0.0,0.0,0.0,0.0
vsp3_240718_Au-0.6-Cu-0.4_pp0_rep1,vsp,3,240718,Au-0.6-Cu-0.4,Au-0.599-Cu-0.401,1,CO2R,50,2.78,53.62070769423926,35.30451866404715,0.012109425,0.0,88.93733578345567,11.062664216544334,0.0,0.599,0.0,0.401,0.0,0.0,0.0,0.0,0.0,0.0,0.0,0.0,0.0,0.0
vsp3_240718_Au-0.6-Cu-0.4_pp0_rep1,vsp,3,240718,Au-0.6-Cu-0.4,Au-0.599-Cu-0.401,1,CO2R,100,3.09,47.80074913,46.03143418467584,0.01376071,0.015173228,93.86260012,6.137399878034898,0.0,0.599,0.0,0.401,0.0,0.0,0.0,0.0,0.0,0.0,0.0,0.0,0.0,0.0
vsp3_240718_Au-0.6-Cu-0.4_pp0_rep1,vsp,3,240718,Au-0.6-Cu-0.4,Au-0.599-Cu-0.401,1,CO2R,150,3.27,50.164263742702296,42.20039292730845,0.020182375,0.071651353,92.45879708929068,7.541202911,0.0,0.599,0.0,0.401,0.0,0.0,0.0,0.0,0.0,0.0,0.0,0.0,0.0,0.0
vsp3_240718_Au-0.6-Cu-0.4_pp0_rep1,vsp,3,240718,Au-0.6-Cu-0.4,Au-0.599-Cu-0.401,1,CO2R,200,3.39,59.566532047123815,32.68172888015717,0.02421885,0.074390963,92.34909505034788,7.65090495,0.0,0.599,0.0,0.401,0.0,0.0,0.0,0.0,0.0,0.0,0.0,0.0,0.0,0.0
vsp3_240718_Au-0.6-Cu-0.4_pp0_rep1,vsp,3,240718,Au-0.6-Cu-0.4,Au-0.599-Cu-0.401,1,CO2R,300,3.61,79.11276653623219,9.029960707269154,0.044034273,0.039197505,88.22876000368242,11.771239996317576,0.0,0.599,0.0,0.401,0.0,0.0,0.0,0.0,0.0,0.0,0.0,0.0,0.0,0.0
vsp3_240718_Au-0.625-Cu-0.375_pp0_rep1,vsp,3,240718,Au-0.625-Cu-0.375,Au-0.656-Cu-0.344,1,HER,50,2.68,0.0,0.0,0.0,0.0,0.0,0.0,0.0,0.656,0.0,0.344,0.0,0.0,0.0,0.0,0.0,0.0,0.0,0.0,0.0,0.0
vsp3_240718_Au-0.625-Cu-0.375_pp0_rep1,vsp,3,240718,Au-0.625-Cu-0.375,Au-0.656-Cu-0.344,1,CO2R,50,2.81,56.47199146247045,39.990176817288805,0.016512853,0.0,96.47868113226278,3.5213188677372216,0.0,0.656,0.0,0.344,0.0,0.0,0.0,0.0,0.0,0.0,0.0,0.0,0.0,0.0
vsp3_240718_Au-0.625-Cu-0.375_pp0_rep1,vsp,3,240718,Au-0.625-Cu-0.375,Au-0.656-Cu-0.344,1,CO2R,100,3.11,51.9471008,46.12721021611002,0.023668422,0.042147855,98.14309303559844,1.856906964401574,0.0,0.656,0.0,0.344,0.0,0.0,0.0,0.0,0.0,0.0,0.0,0.0,0.0,0.0
vsp3_240718_Au-0.625-Cu-0.375_pp0_rep1,vsp,3,240718,Au-0.625-Cu-0.375,Au-0.656-Cu-0.344,1,CO2R,150,3.29,56.59335830421227,41.655206286836936,0.030457039,0.080923881,98.36291125672362,1.6370887432763794,0.0,0.656,0.0,0.344,0.0,0.0,0.0,0.0,0.0,0.0,0.0,0.0,0.0,0.0
vsp3_240718_Au-0.625-Cu-0.375_pp0_rep1,vsp,3,240718,Au-0.625-Cu-0.375,Au-0.656-Cu-0.344,1,CO2R,200,3.4,62.550273075393925,34.54199410609037,0.033300919,0.065118435,97.19389942727908,2.806100572720908,0.0,0.656,0.0,0.344,0.0,0.0,0.0,0.0,0.0,0.0,0.0,0.0,0.0,0.0
vsp3_240718_Au-0.625-Cu-0.375_pp0_rep1,vsp,3,240718,Au-0.625-Cu-0.375,Au-0.656-Cu-0.344,1,CO2R,300,3.59,80.97323651886418,11.277013752455796,0.050639414,0.033156312,92.33800032552504,7.661999674,0.0,0.656,0.0,0.344,0.0,0.0,0.0,0.0,0.0,0.0,0.0,0.0,0.0,0.0
vsp3_240718_Au-0.667-Cu-0.333_pp0_rep1,vsp,3,240718,Au-0.667-Cu-0.333,Au-0.677-Cu-0.323,1,HER,50,2.65,0.0,0.0,0.0,0.0,0.0,0.0,0.0,0.677,0.0,0.323,0.0,0.0,0.0,0.0,0.0,0.0,0.0,0.0,0.0,0.0
vsp3_240718_Au-0.667-Cu-0.333_pp0_rep1,vsp,3,240718,Au-0.667-Cu-0.333,Au-0.677-Cu-0.323,1,CO2R,50,2.82,59.726296846554646,36.54223968565815,0.016512853,0.0,96.28504938471632,3.714950615283669,0.0,0.677,0.0,0.323,0.0,0.0,0.0,0.0,0.0,0.0,0.0,0.0,0.0,0.0
vsp3_240718_Au-0.667-Cu-0.333_pp0_rep1,vsp,3,240718,Au-0.667-Cu-0.333,Au-0.677-Cu-0.323,1,CO2R,100,3.19,56.17506120655381,41.972003929273086,0.027521421,0.029924977,98.20747727912268,1.7925227208773151,0.0,0.677,0.0,0.323,0.0,0.0,0.0,0.0,0.0,0.0,0.0,0.0,0.0,0.0
vsp3_240718_Au-0.667-Cu-0.333_pp0_rep1,vsp,3,240718,Au-0.667-Cu-0.333,Au-0.677-Cu-0.323,1,CO2R,150,3.33,62.26621188976543,34.70039292730845,0.037429132,0.044676726,97.05299453018014,2.9470054698198567,0.0,0.677,0.0,0.323,0.0,0.0,0.0,0.0,0.0,0.0,0.0,0.0,0.0,0.0
vsp3_240718_Au-0.667-Cu-0.333_pp0_rep1,vsp,3,240718,Au-0.667-Cu-0.333,Au-0.677-Cu-0.323,1,CO2R,200,3.47,68.25189897256692,27.58349705304519,0.043759059,0.030557195,95.91490233425156,4.0850976657484495,0.0,0.677,0.0,0.323,0.0,0.0,0.0,0.0,0.0,0.0,0.0,0.0,0.0,0.0
vsp3_240718_Au-0.667-Cu-0.333_pp0_rep1,vsp,3,240718,Au-0.667-Cu-0.333,Au-0.677-Cu-0.323,1,CO2R,300,3.65,82.37314026,7.986247544204322,0.044034273,0.009834499,90.41869377971064,9.581306220289347,0.0,0.677,0.0,0.323,0.0,0.0,0.0,0.0,0.0,0.0,0.0,0.0,0.0,0.0
vsp3_240718_Au-0.667-Cu-0.333_pp0_rep2,vsp,3,240718,Au-0.667-Cu-0.333,Au-0.697-Cu-0.303,2,HER,50,2.81,0.0,0.0,0.0,0.0,0.0,0.0,0.0,0.697,0.0,0.303,0.0,0.0,0.0,0.0,0.0,0.0,0.0,0.0,0.0,0.0
vsp3_240718_Au-0.667-Cu-0.333_pp0_rep2,vsp,3,240718,Au-0.667-Cu-0.333,Au-0.697-Cu-0.303,2,CO2R,50,2.87,56.35522819058779,53.33988212180747,0.023117994,0.0,109.72119405153808,0.0,0.0,0.697,0.0,0.303,0.0,0.0,0.0,0.0,0.0,0.0,0.0,0.0,0.0,0.0
vsp3_240718_Au-0.667-Cu-0.333_pp0_rep2,vsp,3,240718,Au-0.667-Cu-0.333,Au-0.697-Cu-0.303,2,CO2R,100,3.2,59.103559396513845,51.240176817288805,0.029723135,0.010536964,110.38795063949472,0.0,0.0,0.697,0.0,0.303,0.0,0.0,0.0,0.0,0.0,0.0,0.0,0.0,0.0,0.0
vsp3_240718_Au-0.667-Cu-0.333_pp0_rep2,vsp,3,240718,Au-0.667-Cu-0.333,Au-0.697-Cu-0.303,2,CO2R,150,3.37,62.45161020318484,38.49705304518664,0.031924848,0.015173228,101.00004517903795,0.0,0.0,0.697,0.0,0.303,0.0,0.0,0.0,0.0,0.0,0.0,0.0,0.0,0.0,0.0
vsp3_240718_Au-0.667-Cu-0.333_pp0_rep2,vsp,3,240718,Au-0.667-Cu-0.333,Au-0.697-Cu-0.303,2,CO2R,200,3.52,65.11153194249724,27.37721021611002,0.034126562,0.012433617,92.53975096,7.460249043966399,0.0,0.697,0.0,0.303,0.0,0.0,0.0,0.0,0.0,0.0,0.0,0.0,0.0,0.0
vsp3_240718_Au-0.667-Cu-0.333_pp0_rep2,vsp,3,240718,Au-0.667-Cu-0.333,Au-0.697-Cu-0.303,2,CO2R,300,3.72,81.09690514553559,6.694499017681729,0.037796085,0.0059007,87.83954956594772,12.16045043405228,0.0,0.697,0.0,0.303,0.0,0.0,0.0,0.0,0.0,0.0,0.0,0.0,0.0,0.0
vsp3_240718_Au-0.667-Cu-0.333_pp0_rep3,vsp,3,240718,Au-0.667-Cu-0.333,Au-0.662-Cu-0.338,3,HER,50,2.75,0.0,0.0,0.0,0.0,0.0,0.0,0.0,0.662,0.0,0.338,0.0,0.0,0.0,0.0,0.0,0.0,0.0,0.0,0.0,0.0
vsp3_240718_Au-0.667-Cu-0.333_pp0_rep3,vsp,3,240718,Au-0.667-Cu-0.333,Au-0.662-Cu-0.338,3,CO2R,50,2.86,46.93004666345812,46.989194499017685,0.02091628,0.0,93.94015744231362,6.059842558,0.0,0.662,0.0,0.338,0.0,0.0,0.0,0.0,0.0,0.0,0.0,0.0,0.0,0.0
