Repository: Jehadabed/ocx24-dashboard

# OCx24 Dashboard

An interactive web dashboard for exploring and analyzing  data from OCx24 experiments, featuring HER (Hydrogen Evolution Reaction) and CO2RR (CO2 Reduction Reaction) performance data, as well as XRD (X-ray Diffraction) data.

This project is part of the OCx24 research: https://ai.meta.com/blog/open-catalyst-simulations-experiments/.

## Features

- **Interactive Data Filtering**: Filter data by source, batch, reaction type, element count, and voltage/current density ranges
- **Data Aggregation**: Average data across multiple replicates with statistical analysis
- **Interactive Plots**: Dedicated plotting interfaces for HER and CO2RR performance visualization

File: Data/DashboardData-250923.csv (part 10 of 21)
sample id,source,batch number,batch date,target composition,xrf composition,rep,reaction,current density,voltage,fe_h2,fe_co,fe_ch4,fe_c2h4,fe_gas_total,fe_liquid,Ag,Au,Cd,Cu,Ga,Hg,In,Mn,Mo,Nb,Ni,Pd,Pt,Rh,Sn,Tl,W,Zn
uoft9_241025_Cu-0.667-Pd-0.333_pp0_rep2,uoft,9,241025,Cu-0.667-Pd-0.333,Cu-0.706-Pd-0.294,2,HER,50,2.52,0.0,0.0,0.0,0.0,0.0,0.0,0.0,0.0,0.0,0.706,0.0,0.0,0.0,0.0,0.0,0.0,0.0,0.294,0.0,0.0,0.0,0.0,0.0,0.0
uoft9_241025_Cu-0.667-Pd-0.333_pp0_rep2,uoft,9,241025,Cu-0.667-Pd-0.333,Cu-0.706-Pd-0.294,2,CO2R,50,2.99,55.3056142626964,14.7642436149312,0.031924848,0.048048554,70.1547741895262,29.8452258104738,0.0,0.0,0.0,0.706,0.0,0.0,0.0,0.0,0.0,0.0,0.0,0.294,0.0,0.0,0.0,0.0,0.0,0.0
uoft9_241025_Cu-0.667-Pd-0.333_pp0_rep2,uoft,9,241025,Cu-0.667-Pd-0.333,Cu-0.706-Pd-0.294,2,CO2R,100,3.3,52.0048546736697,15.0442043222004,0.378144322330881,1.56537132259968,68.9999890048953,31.0000109951047,0.0,0.0,0.0,0.706,0.0,0.0,0.0,0.0,0.0,0.0,0.0,0.294,0.0,0.0,0.0,0.0,0.0,0.0
uoft9_241025_Cu-0.667-Pd-0.333_pp0_rep2,uoft,9,241025,Cu-0.667-Pd-0.333,Cu-0.706-Pd-0.294,2,CO2R,150,3.51,56.5887547343531,10.2062868369352,1.19332880758857,2.25097642529995,70.2518688413145,29.7481311586855,0.0,0.0,0.0,0.706,0.0,0.0,0.0,0.0,0.0,0.0,0.0,0.294,0.0,0.0,0.0,0.0,0.0,0.0
uoft9_241025_Cu-0.667-Pd-0.333_pp0_rep2,uoft,9,241025,Cu-0.667-Pd-0.333,Cu-0.706-Pd-0.294,2,CO2R,200,3.67,59.699617066689,6.752210216,1.91439003357613,1.69097192952879,70.0702879558046,29.9297120441954,0.0,0.0,0.0,0.706,0.0,0.0,0.0,0.0,0.0,0.0,0.0,0.294,0.0,0.0,0.0,0.0,0.0,0.0
uoft9_241025_Cu-0.667-Pd-0.333_pp0_rep2,uoft,9,241025,Cu-0.667-Pd-0.333,Cu-0.706-Pd-0.294,2,CO2R,300,3.78,74.2204272949842,2.08742632612967,0.758673834467828,0.392537019865689,77.4643369121369,22.5356630878631,0.0,0.0,0.0,0.706,0.0,0.0,0.0,0.0,0.0,0.0,0.0,0.294,0.0,0.0,0.0,0.0,0.0,0.0
uoft9_241025_Cu-0.667-Pd-0.333_pp0_rep3,uoft,9,241025,Cu-0.667-Pd-0.333,Cu-0.706-Pd-0.294,3,HER,50,2.49,0.0,0.0,0.0,0.0,0.0,0.0,0.0,0.0,0.0,0.706,0.0,0.0,0.0,0.0,0.0,0.0,0.0,0.294,0.0,0.0,0.0,0.0,0.0,0.0
uoft9_241025_Cu-0.667-Pd-0.333_pp0_rep3,uoft,9,241025,Cu-0.667-Pd-0.333,Cu-0.706-Pd-0.294,3,CO2R,50,2.99,44.6537906212727,16.9891944990177,0.033025705,0.030346455,61.7093230263007,38.2906769736993,0.0,0.0,0.0,0.706,0.0,0.0,0.0,0.0,0.0,0.0,0.0,0.294,0.0,0.0,0.0,0.0,0.0,0.0
uoft9_241025_Cu-0.667-Pd-0.333_pp0_rep3,uoft,9,241025,Cu-0.667-Pd-0.333,Cu-0.706-Pd-0.294,3,CO2R,100,3.35,40.95126494,24.5849705304519,0.430435021925399,1.51184354716345,67.4844455262619,32.5155544737381,0.0,0.0,0.0,0.706,0.0,0.0,0.0,0.0,0.0,0.0,0.0,0.294,0.0,0.0,0.0,0.0,0.0,0.0
uoft9_241025_Cu-0.667-Pd-0.333_pp0_rep3,uoft,9,241025,Cu-0.667-Pd-0.333,Cu-0.706-Pd-0.294,3,CO2R,150,3.53,45.0940593023499,16.7534381139489,1.22855622626277,2.76321335244036,65.8554138323638,34.1445861676362,0.0,0.0,0.0,0.706,0.0,0.0,0.0,0.0,0.0,0.0,0.0,0.294,0.0,0.0,0.0,0.0,0.0,0.0
uoft9_241025_Cu-0.667-Pd-0.333_pp0_rep3,uoft,9,241025,Cu-0.667-Pd-0.333,Cu-0.706-Pd-0.294,3,CO2R,200,3.69,51.4621565632259,9.59602161100196,1.92594903032861,2.20096097108657,65.2006583402419,34.7993416597581,0.0,0.0,0.0,0.706,0.0,0.0,0.0,0.0,0.0,0.0,0.0,0.294,0.0,0.0,0.0,0.0,0.0,0.0
uoft9_241025_Cu-0.667-Pd-0.333_pp0_rep3,uoft,9,241025,Cu-0.667-Pd-0.333,Cu-0.706-Pd-0.294,3,CO2R,300,3.86,69.1071167004959,2.34774066797642,1.21809808634387,0.563095338447273,73.24247658,26.7575234245211,0.0,0.0,0.0,0.706,0.0,0.0,0.0,0.0,0.0,0.0,0.0,0.294,0.0,0.0,0.0,0.0,0.0,0.0
uoft9_241025_Hg-0.2-Pd-0.8_pp0_rep1,uoft,9,241025,Hg-0.2-Pd-0.8,Hg-0.267-Pd-0.733,1,HER,50,2.22,0.0,0.0,0.0,0.0,0.0,0.0,0.0,0.0,0.0,0.0,0.0,0.267,0.0,0.0,0.0,0.0,0.0,0.733,0.0,0.0,0.0,0.0,0.0,0.0
uoft9_241025_Hg-0.2-Pd-0.8_pp0_rep1,uoft,9,241025,Hg-0.2-Pd-0.8,Hg-0.267-Pd-0.733,1,CO2R,50,2.91,55.0068007282011,27.6571709233792,0.007705998,0.0,82.6716776494152,17.3283223505848,0.0,0.0,0.0,0.0,0.0,0.267,0.0,0.0,0.0,0.0,0.0,0.733,0.0,0.0,0.0,0.0,0.0,0.0
uoft9_241025_Hg-0.2-Pd-0.8_pp0_rep1,uoft,9,241025,Hg-0.2-Pd-0.8,Hg-0.267-Pd-0.733,1,CO2R,100,3.31,47.8597585218356,31.5250491159136,0.011008568,0.0,79.3982876607831,20.6017123392169,0.0,0.0,0.0,0.0,0.0,0.267,0.0,0.0,0.0,0.0,0.0,0.733,0.0,0.0,0.0,0.0,0.0,0.0
uoft9_241025_Hg-0.2-Pd-0.8_pp0_rep1,uoft,9,241025,Hg-0.2-Pd-0.8,Hg-0.267-Pd-0.733,1,CO2R,150,3.47,50.1768189332273,28.5117878192534,0.021283232,0.0,78.71318526,21.28681474,0.0,0.0,0.0,0.0,0.0,0.267,0.0,0.0,0.0,0.0,0.0,0.733,0.0,0.0,0.0,0.0,0.0,0.0
uoft9_241025_Hg-0.2-Pd-0.8_pp0_rep1,uoft,9,241025,Hg-0.2-Pd-0.8,Hg-0.267-Pd-0.733,1,CO2R,200,3.65,62.3390319948105,17.7590864440079,0.040456489,0.003371828,80.1473839561621,19.8526160438379,0.0,0.0,0.0,0.0,0.0,0.267,0.0,0.0,0.0,0.0,0.0,0.733,0.0,0.0,0.0,0.0,0.0,0.0
uoft9_241025_Hg-0.2-Pd-0.8_pp0_rep1,uoft,9,241025,Hg-0.2-Pd-0.8,Hg-0.267-Pd-0.733,1,CO2R,300,3.76,76.4556697147879,4.987721021611,0.026420564,0.002388378,81.4756597154137,18.5243402845863,0.0,0.0,0.0,0.0,0.0,0.267,0.0,0.0,0.0,0.0,0.0,0.733,0.0,0.0,0.0,0.0,0.0,0.0
uoft9_241025_Hg-0.2-Pd-0.8_pp0_rep2,uoft,9,241025,Hg-0.2-Pd-0.8,Hg-0.267-Pd-0.733,2,HER,50,2.3,0.0,0.0,0.0,0.0,0.0,0.0,0.0,0.0,0.0,0.0,0.0,0.267,0.0,0.0,0.0,0.0,0.0,0.733,0.0,0.0,0.0,0.0,0.0,0.0
uoft9_241025_Hg-0.2-Pd-0.8_pp0_rep2,uoft,9,241025,Hg-0.2-Pd-0.8,Hg-0.267-Pd-0.733,2,CO2R,50,2.95,37.558852455586,41.1100196463654,0.007705998,0.0,78.6765780997864,21.3234219002136,0.0,0.0,0.0,0.0,0.0,0.267,0.0,0.0,0.0,0.0,0.0,0.733,0.0,0.0,0.0,0.0,0.0,0.0
uoft9_241025_Hg-0.2-Pd-0.8_pp0_rep2,uoft,9,241025,Hg-0.2-Pd-0.8,Hg-0.267-Pd-0.733,2,CO2R,100,3.27,36.615329887631,49.4056974459725,0.015411996,0.0,86.0394050749114,13.9605949250886,0.0,0.0,0.0,0.0,0.0,0.267,0.0,0.0,0.0,0.0,0.0,0.733,0.0,0.0,0.0,0.0,0.0,0.0
uoft9_241025_Hg-0.2-Pd-0.8_pp0_rep2,uoft,9,241025,Hg-0.2-Pd-0.8,Hg-0.267-Pd-0.733,2,CO2R,150,3.46,38.8403189018393,38.9980353634578,0.018347614,0.001123943,77.860462040326,22.139537959674,0.0,0.0,0.0,0.0,0.0,0.267,0.0,0.0,0.0,0.0,0.0,0.733,0.0,0.0,0.0,0.0,0.0,0.0
uoft9_241025_Hg-0.2-Pd-0.8_pp0_rep2,uoft,9,241025,Hg-0.2-Pd-0.8,Hg-0.267-Pd-0.733,2,CO2R,200,3.61,48.6588963987529,27.450884086444,0.032475277,0.002107393,76.1488117729777,23.8511882270223,0.0,0.0,0.0,0.0,0.0,0.267,0.0,0.0,0.0,0.0,0.0,0.733,0.0,0.0,0.0,0.0,0.0,0.0
uoft9_241025_Hg-0.2-Pd-0.8_pp0_rep2,uoft,9,241025,Hg-0.2-Pd-0.8,Hg-0.267-Pd-0.733,2,CO2R,300,3.84,60.336688359245900,15.5672888015717,0.048254225,0.004776757,75.96359869,24.0364013119193,0.0,0.0,0.0,0.0,0.0,0.267,0.0,0.0,0.0,0.0,0.0,0.733,0.0,0.0,0.0,0.0,0.0,0.0
uoft9_241025_Hg-0.2-Pd-0.8_pp0_rep3,uoft,9,241025,Hg-0.2-Pd-0.8,Hg-0.267-Pd-0.733,3,HER,50,2.3,0.0,0.0,0.0,0.0,0.0,0.0,0.0,0.0,0.0,0.0,0.0,0.267,0.0,0.0,0.0,0.0,0.0,0.733,0.0,0.0,0.0,0.0,0.0,0.0
uoft9_241025_Hg-0.2-Pd-0.8_pp0_rep3,uoft,9,241025,Hg-0.2-Pd-0.8,Hg-0.267-Pd-0.733,3,CO2R,50,2.92,43.6267760363264,36.9400785854617,0.022017137,0.0,80.5888717584594,19.4111282415406,0.0,0.0,0.0,0.0,0.0,0.267,0.0,0.0,0.0,0.0,0.0,0.733,0.0,0.0,0.0,0.0,0.0,0.0
uoft9_241025_Hg-0.2-Pd-0.8_pp0_rep3,uoft,9,241025,Hg-0.2-Pd-0.8,Hg-0.267-Pd-0.733,3,CO2R,100,3.24,39.9575216053904,40.1301571709234,0.020365851,0.0,80.1110103733726,19.8889896266274,0.0,0.0,0.0,0.0,0.0,0.267,0.0,0.0,0.0,0.0,0.0,0.733,0.0,0.0,0.0,0.0,0.0,0.0
uoft9_241025_Hg-0.2-Pd-0.8_pp0_rep3,uoft,9,241025,Hg-0.2-Pd-0.8,Hg-0.267-Pd-0.733,3,CO2R,150,3.45,41.1395927933206,37.6915520628684,0.025686659,0.001404928,78.8618612443522,21.1381387556478,0.0,0.0,0.0,0.0,0.0,0.267,0.0,0.0,0.0,0.0,0.0,0.733,0.0,0.0,0.0,0.0,0.0,0.0
uoft9_241025_Hg-0.2-Pd-0.8_pp0_rep3,uoft,9,241025,Hg-0.2-Pd-0.8,Hg-0.267-Pd-0.733,3,CO2R,200,3.64,51.4894641026178,23.3251473477407,0.040181274,0.003161089,74.8633910142204,25.1366089857796,0.0,0.0,0.0,0.0,0.0,0.267,0.0,0.0,0.0,0.0,0.0,0.733,0.0,0.0,0.0,0.0,0.0,0.0
uoft9_241025_Hg-0.2-Pd-0.8_pp0_rep3,uoft,9,241025,Hg-0.2-Pd-0.8,Hg-0.267-Pd-0.733,3,CO2R,300,3.8,72.1180606415702,9.03241650294696,0.038713465,0.003652814,81.198610151532,18.801389848468,0.0,0.0,0.0,0.0,0.0,0.267,0.0,0.0,0.0,0.0,0.0,0.733,0.0,0.0,0.0,0.0,0.0,0.0
uoft9_241025_Hg-0.333-Pd-0.667_pp0_rep1,uoft,9,241025,Hg-0.333-Pd-0.667,Hg-0.391-Pd-0.609,1,HER,50,2.45,0.0,0.0,0.0,0.0,0.0,0.0,0.0,0.0,0.0,0.0,0.0,0.391,0.0,0.0,0.0,0.0,0.0,0.609,0.0,0.0,0.0,0.0,0.0,0.0
uoft9_241025_Hg-0.333-Pd-0.667_pp0_rep1,uoft,9,241025,Hg-0.333-Pd-0.667,Hg-0.391-Pd-0.609,1,CO2R,50,3.02,64.1871560400929,15.8840864440079,0.008806855,0.0,80.0800493387693,19.9199506612307,0.0,0.0,0.0,0.0,0.0,0.391,0.0,0.0,0.0,0.0,0.0,0.609,0.0,0.0,0.0,0.0,0.0,0.0
uoft9_241025_Hg-0.333-Pd-0.667_pp0_rep1,uoft,9,241025,Hg-0.333-Pd-0.667,Hg-0.391-Pd-0.609,1,CO2R,100,3.39,54.4706940927829,17.8585461689587,0.016512853,0.0,72.348718859883,27.65128114,0.0,0.0,0.0,0.0,0.0,0.391,0.0,0.0,0.0,0.0,0.0,0.609,0.0,0.0,0.0,0.0,0.0,0.0
uoft9_241025_Hg-0.333-Pd-0.667_pp0_rep1,uoft,9,241025,Hg-0.333-Pd-0.667,Hg-0.391-Pd-0.609,1,CO2R,150,3.56,49.5021866956831,18.9734774066798,0.032658753,0.002528871,68.5154651084759,31.4845348915241,0.0,0.0,0.0,0.0,0.0,0.391,0.0,0.0,0.0,0.0,0.0,0.609,0.0,0.0,0.0,0.0,0.0,0.0
uoft9_241025_Hg-0.333-Pd-0.667_pp0_rep1,uoft,9,241025,Hg-0.333-Pd-0.667,Hg-0.391-Pd-0.609,1,CO2R,200,3.75,63.57917094,11.1100196463654,0.04706163,0.004004046,74.7456934614497,25.2543065385503,0.0,0.0,0.0,0.0,0.0,0.391,0.0,0.0,0.0,0.0,0.0,0.609,0.0,0.0,0.0,0.0,0.0,0.0
uoft9_241025_Hg-0.333-Pd-0.667_pp0_rep1,uoft,9,241025,Hg-0.333-Pd-0.667,Hg-0.391-Pd-0.609,1,CO2R,300,3.85,75.37676034,3.84086444007859,0.035227419,0.002388378,79.2593596706863,20.7406403293138,0.0,0.0,0.0,0.0,0.0,0.391,0.0,0.0,0.0,0.0,0.0,0.609,0.0,0.0,0.0,0.0,0.0,0.0
uoft9_241025_Hg-0.333-Pd-0.667_pp0_rep2,uoft,9,241025,Hg-0.333-Pd-0.667,Hg-0.391-Pd-0.609,2,HER,50,2.42,0.0,0.0,0.0,0.0,0.0,0.0,0.0,0.0,0.0,0.0,0.0,0.391,0.0,0.0,0.0,0.0,0.0,0.609,0.0,0.0,0.0,0.0,0.0,0.0
uoft9_241025_Hg-0.333-Pd-0.667_pp0_rep2,uoft,9,241025,Hg-0.333-Pd-0.667,Hg-0.391-Pd-0.609,2,CO2R,50,2.92,53.7864362091695,20.5550098231827,0.008806855,0.0,74.3502528870207,25.6497471129793,0.0,0.0,0.0,0.0,0.0,0.391,0.0,0.0,0.0,0.0,0.0,0.609,0.0,0.0,0.0,0.0,0.0,0.0
uoft9_241025_Hg-0.333-Pd-0.667_pp0_rep2,uoft,9,241025,Hg-0.333-Pd-0.667,Hg-0.391-Pd-0.609,2,CO2R,100,3.24,44.6242859235389,22.0505893909627,0.017063281,0.0,66.6949043410598,33.3050956589402,0.0,0.0,0.0,0.0,0.0,0.391,0.0,0.0,0.0,0.0,0.0,0.609,0.0,0.0,0.0,0.0,0.0,0.0
uoft9_241025_Hg-0.333-Pd-0.667_pp0_rep2,uoft,9,241025,Hg-0.333-Pd-0.667,Hg-0.391-Pd-0.609,2,CO2R,150,3.44,41.0692837263806,21.26227898,0.022751041,0.001404928,62.3593434747099,37.6406565252902,0.0,0.0,0.0,0.0,0.0,0.391,0.0,0.0,0.0,0.0,0.0,0.609,0.0,0.0,0.0,0.0,0.0,0.0
uoft9_241025_Hg-0.333-Pd-0.667_pp0_rep2,uoft,9,241025,Hg-0.333-Pd-0.667,Hg-0.391-Pd-0.609,2,CO2R,200,3.62,50.0236456088221,15.8767190569745,0.040181274,0.003161089,65.9486499387189,34.0513500612811,0.0,0.0,0.0,0.0,0.0,0.391,0.0,0.0,0.0,0.0,0.0,0.609,0.0,0.0,0.0,0.0,0.0,0.0
uoft9_241025_Hg-0.333-Pd-0.667_pp0_rep2,uoft,9,241025,Hg-0.333-Pd-0.667,Hg-0.391-Pd-0.609,2,CO2R,300,3.82,69.762079139551,4.97053045186641,0.037796085,0.003090843,74.7789337190488,25.2210662809512,0.0,0.0,0.0,0.0,0.0,0.391,0.0,0.0,0.0,0.0,0.0,0.609,0.0,0.0,0.0,0.0,0.0,0.0
uoft9_241025_Hg-0.333-Pd-0.667_pp0_rep3,uoft,9,241025,Hg-0.333-Pd-0.667,Hg-0.391-Pd-0.609,3,HER,50,2.5,0.0,0.0,0.0,0.0,0.0,0.0,0.0,0.0,0.0,0.0,0.0,0.391,0.0,0.0,0.0,0.0,0.0,0.609,0.0,0.0,0.0,0.0,0.0,0.0
uoft9_241025_Hg-0.333-Pd-0.667_pp0_rep3,uoft,9,241025,Hg-0.333-Pd-0.667,Hg-0.391-Pd-0.609,3,CO2R,50,2.99,58.53355375,19.9803536345776,0.023117994,0.0,78.5370253747607,21.4629746252394,0.0,0.0,0.0,0.0,0.0,0.391,0.0,0.0,0.0,0.0,0.0,0.609,0.0,0.0,0.0,0.0,0.0,0.0
uoft9_241025_Hg-0.333-Pd-0.667_pp0_rep3,uoft,9,241025,Hg-0.333-Pd-0.667,Hg-0.391-Pd-0.609,3,CO2R,100,3.36,50.71041453,21.1296660117878,0.02421885,0.0,71.8677594292444,28.1322405707556,0.0,0.0,0.0,0.0,0.0,0.391,0.0,0.0,0.0,0.0,0.0,0.609,0.0,0.0,0.0,0.0,0.0,0.0
uoft9_241025_Hg-0.333-Pd-0.667_pp0_rep3,uoft,9,241025,Hg-0.333-Pd-0.667,Hg-0.391-Pd-0.609,3,CO2R,150,3.59,49.2159283517127,19.2534381139489,0.030823991,0.001685914,68.5058306987057,31.4941693012943,0.0,0.0,0.0,0.0,0.0,0.391,0.0,0.0,0.0,0.0,0.0,0.609,0.0,0.0,0.0,0.0,0.0,0.0
uoft9_241025_Hg-0.333-Pd-0.667_pp0_rep3,uoft,9,241025,Hg-0.333-Pd-0.667,Hg-0.391-Pd-0.609,3,CO2R,200,3.78,56.4189457825023,17.0997053045187,0.044859916,0.002739611,73.5716878138788,26.4283121861212,0.0,0.0,0.0,0.0,0.0,0.391,0.0,0.0,0.0,0.0,0.0,0.609,0.0,0.0,0.0,0.0,0.0,0.0
uoft9_241025_Hg-0.333-Pd-0.667_pp0_rep3,uoft,9,241025,Hg-0.333-Pd-0.667,Hg-0.391-Pd-0.609,3,CO2R,300,3.95,69.59363033,7.33546168958743,0.03944737,0.002809857,76.9764569228186,23.0235430771814,0.0,0.0,0.0,0.0,0.0,0.391,0.0,0.0,0.0,0.0,0.0,0.609,0.0,0.0,0.0,0.0,0.0,0.0
uoft10_241125_Pt-1.0_pp0_rep1,uoft,10,241125,Pt-1.0,Pt-1.0,1,HER,50,2.52,0.0,0.0,0.0,0.0,0.0,0.0,0.0,0.0,0.0,0.0,0.0,0.0,0.0,0.0,0.0,0.0,0.0,0.0,1.0,0.0,0.0,0.0,0.0,0.0
uoft10_241125_Pt-1.0_pp0_rep1,uoft,10,241125,Pt-1.0,Pt-1.0,1,CO2R,50,3.01,97.46594405,0.0,0.018714566,0.0,97.4846586118716,2.51534138812843,0.0,0.0,0.0,0.0,0.0,0.0,0.0,0.0,0.0,0.0,0.0,0.0,1.0,0.0,0.0,0.0,0.0,0.0
uoft10_241125_Pt-1.0_pp0_rep1,uoft,10,241125,Pt-1.0,Pt-1.0,1,CO2R,100,3.43,95.49917345,0.0,0.019264995,0.0,95.5209099,4.47909010075721,0.0,0.0,0.0,0.0,0.0,0.0,0.0,0.0,0.0,0.0,0.0,0.0,1.0,0.0,0.0,0.0,0.0,0.0
uoft10_241125_Pt-1.0_pp0_rep1,uoft,10,241125,Pt-1.0,Pt-1.0,1,CO2R,200,3.52,90.41369353,0.0,0.012935068,0.0,90.42835861,9.57164138611751,0.0,0.0,0.0,0.0,0.0,0.0,0.0,0.0,0.0,0.0,0.0,0.0,1.0,0.0,0.0,0.0,0.0,0.0
uoft10_241125_Pt-1.0_pp0_rep1,uoft,10,241125,Pt-1.0,Pt-1.0,1,CO2R,150,3.57,92.6723723,0.0,0.014678091,0.0,92.6890275581225,7.31097244187747,0.0,0.0,0.0,0.0,0.0,0.0,0.0,0.0,0.0,0.0,0.0,0.0,1.0,0.0,0.0,0.0,0.0,0.0
uoft10_241125_Pt-1.0_pp0_rep1,uoft,10,241125,Pt-1.0,Pt-1.0,1,CO2R,300,3.6,85.6914771181653,0.0,0.007705998,0.0,85.7003364615261,14.2996635384739,0.0,0.0,0.0,0.0,0.0,0.0,0.0,0.0,0.0,0.0,0.0,0.0,1.0,0.0,0.0,0.0,0.0,0.0
uoft10_241125_Pt-1.0_pp0_rep2,uoft,10,241125,Pt-1.0,Pt-1.0,2,HER,50,2.59,0.0,0.0,0.0,0.0,0.0,0.0,0.0,0.0,0.0,0.0,0.0,0.0,0.0,0.0,0.0,0.0,0.0,0.0,1.0,0.0,0.0,0.0,0.0,0.0
uoft10_241125_Pt-1.0_pp0_rep2,uoft,10,241125,Pt-1.0,Pt-1.0,2,CO2R,50,3.11,87.63648538,0.0,0.022017137,0.0,87.6585025203371,12.3414974796629,0.0,0.0,0.0,0.0,0.0,0.0,0.0,0.0,0.0,0.0,0.0,0.0,1.0,0.0,0.0,0.0,0.0,0.0
uoft10_241125_Pt-1.0_pp0_rep2,uoft,10,241125,Pt-1.0,Pt-1.0,2,CO2R,100,3.45,87.9572705015799,0.0,0.02091628,0.0,87.9806582361159,12.0193417638841,0.0,0.0,0.0,0.0,0.0,0.0,0.0,0.0,0.0,0.0,0.0,0.0,1.0,0.0,0.0,0.0,0.0,0.0
uoft10_241125_Pt-1.0_pp0_rep2,uoft,10,241125,Pt-1.0,Pt-1.0,2,CO2R,150,3.52,87.1552030802068,0.0,0.013944187,0.0,87.1711244305239,12.8288755694761,0.0,0.0,0.0,0.0,0.0,0.0,0.0,0.0,0.0,0.0,0.0,0.0,1.0,0.0,0.0,0.0,0.0,0.0
uoft10_241125_Pt-1.0_pp0_rep2,uoft,10,241125,Pt-1.0,Pt-1.0,2,CO2R,200,3.58,85.2914896733558,0.0,0.011283783,0.0,85.3045034741886,14.6954965258114,0.0,0.0,0.0,0.0,0.0,0.0,0.0,0.0,0.0,0.0,0.0,0.0,1.0,0.0,0.0,0.0,0.0,0.0
uoft10_241125_Pt-1.0_pp0_rep2,uoft,10,241125,Pt-1.0,Pt-1.0,2,CO2R,300,3.71,77.5209776308356,0.0,0.007889474,0.0,77.53002045,22.46997955,0.0,0.0,0.0,0.0,0.0,0.0,0.0,0.0,0.0,0.0,0.0,0.0,1.0,0.0,0.0,0.0,0.0,0.0
vsp1_240503_Ag-0.111-Au-0.889_pp0_rep1,vsp,1,240503,Ag-0.111-Au-0.889,Ag-0.379-Au-0.621,1,HER,50,2.5,0.0,0.0,0.0,0.0,0.0,0.0,0.379,0.621,0.0,0.0,0.0,0.0,0.0,0.0,0.0,0.0,0.0,0.0,0.0,0.0,0.0,0.0,0.0,0.0
vsp1_240503_Ag-0.111-Au-0.889_pp0_rep1,vsp,1,240503,Ag-0.111-Au-0.889,Ag-0.379-Au-0.621,1,CO2R,50,2.72,67.81686162,27.9518664,0.008806855,0.0,95.77753488,4.22246512,0.379,0.621,0.0,0.0,0.0,0.0,0.0,0.0,0.0,0.0,0.0,0.0,0.0,0.0,0.0,0.0,0.0,0.0
vsp1_240503_Ag-0.111-Au-0.889_pp0_rep1,vsp,1,240503,Ag-0.111-Au-0.889,Ag-0.379-Au-0.621,1,CO2R,100,2.97,68.52309109,28.57072692,0.008806855,0.0,97.10509631,2.894903687,0.379,0.621,0.0,0.0,0.0,0.0,0.0,0.0,0.0,0.0,0.0,0.0,0.0,0.0,0.0,0.0,0.0,0.0
vsp1_240503_Ag-0.111-Au-0.889_pp0_rep1,vsp,1,240503,Ag-0.111-Au-0.889,Ag-0.379-Au-0.621,1,CO2R,150,3.14,69.950407,27.77996071,0.012476377,0.0,97.7454803,2.2545197,0.379,0.621,0.0,0.0,0.0,0.0,0.0,0.0,0.0,0.0,0.0,0.0,0.0,0.0,0.0,0.0,0.0,0.0
vsp1_240503_Ag-0.111-Au-0.889_pp0_rep1,vsp,1,240503,Ag-0.111-Au-0.889,Ag-0.379-Au-0.621,1,CO2R,200,3.26,72.62487183,25.93688605,0.013210282,0.001264436,98.57870406,1.421295944,0.379,0.621,0.0,0.0,0.0,0.0,0.0,0.0,0.0,0.0,0.0,0.0,0.0,0.0,0.0,0.0,0.0,0.0
vsp1_240503_Ag-0.111-Au-0.889_pp0_rep1,vsp,1,240503,Ag-0.111-Au-0.889,Ag-0.379-Au-0.621,1,CO2R,300,3.42,75.6142627,21.56679764,0.013393758,0.001123943,97.19771997,2.802280033,0.379,0.621,0.0,0.0,0.0,0.0,0.0,0.0,0.0,0.0,0.0,0.0,0.0,0.0,0.0,0.0,0.0,0.0
vsp1_240503_Ag-0.25-Au-0.75_pp0_rep1,vsp,1,240503,Ag-0.25-Au-0.75,Ag-0.462-Au-0.538,1,HER,50,2.56,0.0,0.0,0.0,0.0,0.0,0.0,0.462,0.538,0.0,0.0,0.0,0.0,0.0,0.0,0.0,0.0,0.0,0.0,0.0,0.0,0.0,0.0,0.0,0.0
vsp1_240503_Ag-0.25-Au-0.75_pp0_rep1,vsp,1,240503,Ag-0.25-Au-0.75,Ag-0.462-Au-0.538,1,CO2R,50,2.78,45.39580238,41.49312377,0.007705998,0.0,86.89663215,13.10336785,0.462,0.538,0.0,0.0,0.0,0.0,0.0,0.0,0.0,0.0,0.0,0.0,0.0,0.0,0.0,0.0,0.0,0.0
vsp1_240503_Ag-0.25-Au-0.75_pp0_rep1,vsp,1,240503,Ag-0.25-Au-0.75,Ag-0.462-Au-0.538,1,CO2R,100,3.04,38.08491494,50.18664047,0.006054713,0.0,88.27958729,11.72041271,0.462,0.538,0.0,0.0,0.0,0.0,0.0,0.0,0.0,0.0,0.0,0.0,0.0,0.0,0.0,0.0,0.0,0.0
vsp1_240503_Ag-0.25-Au-0.75_pp0_rep1,vsp,1,240503,Ag-0.25-Au-0.75,Ag-0.462-Au-0.538,1,CO2R,150,3.22,37.83799619,50.95284872,0.007705998,0.0,88.80019855,11.19980145,0.462,0.538,0.0,0.0,0.0,0.0,0.0,0.0,0.0,0.0,0.0,0.0,0.0,0.0,0.0,0.0,0.0,0.0
vsp1_240503_Ag-0.25-Au-0.75_pp0_rep1,vsp,1,240503,Ag-0.25-Au-0.75,Ag-0.462-Au-0.538,1,CO2R,200,3.35,39.79524577,48.91208251,0.007981212,0.0,88.71703951,11.28296049,0.462,0.538,0.0,0.0,0.0,0.0,0.0,0.0,0.0,0.0,0.0,0.0,0.0,0.0,0.0,0.0,0.0,0.0
vsp1_240503_Ag-0.25-Au-0.75_pp0_rep1,vsp,1,240503,Ag-0.25-Au-0.75,Ag-0.462-Au-0.538,1,CO2R,300,3.51,43.60689698,44.1502947,0.009724235,0.000702464,87.76910125,12.23089875,0.462,0.538,0.0,0.0,0.0,0.0,0.0,0.0,0.0,0.0,0.0,0.0,0.0,0.0,0.0,0.0,0.0,0.0
vsp1_240503_Ag-0.333-Au-0.667_pp0_rep1,vsp,1,240503,Ag-0.333-Au-0.667,Ag-0.498-Au-0.502,1,HER,50,2.61,0.0,0.0,0.0,0.0,0.0,0.0,0.498,0.502,0.0,0.0,0.0,0.0,0.0,0.0,0.0,0.0,0.0,0.0,0.0,0.0,0.0,0.0,0.0,0.0
vsp1_240503_Ag-0.333-Au-0.667_pp0_rep1,vsp,1,240503,Ag-0.333-Au-0.667,Ag-0.498-Au-0.502,1,CO2R,50,2.79,54.23716755,35.76915521,0.006678531,0.0,90.01300129,9.986998713,0.498,0.502,0.0,0.0,0.0,0.0,0.0,0.0,0.0,0.0,0.0,0.0,0.0,0.0,0.0,0.0,0.0,0.0
vsp1_240503_Ag-0.333-Au-0.667_pp0_rep1,vsp,1,240503,Ag-0.333-Au-0.667,Ag-0.498-Au-0.502,1,CO2R,100,3.08,45.48218209,44.89341847,0.00477038,0.0,90.38037094,9.619629061,0.498,0.502,0.0,0.0,0.0,0.0,0.0,0.0,0.0,0.0,0.0,0.0,0.0,0.0,0.0,0.0,0.0,0.0
vsp1_240503_Ag-0.333-Au-0.667_pp0_rep1,vsp,1,240503,Ag-0.333-Au-0.667,Ag-0.498-Au-0.502,1,CO2R,150,3.26,39.7300355,51.08906352,0.006360506,0.0,90.82688748,9.173112516,0.498,0.502,0.0,0.0,0.0,0.0,0.0,0.0,0.0,0.0,0.0,0.0,0.0,0.0,0.0,0.0,0.0,0.0
vsp1_240503_Ag-0.333-Au-0.667_pp0_rep1,vsp,1,240503,Ag-0.333-Au-0.667,Ag-0.498-Au-0.502,1,CO2R,200,3.39,39.53290506,51.2848723,0.00691705,0.0,90.82597957,9.174020433,0.498,0.502,0.0,0.0,0.0,0.0,0.0,0.0,0.0,0.0,0.0,0.0,0.0,0.0,0.0,0.0,0.0,0.0
vsp1_240503_Ag-0.333-Au-0.667_pp0_rep1,vsp,1,240503,Ag-0.333-Au-0.667,Ag-0.498-Au-0.502,1,CO2R,300,3.57,44.00760287,45.50212836,0.008904709,0.0,89.52006388,10.47993612,0.498,0.502,0.0,0.0,0.0,0.0,0.0,0.0,0.0,0.0,0.0,0.0,0.0,0.0,0.0,0.0,0.0,0.0
vsp1_240503_Ag-0.4-Au-0.6_pp0_rep1,vsp,1,240503,Ag-0.4-Au-0.6,Ag-0.547-Au-0.453,1,HER,50,2.63,0.0,0.0,0.0,0.0,0.0,0.0,0.547,0.453,0.0,0.0,0.0,0.0,0.0,0.0,0.0,0.0,0.0,0.0,0.0,0.0,0.0,0.0,0.0,0.0
vsp1_240503_Ag-0.4-Au-0.6_pp0_rep1,vsp,1,240503,Ag-0.4-Au-0.6,Ag-0.547-Au-0.453,1,CO2R,50,2.83,56.67915211,31.09037328,0.003302571,0.0,87.77282796,12.22717204,0.547,0.453,0.0,0.0,0.0,0.0,0.0,0.0,0.0,0.0,0.0,0.0,0.0,0.0,0.0,0.0,0.0,0.0
vsp1_240503_Ag-0.4-Au-0.6_pp0_rep1,vsp,1,240503,Ag-0.4-Au-0.6,Ag-0.547-Au-0.453,1,CO2R,100,3.08,45.13590994,43.54862475,0.003302571,0.0,88.68783726,11.31216274,0.547,0.453,0.0,0.0,0.0,0.0,0.0,0.0,0.0,0.0,0.0,0.0,0.0,0.0,0.0,0.0,0.0,0.0
vsp1_240503_Ag-0.4-Au-0.6_pp0_rep1,vsp,1,240503,Ag-0.4-Au-0.6,Ag-0.547-Au-0.453,1,CO2R,150,3.24,42.174559,47.09724951,0.004036475,0.0,89.27716309,10.72283691,0.547,0.453,0.0,0.0,0.0,0.0,0.0,0.0,0.0,0.0,0.0,0.0,0.0,0.0,0.0,0.0,0.0,0.0
vsp1_240503_Ag-0.4-Au-0.6_pp0_rep1,vsp,1,240503,Ag-0.4-Au-0.6,Ag-0.547-Au-0.453,1,CO2R,200,3.35,43.87631045,44.16380157,0.006054713,0.0,88.04740246,11.95259754,0.547,0.453,0.0,0.0,0.0,0.0,0.0,0.0,0.0,0.0,0.0,0.0,0.0,0.0,0.0,0.0,0.0,0.0
vsp1_240503_Ag-0.4-Au-0.6_pp0_rep1,vsp,1,240503,Ag-0.4-Au-0.6,Ag-0.547-Au-0.453,1,CO2R,300,3.52,48.37682312,38.53388998,0.008806855,0.00098345,86.92182151,13.07817849,0.547,0.453,0.0,0.0,0.0,0.0,0.0,0.0,0.0,0.0,0.0,0.0,0.0,0.0,0.0,0.0,0.0,0.0
vsp1_240503_Ag-0.5-Au-0.5_pp0_rep1,vsp,1,240503,Ag-0.5-Au-0.5,Ag-0.665-Au-0.335,1,HER,50,2.54,0.0,0.0,0.0,0.0,0.0,0.0,0.665,0.335,0.0,0.0,0.0,0.0,0.0,0.0,0.0,0.0,0.0,0.0,0.0,0.0,0.0,0.0,0.0,0.0
vsp1_240503_Ag-0.5-Au-0.5_pp0_rep1,vsp,1,240503,Ag-0.5-Au-0.5,Ag-0.665-Au-0.335,1,CO2R,50,2.74,62.77846366,23.85559921,0.005504284,0.0,86.63956716,13.36043284,0.665,0.335,0.0,0.0,0.0,0.0,0.0,0.0,0.0,0.0,0.0,0.0,0.0,0.0,0.0,0.0,0.0,0.0
vsp1_240503_Ag-0.5-Au-0.5_pp0_rep1,vsp,1,240503,Ag-0.5-Au-0.5,Ag-0.665-Au-0.335,1,CO2R,100,2.98,52.96658227,34.75933202,0.003302571,0.0,87.72921686,12.27078314,0.665,0.335,0.0,0.0,0.0,0.0,0.0,0.0,0.0,0.0,0.0,0.0,0.0,0.0,0.0,0.0,0.0,0.0
vsp1_240503_Ag-0.5-Au-0.5_pp0_rep1,vsp,1,240503,Ag-0.5-Au-0.5,Ag-0.665-Au-0.335,1,CO2R,150,3.15,42.73870556,47.34282908,0.004403427,0.0,90.08725617,9.912743827,0.665,0.335,0.0,0.0,0.0,0.0,0.0,0.0,0.0,0.0,0.0,0.0,0.0,0.0,0.0,0.0,0.0,0.0
vsp1_240503_Ag-0.5-Au-0.5_pp0_rep1,vsp,1,240503,Ag-0.5-Au-0.5,Ag-0.665-Au-0.335,1,CO2R,200,3.26,41.20331039,49.34307466,0.006054713,0.001264436,90.55518706,9.444812938,0.665,0.335,0.0,0.0,0.0,0.0,0.0,0.0,0.0,0.0,0.0,0.0,0.0,0.0,0.0,0.0,0.0,0.0
vsp1_240503_Ag-0.5-Au-0.5_pp0_rep1,vsp,1,240503,Ag-0.5-Au-0.5,Ag-0.665-Au-0.335,1,CO2R,300,3.42,46.04051141,43.08693517,0.007889474,0.001545421,89.13819959,10.86180041,0.665,0.335,0.0,0.0,0.0,0.0,0.0,0.0,0.0,0.0,0.0,0.0,0.0,0.0,0.0,0.0,0.0,0.0
vsp1_240503_Ag-0.6-Au-0.4_pp0_rep1,vsp,1,240503,Ag-0.6-Au-0.4,Ag-0.684-Au-0.316,1,HER,50,2.6,0.0,0.0,0.0,0.0,0.0,0.0,0.684,0.316,0.0,0.0,0.0,0.0,0.0,0.0,0.0,0.0,0.0,0.0,0.0,0.0,0.0,0.0,0.0,0.0
vsp1_240503_Ag-0.6-Au-0.4_pp0_rep1,vsp,1,240503,Ag-0.6-Au-0.4,Ag-0.684-Au-0.316,1,CO2R,50,2.81,67.06982778,16.07563851,0.004403427,0.0,83.14986972,16.85013028,0.684,0.316,0.0,0.0,0.0,0.0,0.0,0.0,0.0,0.0,0.0,0.0,0.0,0.0,0.0,0.0,0.0,0.0
vsp1_240503_Ag-0.6-Au-0.4_pp0_rep1,vsp,1,240503,Ag-0.6-Au-0.4,Ag-0.684-Au-0.316,1,CO2R,100,3.07,59.24041097,26.706778,0.003302571,0.0,85.95049154,14.04950846,0.684,0.316,0.0,0.0,0.0,0.0,0.0,0.0,0.0,0.0,0.0,0.0,0.0,0.0,0.0,0.0,0.0,0.0
vsp1_240503_Ag-0.6-Au-0.4_pp0_rep1,vsp,1,240503,Ag-0.6-Au-0.4,Ag-0.684-Au-0.316,1,CO2R,150,3.23,49.00876771,38.53634578,0.004036475,0.002247886,87.55271595,12.44728405,0.684,0.316,0.0,0.0,0.0,0.0,0.0,0.0,0.0,0.0,0.0,0.0,0.0,0.0,0.0,0.0,0.0,0.0
vsp1_240503_Ag-0.6-Au-0.4_pp0_rep1,vsp,1,240503,Ag-0.6-Au-0.4,Ag-0.684-Au-0.316,1,CO2R,200,3.34,48.53334449,38.23305501,0.006329927,0.002318132,86.77628329,13.22371671,0.684,0.316,0.0,0.0,0.0,0.0,0.0,0.0,0.0,0.0,0.0,0.0,0.0,0.0,0.0,0.0,0.0,0.0
vsp1_240503_Ag-0.6-Au-0.4_pp0_rep1,vsp,1,240503,Ag-0.6-Au-0.4,Ag-0.684-Au-0.316,1,CO2R,300,3.5,54.46776455,32.31335953,0.007339046,0.001685914,86.79146715,13.20853285,0.684,0.316,0.0,0.0,0.0,0.0,0.0,0.0,0.0,0.0,0.0,0.0,0.0,0.0,0.0,0.0,0.0,0.0
vsp1_240503_Ag-0.667-Au-0.333_pp0_rep1,vsp,1,240503,Ag-0.667-Au-0.333,Ag-0.718-Au-0.282,1,HER,50,2.51,0.0,0.0,0.0,0.0,0.0,0.0,0.718,0.282,0.0,0.0,0.0,0.0,0.0,0.0,0.0,0.0,0.0,0.0,0.0,0.0,0.0,0.0,0.0,0.0
vsp1_240503_Ag-0.667-Au-0.333_pp0_rep1,vsp,1,240503,Ag-0.667-Au-0.333,Ag-0.718-Au-0.282,1,CO2R,50,2.69,61.17767687,22.88310413,0.003302571,0.0,84.06408357,15.93591643,0.718,0.282,0.0,0.0,0.0,0.0,0.0,0.0,0.0,0.0,0.0,0.0,0.0,0.0,0.0,0.0,0.0,0.0
vsp1_240503_Ag-0.667-Au-0.333_pp0_rep1,vsp,1,240503,Ag-0.667-Au-0.333,Ag-0.718-Au-0.282,1,CO2R,100,2.95,55.33009688,30.55992141,0.002752142,0.0,85.89277044,14.10722956,0.718,0.282,0.0,0.0,0.0,0.0,0.0,0.0,0.0,0.0,0.0,0.0,0.0,0.0,0.0,0.0,0.0,0.0
vsp1_240503_Ag-0.667-Au-0.333_pp0_rep1,vsp,1,240503,Ag-0.667-Au-0.333,Ag-0.718-Au-0.282,1,CO2R,150,3.12,52.24549583,35.10805501,0.002568666,0.0,87.35710808,12.64289192,0.718,0.282,0.0,0.0,0.0,0.0,0.0,0.0,0.0,0.0,0.0,0.0,0.0,0.0,0.0,0.0,0.0,0.0
vsp1_240503_Ag-0.667-Au-0.333_pp0_rep1,vsp,1,240503,Ag-0.667-Au-0.333,Ag-0.718-Au-0.282,1,CO2R,200,3.24,54.17376384,33.28585462,0.003302571,0.0,87.46390961,12.53609039,0.718,0.282,0.0,0.0,0.0,0.0,0.0,0.0,0.0,0.0,0.0,0.0,0.0,0.0,0.0,0.0,0.0,0.0
vsp1_240503_Ag-0.667-Au-0.333_pp0_rep1,vsp,1,240503,Ag-0.667-Au-0.333,Ag-0.718-Au-0.282,1,CO2R,300,3.4,59.28623742,27.14145383,0.006421665,0.000842957,86.43610922,13.56389078,0.718,0.282,0.0,0.0,0.0,0.0,0.0,0.0,0.0,0.0,0.0,0.0,0.0,0.0,0.0,0.0,0.0,0.0
vsp1_240503_Ag-0.75-Au-0.25_pp0_rep1,vsp,1,240503,Ag-0.75-Au-0.25,Ag-0.769-Au-0.231,1,HER,50,2.47,0.0,0.0,0.0,0.0,0.0,0.0,0.769,0.231,0.0,0.0,0.0,0.0,0.0,0.0,0.0,0.0,0.0,0.0,0.0,0.0,0.0,0.0,0.0,0.0
vsp1_240503_Ag-0.75-Au-0.25_pp0_rep1,vsp,1,240503,Ag-0.75-Au-0.25,Ag-0.769-Au-0.231,1,CO2R,50,2.67,58.23725125,24.32711198,0.004403427,0.0,82.56876666,17.43123334,0.769,0.231,0.0,0.0,0.0,0.0,0.0,0.0,0.0,0.0,0.0,0.0,0.0,0.0,0.0,0.0,0.0,0.0
vsp1_240503_Ag-0.75-Au-0.25_pp0_rep1,vsp,1,240503,Ag-0.75-Au-0.25,Ag-0.769-Au-0.231,1,CO2R,100,2.94,52.6558413,32.49017682,0.003302571,0.0,85.14932069,14.85067931,0.769,0.231,0.0,0.0,0.0,0.0,0.0,0.0,0.0,0.0,0.0,0.0,0.0,0.0,0.0,0.0,0.0,0.0
vsp1_240503_Ag-0.75-Au-0.25_pp0_rep1,vsp,1,240503,Ag-0.75-Au-0.25,Ag-0.769-Au-0.231,1,CO2R,150,3.14,53.57760154,32.43614931,0.002935618,0.0,86.01668647,13.98331353,0.769,0.231,0.0,0.0,0.0,0.0,0.0,0.0,0.0,0.0,0.0,0.0,0.0,0.0,0.0,0.0,0.0,0.0
vsp1_240503_Ag-0.75-Au-0.25_pp0_rep1,vsp,1,240503,Ag-0.75-Au-0.25,Ag-0.769-Au-0.231,1,CO2R,200,3.27,55.97292264,29.30746562,0.004128213,0.0,85.28550505,14.71449495,0.769,0.231,0.0,0.0,0.0,0.0,0.0,0.0,0.0,0.0,0.0,0.0,0.0,0.0,0.0,0.0,0.0,0.0
vsp1_240503_Ag-0.75-Au-0.25_pp0_rep1,vsp,1,240503,Ag-0.75-Au-0.25,Ag-0.769-Au-0.231,1,CO2R,300,3.44,60.35489339,24.74950884,0.006238189,0.0,85.11179376,14.88820624,0.769,0.231,0.0,0.0,0.0,0.0,0.0,0.0,0.0,0.0,0.0,0.0,0.0,0.0,0.0,0.0,0.0,0.0
vsp1_240503_Ag-1.0_pp0_rep1,vsp,1,240503,Ag-1.0,Ag-1.0,1,HER,50,2.74,0.0,0.0,0.0,0.0,0.0,0.0,1.0,0.0,0.0,0.0,0.0,0.0,0.0,0.0,0.0,0.0,0.0,0.0,0.0,0.0,0.0,0.0,0.0,0.0
vsp1_240503_Ag-1.0_pp0_rep1,vsp,1,240503,Ag-1.0,Ag-1.0,1,CO2R,50,2.94,30.23917638,59.10117878,0.094673688,0.0,89.43502885,10.56497115,1.0,0.0,0.0,0.0,0.0,0.0,0.0,0.0,0.0,0.0,0.0,0.0,0.0,0.0,0.0,0.0,0.0,0.0
vsp1_240503_Ag-1.0_pp0_rep1,vsp,1,240503,Ag-1.0,Ag-1.0,1,CO2R,100,3.14,27.12800017,65.16453831,0.095224116,0.008429571,92.41398664,7.586013361,1.0,0.0,0.0,0.0,0.0,0.0,0.0,0.0,0.0,0.0,0.0,0.0,0.0,0.0,0.0,0.0,0.0,0.0
vsp1_240503_Ag-1.0_pp0_rep1,vsp,1,240503,Ag-1.0,Ag-1.0,1,CO2R,150,3.27,24.37883195,68.83104126,0.083665119,0.007305628,93.31764985,6.682350154,1.0,0.0,0.0,0.0,0.0,0.0,0.0,0.0,0.0,0.0,0.0,0.0,0.0,0.0,0.0,0.0,0.0,0.0
vsp1_240503_Ag-1.0_pp0_rep1,vsp,1,240503,Ag-1.0,Ag-1.0,1,CO2R,200,3.38,22.61158426,67.20898821,0.071555694,0.007797353,89.91376566,10.08623434,1.0,0.0,0.0,0.0,0.0,0.0,0.0,0.0,0.0,0.0,0.0,0.0,0.0,0.0,0.0,0.0,0.0,0.0
vsp1_240503_Ag-1.0_pp0_rep1,vsp,1,240503,Ag-1.0,Ag-1.0,1,CO2R,300,3.56,24.74586202,60.68762279,0.073573932,0.009413021,85.52833474,14.47166526,1.0,0.0,0.0,0.0,0.0,0.0,0.0,0.0,0.0,0.0,0.0,0.0,0.0,0.0,0.0,0.0,0.0,0.0
vsp1_240503_Au-1.0_pp0_rep1,vsp,1,240503,Au-1.0,Au-1.0,1,HER,50,2.68,0.0,0.0,0.0,0.0,0.0,0.0,0.0,1.0,0.0,0.0,0.0,0.0,0.0,0.0,0.0,0.0,0.0,0.0,0.0,0.0,0.0,0.0,0.0,0.0
vsp1_240503_Au-1.0_pp0_rep1,vsp,1,240503,Au-1.0,Au-1.0,1,CO2R,50,2.76,61.23166419,19.47937132,0.006605141,0.0,80.71764065,19.28235935,0.0,1.0,0.0,0.0,0.0,0.0,0.0,0.0,0.0,0.0,0.0,0.0,0.0,0.0,0.0,0.0,0.0,0.0
vsp1_240503_Au-1.0_pp0_rep1,vsp,1,240503,Au-1.0,Au-1.0,1,CO2R,100,3.07,62.65981711,18.0132613,0.009907712,0.0,80.68545758,19.31454242,0.0,1.0,0.0,0.0,0.0,0.0,0.0,0.0,0.0,0.0,0.0,0.0,0.0,0.0,0.0,0.0,0.0,0.0
vsp1_240503_Au-1.0_pp0_rep1,vsp,1,240503,Au-1.0,Au-1.0,1,CO2R,150,3.25,66.34999686,14.10609037,0.011375521,0.0,80.46976945,19.53023055,0.0,1.0,0.0,0.0,0.0,0.0,0.0,0.0,0.0,0.0,0.0,0.0,0.0,0.0,0.0,0.0,0.0,0.0
vsp1_240503_Au-1.0_pp0_rep1,vsp,1,240503,Au-1.0,Au-1.0,1,CO2R,200,3.38,68.59245852,11.10265226,0.011008568,0.001053696,79.7091502,20.2908498,0.0,1.0,0.0,0.0,0.0,0.0,0.0,0.0,0.0,0.0,0.0,0.0,0.0,0.0,0.0,0.0,0.0,0.0
vsp1_240503_Au-1.0_pp0_rep1,vsp,1,240503,Au-1.0,Au-1.0,1,CO2R,300,3.57,69.15022285,7.627701375,0.010825092,0.00098345,76.79138041,23.20861959,0.0,1.0,0.0,0.0,0.0,0.0,0.0,0.0,0.0,0.0,0.0,0.0,0.0,0.0,0.0,0.0,0.0,0.0
vsp2_240718_Au-0.75-In-0.25_pp0_rep1,vsp,2,240718,Au-0.75-In-0.25,Au-0.607-In-0.393,1,HER,50,2.85,0.0,0.0,0.0,0.0,0.0,0.0,0.0,0.607,0.0,0.0,0.0,0.0,0.393,0.0,0.0,0.0,0.0,0.0,0.0,0.0,0.0,0.0,0.0,0.0
vsp2_240718_Au-0.75-In-0.25_pp0_rep1,vsp,2,240718,Au-0.75-In-0.25,Au-0.607-In-0.393,1,CO2R,50,2.88,54.57615769,15.7956777996071,0.008806855,0.0,70.3806423474686,29.6193576525314,0.0,0.607,0.0,0.0,0.0,0.0,0.393,0.0,0.0,0.0,0.0,0.0,0.0,0.0,0.0,0.0,0.0,0.0
vsp2_240718_Au-0.75-In-0.25_pp0_rep1,vsp,2,240718,Au-0.75-In-0.25,Au-0.607-In-0.393,1,CO2R,100,3.17,53.2980392977463,15.2799607072692,0.004403427,0.0,68.5824034323498,31.4175965676502,0.0,0.607,0.0,0.0,0.0,0.0,0.393,0.0,0.0,0.0,0.0,0.0,0.0,0.0,0.0,0.0,0.0,0.0
vsp2_240718_Au-0.75-In-0.25_pp0_rep1,vsp,2,240718,Au-0.75-In-0.25,Au-0.607-In-0.393,1,CO2R,150,3.28,53.5127330557241,13.3104125736739,0.004036475,0.0,66.8271821044544,33.1728178955456,0.0,0.607,0.0,0.0,0.0,0.0,0.393,0.0,0.0,0.0,0.0,0.0,0.0,0.0,0.0,0.0,0.0,0.0
vsp2_240718_Au-0.75-In-0.25_pp0_rep1,vsp,2,240718,Au-0.75-In-0.25,Au-0.607-In-0.393,1,CO2R,200,3.42,55.9283517127372,10.4395874263261,0.004403427,0.0,66.3723425663977,33.6276574336024,0.0,0.607,0.0,0.0,0.0,0.0,0.393,0.0,0.0,0.0,0.0,0.0,0.0,0.0,0.0,0.0,0.0,0.0
vsp2_240718_Au-0.75-In-0.25_pp0_rep1,vsp,2,240718,Au-0.75-In-0.25,Au-0.607-In-0.393,1,CO2R,300,3.68,54.9800163217477,5.97986247544204,0.004953856,0.0,60.9656564711735,39.0343435288265,0.0,0.607,0.0,0.0,0.0,0.0,0.393,0.0,0.0,0.0,0.0,0.0,0.0,0.0,0.0,0.0,0.0,0.0
vsp2_240718_Au-0.75-In-0.25_pp0_rep2,vsp,2,240718,Au-0.75-In-0.25,Au-0.674-In-0.326,2,CO2R,50,2.83,56.2334428424951,16.016699410609,0.008806855,0.0,72.2589491077727,27.7410508922273,0.0,0.674,0.0,0.0,0.0,0.0,0.326,0.0,0.0,0.0,0.0,0.0,0.0,0.0,0.0,0.0,0.0,0.0
vsp2_240718_Au-0.75-In-0.25_pp0_rep2,vsp,2,240718,Au-0.75-In-0.25,Au-0.674-In-0.326,2,HER,50,2.93,0.0,0.0,0.0,0.0,0.0,0.0,0.0,0.674,0.0,0.0,0.0,0.0,0.326,0.0,0.0,0.0,0.0,0.0,0.0,0.0,0.0,0.0,0.0,0.0
vsp2_240718_Au-0.75-In-0.25_pp0_rep2,vsp,2,240718,Au-0.75-In-0.25,Au-0.674-In-0.326,2,CO2R,100,3.08,57.1750821318714,17.5049115913556,0.005504284,0.0,74.68549801,25.31450199,0.0,0.674,0.0,0.0,0.0,0.0,0.326,0.0,0.0,0.0,0.0,0.0,0.0,0.0,0.0,0.0,0.0,0.0
vsp2_240718_Au-0.75-In-0.25_pp0_rep2,vsp,2,240718,Au-0.75-In-0.25,Au-0.674-In-0.326,2,CO2R,150,3.24,59.6476176525979,17.7603143418468,0.005504284,0.0,77.4144248604918,22.5855751395082,0.0,0.674,0.0,0.0,0.0,0.0,0.326,0.0,0.0,0.0,0.0,0.0,0.0,0.0,0.0,0.0,0.0,0.0
vsp2_240718_Au-0.75-In-0.25_pp0_rep2,vsp,2,240718,Au-0.75-In-0.25,Au-0.674-In-0.326,2,CO2R,200,3.37,60.36692544,16.7202848722986,0.005779498,0.0,77.0939783956478,22.9060216043522,0.0,0.674,0.0,0.0,0.0,0.0,0.326,0.0,0.0,0.0,0.0,0.0,0.0,0.0,0.0,0.0,0.0,0.0
vsp2_240718_Au-0.75-In-0.25_pp0_rep2,vsp,2,240718,Au-0.75-In-0.25,Au-0.674-In-0.326,2,CO2R,300,3.57,61.7372198623114,11.4882121807466,0.005320808,0.0,73.2315766693196,26.7684233306804,0.0,0.674,0.0,0.0,0.0,0.0,0.326,0.0,0.0,0.0,0.0,0.0,0.0,0.0,0.0,0.0,0.0,0.0
vsp2_240718_Au-0.75-In-0.25_pp0_rep3,vsp,2,240718,Au-0.75-In-0.25,Au-0.6-In-0.4,3,HER,50,2.89,0.0,0.0,0.0,0.0,0.0,0.0,0.0,0.6,0.0,0.0,0.0,0.0,0.4,0.0,0.0,0.0,0.0,0.0,0.0,0.0,0.0,0.0,0.0,0.0
vsp2_240718_Au-0.75-In-0.25_pp0_rep3,vsp,2,240718,Au-0.75-In-0.25,Au-0.6-In-0.4,3,CO2R,50,2.93,55.4273996107891,12.8339882121807,0.008806855,0.0,68.2701946776384,31.7298053223616,0.0,0.6,0.0,0.0,0.0,0.0,0.4,0.0,0.0,0.0,0.0,0.0,0.0,0.0,0.0,0.0,0.0,0.0
vsp2_240718_Au-0.75-In-0.25_pp0_rep3,vsp,2,240718,Au-0.75-In-0.25,Au-0.6-In-0.4,3,CO2R,100,3.16,49.8340622318944,12.6203339882122,0.005504284,0.0,62.4599005,37.5400994957256,0.0,0.6,0.0,0.0,0.0,0.0,0.4,0.0,0.0,0.0,0.0,0.0,0.0,0.0,0.0,0.0,0.0,0.0
vsp2_240718_Au-0.75-In-0.25_pp0_rep3,vsp,2,240718,Au-0.75-In-0.25,Au-0.6-In-0.4,3,CO2R,150,3.29,44.5797149971751,10.5746561886051,0.003669523,0.0,55.1580407085588,44.8419592914412,0.0,0.6,0.0,0.0,0.0,0.0,0.4,0.0,0.0,0.0,0.0,0.0,0.0,0.0,0.0,0.0,0.0,0.0
vsp2_240718_Au-0.75-In-0.25_pp0_rep3,vsp,2,240718,Au-0.75-In-0.25,Au-0.6-In-0.4,3,CO2R,200,3.39,31.96237627906,6.71168958742633,0.002752142,0.0,38.6768180085703,61.3231819914297,0.0,0.6,0.0,0.0,0.0,0.0,0.4,0.0,0.0,0.0,0.0,0.0,0.0,0.0,0.0,0.0,0.0,0.0
vsp2_240718_Au-0.75-In-0.25_pp0_rep3,vsp,2,240718,Au-0.75-In-0.25,Au-0.6-In-0.4,3,CO2R,300,3.62,33.2869488794493,3.811394892,0.005137332,0.0,37.1044696851635,62.8955303148365,0.0,0.6,0.0,0.0,0.0,0.0,0.4,0.0,0.0,0.0,0.0,0.0,0.0,0.0,0.0,0.0,0.0,0.0
vsp2_240718_Au-0.769-In-0.231_pp0_rep1,vsp,2,240718,Au-0.769-In-0.231,Au-0.627-In-0.373,1,CO2R,50,2.9,52.6125258950805,15.2652259332024,0.008806855,0.0,67.8865586829514,32.1134413170486,0.0,0.627,0.0,0.0,0.0,0.0,0.373,0.0,0.0,0.0,0.0,0.0,0.0,0.0,0.0,0.0,0.0,0.0
vsp2_240718_Au-0.769-In-0.231_pp0_rep1,vsp,2,240718,Au-0.769-In-0.231,Au-0.627-In-0.373,1,HER,50,2.91,0.0,0.0,0.0,0.0,0.0,0.0,0.0,0.627,0.0,0.0,0.0,0.0,0.373,0.0,0.0,0.0,0.0,0.0,0.0,0.0,0.0,0.0,0.0,0.0
vsp2_240718_Au-0.769-In-0.231_pp0_rep1,vsp,2,240718,Au-0.769-In-0.231,Au-0.627-In-0.373,1,CO2R,100,3.16,54.375902404319,14.020137524558,0.005504284,0.0,68.4015442130448,31.5984557869552,0.0,0.627,0.0,0.0,0.0,0.0,0.373,0.0,0.0,0.0,0.0,0.0,0.0,0.0,0.0,0.0,0.0,0.0
vsp2_240718_Au-0.769-In-0.231_pp0_rep1,vsp,2,240718,Au-0.769-In-0.231,Au-0.627-In-0.373,1,CO2R,150,3.3,54.0002929544456,13.762278978389,0.003669523,0.0,67.7662414556131,32.2337585443869,0.0,0.627,0.0,0.0,0.0,0.0,0.373,0.0,0.0,0.0,0.0,0.0,0.0,0.0,0.0,0.0,0.0,0.0
vsp2_240718_Au-0.769-In-0.231_pp0_rep1,vsp,2,240718,Au-0.769-In-0.231,Au-0.627-In-0.373,1,CO2R,200,3.41,53.153654606708700,13.4786345776031,0.002752142,0.0,66.6350413263957,33.3649586736043,0.0,0.627,0.0,0.0,0.0,0.0,0.373,0.0,0.0,0.0,0.0,0.0,0.0,0.0,0.0,0.0,0.0,0.0
vsp2_240718_Au-0.769-In-0.231_pp0_rep1,vsp,2,240718,Au-0.769-In-0.231,Au-0.627-In-0.373,1,CO2R,300,3.56,50.950009416392900,11.102652259332,0.002752142,0.0,62.0554138178088,37.9445861821912,0.0,0.627,0.0,0.0,0.0,0.0,0.373,0.0,0.0,0.0,0.0,0.0,0.0,0.0,0.0,0.0,0.0,0.0
vsp2_240718_Au-0.8-In-0.2_pp0_rep1,vsp,2,240718,Au-0.8-In-0.2,Au-0.629-In-0.371,1,HER,50,2.88,0.0,0.0,0.0,0.0,0.0,0.0,0.0,0.629,0.0,0.0,0.0,0.0,0.371,0.0,0.0,0.0,0.0,0.0,0.0,0.0,0.0,0.0,0.0,0.0
vsp2_240718_Au-0.8-In-0.2_pp0_rep1,vsp,2,240718,Au-0.8-In-0.2,Au-0.629-In-0.371,1,CO2R,50,2.93,53.6671618991818,11.3457760314342,0.014311139,0.0,65.0272490694524,34.9727509305476,0.0,0.629,0.0,0.0,0.0,0.0,0.371,0.0,0.0,0.0,0.0,0.0,0.0,0.0,0.0,0.0,0.0,0.0
vsp2_240718_Au-0.8-In-0.2_pp0_rep1,vsp,2,240718,Au-0.8-In-0.2,Au-0.629-In-0.371,1,CO2R,100,3.25,44.0718575404382,8.634577603,0.013210282,0.0,52.7221168802827,47.2778831197173,0.0,0.629,0.0,0.0,0.0,0.0,0.371,0.0,0.0,0.0,0.0,0.0,0.0,0.0,0.0,0.0,0.0,0.0
vsp2_240718_Au-0.8-In-0.2_pp0_rep1,vsp,2,240718,Au-0.8-In-0.2,Au-0.629-In-0.371,1,CO2R,150,3.38,35.8471614806755,5.69744597249509,0.011375521,0.0,41.55796013754270,58.44203986245730,0.0,0.629,0.0,0.0,0.0,0.0,0.371,0.0,0.0,0.0,0.0,0.0,0.0,0.0,0.0,0.0,0.0,0.0
vsp2_240718_Au-0.8-In-0.2_pp0_rep1,vsp,2,240718,Au-0.8-In-0.2,Au-0.629-In-0.371,1,CO2R,200,3.53,37.7255226098056,4.02627701375246,0.011008568,0.0,41.7645382101825,58.2354617898175,0.0,0.629,0.0,0.0,0.0,0.0,0.371,0.0,0.0,0.0,0.0,0.0,0.0,0.0,0.0,0.0,0.0,0.0
vsp2_240718_Au-0.8-In-0.2_pp0_rep1,vsp,2,240718,Au-0.8-In-0.2,Au-0.629-In-0.371,1,CO2R,300,3.72,60.2310155056603,1.83202357563851,0.009357283,0.0,62.07371447355650,37.92628552644350,0.0,0.629,0.0,0.0,0.0,0.0,0.371,0.0,0.0,0.0,0.0,0.0,0.0,0.0,0.0,0.0,0.0,0.0
vsp2_240718_Au-0.875-In-0.125_pp0_rep1,vsp,2,240718,Au-0.875-In-0.125,Au-0.672-In-0.328,1,CO2R,50,2.81,59.4651488836343,14.778978388998,0.009907712,0.0,74.2540349841345,25.7459650158656,0.0,0.672,0.0,0.0,0.0,0.0,0.328,0.0,0.0,0.0,0.0,0.0,0.0,0.0,0.0,0.0,0.0,0.0
vsp2_240718_Au-0.875-In-0.125_pp0_rep1,vsp,2,240718,Au-0.875-In-0.125,Au-0.672-In-0.328,1,HER,50,2.84,0.0,0.0,0.0,0.0,0.0,0.0,0.0,0.672,0.0,0.0,0.0,0.0,0.328,0.0,0.0,0.0,0.0,0.0,0.0,0.0,0.0,0.0,0.0,0.0
vsp2_240718_Au-0.875-In-0.125_pp0_rep1,vsp,2,240718,Au-0.875-In-0.125,Au-0.672-In-0.328,1,CO2R,100,3.08,59.9139969449036,15.2799607072692,0.007705998,0.0,75.2016636500078,24.7983363499922,0.0,0.672,0.0,0.0,0.0,0.0,0.328,0.0,0.0,0.0,0.0,0.0,0.0,0.0,0.0,0.0,0.0,0.0
vsp2_240718_Au-0.875-In-0.125_pp0_rep1,vsp,2,240718,Au-0.875-In-0.125,Au-0.672-In-0.328,1,CO2R,150,3.23,60.8211094603361,15.4469548133595,0.007339046,0.0,76.27672143,23.7232785715749,0.0,0.672,0.0,0.0,0.0,0.0,0.328,0.0,0.0,0.0,0.0,0.0,0.0,0.0,0.0,0.0,0.0,0.0
vsp2_240718_Au-0.875-In-0.125_pp0_rep1,vsp,2,240718,Au-0.875-In-0.125,Au-0.672-In-0.328,1,CO2R,200,3.35,61.1440917365921,14.6132121807466,0.007430784,0.0,75.7659704283144,24.2340295716856,0.0,0.672,0.0,0.0,0.0,0.0,0.328,0.0,0.0,0.0,0.0,0.0,0.0,0.0,0.0,0.0,0.0,0.0
vsp2_240718_Au-0.875-In-0.125_pp0_rep1,vsp,2,240718,Au-0.875-In-0.125,Au-0.672-In-0.328,1,CO2R,300,3.55,63.8015024377995,11.4390962671906,0.006788617,0.0,75.2483759040097,24.7516240959903,0.0,0.672,0.0,0.0,0.0,0.0,0.328,0.0,0.0,0.0,0.0,0.0,0.0,0.0,0.0,0.0,0.0,0.0
vsp2_240718_Au-0.889-In-0.111_pp0_rep1,vsp,2,240718,Au-0.889-In-0.111,Au-0.721-In-0.279,1,CO2R,50,2.9,48.6287639414928,22.2200392927309,0.009907712,0.0,70.8587109457258,29.1412890542742,0.0,0.721,0.0,0.0,0.0,0.0,0.279,0.0,0.0,0.0,0.0,0.0,0.0,0.0,0.0,0.0,0.0,0.0
vsp2_240718_Au-0.889-In-0.111_pp0_rep1,vsp,2,240718,Au-0.889-In-0.111,Au-0.721-In-0.279,1,HER,50,2.93,0.0,0.0,0.0,0.0,0.0,0.0,0.0,0.721,0.0,0.0,0.0,0.0,0.279,0.0,0.0,0.0,0.0,0.0,0.0,0.0,0.0,0.0,0.0,0.0
vsp2_240718_Au-0.889-In-0.111_pp0_rep1,vsp,2,240718,Au-0.889-In-0.111,Au-0.721-In-0.279,1,CO2R,100,3.14,51.3582623616313,19.5162082514735,0.006605141,0.0,70.8810757541062,29.1189242458938,0.0,0.721,0.0,0.0,0.0,0.0,0.279,0.0,0.0,0.0,0.0,0.0,0.0,0.0,0.0,0.0,0.0,0.0
vsp2_240718_Au-0.889-In-0.111_pp0_rep1,vsp,2,240718,Au-0.889-In-0.111,Au-0.721-In-0.279,1,CO2R,150,3.33,55.8212140869238,16.3703339882122,0.006238189,0.0,72.1977862638595,27.8022137361405,0.0,0.721,0.0,0.0,0.0,0.0,0.279,0.0,0.0,0.0,0.0,0.0,0.0,0.0,0.0,0.0,0.0,0.0
vsp2_240718_Au-0.889-In-0.111_pp0_rep1,vsp,2,240718,Au-0.889-In-0.111,Au-0.721-In-0.279,1,CO2R,200,3.44,57.9591537801586,13.7770137524558,0.006329927,0.0,71.7434860412867,28.2565139587133,0.0,0.721,0.0,0.0,0.0,0.0,0.279,0.0,0.0,0.0,0.0,0.0,0.0,0.0,0.0,0.0,0.0,0.0
vsp2_240718_Au-0.889-In-0.111_pp0_rep1,vsp,2,240718,Au-0.889-In-0.111,Au-0.721-In-0.279,1,CO2R,300,3.71,59.2353888970265,11.3531434184676,0.004403427,0.0,70.593430033768,29.406569966232,0.0,0.721,0.0,0.0,0.0,0.0,0.279,0.0,0.0,0.0,0.0,0.0,0.0,0.0,0.0,0.0,0.0,0.0
vsp2_240718_Au-0.889-In-0.111_pp0_rep2,vsp,2,240718,Au-0.889-In-0.111,Au-0.791-In-0.209,2,CO2R,50,2.82,53.7613258281194,17.4607072691552,0.007705998,0.0,71.2297390951096,28.7702609048904,0.0,0.791,0.0,0.0,0.0,0.0,0.209,0.0,0.0,0.0,0.0,0.0,0.0,0.0,0.0,0.0,0.0,0.0
vsp2_240718_Au-0.889-In-0.111_pp0_rep2,vsp,2,240718,Au-0.889-In-0.111,Au-0.791-In-0.209,2,HER,50,2.83,0.0,0.0,0.0,0.0,0.0,0.0,0.0,0.791,0.0,0.0,0.0,0.0,0.209,0.0,0.0,0.0,0.0,0.0,0.0,0.0,0.0,0.0,0.0,0.0
vsp2_240718_Au-0.889-In-0.111_pp0_rep2,vsp,2,240718,Au-0.889-In-0.111,Au-0.791-In-0.209,2,CO2R,100,3.1,54.6985708008119,17.0260314341847,0.005504284,0.0,71.7301065191644,28.2698934808356,0.0,0.791,0.0,0.0,0.0,0.0,0.209,0.0,0.0,0.0,0.0,0.0,0.0,0.0,0.0,0.0,0.0,0.0
vsp2_240718_Au-0.889-In-0.111_pp0_rep2,vsp,2,240718,Au-0.889-In-0.111,Au-0.791-In-0.209,2,CO2R,150,3.2,56.082780556195,14.8182711198428,0.005504284,0.0,70.9065559602056,29.0934440397944,0.0,0.791,0.0,0.0,0.0,0.0,0.209,0.0,0.0,0.0,0.0,0.0,0.0,0.0,0.0,0.0,0.0,0.0
