Repository: Jehadabed/ocx24-dashboard

# OCx24 Dashboard

An interactive web dashboard for exploring and analyzing  data from OCx24 experiments, featuring HER (Hydrogen Evolution Reaction) and CO2RR (CO2 Reduction Reaction) performance data, as well as XRD (X-ray Diffraction) data.

This project is part of the OCx24 research: https://ai.meta.com/blog/open-catalyst-simulations-experiments/.

## Features

- **Interactive Data Filtering**: Filter data by source, batch, reaction type, element count, and voltage/current density ranges
- **Data Aggregation**: Average data across multiple replicates with statistical analysis
- **Interactive Plots**: Dedicated plotting interfaces for HER and CO2RR performance visualization

File: Data/ExpDataDump_241125.csv (part 10 of 25)
sample id,source,batch number,batch date,composition,rep,reaction,current density,voltage,fe_h2,fe_co,fe_ch4,fe_c2h4,fe_gas_total,fe_liquid
uoft8_241025_Cd-0.667-Pd-0.333_pp0_rep1,uoft,8,241025,Cd-0.667-Pd-0.333,1,CO2R,200,3.63,33.751490928874844,34.80722003929273,0.055318056,0.003582568,68.62552024673607,31.374479753263927
uoft8_241025_Cd-0.667-Pd-0.333_pp0_rep1,uoft,8,241025,Cd-0.667-Pd-0.333,1,CO2R,150,3.46,33.84963066814539,42.74066797642436,0.051373319,0.002809857,76.65140189360297,23.348598106397034
uoft8_241025_Cd-0.667-Pd-0.333_pp0_rep2,uoft,8,241025,Cd-0.667-Pd-0.333,2,CO2R,150,3.52,25.66783150934316,49.62180746561886,0.042199512,0.002809857,75.34123888975573,24.65876111024427
uoft8_241025_Cd-0.667-Pd-0.333_pp0_rep2,uoft,8,241025,Cd-0.667-Pd-0.333,2,CO2R,100,3.3,33.57760154010337,47.75540275049116,0.050639414,0.00295035,81.39499700073989,18.60500299926011
uoft8_241025_Cd-0.667-Pd-0.333_pp0_rep2,uoft,8,241025,Cd-0.667-Pd-0.333,2,CO2R,50,3,47.453598108351294,35.982318271119844,0.044034273,0,83.48785930784825,16.512140692151746
uoft8_241025_Cd-0.667-Pd-0.333_pp0_rep2,uoft,8,241025,Cd-0.667-Pd-0.333,2,CO2R,300,3.87,63.69164452,7.490176817288802,0.043483845,0.003231336,71.23545659160045,28.764543408399547
vsp5_241011_Ag-0.4-Pd-0.6_pp0_rep1,vsp,5,241011,Ag-0.4-Pd-0.6,1,HER,50,2.48,,,,,,
uoft8_241025_Cd-0.667-Pd-0.333_pp0_rep2,uoft,8,241025,Cd-0.667-Pd-0.333,2,CO2R,200,3.71,64.41974094456883,13.703339882121808,0.058345412,0.004425525,78.19647902,21.80352098118701
uoft9_241025_Cu-0.667-Pd-0.333_pp0_rep3,uoft,9,241025,Cu-0.667-Pd-0.333,3,HER,50,2.49,,,,,,
uoft8_241025_Cd-0.667-Pd-0.333_pp0_rep3,uoft,8,241025,Cd-0.667-Pd-0.333,3,CO2R,50,3.13,42.53447446064994,38.17779960707269,0.038529989,0,80.75673554817331,19.24326445182669
uoft8_241025_Cd-0.667-Pd-0.333_pp0_rep3,uoft,8,241025,Cd-0.667-Pd-0.333,3,CO2R,300,3.79,24.22796040929921,38.81385068762279,0.026970992,0.001685914,63.07392804010893,36.92607195989107
uoft8_241025_Cd-0.667-Pd-0.333_pp0_rep3,uoft,8,241025,Cd-0.667-Pd-0.333,3,CO2R,200,3.64,26.59848500700998,46.37770137524558,0.02614535,0.001475175,73.00726694354394,26.99273305645606
uoft8_241025_Cd-0.667-Pd-0.333_pp0_rep3,uoft,8,241025,Cd-0.667-Pd-0.333,3,CO2R,100,3.39,31.503484065370696,45.19891944990177,0.034126562,0.001685914,76.74315890069654,23.256841099303458
uoft8_241025_Cd-0.667-Pd-0.333_pp0_rep3,uoft,8,241025,Cd-0.667-Pd-0.333,3,CO2R,150,3.54,26.58477892402017,46.00196463654224,0.030090087,0.001685914,72.62247388905078,27.37752611094922
uoft8_241025_Cd-0.75-Pd-0.25_pp0,uoft,8,241025,Cd-0.75-Pd-0.25,std,CO2R,100,0.03,0.15216188209975695,1.634868391303524,0.012013134348473191,0.002121395,1.6805772464367086,1.680577246436709
uoft8_241025_Cd-0.75-Pd-0.25_pp0,uoft,8,241025,Cd-0.75-Pd-0.25,std,CO2R,150,0.03,0.15908031406683584,2.3770393867189448,0.0074151,0.00113559,2.228381347682148,2.2283813476821495
uoft8_241025_Cd-0.75-Pd-0.25_pp0,uoft,8,241025,Cd-0.75-Pd-0.25,avg,CO2R,300,3.77,66.25374040051058,7.745579568,0.037429132,0.002107393,74.04390924519309,25.956090754806908
uoft8_241025_Cd-0.75-Pd-0.25_pp0,uoft,8,241025,Cd-0.75-Pd-0.25,std,CO2R,200,0.04,4.727527009481855,4.323999307505637,0.010454518052156341,0.000950276,0.6962290082134813,0.6962290082134813
uoft8_241025_Cd-0.75-Pd-0.25_pp0,uoft,8,241025,Cd-0.75-Pd-0.25,avg,CO2R,100,3.24,17.931741614178993,53.72053045186641,0.040548226703117196,0.002247886,71.70099966960692,28.29900033039309
uoft8_241025_Cd-0.75-Pd-0.25_pp0,uoft,8,241025,Cd-0.75-Pd-0.25,std,CO2R,300,0.07,2.047903248698249,0.19493820847216223,0.00942896,0.000506554,2.110620349141994,2.110620349141999
uoft8_241025_Cd-0.75-Pd-0.25_pp0,uoft,8,241025,Cd-0.75-Pd-0.25,avg,CO2R,50,3.01,23.311640754148446,51.29174853,0.051373318899877035,0.001404928,74.66407618309441,25.33592381690559
uoft8_241025_Cd-0.75-Pd-0.25_pp0,uoft,8,241025,Cd-0.75-Pd-0.25,std,CO2R,50,0.02,0.3695159870722371,1.736454207778728,0.015425096,0.002433408,1.4652267559788315,1.4652267559788297
uoft8_241025_Cd-0.75-Pd-0.25_pp0,uoft,8,241025,Cd-0.75-Pd-0.25,avg,CO2R,150,3.41,15.099290631735338,52.039947609692206,0.031068626,0.002435209,67.17746530153495,32.82253469846504
uoft8_241025_Cd-0.75-Pd-0.25_pp0,uoft,8,241025,Cd-0.75-Pd-0.25,avg,CO2R,200,3.56,16.866747577894493,42.04322200392927,0.031649633965102765,0.002458625,58.94860884092497,41.05139115907503
uoft4_240405_Ag-0.2-Pd-0.8_pp0_rep2,uoft,4,240405,Ag-0.2-Pd-0.8,2,HER,50,2.5,,,,,,
uoft4_240405_Ag-0.429-Pd-0.571_pp0_rep1,uoft,4,240405,Ag-0.429-Pd-0.571,1,HER,50,2.5,,,,,,
uoft8_241025_Cd-0.75-Pd-0.25_pp0_rep1,uoft,8,241025,Cd-0.75-Pd-0.25,1,CO2R,100,3.28,18.106468015652137,54.02504911591356,0.027521421,0,72.16299288,27.83700712
uoft8_241025_Cd-0.75-Pd-0.25_pp0_rep1,uoft,8,241025,Cd-0.75-Pd-0.25,1,CO2R,200,3.6,14.360940802276676,44.86738703339882,0.023668422,0.001475175,59.25693146908835,40.74306853091165
uoft8_241025_Cd-0.75-Pd-0.25_pp0_rep1,uoft,8,241025,Cd-0.75-Pd-0.25,1,CO2R,300,3.84,67.08217372198624,7.969056974459725,0.047703796,0.002669364,75.10786488,24.89213512473449
uoft8_241025_Cd-0.75-Pd-0.25_pp0_rep1,uoft,8,241025,Cd-0.75-Pd-0.25,1,CO2R,150,3.45,14.992990018623534,52.760314341846765,0.023117994,0.001404928,67.78112255539537,32.21887744460463
uoft8_241025_Cd-0.75-Pd-0.25_pp0_rep1,uoft,8,241025,Cd-0.75-Pd-0.25,1,CO2R,50,3.03,22.92075582246961,52.23477406679764,0.036328276,0,75.19778965605079,24.802210343949213
uoft4_240405_Ag-0.556-Pd-0.444_pp0,uoft,4,240405,Ag-0.556-Pd-0.444,avg,HER,50,2.5,,,,,,
uoft4_240405_Cu-0.75-Pd-0.25_pp0_rep1,uoft,4,240405,Cu-0.75-Pd-0.25,1,HER,50,2.5,,,,,,
uoft8_241025_Cd-0.75-Pd-0.25_pp0_rep2,uoft,8,241025,Cd-0.75-Pd-0.25,2,CO2R,100,3.22,17.82837054552303,51.95481335952849,0.042933417,0.004214785,69.83774647112283,30.162253528877173
uoft8_241025_Cd-0.75-Pd-0.25_pp0_rep2,uoft,8,241025,Cd-0.75-Pd-0.25,2,CO2R,150,3.38,15.28217790704974,49.38605108,0.0322918,0.003652814,64.70944603881252,35.290553961187484
uoft8_241025_Cd-0.75-Pd-0.25_pp0_rep2,uoft,8,241025,Cd-0.75-Pd-0.25,2,CO2R,300,3.72,63.921404507313405,7.657170923379176,0.029172706,0.001685914,71.61305885,28.38694115
uoft8_241025_Cd-0.75-Pd-0.25_pp0_rep2,uoft,8,241025,Cd-0.75-Pd-0.25,2,CO2R,200,3.52,13.919625855322357,44.19695481335953,0.027796635,0.003371828,58.15145631415079,41.84854368584921
uoft8_241025_Cd-0.75-Pd-0.25_pp0_rep2,uoft,8,241025,Cd-0.75-Pd-0.25,2,CO2R,50,2.98,23.655234468183057,49.28781925343812,0.050639414,0.004214785,73.00680516,26.993194841653604
uoft9_241025_Hg-0.333-Pd-0.667_pp0_rep3,uoft,9,241025,Hg-0.333-Pd-0.667,3,HER,50,2.5,,,,,,
uoft8_241025_Cd-0.75-Pd-0.25_pp0_rep3,uoft,8,241025,Cd-0.75-Pd-0.25,3,CO2R,50,3.01,23.35893197179267,52.35265225933203,0.067152267,0,75.78763373488604,24.21236626511396
uoft8_241025_Cd-0.75-Pd-0.25_pp0_rep3,uoft,8,241025,Cd-0.75-Pd-0.25,3,CO2R,100,3.24,17.86038628136182,55.18172888015717,0.051189843,0.002528871,73.10225966,26.89774034
uoft8_241025_Cd-0.75-Pd-0.25_pp0_rep3,uoft,8,241025,Cd-0.75-Pd-0.25,3,CO2R,150,3.4,15.022703969532738,53.97347740667977,0.037796085,0.002247886,69.04182731,30.958172689603003
uoft8_241025_Cd-0.75-Pd-0.25_pp0_rep3,uoft,8,241025,Cd-0.75-Pd-0.25,3,CO2R,200,3.57,22.31967607608445,37.065324165029466,0.043483845,0.002528871,59.43743873953575,40.56256126046425
uoft8_241025_Cd-0.75-Pd-0.25_pp0_rep3,uoft,8,241025,Cd-0.75-Pd-0.25,3,CO2R,300,3.75,67.75764297,7.610510805500982,0.035410895,0.0019669,75.41080400912057,24.589195990879432
uoft8_241025_Cd-0.875-Ni-0.125_pp0,uoft,8,241025,Cd-0.875-Ni-0.125,std,CO2R,300,0.02,39.50638515544748,4.143959283733686,0.005261427,0.001676129,43.48478310162754,43.484783101627556
uoft8_241025_Cd-0.875-Ni-0.125_pp0,uoft,8,241025,Cd-0.875-Ni-0.125,avg,CO2R,200,3.67,19.14185272761514,23.012033398821217,0.048345963,0.004285032,42.215002448733074,57.78499755126693
uoft8_241025_Cd-0.875-Ni-0.125_pp0,uoft,8,241025,Cd-0.875-Ni-0.125,avg,CO2R,300,3.78,45.60993813081114,4.533398821218075,0.025747818162914535,0.001920069,50.17495916664446,49.82504083335555
uoft8_241025_Cd-0.875-Ni-0.125_pp0,uoft,8,241025,Cd-0.875-Ni-0.125,std,CO2R,200,0.01,17.269797353230185,20.605456440856127,0.019101795901255374,0.004033515,36.53478092510989,36.534780925109914
uoft8_241025_Cd-0.875-Ni-0.125_pp0,uoft,8,241025,Cd-0.875-Ni-0.125,std,CO2R,100,0.08,9.701073689028023,31.550417855249908,0.016386997531458114,0.001837182,40.83850543324227,40.838505433242254
uoft8_241025_Cd-0.875-Ni-0.125_pp0,uoft,8,241025,Cd-0.875-Ni-0.125,avg,CO2R,100,3.3,10.894766578082823,36.26719057,0.04274994,0.002107393,47.211757390327854,52.788242609672146
uoft8_241025_Cd-0.875-Ni-0.125_pp0,uoft,8,241025,Cd-0.875-Ni-0.125,avg,CO2R,150,3.48,11.370538547922465,33.53798297314997,0.038774624,0.002528871,44.954987610638234,55.04501238936177
uoft8_241025_Cd-0.875-Ni-0.125_pp0,uoft,8,241025,Cd-0.875-Ni-0.125,avg,CO2R,50,3.04,16.216702588461782,30.446954813359525,0.078160835,0.0039338,46.75333116451554,53.246668835484456
vsp1_240503_Ag-0.111-Au-0.889_pp0,vsp,1,240503,Ag-0.111-Au-0.889,avg,HER,50,2.5,,,,,,
vsp1_240503_Ag-0.111-Au-0.889_pp0_rep1,vsp,1,240503,Ag-0.111-Au-0.889,1,HER,50,2.5,,,,,,
uoft8_241025_Cd-0.875-Ni-0.125_pp0,uoft,8,241025,Cd-0.875-Ni-0.125,std,CO2R,150,0.03,10.101493514765773,29.241509789538025,0.004718346,0.002299967,38.91323560459266,38.91323560459267
uoft8_241025_Cd-0.875-Ni-0.125_pp0,uoft,8,241025,Cd-0.875-Ni-0.125,std,CO2R,50,0.07,14.262723642989313,26.720131814882727,0.040056669,0.003406771,40.42362387721142,40.42362387721142
uoft8_241025_Cd-0.875-Ni-0.125_pp0_rep1,uoft,8,241025,Cd-0.875-Ni-0.125,1,CO2R,200,3.68,23.87149762497646,39.75442043222004,0.045960773,0.004847003,63.6868588,36.3131412
uoft8_241025_Cd-0.875-Ni-0.125_pp0_rep1,uoft,8,241025,Cd-0.875-Ni-0.125,1,CO2R,100,3.35,14.086296009541943,57.39194499017682,0.032475277,0.00295035,71.52009240835164,28.47990759164836
uoft8_241025_Cd-0.875-Ni-0.125_pp0_rep1,uoft,8,241025,Cd-0.875-Ni-0.125,1,CO2R,150,3.51,14.803406641695789,53.693516699410615,0.033392657,0.003090843,68.53999738692939,31.46000261307061
vsp29_241004_Ag-0.25-Au-0.25-Pd-0.5_pp0_rep1,vsp,29,241004,Ag-0.25-Au-0.25-Pd-0.5,1,HER,50,2.5,,,,,,
uoft8_241025_Cd-0.875-Ni-0.125_pp0_rep1,uoft,8,241025,Cd-0.875-Ni-0.125,1,CO2R,50,3.08,21.837242880160705,49.99508841,0.056143699,0.0059007,71.90525008764374,28.094749912356264
uoft8_241025_Cd-0.875-Ni-0.125_pp0_rep1,uoft,8,241025,Cd-0.875-Ni-0.125,1,CO2R,300,3.79,69.15963924752558,8.126227898,0.030640515,0.003090843,77.32602429,22.673975714543005
uoft8_241025_Cd-0.875-Ni-0.125_pp0_rep2,uoft,8,241025,Cd-0.875-Ni-0.125,2,CO2R,150,3.46,19.30820900207161,46.920432220039295,0.042199512,0.004495771,66.28423374214327,33.71576625785673
uoft8_241025_Cd-0.875-Ni-0.125_pp0_rep2,uoft,8,241025,Cd-0.875-Ni-0.125,2,CO2R,200,3.67,33.554060557868965,29.281679764243613,0.068528338,0.008008092,62.92759977151939,37.07240022848061
vsp8_240802_Pd-0.833-Zn-0.167_pp0,vsp,8,240802,Pd-0.833-Zn-0.167,avg,HER,50,2.5,,,,,,
uoft8_241025_Cd-0.875-Ni-0.125_pp0_rep2,uoft,8,241025,Cd-0.875-Ni-0.125,2,CO2R,50,2.99,26.812864885224634,41.34577603143418,0.053941985,0.0059007,68.23034658,31.76965342
uoft8_241025_Cd-0.875-Ni-0.125_pp0_rep2,uoft,8,241025,Cd-0.875-Ni-0.125,2,CO2R,300,3.76,67.67017514490783,5.4739685658153245,0.026420564,0.002669364,73.17867083919428,26.82132916080572
uoft8_241025_Cd-0.875-Ni-0.125_pp0_rep2,uoft,8,241025,Cd-0.875-Ni-0.125,2,CO2R,100,3.25,18.598003724706523,51.40962671905698,0.034126562,0.003371828,70.05204890713313,29.94795109286688
vsp8_240802_Pd-0.833-Zn-0.167_pp0_rep1,vsp,8,240802,Pd-0.833-Zn-0.167,1,HER,50,2.5,,,,,,
uoft8_241025_Cd-0.875-Ni-0.125_pp0_rep3,uoft,8,241025,Cd-0.875-Ni-0.125,3,CO2R,50,,0,0,0.1243968221932737,0,0.1243968221932737,99.87560317780672
uoft8_241025_Cd-0.875-Ni-0.125_pp0_rep3,uoft,8,241025,Cd-0.875-Ni-0.125,3,CO2R,150,,0,0,0.040731703,0,0.040731703,99.95926829715796
uoft8_241025_Cd-0.875-Ni-0.125_pp0_rep3,uoft,8,241025,Cd-0.875-Ni-0.125,3,CO2R,300,,0,0,0.020182375,0,0.020182375,99.97981762471792
uoft8_241025_Cd-0.875-Ni-0.125_pp0_rep3,uoft,8,241025,Cd-0.875-Ni-0.125,3,CO2R,200,,0,0,0.030548777,0,0.030548777,99.96945122286849
uoft8_241025_Cd-0.875-Ni-0.125_pp0_rep3,uoft,8,241025,Cd-0.875-Ni-0.125,3,CO2R,100,,0,0,0.061647983,0,0.063130855,99.93686914
uoft9_241025_Au-0.25-Hg-0.25-Pd-0.5_pp0,uoft,9,241025,Au-0.25-Hg-0.25-Pd-0.5,std,CO2R,50,0.03,1.1284602170740108,1.8267752715915442,0.007705998,0,1.1540123527810218,1.1540123527810173
uoft9_241025_Au-0.25-Hg-0.25-Pd-0.5_pp0,uoft,9,241025,Au-0.25-Hg-0.25-Pd-0.5,std,CO2R,150,0.03,4.012901155352154,1.5854426192708575,0.004886577,0.001224788,5.3907700250323884,5.390770025032391
uoft9_241025_Au-0.25-Hg-0.25-Pd-0.5_pp0,uoft,9,241025,Au-0.25-Hg-0.25-Pd-0.5,avg,CO2R,200,3.65,61.18698863755258,9.490422396856582,0.043116893,0.002458625,70.72883566136575,29.271164338634247
uoft9_241025_Au-0.25-Hg-0.25-Pd-0.5_pp0,uoft,9,241025,Au-0.25-Hg-0.25-Pd-0.5,avg,CO2R,100,3.28,60.07282010504509,13.555992141453833,0.023301469643872766,0,73.65573851636687,26.34426148363313
uoft9_241025_Au-0.25-Hg-0.25-Pd-0.5_pp0,uoft,9,241025,Au-0.25-Hg-0.25-Pd-0.5,std,CO2R,100,0.03,2.4782630278757654,1.7130244278676574,0.00551345,0,3.0992999226731284,3.099299923
uoft9_241025_Au-0.25-Hg-0.25-Pd-0.5_pp0,uoft,9,241025,Au-0.25-Hg-0.25-Pd-0.5,avg,CO2R,50,2.95,67.71516457762247,12.32318271119843,0.016512852503531867,0,80.05683730508302,19.94316269491699
uoft9_241025_Au-0.25-Hg-0.25-Pd-0.5_pp0,uoft,9,241025,Au-0.25-Hg-0.25-Pd-0.5,avg,CO2R,300,3.8,76.77994239,3.869515389652914,0.036205958,0.002013731,80.69223592508273,19.307764074917284
uoft9_241025_Au-0.25-Hg-0.25-Pd-0.5_pp0,uoft,9,241025,Au-0.25-Hg-0.25-Pd-0.5,std,CO2R,200,0.03,1.7902487271041356,3.3025731654169674,0.007241499,0.000643819,4.230862066806931,4.2308620668069326
uoft9_241025_Au-0.25-Hg-0.25-Pd-0.5_pp0,uoft,9,241025,Au-0.25-Hg-0.25-Pd-0.5,avg,CO2R,150,3.49,56.37210794673809,13.086116568434841,0.03278107,0.001404928,69.49713373835165,30.502866261648354
uoft4_240405_Ag-0.125-Cu-0.125-Pd-0.75_pp0_rep2,uoft,4,240405,Ag-0.125-Cu-0.125-Pd-0.75,2,HER,50,2.51,,,,,,
uoft9_241025_Au-0.25-Hg-0.25-Pd-0.5_pp0,uoft,9,241025,Au-0.25-Hg-0.25-Pd-0.5,std,CO2R,300,0.01,5.751172416,1.345866402875854,0.007601169,0.000493395,4.48086849,4.480868490405616
uoft4_240405_Cu-0.111-Pd-0.889_pp0,uoft,4,240405,Cu-0.111-Pd-0.889,avg,HER,50,2.51,,,,,,
uoft9_241025_Au-0.25-Hg-0.25-Pd-0.5_pp0_rep1,uoft,9,241025,Au-0.25-Hg-0.25-Pd-0.5,1,CO2R,300,3.81,72.38297516164808,5.206286836935167,0.03944737,0.0019669,77.63496012314785,22.36503987685215
uoft9_241025_Au-0.25-Hg-0.25-Pd-0.5_pp0_rep1,uoft,9,241025,Au-0.25-Hg-0.25-Pd-0.5,1,CO2R,50,2.96,66.43579066312331,13.718074656188604,0.011008568,0,80.16487389,19.83512611
uoft4_240405_Cu-0.333-Pd-0.667_pp0_rep2,uoft,4,240405,Cu-0.333-Pd-0.667,2,HER,50,2.51,,,,,,
uoft9_241025_Au-0.25-Hg-0.25-Pd-0.5_pp0_rep1,uoft,9,241025,Au-0.25-Hg-0.25-Pd-0.5,1,CO2R,100,3.28,58.77649668333717,15.257858546168958,0.017613709,0,74.05493468448111,25.94506531551889
uoft9_241025_Au-0.25-Hg-0.25-Pd-0.5_pp0_rep1,uoft,9,241025,Au-0.25-Hg-0.25-Pd-0.5,1,CO2R,150,3.5,56.921467283266026,14.297642436149314,0.027154469,0,71.24988898820078,28.75011101179922
uoft9_241025_Au-0.25-Hg-0.25-Pd-0.5_pp0_rep1,uoft,9,241025,Au-0.25-Hg-0.25-Pd-0.5,1,CO2R,200,3.65,60.12869070288142,11.975687622789785,0.03660349,0.001896653,72.14732708730453,27.852672912695468
uoft9_241025_Au-0.25-Hg-0.25-Pd-0.5_pp0_rep2,uoft,9,241025,Au-0.25-Hg-0.25-Pd-0.5,2,CO2R,150,3.45,60.08202724476344,13.668958742632611,0.035227419,0.002247886,73.79340420104936,26.206595798950644
uoft9_241025_Au-0.25-Hg-0.25-Pd-0.5_pp0_rep2,uoft,9,241025,Au-0.25-Hg-0.25-Pd-0.5,2,CO2R,300,3.81,74.66843834355187,3.8875245579567785,0.041649084,0.002528871,78.60590758,21.39409242
uoft4_240405_Cu-0.375-Pd-0.625_pp0_rep3,uoft,4,240405,Cu-0.375-Pd-0.625,3,HER,50,2.51,,,,,,
uoft9_241025_Au-0.25-Hg-0.25-Pd-0.5_pp0_rep2,uoft,9,241025,Au-0.25-Hg-0.25-Pd-0.5,2,CO2R,100,3.24,62.93038146853878,13.578094302554028,0.023668422,0,76.53609852053171,23.46390147946829
uoft9_241025_Au-0.25-Hg-0.25-Pd-0.5_pp0_rep2,uoft,9,241025,Au-0.25-Hg-0.25-Pd-0.5,2,CO2R,200,3.62,63.25399150432108,10.75270137524558,0.050914629,0.003161089,74.06818296131449,25.93181703868551
uoft9_241025_Au-0.25-Hg-0.25-Pd-0.5_pp0_rep2,uoft,9,241025,Au-0.25-Hg-0.25-Pd-0.5,2,CO2R,50,2.91,68.14078553642051,12.996070726915525,0.013210282,0,81.15303229097674,18.84696770902326
uoft9_241025_Au-0.25-Hg-0.25-Pd-0.5_pp0_rep3,uoft,9,241025,Au-0.25-Hg-0.25-Pd-0.5,3,CO2R,300,3.79,83.28841365167716,2.514734774066798,0.027521421,0.001545421,85.83584007,14.164159931854698
uoft9_241025_Au-0.25-Hg-0.25-Pd-0.5_pp0_rep3,uoft,9,241025,Au-0.25-Hg-0.25-Pd-0.5,3,CO2R,150,3.51,52.112829312184815,11.291748526522596,0.035961323,0.0019669,63.44810802580479,36.55189197419521
uoft9_241025_Au-0.25-Hg-0.25-Pd-0.5_pp0_rep3,uoft,9,241025,Au-0.25-Hg-0.25-Pd-0.5,3,CO2R,200,3.68,60.17828370545523,5.7428781925343815,0.04183256,0.002318132,65.97099693547824,34.02900306452176
uoft9_241025_Au-0.625-Pd-0.375_pp0,uoft,9,241025,Au-0.625-Pd-0.375,avg,HER,50,2.51,,,,,,
uoft9_241025_Au-0.25-Hg-0.25-Pd-0.5_pp0_rep3,uoft,9,241025,Au-0.25-Hg-0.25-Pd-0.5,3,CO2R,50,2.97,68.56891753332357,10.25540275049116,0.025319707,0,78.85260574,21.147394263375304
uoft9_241025_Au-0.25-Hg-0.25-Pd-0.5_pp0_rep3,uoft,9,241025,Au-0.25-Hg-0.25-Pd-0.5,3,CO2R,100,3.31,58.51158216325933,11.832023575638509,0.028622278,0,70.37618234,29.623817655912205
uoft9_241025_Au-0.333-Cu-0.667_pp0,uoft,9,241025,Au-0.333-Cu-0.667,avg,CO2R,300,3.71,79.97719140387956,0.7711198428290766,0.137240152,0.144145663,81.03200375266432,18.96799624733568
uoft9_241025_Au-0.333-Cu-0.667_pp0,uoft,9,241025,Au-0.333-Cu-0.667,avg,CO2R,200,3.64,78.84565485781248,3.481090373280943,0.920041099,0.9422152912416758,84.19691027602458,15.803089723975418
uoft9_241025_Au-0.333-Cu-0.667_pp0,uoft,9,241025,Au-0.333-Cu-0.667,std,CO2R,150,0,0,0,0,0,0,0
uoft9_241025_Au-0.333-Cu-0.667_pp0,uoft,9,241025,Au-0.333-Cu-0.667,avg,CO2R,150,3.49,72.71798949549058,6.360510805500983,1.5111094802120986,1.9848829694568544,82.58602620591894,17.41397379408106
uoft9_241025_Au-0.333-Cu-0.667_pp0,uoft,9,241025,Au-0.333-Cu-0.667,std,CO2R,100,0,0,0,0,0,0,0
uoft9_241025_Au-0.333-Cu-0.667_pp0,uoft,9,241025,Au-0.333-Cu-0.667,avg,CO2R,100,3.27,68.01523363117035,10.616404715127702,0.4375905913435958,1.100059006996544,80.17423085403466,19.82576914596534
uoft9_241025_Au-0.333-Cu-0.667_pp0,uoft,9,241025,Au-0.333-Cu-0.667,std,CO2R,200,0,0,0,0,0,0,0
uoft9_241025_Au-0.333-Cu-0.667_pp0,uoft,9,241025,Au-0.333-Cu-0.667,std,CO2R,50,0,0,0,0,0,0,0
uoft9_241025_Au-0.333-Cu-0.667_pp0,uoft,9,241025,Au-0.333-Cu-0.667,std,CO2R,300,0,0,0,0,0,0,0
uoft9_241025_Au-0.625-Pd-0.375_pp0_rep1,uoft,9,241025,Au-0.625-Pd-0.375,1,HER,50,2.51,,,,,,
vsp1_240503_Ag-0.667-Au-0.333_pp0,vsp,1,240503,Ag-0.667-Au-0.333,avg,HER,50,2.51,,,,,,
uoft9_241025_Au-0.333-Cu-0.667_pp0,uoft,9,241025,Au-0.333-Cu-0.667,avg,CO2R,50,2.94,71.54826424490992,7.087426326129667,0.04183256,0.062378825,78.74484486502949,21.255155134970508
uoft9_241025_Au-0.333-Cu-0.667_pp0_rep1,uoft,9,241025,Au-0.333-Cu-0.667,1,CO2R,50,2.94,71.54826424490992,7.087426326129667,0.04183256,0.062378825,78.74484486502949,21.255155134970508
uoft9_241025_Au-0.333-Cu-0.667_pp0_rep1,uoft,9,241025,Au-0.333-Cu-0.667,1,CO2R,150,3.49,72.71798949549058,6.360510805500983,1.5111094802120986,1.9848829694568544,82.58602620591894,17.41397379408106
vsp1_240503_Ag-0.667-Au-0.333_pp0_rep1,vsp,1,240503,Ag-0.667-Au-0.333,1,HER,50,2.51,,,,,,
uoft9_241025_Au-0.333-Cu-0.667_pp0_rep1,uoft,9,241025,Au-0.333-Cu-0.667,1,CO2R,200,3.64,78.84565485781248,3.481090373280943,0.920041099,0.9422152912416758,84.19691027602458,15.803089723975418
uoft9_241025_Au-0.333-Cu-0.667_pp0_rep1,uoft,9,241025,Au-0.333-Cu-0.667,1,CO2R,300,3.71,79.97719140387956,0.7711198428290766,0.137240152,0.144145663,81.03200375266432,18.96799624733568
uoft9_241025_Au-0.333-Cu-0.667_pp0_rep1,uoft,9,241025,Au-0.333-Cu-0.667,1,CO2R,100,3.27,68.01523363117035,10.616404715127702,0.4375905913435958,1.100059006996544,80.17423085403466,19.82576914596534
vsp29_241004_Ag-0.125-Au-0.5-Pd-0.375_pp0,vsp,29,241004,Ag-0.125-Au-0.5-Pd-0.375,avg,HER,50,2.51,,,,,,
uoft9_241025_Au-0.375-Pd-0.625_pp0,uoft,9,241025,Au-0.375-Pd-0.625,std,CO2R,150,0.03,3.0658463141005923,0.7449930522687042,0.014974771,0.001287638,2.694664752330587,2.6946647523305836
uoft9_241025_Au-0.375-Pd-0.625_pp0,uoft,9,241025,Au-0.375-Pd-0.625,avg,CO2R,200,3.63,82.01939776936115,0.4506385068762279,0.032842229,0.001475175,82.50822562571301,17.491774374286987
uoft9_241025_Au-0.375-Pd-0.625_pp0,uoft,9,241025,Au-0.375-Pd-0.625,std,CO2R,50,0.02,6.417141539302444,0.9473134342822158,0.00826254,0,5.650075681600042,5.650075681600044
uoft9_241025_Au-0.375-Pd-0.625_pp0,uoft,9,241025,Au-0.375-Pd-0.625,std,CO2R,100,0.01,2.645137921997382,0.7276328232274784,0.004583232,0.000973363,2.590594770895664,2.590594770895664
uoft9_241025_Au-0.375-Pd-0.625_pp0,uoft,9,241025,Au-0.375-Pd-0.625,avg,CO2R,150,3.56,83.48253084740561,1.4538310412573674,0.058100777327241865,0.003371828,85.00453488265714,14.995465117342855
uoft9_241025_Au-0.375-Pd-0.625_pp0,uoft,9,241025,Au-0.375-Pd-0.625,avg,CO2R,50,3.04,78.87714746071272,3.708251473477407,0.043300368787039224,0,82.63463079425291,17.365369205747083
vsp29_241004_Ag-0.125-Au-0.5-Pd-0.375_pp0_rep1,vsp,29,241004,Ag-0.125-Au-0.5-Pd-0.375,1,HER,50,2.51,,,,,,
uoft9_241025_Au-0.375-Pd-0.625_pp0,uoft,9,241025,Au-0.375-Pd-0.625,std,CO2R,200,0.03,2.5507238505965044,0.40511139271061614,0.011838477078869291,0.001281877,2.162014542323316,2.162014542323311
uoft9_241025_Au-0.375-Pd-0.625_pp0,uoft,9,241025,Au-0.375-Pd-0.625,avg,CO2R,300,3.72,78.63776182803575,0.18336607727570398,0.019998899,0.000842957,78.84411168895322,21.15588831104677
uoft9_241025_Au-0.375-Pd-0.625_pp0,uoft,9,241025,Au-0.375-Pd-0.625,std,CO2R,300,0.05,2.1866270389783367,0.31759936222612023,0.013841204493361698,0.000921273,1.9207024094586111,1.9207024094586105
uoft9_241025_Au-0.375-Pd-0.625_pp0,uoft,9,241025,Au-0.375-Pd-0.625,avg,CO2R,100,3.36,83.87913536587918,2.1709233791748526,0.051556795,0.003090843,86.11129692863089,13.888703071369102
uoft9_241025_Au-0.375-Pd-0.625_pp0_rep1,uoft,9,241025,Au-0.375-Pd-0.625,1,CO2R,150,3.58,86.88694050932223,0.7809430255402751,0.04513513,0.002247886,87.71955040543172,12.280449594568282
uoft9_241025_Au-0.375-Pd-0.625_pp0_rep1,uoft,9,241025,Au-0.375-Pd-0.625,1,CO2R,100,3.37,86.87187428069221,1.8344793713163063,0.047887272,0.002528871,88.76270128682496,11.237298713175036
vsp8_240802_Pd-0.8-Zn-0.2_pp0,vsp,8,240802,Pd-0.8-Zn-0.2,avg,HER,50,2.51,,,,,,
uoft9_241025_Au-0.375-Pd-0.625_pp0_rep1,uoft,9,241025,Au-0.375-Pd-0.625,1,CO2R,200,3.6,84.95344116846974,0,0.019264995,0,84.97493047,15.025069527714392
uoft9_241025_Au-0.375-Pd-0.625_pp0_rep1,uoft,9,241025,Au-0.375-Pd-0.625,1,CO2R,50,3.04,84.95469668752223,3.3153241650294696,0.038529989,0,88.31448233300236,11.68551766699764
uoft9_241025_Au-0.375-Pd-0.625_pp0_rep1,uoft,9,241025,Au-0.375-Pd-0.625,1,CO2R,300,3.71,80.92238799723786,0,0.009907712,0,80.93361381791237,19.066386182087623
uoft9_241025_Au-0.375-Pd-0.625_pp0_rep2,uoft,9,241025,Au-0.375-Pd-0.625,2,CO2R,300,3.67,78.42641612086463,0,0.014311139,0.000702464,78.44324212405763,21.556757875942367
uoft9_241025_Au-0.375-Pd-0.625_pp0_rep2,uoft,9,241025,Au-0.375-Pd-0.625,2,CO2R,200,3.65,80.32936449810626,0.5672888015717092,0.038254775,0.002107393,80.94195837677466,19.058041623225336
uoft9_241025_Au-0.375-Pd-0.625_pp0_rep2,uoft,9,241025,Au-0.375-Pd-0.625,2,CO2R,100,3.34,81.85419238736948,1.6723968565815324,0.050088986,0.002528871,83.58612717431389,16.413872825686113
uoft9_241025_Au-0.375-Pd-0.625_pp0_rep2,uoft,9,241025,Au-0.375-Pd-0.625,2,CO2R,50,3.02,79.50951056,3.020628683693517,0.038529989,0,82.57460072096688,17.425399279033115
vsp8_240802_Pd-0.8-Zn-0.2_pp0_rep1,vsp,8,240802,Pd-0.8-Zn-0.2,1,HER,50,2.51,,,,,,
uoft9_241025_Au-0.375-Pd-0.625_pp0_rep2,uoft,9,241025,Au-0.375-Pd-0.625,2,CO2R,150,3.53,80.93954675762204,1.3261296660117878,0.054675889,0.003090843,82.33069275615867,17.66930724384133
uoft9_241025_Au-0.375-Pd-0.625_pp0_rep3,uoft,9,241025,Au-0.375-Pd-0.625,3,CO2R,150,3.58,82.62110527527255,2.2544204322200394,0.074491312,0.004776757,84.96336148638105,15.036638513618954
uoft9_241025_Au-0.375-Pd-0.625_pp0_rep3,uoft,9,241025,Au-0.375-Pd-0.625,3,CO2R,100,3.36,82.91133942957585,3.005893909626719,0.056694127,0.004214785,85.98506232475384,14.01493767524616
uoft9_241025_Au-0.375-Pd-0.625_pp0_rep3,uoft,9,241025,Au-0.375-Pd-0.625,3,CO2R,300,3.76,76.56448136600473,0.5500982318271119,0.035777847,0.001826407,77.15547912488968,22.84452087511032
uoft10_241125_Pt-1.0_pp0_rep1,uoft,10,241125,Pt-1.0,1,HER,50,2.52,,,,,,
uoft9_241025_Au-0.375-Pd-0.625_pp0_rep3,uoft,9,241025,Au-0.375-Pd-0.625,3,CO2R,200,3.65,80.77538764150746,0.7846267190569745,0.041006917,0.002318132,81.60778802807877,18.392211971921228
uoft9_241025_Au-0.375-Pd-0.625_pp0_rep3,uoft,9,241025,Au-0.375-Pd-0.625,3,CO2R,50,3.06,72.16723513779321,4.788801571709234,0.052841128,0,77.01480932878951,22.98519067121049
uoft9_241025_Au-0.625-Pd-0.375_pp0,uoft,9,241025,Au-0.625-Pd-0.375,std,CO2R,50,0.06,1.9522414930162377,0.5522101090798682,0.007784233,0,2.496667368774788,2.4966673687747925
uoft9_241025_Au-0.625-Pd-0.375_pp0,uoft,9,241025,Au-0.625-Pd-0.375,std,CO2R,200,0.06,0.3868527651577143,0.8074770462960331,0.011287138,0.001788182,1.2089779559396712,1.2089779559396718
uoft4_240405_Ag-0.25-Au-0.25-Pd-0.5_pp0,uoft,4,240405,Ag-0.25-Au-0.25-Pd-0.5,avg,HER,50,2.52,,,,,,
uoft4_240405_Ag-0.556-Pd-0.444_pp0_rep3,uoft,4,240405,Ag-0.556-Pd-0.444,3,HER,50,2.52,,,,,,
uoft9_241025_Au-0.625-Pd-0.375_pp0,uoft,9,241025,Au-0.625-Pd-0.375,avg,CO2R,50,3.04,75.17734206616586,8.376719057,0.034126562,0,83.59411917625671,16.40588082374329
uoft9_241025_Au-0.625-Pd-0.375_pp0,uoft,9,241025,Au-0.625-Pd-0.375,avg,CO2R,100,3.4,81.65770365565298,4.586198428290766,0.044034273,0.003371828,86.29723967693619,13.702760323063806
uoft9_241025_Au-0.625-Pd-0.375_pp0,uoft,9,241025,Au-0.625-Pd-0.375,avg,CO2R,200,3.7,83.53705873736635,1.326129666011788,0.052841128,0.003793307,84.92637219326043,15.073627806739566
uoft9_241025_Au-0.625-Pd-0.375_pp0,uoft,9,241025,Au-0.625-Pd-0.375,avg,CO2R,150,3.6,82.43110339199397,2.7627701375245577,0.063849696,0.00491725,85.27038436696532,14.729615633034683
uoft9_241025_Au-0.625-Pd-0.375_pp0,uoft,9,241025,Au-0.625-Pd-0.375,std,CO2R,150,0,1.7193456229232036,0.3090987403025675,0.015568466642640909,0.000198687,2.0114435065907332,2.0114435065907332
uoft9_241025_Au-0.625-Pd-0.375_pp0,uoft,9,241025,Au-0.625-Pd-0.375,std,CO2R,300,0.06,2.824195344641571,0.329936858,0.006357124,0.000596061,3.1619009252664076,3.1619009252664076
uoft9_241025_Au-0.625-Pd-0.375_pp0,uoft,9,241025,Au-0.625-Pd-0.375,avg,CO2R,300,3.83,80.86976082,0.23330058939096265,0.021008018,0.001404928,81.12786343228284,18.872136567717163
uoft9_241025_Au-0.625-Pd-0.375_pp0,uoft,9,241025,Au-0.625-Pd-0.375,std,CO2R,100,0.09,0.46431209679286484,0.25526693721616484,0.005448963,0.001192121,0.715322192,0.7153221920382239
uoft4_240405_Cu-1.0_pp0_rep2,uoft,4,240405,Cu-1.0,2,HER,50,2.52,,,,,,
uoft9_241025_Au-0.625-Pd-0.375_pp0_rep1,uoft,9,241025,Au-0.625-Pd-0.375,1,CO2R,100,3.46,81.98602188788216,4.7666994106090375,0.040181274,0.004214785,86.80304884965965,13.196951150340354
uoft9_241025_Au-0.625-Pd-0.375_pp0_rep1,uoft,9,241025,Au-0.625-Pd-0.375,1,CO2R,300,3.88,82.86676850321203,0.4666011787819253,0.025503183,0.001826407,83.36366501797873,16.636334982021268
uoft9_241025_Au-0.625-Pd-0.375_pp0_rep1,uoft,9,241025,Au-0.625-Pd-0.375,1,CO2R,200,3.75,83.81060495093013,1.8971021611001968,0.06082234,0.005057743,85.78124870421043,14.218751295789572
uoft9_241025_Au-0.625-Pd-0.375_pp0_rep1,uoft,9,241025,Au-0.625-Pd-0.375,1,CO2R,150,3.6,83.64686434116638,2.981335952848723,0.052841128,0.005057743,86.69268971044927,13.307310289550728
uoft9_241025_Au-0.625-Pd-0.375_pp0_rep1,uoft,9,241025,Au-0.625-Pd-0.375,1,CO2R,50,3.08,76.55778526439138,8.767190569744598,0.028622278,0,85.35952960308454,14.64047039691546
uoft9_241025_Au-0.625-Pd-0.375_pp0_rep2,uoft,9,241025,Au-0.625-Pd-0.375,2,HER,50,2.52,,,,,,
uoft9_241025_Au-0.625-Pd-0.375_pp0_rep2,uoft,9,241025,Au-0.625-Pd-0.375,2,CO2R,50,3,73.79689886794033,7.986247544204322,0.039630846,0,81.82870874942888,18.17129125057112
uoft9_241025_Au-0.625-Pd-0.375_pp0_rep2,uoft,9,241025,Au-0.625-Pd-0.375,2,CO2R,100,3.34,81.32938542,4.405697445972495,0.047887272,0.002528871,85.79143050421274,14.20856949578726
uoft9_241025_Au-0.625-Pd-0.375_pp0_rep2,uoft,9,241025,Au-0.625-Pd-0.375,2,CO2R,300,3.79,78.87275314402896,0,0.016512853,0.00098345,78.89206184658694,21.10793815341306
uoft9_241025_Au-0.625-Pd-0.375_pp0_rep2,uoft,9,241025,Au-0.625-Pd-0.375,2,CO2R,200,3.66,83.26351252380256,0.7551571709233792,0.044859916,0.002528871,84.07149568231044,15.928504317689558
uoft9_241025_Au-0.625-Pd-0.375_pp0_rep2,uoft,9,241025,Au-0.625-Pd-0.375,2,CO2R,150,3.59,81.21534244282157,2.5442043222003927,0.074858265,0.004776757,83.84807902348136,16.15192097651864
uoft9_241025_Au-0.75-Pd-0.25_pp0,uoft,9,241025,Au-0.75-Pd-0.25,std,CO2R,100,0.03,12.657000637336246,1.9320589139004742,0.00127116,0.001703385,10.757163492312062,9.707241365063457
uoft9_241025_Au-0.75-Pd-0.25_pp0,uoft,9,241025,Au-0.75-Pd-0.25,avg,CO2R,200,3.59,87.51030571888928,0.7084970530451867,0.038254775,0.0019669,88.26470879,11.735291207408286
uoft9_241025_Au-0.75-Pd-0.25_pp0,uoft,9,241025,Au-0.75-Pd-0.25,std,CO2R,200,0.02,9.467212636268915,0.26536233122279174,0.010104522549594961,0.000851693,9.238500845474583,9.238500845474581
uoft9_241025_Au-0.75-Pd-0.25_pp0,uoft,9,241025,Au-0.75-Pd-0.25,avg,CO2R,150,3.5,86.51251682744287,1.4603798297314998,0.054798207,0.002716195,88.03952798085561,11.960472019144396
uoft9_241025_Au-0.75-Pd-0.25_pp0,uoft,9,241025,Au-0.75-Pd-0.25,avg,CO2R,300,3.72,84.86939114,0.1309757694826457,0.019754264,0.000842957,85.02403972194692,14.975960278053085
uoft9_241025_Au-0.75-Pd-0.25_pp0,uoft,9,241025,Au-0.75-Pd-0.25,std,CO2R,150,0.06,11.782814208206348,1.3032047927852335,0.012216443348952164,0.000707132,10.466602832780572,10.466602832780582
uoft9_241025_Au-0.75-Pd-0.25_pp0,uoft,9,241025,Au-0.75-Pd-0.25,std,CO2R,300,0.07,8.674065684245607,0.2268566873043716,0.009964179,0.000743418,8.599454794034106,8.599454794034106
uoft9_241025_Cu-0.25-Hg-0.25-Pd-0.5_pp0,uoft,9,241025,Cu-0.25-Hg-0.25-Pd-0.5,avg,HER,50,2.52,,,,,,
uoft9_241025_Cu-0.25-Hg-0.25-Pd-0.5_pp0_rep1,uoft,9,241025,Cu-0.25-Hg-0.25-Pd-0.5,1,HER,50,2.52,,,,,,
uoft9_241025_Au-0.75-Pd-0.25_pp0,uoft,9,241025,Au-0.75-Pd-0.25,avg,CO2R,50,3.04,79.38228462616921,5.216110019646366,0.084399024,0.003652814,84.70358190303538,15.29641809696462
uoft9_241025_Au-0.75-Pd-0.25_pp0,uoft,9,241025,Au-0.75-Pd-0.25,std,CO2R,50,0.02,4.653952281597037,1.0888788675938497,0.054936322,0.00632686,3.7516490688657225,3.7516490688657247
uoft9_241025_Au-0.75-Pd-0.25_pp0,uoft,9,241025,Au-0.75-Pd-0.25,avg,CO2R,100,3.32,87.91332733,2.2126719056974458,0.053575033,0.0019669,90.19043840980521,10.45478703531893
uoft9_241025_Au-0.75-Pd-0.25_pp0_rep1,uoft,9,241025,Au-0.75-Pd-0.25,1,CO2R,200,3.58,97.78296260645756,0.5267681728880157,0.033851348,0.001475175,98.34950592034822,1.6504940796517786
uoft9_241025_Au-0.75-Pd-0.25_pp0_rep1,uoft,9,241025,Au-0.75-Pd-0.25,1,CO2R,100,3.34,101.87344367950784,0,0.052841128,0,101.93567633537243,0
uoft9_241025_Au-0.75-Pd-0.25_pp0_rep1,uoft,9,241025,Au-0.75-Pd-0.25,1,CO2R,300,3.69,94.66404402686813,0,0.01045814,0,94.67697362148526,5.323026379
uoft9_241025_Au-0.75-Pd-0.25_pp0_rep1,uoft,9,241025,Au-0.75-Pd-0.25,1,CO2R,50,3.06,83.80213019732574,3.978388998035364,0.1475148156982184,0.010958442,87.97359281904991,12.026407180950088
uoft9_241025_Au-0.75-Pd-0.25_pp0_rep1,uoft,9,241025,Au-0.75-Pd-0.25,1,CO2R,150,3.45,99.57521605390362,0,0.040731703,0.0019669,99.6245052,0.3754947975075851
uoft9_241025_Cu-0.667-Pd-0.333_pp0_rep2,uoft,9,241025,Cu-0.667-Pd-0.333,2,HER,50,2.52,,,,,,
uoft9_241025_Au-0.75-Pd-0.25_pp0_rep2,uoft,9,241025,Au-0.75-Pd-0.25,2,CO2R,200,3.59,79.13630752,1.013015717092338,0.049813772,0.00295035,80.21024315760928,19.78975684239072
vsp29_241004_Ag-0.25-Au-0.25-Pd-0.5_pp0,vsp,29,241004,Ag-0.25-Au-0.25-Pd-0.5,avg,HER,50,2.52,,,,,,
uoft9_241025_Au-0.75-Pd-0.25_pp0_rep2,uoft,9,241025,Au-0.75-Pd-0.25,2,CO2R,100,3.29,77.18680031,3.565815324165029,0.052841128,0.00295035,80.81730434861188,19.18269565138812
uoft9_241025_Au-0.75-Pd-0.25_pp0_rep2,uoft,9,241025,Au-0.75-Pd-0.25,2,CO2R,300,3.67,78.15878130950638,0,0.01853109,0.001123943,78.18107256067422,21.818927439325776
uoft9_241025_Au-0.75-Pd-0.25_pp0_rep2,uoft,9,241025,Au-0.75-Pd-0.25,2,CO2R,150,3.47,76.68584820774656,2.5049115913555995,0.060914078,0.003371828,79.26526105168627,20.734738948313733
uoft9_241025_Au-0.75-Pd-0.25_pp0_rep2,uoft,9,241025,Au-0.75-Pd-0.25,2,CO2R,50,3.02,74.52509991839128,6.026522593320236,0.047336844,0,80.60785659246862,19.39214340753138
uoft9_241025_Au-0.75-Pd-0.25_pp0_rep3,uoft,9,241025,Au-0.75-Pd-0.25,3,CO2R,100,3.34,84.67973801502438,3.0722003929273085,0.055042842,0.00295035,87.81833454543133,12.181665454568671
uoft9_241025_Au-0.75-Pd-0.25_pp0_rep3,uoft,9,241025,Au-0.75-Pd-0.25,3,CO2R,200,3.62,85.61164703,0.5857072691552063,0.031099206,0.001475175,86.23437729981764,13.765622700182362
uoft9_241025_Au-0.75-Pd-0.25_pp0_rep3,uoft,9,241025,Au-0.75-Pd-0.25,3,CO2R,150,3.56,83.27648622067841,1.876227898,0.06274884,0.002809857,85.22881768838813,14.771182311611868
uoft9_241025_Au-0.75-Pd-0.25_pp0_rep3,uoft,9,241025,Au-0.75-Pd-0.25,3,CO2R,300,3.8,81.78534809265732,0.3929273084479371,0.030273563,0.001404928,82.21407298368126,17.785927016318738
uoft9_241025_Au-0.75-Pd-0.25_pp0_rep3,uoft,9,241025,Au-0.75-Pd-0.25,3,CO2R,50,3.04,79.81962376,5.643418467583498,0.058345412,0,85.5292963,14.470703702412392
vsp29_241004_Ag-0.25-Au-0.5-Pd-0.25_pp0_rep2,vsp,29,241004,Ag-0.25-Au-0.5-Pd-0.25,2,HER,50,2.52,,,,,,
uoft9_241025_Cu-0.25-Hg-0.25-Pd-0.5_pp0,uoft,9,241025,Cu-0.25-Hg-0.25-Pd-0.5,avg,CO2R,200,3.66,66.31086652,9.319744597249509,0.1001779718547603,0.04362303,75.77811929813882,24.22188070186118
uoft4_240405_Ag-0.222-Cu-0.333-Pd-0.444_pp0_rep1,uoft,4,240405,Ag-0.222-Cu-0.333-Pd-0.444,1,HER,50,2.53,,,,,,
uoft9_241025_Cu-0.25-Hg-0.25-Pd-0.5_pp0,uoft,9,241025,Cu-0.25-Hg-0.25-Pd-0.5,std,CO2R,300,0,0,0,0,0,0,0
uoft9_241025_Cu-0.25-Hg-0.25-Pd-0.5_pp0,uoft,9,241025,Cu-0.25-Hg-0.25-Pd-0.5,avg,CO2R,50,2.89,59.75140722760468,20.24557956777996,0.006605141,0,80.00359193638606,19.99640806361394
uoft9_241025_Cu-0.25-Hg-0.25-Pd-0.5_pp0,uoft,9,241025,Cu-0.25-Hg-0.25-Pd-0.5,std,CO2R,50,0,0,0,0,0,0,0
uoft9_241025_Cu-0.25-Hg-0.25-Pd-0.5_pp0,uoft,9,241025,Cu-0.25-Hg-0.25-Pd-0.5,avg,CO2R,300,3.8,76.91560819435435,2.8241650294695484,0.063849696,0.022619349,79.82937277813048,20.170627221869523
uoft4_240405_Ag-0.25-Au-0.25-Pd-0.5_pp0_rep3,uoft,4,240405,Ag-0.25-Au-0.25-Pd-0.5,3,HER,50,2.53,,,,,,
uoft9_241025_Cu-0.25-Hg-0.25-Pd-0.5_pp0,uoft,9,241025,Cu-0.25-Hg-0.25-Pd-0.5,avg,CO2R,150,3.45,41.79664776412982,22.5,0.023484946,0.02219787,64.34430774379962,35.65569225620038
uoft9_241025_Cu-0.25-Hg-0.25-Pd-0.5_pp0,uoft,9,241025,Cu-0.25-Hg-0.25-Pd-0.5,std,CO2R,150,0,0,0,0,0,0,0
uoft9_241025_Cu-0.25-Hg-0.25-Pd-0.5_pp0,uoft,9,241025,Cu-0.25-Hg-0.25-Pd-0.5,std,CO2R,200,0,0,0,0,0,0,0
uoft9_241025_Cu-0.25-Hg-0.25-Pd-0.5_pp0,uoft,9,241025,Cu-0.25-Hg-0.25-Pd-0.5,avg,CO2R,100,3.22,48.52643913871393,23.111493123772103,0.009357283,0.004636264,71.65192580958553,28.348074190414465
uoft9_241025_Cu-0.25-Hg-0.25-Pd-0.5_pp0,uoft,9,241025,Cu-0.25-Hg-0.25-Pd-0.5,std,CO2R,100,0,0,0,0,0,0,0
uoft9_241025_Cu-0.25-Hg-0.25-Pd-0.5_pp0_rep1,uoft,9,241025,Cu-0.25-Hg-0.25-Pd-0.5,1,CO2R,50,2.89,59.75140722760468,20.24557956777996,0.006605141,0,80.00359193638606,19.99640806361394
uoft9_241025_Cu-0.25-Hg-0.25-Pd-0.5_pp0_rep1,uoft,9,241025,Cu-0.25-Hg-0.25-Pd-0.5,1,CO2R,150,3.45,41.79664776412982,22.5,0.023484946,0.02219787,64.34430774379962,35.65569225620038
uoft9_241025_Cu-0.25-Hg-0.25-Pd-0.5_pp0_rep1,uoft,9,241025,Cu-0.25-Hg-0.25-Pd-0.5,1,CO2R,100,3.22,48.52643913871393,23.111493123772103,0.009357283,0.004636264,71.65192580958553,28.348074190414465
uoft9_241025_Cu-0.25-Hg-0.25-Pd-0.5_pp0_rep1,uoft,9,241025,Cu-0.25-Hg-0.25-Pd-0.5,1,CO2R,300,3.8,76.91560819435435,2.8241650294695484,0.063849696,0.022619349,79.82937277813048,20.170627221869523
uoft4_240405_Ag-0.556-Pd-0.444_pp0_rep1,uoft,4,240405,Ag-0.556-Pd-0.444,1,HER,50,2.53,,,,,,
uoft9_241025_Cu-0.25-Hg-0.25-Pd-0.5_pp0_rep1,uoft,9,241025,Cu-0.25-Hg-0.25-Pd-0.5,1,CO2R,200,3.66,66.31086652,9.319744597249509,0.1001779718547603,0.04362303,75.77811929813882,24.22188070186118
uoft9_241025_Cu-0.667-Pd-0.333_pp0,uoft,9,241025,Cu-0.667-Pd-0.333,avg,CO2R,200,3.65,61.950344221473564,6.833251473477407,1.8316422949195459,1.6824018657450335,72.30983236546018,27.69016763453982
uoft9_241025_Cu-0.667-Pd-0.333_pp0,uoft,9,241025,Cu-0.667-Pd-0.333,avg,CO2R,300,3.78,73.43028730460985,2.1398166339227243,1.0070393678635428,0.46910562252381355,77.05196073533362,22.94803926466638
uoft9_241025_Cu-0.667-Pd-0.333_pp0,uoft,9,241025,Cu-0.667-Pd-0.333,avg,CO2R,100,3.3,47.287241833894825,21.210707269155208,0.3614479936884208,1.4385062800303465,70.30235199522564,29.69764800477437
uoft9_241025_Cu-0.667-Pd-0.333_pp0,uoft,9,241025,Cu-0.667-Pd-0.333,avg,CO2R,150,3.5,51.60769214672833,15.134250163719713,1.2806634497183642,2.611106428016147,70.64744249206164,29.35255750793836
uoft9_241025_Cu-0.667-Pd-0.333_pp0,uoft,9,241025,Cu-0.667-Pd-0.333,std,CO2R,150,0.03,5.898608689,4.350550923,0.12203797837173637,0.3131323493478695,5.001561502164375,5.001561502
uoft9_241025_Cu-0.667-Pd-0.333_pp0,uoft,9,241025,Cu-0.667-Pd-0.333,std,CO2R,200,0.04,11.77598835965793,2.7231540816544135,0.15344255502134435,0.522896812,8.454420467,8.454420466779782
uoft9_241025_Cu-0.667-Pd-0.333_pp0,uoft,9,241025,Cu-0.667-Pd-0.333,std,CO2R,300,0.08,3.987256612903452,0.1873070851467395,0.23197307954224727,0.086603443,3.620950588166757,3.6209505881667647
uoft9_241025_Cu-0.667-Pd-0.333_pp0,uoft,9,241025,Cu-0.667-Pd-0.333,std,CO2R,100,0.05,5.701735542363526,5.348271384919765,0.07867533,0.17543383166718585,3.647832688295969,3.647832688295969
uoft4_240405_Cu-0.333-Pd-0.667_pp0,uoft,4,240405,Cu-0.333-Pd-0.667,avg,HER,50,2.53,,,,,,
uoft4_240405_Cu-0.75-Pd-0.25_pp0_rep3,uoft,4,240405,Cu-0.75-Pd-0.25,3,HER,50,2.53,,,,,,
uoft9_241025_Cu-0.667-Pd-0.333_pp0,uoft,9,241025,Cu-0.667-Pd-0.333,avg,CO2R,50,2.96,49.747849923622596,15.820235756385069,0.024952754894225965,0.026131669898002165,65.62180632314467,34.378193676855325
uoft9_241025_Cu-0.667-Pd-0.333_pp0,uoft,9,241025,Cu-0.667-Pd-0.333,std,CO2R,50,0.06,5.341030190217134,1.1167688654711294,0.013041011059146745,0.024299984,4.256778378466797,4.2567783784668025
uoft9_241025_Cu-0.667-Pd-0.333_pp0_rep1,uoft,9,241025,Cu-0.667-Pd-0.333,1,CO2R,300,3.7,76.96331791834942,1.9842829076620825,1.0443461827789298,0.4516845092584787,80.44906871838502,19.55093128161498
uoft9_241025_Cu-0.667-Pd-0.333_pp0_rep1,uoft,9,241025,Cu-0.667-Pd-0.333,1,CO2R,50,2.89,49.284144886898666,15.707269155206289,0.009907712,0,65.00132175360707,34.99867824639293
uoft9_241025_Cu-0.667-Pd-0.333_pp0_rep1,uoft,9,241025,Cu-0.667-Pd-0.333,1,CO2R,200,3.61,74.68925903450585,4.151522593320236,1.654587820853898,1.155272696619742,81.6585508,18.341449199665902
uoft9_241025_Cu-0.667-Pd-0.333_pp0_rep1,uoft,9,241025,Cu-0.667-Pd-0.333,1,CO2R,150,3.47,53.14026240348198,18.44302554027505,1.4201053153037448,2.819129506308129,75.83504480250663,24.16495519749337
uoft7_240716_Pd-0.833-Rh-0.167_pp0_rep3,uoft,7,240716,Pd-0.833-Rh-0.167,3,HER,50,2.53,,,,,,
uoft9_241025_Cu-0.667-Pd-0.333_pp0_rep1,uoft,9,241025,Cu-0.667-Pd-0.333,1,CO2R,100,3.25,48.90560589256942,24.00294695481336,0.275764637,1.2383039703279104,74.42262145451969,25.577378545480315
uoft9_241025_Au-0.75-Pd-0.25_pp0_rep2,uoft,9,241025,Au-0.75-Pd-0.25,2,HER,50,2.53,,,,,,
uoft9_241025_Cu-0.667-Pd-0.333_pp0_rep2,uoft,9,241025,Cu-0.667-Pd-0.333,2,CO2R,100,3.3,52.00485467366967,15.044204322200391,0.3781443223308808,1.5653713225996797,68.99998900489533,31.00001099510468
uoft9_241025_Cu-0.667-Pd-0.333_pp0_rep2,uoft,9,241025,Cu-0.667-Pd-0.333,2,CO2R,150,3.51,56.588754734353095,10.206286836935169,1.193328807588573,2.250976425299952,70.25186884131452,29.74813115868548
