Repository: Jehadabed/ocx24-dashboard

# OCx24 Dashboard

An interactive web dashboard for exploring and analyzing  data from OCx24 experiments, featuring HER (Hydrogen Evolution Reaction) and CO2RR (CO2 Reduction Reaction) performance data, as well as XRD (X-ray Diffraction) data.

This project is part of the OCx24 research: https://ai.meta.com/blog/open-catalyst-simulations-experiments/.

## Features

- **Interactive Data Filtering**: Filter data by source, batch, reaction type, element count, and voltage/current density ranges
- **Data Aggregation**: Average data across multiple replicates with statistical analysis
- **Interactive Plots**: Dedicated plotting interfaces for HER and CO2RR performance visualization

File: Data/ExpDataDump_250923.csv (part 10 of 25)
sample id,source,batch number,batch date,composition,rep,reaction,current density,voltage,fe_h2,fe_co,fe_ch4,fe_c2h4,fe_gas_total,fe_liquid
uoft8_241025_Cd-0.667-Pd-0.333_pp0_rep1,uoft,8,241025,Cd-0.667-Pd-0.333,1,CO2R,200,3.63,33.751490928874800,34.80722003929270,0.055318056,0.003582568,68.62552024673610,31.374479753263900
uoft8_241025_Cd-0.667-Pd-0.333_pp0_rep1,uoft,8,241025,Cd-0.667-Pd-0.333,1,CO2R,150,3.46,33.84963066814540,42.74066797642440,0.051373319,0.002809857,76.65140189360300,23.348598106397000
uoft8_241025_Cd-0.667-Pd-0.333_pp0_rep2,uoft,8,241025,Cd-0.667-Pd-0.333,2,CO2R,150,3.52,25.66783150934320,49.62180746561890,0.042199512,0.002809857,75.34123888975570,24.65876111024430
uoft8_241025_Cd-0.667-Pd-0.333_pp0_rep2,uoft,8,241025,Cd-0.667-Pd-0.333,2,CO2R,100,3.3,33.57760154010340,47.75540275049120,0.050639414,0.00295035,81.39499700073990,18.60500299926010
uoft8_241025_Cd-0.667-Pd-0.333_pp0_rep2,uoft,8,241025,Cd-0.667-Pd-0.333,2,CO2R,50,3,47.453598108351300,35.982318271119800,0.044034273,0,83.48785930784830,16.512140692151700
uoft8_241025_Cd-0.667-Pd-0.333_pp0_rep2,uoft,8,241025,Cd-0.667-Pd-0.333,2,CO2R,300,3.87,63.69164452,7.490176817288800,0.043483845,0.003231336,71.23545659160050,28.764543408399500
vsp5_241011_Ag-0.4-Pd-0.6_pp0_rep1,vsp,5,241011,Ag-0.4-Pd-0.6,1,HER,50,2.48,,,,,,
uoft8_241025_Cd-0.667-Pd-0.333_pp0_rep2,uoft,8,241025,Cd-0.667-Pd-0.333,2,CO2R,200,3.71,64.41974094456880,13.703339882121800,0.058345412,0.004425525,78.19647902,21.80352098118700
uoft9_241025_Cu-0.667-Pd-0.333_pp0_rep3,uoft,9,241025,Cu-0.667-Pd-0.333,3,HER,50,2.49,,,,,,
uoft8_241025_Cd-0.667-Pd-0.333_pp0_rep3,uoft,8,241025,Cd-0.667-Pd-0.333,3,CO2R,50,3.13,42.53447446064990,38.17779960707270,0.038529989,0,80.75673554817330,19.24326445182670
uoft8_241025_Cd-0.667-Pd-0.333_pp0_rep3,uoft,8,241025,Cd-0.667-Pd-0.333,3,CO2R,300,3.79,24.22796040929920,38.81385068762280,0.026970992,0.001685914,63.07392804010890,36.92607195989110
uoft8_241025_Cd-0.667-Pd-0.333_pp0_rep3,uoft,8,241025,Cd-0.667-Pd-0.333,3,CO2R,200,3.64,26.59848500701000,46.37770137524560,0.02614535,0.001475175,73.00726694354390,26.99273305645610
uoft8_241025_Cd-0.667-Pd-0.333_pp0_rep3,uoft,8,241025,Cd-0.667-Pd-0.333,3,CO2R,100,3.39,31.503484065370700,45.19891944990180,0.034126562,0.001685914,76.74315890069650,23.256841099303500
uoft8_241025_Cd-0.667-Pd-0.333_pp0_rep3,uoft,8,241025,Cd-0.667-Pd-0.333,3,CO2R,150,3.54,26.58477892402020,46.00196463654220,0.030090087,0.001685914,72.62247388905080,27.37752611094920
uoft8_241025_Cd-0.75-Pd-0.25_pp0,uoft,8,241025,Cd-0.75-Pd-0.25,std,CO2R,100,0.03,0.15216188209975700,1.634868391303520,0.012013134348473200,0.002121395,1.6805772464367100,1.680577246436710
uoft8_241025_Cd-0.75-Pd-0.25_pp0,uoft,8,241025,Cd-0.75-Pd-0.25,std,CO2R,150,0.03,0.15908031406683600,2.3770393867189400,0.0074151,0.00113559,2.228381347682150,2.2283813476821500
uoft8_241025_Cd-0.75-Pd-0.25_pp0,uoft,8,241025,Cd-0.75-Pd-0.25,avg,CO2R,300,3.77,66.25374040051060,7.745579568,0.037429132,0.002107393,74.04390924519310,25.956090754806900
uoft8_241025_Cd-0.75-Pd-0.25_pp0,uoft,8,241025,Cd-0.75-Pd-0.25,std,CO2R,200,0.04,4.727527009481860,4.323999307505640,0.010454518052156300,0.000950276,0.6962290082134810,0.6962290082134810
uoft8_241025_Cd-0.75-Pd-0.25_pp0,uoft,8,241025,Cd-0.75-Pd-0.25,avg,CO2R,100,3.24,17.931741614179000,53.72053045186640,0.040548226703117200,0.002247886,71.70099966960690,28.29900033039310
uoft8_241025_Cd-0.75-Pd-0.25_pp0,uoft,8,241025,Cd-0.75-Pd-0.25,std,CO2R,300,0.07,2.047903248698250,0.19493820847216200,0.00942896,0.000506554,2.110620349141990,2.110620349142000
uoft8_241025_Cd-0.75-Pd-0.25_pp0,uoft,8,241025,Cd-0.75-Pd-0.25,avg,CO2R,50,3.01,23.311640754148400,51.29174853,0.051373318899877000,0.001404928,74.66407618309440,25.33592381690560
uoft8_241025_Cd-0.75-Pd-0.25_pp0,uoft,8,241025,Cd-0.75-Pd-0.25,std,CO2R,50,0.02,0.3695159870722370,1.736454207778730,0.015425096,0.002433408,1.4652267559788300,1.4652267559788300
uoft8_241025_Cd-0.75-Pd-0.25_pp0,uoft,8,241025,Cd-0.75-Pd-0.25,avg,CO2R,150,3.41,15.099290631735300,52.039947609692200,0.031068626,0.002435209,67.17746530153500,32.82253469846500
uoft8_241025_Cd-0.75-Pd-0.25_pp0,uoft,8,241025,Cd-0.75-Pd-0.25,avg,CO2R,200,3.56,16.866747577894500,42.04322200392930,0.031649633965102800,0.002458625,58.94860884092500,41.05139115907500
uoft4_240405_Ag-0.2-Pd-0.8_pp0_rep2,uoft,4,240405,Ag-0.2-Pd-0.8,2,HER,50,2.5,,,,,,
uoft4_240405_Ag-0.429-Pd-0.571_pp0_rep1,uoft,4,240405,Ag-0.429-Pd-0.571,1,HER,50,2.5,,,,,,
uoft8_241025_Cd-0.75-Pd-0.25_pp0_rep1,uoft,8,241025,Cd-0.75-Pd-0.25,1,CO2R,100,3.28,18.106468015652100,54.02504911591360,0.027521421,0,72.16299288,27.83700712
uoft8_241025_Cd-0.75-Pd-0.25_pp0_rep1,uoft,8,241025,Cd-0.75-Pd-0.25,1,CO2R,200,3.6,14.360940802276700,44.86738703339880,0.023668422,0.001475175,59.25693146908840,40.74306853091170
uoft8_241025_Cd-0.75-Pd-0.25_pp0_rep1,uoft,8,241025,Cd-0.75-Pd-0.25,1,CO2R,300,3.84,67.08217372198620,7.969056974459730,0.047703796,0.002669364,75.10786488,24.89213512473450
uoft8_241025_Cd-0.75-Pd-0.25_pp0_rep1,uoft,8,241025,Cd-0.75-Pd-0.25,1,CO2R,150,3.45,14.992990018623500,52.760314341846800,0.023117994,0.001404928,67.78112255539540,32.21887744460460
uoft8_241025_Cd-0.75-Pd-0.25_pp0_rep1,uoft,8,241025,Cd-0.75-Pd-0.25,1,CO2R,50,3.03,22.92075582246960,52.23477406679760,0.036328276,0,75.19778965605080,24.802210343949200
uoft4_240405_Ag-0.556-Pd-0.444_pp0,uoft,4,240405,Ag-0.556-Pd-0.444,avg,HER,50,2.5,,,,,,
uoft4_240405_Cu-0.75-Pd-0.25_pp0_rep1,uoft,4,240405,Cu-0.75-Pd-0.25,1,HER,50,2.5,,,,,,
uoft8_241025_Cd-0.75-Pd-0.25_pp0_rep2,uoft,8,241025,Cd-0.75-Pd-0.25,2,CO2R,100,3.22,17.82837054552300,51.95481335952850,0.042933417,0.004214785,69.83774647112280,30.162253528877200
uoft8_241025_Cd-0.75-Pd-0.25_pp0_rep2,uoft,8,241025,Cd-0.75-Pd-0.25,2,CO2R,150,3.38,15.28217790704970,49.38605108,0.0322918,0.003652814,64.70944603881250,35.290553961187500
uoft8_241025_Cd-0.75-Pd-0.25_pp0_rep2,uoft,8,241025,Cd-0.75-Pd-0.25,2,CO2R,300,3.72,63.921404507313400,7.657170923379180,0.029172706,0.001685914,71.61305885,28.38694115
uoft8_241025_Cd-0.75-Pd-0.25_pp0_rep2,uoft,8,241025,Cd-0.75-Pd-0.25,2,CO2R,200,3.52,13.919625855322400,44.19695481335950,0.027796635,0.003371828,58.15145631415080,41.84854368584920
uoft8_241025_Cd-0.75-Pd-0.25_pp0_rep2,uoft,8,241025,Cd-0.75-Pd-0.25,2,CO2R,50,2.98,23.655234468183100,49.28781925343810,0.050639414,0.004214785,73.00680516,26.993194841653600
uoft9_241025_Hg-0.333-Pd-0.667_pp0_rep3,uoft,9,241025,Hg-0.333-Pd-0.667,3,HER,50,2.5,,,,,,
uoft8_241025_Cd-0.75-Pd-0.25_pp0_rep3,uoft,8,241025,Cd-0.75-Pd-0.25,3,CO2R,50,3.01,23.35893197179270,52.35265225933200,0.067152267,0,75.78763373488600,24.21236626511400
uoft8_241025_Cd-0.75-Pd-0.25_pp0_rep3,uoft,8,241025,Cd-0.75-Pd-0.25,3,CO2R,100,3.24,17.86038628136180,55.18172888015720,0.051189843,0.002528871,73.10225966,26.89774034
uoft8_241025_Cd-0.75-Pd-0.25_pp0_rep3,uoft,8,241025,Cd-0.75-Pd-0.25,3,CO2R,150,3.4,15.022703969532700,53.97347740667980,0.037796085,0.002247886,69.04182731,30.958172689603000
uoft8_241025_Cd-0.75-Pd-0.25_pp0_rep3,uoft,8,241025,Cd-0.75-Pd-0.25,3,CO2R,200,3.57,22.31967607608450,37.065324165029500,0.043483845,0.002528871,59.43743873953580,40.56256126046430
uoft8_241025_Cd-0.75-Pd-0.25_pp0_rep3,uoft,8,241025,Cd-0.75-Pd-0.25,3,CO2R,300,3.75,67.75764297,7.610510805500980,0.035410895,0.0019669,75.41080400912060,24.589195990879400
uoft8_241025_Cd-0.875-Ni-0.125_pp0,uoft,8,241025,Cd-0.875-Ni-0.125,std,CO2R,300,0.02,39.50638515544750,4.143959283733690,0.005261427,0.001676129,43.48478310162750,43.484783101627600
uoft8_241025_Cd-0.875-Ni-0.125_pp0,uoft,8,241025,Cd-0.875-Ni-0.125,avg,CO2R,200,3.67,19.14185272761510,23.012033398821200,0.048345963,0.004285032,42.215002448733100,57.78499755126690
uoft8_241025_Cd-0.875-Ni-0.125_pp0,uoft,8,241025,Cd-0.875-Ni-0.125,avg,CO2R,300,3.78,45.60993813081110,4.533398821218080,0.025747818162914500,0.001920069,50.17495916664450,49.82504083335560
uoft8_241025_Cd-0.875-Ni-0.125_pp0,uoft,8,241025,Cd-0.875-Ni-0.125,std,CO2R,200,0.01,17.269797353230200,20.605456440856100,0.019101795901255400,0.004033515,36.53478092510990,36.534780925109900
uoft8_241025_Cd-0.875-Ni-0.125_pp0,uoft,8,241025,Cd-0.875-Ni-0.125,std,CO2R,100,0.08,9.701073689028020,31.550417855249900,0.016386997531458100,0.001837182,40.83850543324230,40.838505433242300
uoft8_241025_Cd-0.875-Ni-0.125_pp0,uoft,8,241025,Cd-0.875-Ni-0.125,avg,CO2R,100,3.3,10.894766578082800,36.26719057,0.04274994,0.002107393,47.211757390327900,52.788242609672100
uoft8_241025_Cd-0.875-Ni-0.125_pp0,uoft,8,241025,Cd-0.875-Ni-0.125,avg,CO2R,150,3.48,11.370538547922500,33.53798297315000,0.038774624,0.002528871,44.954987610638200,55.04501238936180
uoft8_241025_Cd-0.875-Ni-0.125_pp0,uoft,8,241025,Cd-0.875-Ni-0.125,avg,CO2R,50,3.04,16.216702588461800,30.446954813359500,0.078160835,0.0039338,46.75333116451550,53.246668835484500
vsp1_240503_Ag-0.111-Au-0.889_pp0,vsp,1,240503,Ag-0.111-Au-0.889,avg,HER,50,2.5,,,,,,
vsp1_240503_Ag-0.111-Au-0.889_pp0_rep1,vsp,1,240503,Ag-0.111-Au-0.889,1,HER,50,2.5,,,,,,
uoft8_241025_Cd-0.875-Ni-0.125_pp0,uoft,8,241025,Cd-0.875-Ni-0.125,std,CO2R,150,0.03,10.101493514765800,29.241509789538000,0.004718346,0.002299967,38.91323560459270,38.91323560459270
uoft8_241025_Cd-0.875-Ni-0.125_pp0,uoft,8,241025,Cd-0.875-Ni-0.125,std,CO2R,50,0.07,14.262723642989300,26.720131814882700,0.040056669,0.003406771,40.42362387721140,40.42362387721140
uoft8_241025_Cd-0.875-Ni-0.125_pp0_rep1,uoft,8,241025,Cd-0.875-Ni-0.125,1,CO2R,200,3.68,23.87149762497650,39.75442043222000,0.045960773,0.004847003,63.6868588,36.3131412
uoft8_241025_Cd-0.875-Ni-0.125_pp0_rep1,uoft,8,241025,Cd-0.875-Ni-0.125,1,CO2R,100,3.35,14.086296009541900,57.39194499017680,0.032475277,0.00295035,71.52009240835160,28.47990759164840
uoft8_241025_Cd-0.875-Ni-0.125_pp0_rep1,uoft,8,241025,Cd-0.875-Ni-0.125,1,CO2R,150,3.51,14.803406641695800,53.693516699410600,0.033392657,0.003090843,68.53999738692940,31.46000261307060
vsp29_241004_Ag-0.25-Au-0.25-Pd-0.5_pp0_rep1,vsp,29,241004,Ag-0.25-Au-0.25-Pd-0.5,1,HER,50,2.5,,,,,,
uoft8_241025_Cd-0.875-Ni-0.125_pp0_rep1,uoft,8,241025,Cd-0.875-Ni-0.125,1,CO2R,50,3.08,21.837242880160700,49.99508841,0.056143699,0.0059007,71.90525008764370,28.094749912356300
uoft8_241025_Cd-0.875-Ni-0.125_pp0_rep1,uoft,8,241025,Cd-0.875-Ni-0.125,1,CO2R,300,3.79,69.15963924752560,8.126227898,0.030640515,0.003090843,77.32602429,22.673975714543000
uoft8_241025_Cd-0.875-Ni-0.125_pp0_rep2,uoft,8,241025,Cd-0.875-Ni-0.125,2,CO2R,150,3.46,19.30820900207160,46.920432220039300,0.042199512,0.004495771,66.28423374214330,33.71576625785670
uoft8_241025_Cd-0.875-Ni-0.125_pp0_rep2,uoft,8,241025,Cd-0.875-Ni-0.125,2,CO2R,200,3.67,33.554060557869000,29.281679764243600,0.068528338,0.008008092,62.92759977151940,37.07240022848060
vsp8_240802_Pd-0.833-Zn-0.167_pp0,vsp,8,240802,Pd-0.833-Zn-0.167,avg,HER,50,2.5,,,,,,
uoft8_241025_Cd-0.875-Ni-0.125_pp0_rep2,uoft,8,241025,Cd-0.875-Ni-0.125,2,CO2R,50,2.99,26.812864885224600,41.34577603143420,0.053941985,0.0059007,68.23034658,31.76965342
uoft8_241025_Cd-0.875-Ni-0.125_pp0_rep2,uoft,8,241025,Cd-0.875-Ni-0.125,2,CO2R,300,3.76,67.67017514490780,5.4739685658153200,0.026420564,0.002669364,73.17867083919430,26.82132916080570
uoft8_241025_Cd-0.875-Ni-0.125_pp0_rep2,uoft,8,241025,Cd-0.875-Ni-0.125,2,CO2R,100,3.25,18.598003724706500,51.40962671905700,0.034126562,0.003371828,70.05204890713310,29.94795109286690
vsp8_240802_Pd-0.833-Zn-0.167_pp0_rep1,vsp,8,240802,Pd-0.833-Zn-0.167,1,HER,50,2.5,,,,,,
uoft8_241025_Cd-0.875-Ni-0.125_pp0_rep3,uoft,8,241025,Cd-0.875-Ni-0.125,3,CO2R,50,,0,0,0.1243968221932740,0,0.1243968221932740,99.87560317780670
uoft8_241025_Cd-0.875-Ni-0.125_pp0_rep3,uoft,8,241025,Cd-0.875-Ni-0.125,3,CO2R,150,,0,0,0.040731703,0,0.040731703,99.95926829715800
uoft8_241025_Cd-0.875-Ni-0.125_pp0_rep3,uoft,8,241025,Cd-0.875-Ni-0.125,3,CO2R,300,,0,0,0.020182375,0,0.020182375,99.97981762471790
uoft8_241025_Cd-0.875-Ni-0.125_pp0_rep3,uoft,8,241025,Cd-0.875-Ni-0.125,3,CO2R,200,,0,0,0.030548777,0,0.030548777,99.96945122286850
uoft8_241025_Cd-0.875-Ni-0.125_pp0_rep3,uoft,8,241025,Cd-0.875-Ni-0.125,3,CO2R,100,,0,0,0.061647983,0,0.063130855,99.93686914
uoft9_241025_Au-0.25-Hg-0.25-Pd-0.5_pp0,uoft,9,241025,Au-0.25-Hg-0.25-Pd-0.5,std,CO2R,50,0.03,1.1284602170740100,1.8267752715915400,0.007705998,0,1.1540123527810200,1.1540123527810200
uoft9_241025_Au-0.25-Hg-0.25-Pd-0.5_pp0,uoft,9,241025,Au-0.25-Hg-0.25-Pd-0.5,std,CO2R,150,0.03,4.012901155352150,1.5854426192708600,0.004886577,0.001224788,5.3907700250323900,5.390770025032390
uoft9_241025_Au-0.25-Hg-0.25-Pd-0.5_pp0,uoft,9,241025,Au-0.25-Hg-0.25-Pd-0.5,avg,CO2R,200,3.65,61.18698863755260,9.490422396856580,0.043116893,0.002458625,70.72883566136580,29.271164338634200
uoft9_241025_Au-0.25-Hg-0.25-Pd-0.5_pp0,uoft,9,241025,Au-0.25-Hg-0.25-Pd-0.5,avg,CO2R,100,3.28,60.07282010504510,13.555992141453800,0.023301469643872800,0,73.65573851636690,26.34426148363310
uoft9_241025_Au-0.25-Hg-0.25-Pd-0.5_pp0,uoft,9,241025,Au-0.25-Hg-0.25-Pd-0.5,std,CO2R,100,0.03,2.4782630278757700,1.7130244278676600,0.00551345,0,3.0992999226731300,3.099299923
uoft9_241025_Au-0.25-Hg-0.25-Pd-0.5_pp0,uoft,9,241025,Au-0.25-Hg-0.25-Pd-0.5,avg,CO2R,50,2.95,67.71516457762250,12.32318271119840,0.016512852503531900,0,80.05683730508300,19.94316269491700
uoft9_241025_Au-0.25-Hg-0.25-Pd-0.5_pp0,uoft,9,241025,Au-0.25-Hg-0.25-Pd-0.5,avg,CO2R,300,3.8,76.77994239,3.869515389652910,0.036205958,0.002013731,80.69223592508270,19.307764074917300
uoft9_241025_Au-0.25-Hg-0.25-Pd-0.5_pp0,uoft,9,241025,Au-0.25-Hg-0.25-Pd-0.5,std,CO2R,200,0.03,1.7902487271041400,3.3025731654169700,0.007241499,0.000643819,4.230862066806930,4.2308620668069300
uoft9_241025_Au-0.25-Hg-0.25-Pd-0.5_pp0,uoft,9,241025,Au-0.25-Hg-0.25-Pd-0.5,avg,CO2R,150,3.49,56.37210794673810,13.086116568434800,0.03278107,0.001404928,69.49713373835170,30.502866261648400
uoft4_240405_Ag-0.125-Cu-0.125-Pd-0.75_pp0_rep2,uoft,4,240405,Ag-0.125-Cu-0.125-Pd-0.75,2,HER,50,2.51,,,,,,
uoft9_241025_Au-0.25-Hg-0.25-Pd-0.5_pp0,uoft,9,241025,Au-0.25-Hg-0.25-Pd-0.5,std,CO2R,300,0.01,5.751172416,1.345866402875850,0.007601169,0.000493395,4.48086849,4.480868490405620
uoft4_240405_Cu-0.111-Pd-0.889_pp0,uoft,4,240405,Cu-0.111-Pd-0.889,avg,HER,50,2.51,,,,,,
uoft9_241025_Au-0.25-Hg-0.25-Pd-0.5_pp0_rep1,uoft,9,241025,Au-0.25-Hg-0.25-Pd-0.5,1,CO2R,300,3.81,72.38297516164810,5.206286836935170,0.03944737,0.0019669,77.63496012314790,22.36503987685220
uoft9_241025_Au-0.25-Hg-0.25-Pd-0.5_pp0_rep1,uoft,9,241025,Au-0.25-Hg-0.25-Pd-0.5,1,CO2R,50,2.96,66.43579066312330,13.718074656188600,0.011008568,0,80.16487389,19.83512611
uoft4_240405_Cu-0.333-Pd-0.667_pp0_rep2,uoft,4,240405,Cu-0.333-Pd-0.667,2,HER,50,2.51,,,,,,
uoft9_241025_Au-0.25-Hg-0.25-Pd-0.5_pp0_rep1,uoft,9,241025,Au-0.25-Hg-0.25-Pd-0.5,1,CO2R,100,3.28,58.77649668333720,15.257858546169000,0.017613709,0,74.05493468448110,25.94506531551890
uoft9_241025_Au-0.25-Hg-0.25-Pd-0.5_pp0_rep1,uoft,9,241025,Au-0.25-Hg-0.25-Pd-0.5,1,CO2R,150,3.5,56.921467283266000,14.297642436149300,0.027154469,0,71.24988898820080,28.75011101179920
uoft9_241025_Au-0.25-Hg-0.25-Pd-0.5_pp0_rep1,uoft,9,241025,Au-0.25-Hg-0.25-Pd-0.5,1,CO2R,200,3.65,60.12869070288140,11.975687622789800,0.03660349,0.001896653,72.14732708730450,27.852672912695500
uoft9_241025_Au-0.25-Hg-0.25-Pd-0.5_pp0_rep2,uoft,9,241025,Au-0.25-Hg-0.25-Pd-0.5,2,CO2R,150,3.45,60.08202724476340,13.668958742632600,0.035227419,0.002247886,73.79340420104940,26.206595798950600
uoft9_241025_Au-0.25-Hg-0.25-Pd-0.5_pp0_rep2,uoft,9,241025,Au-0.25-Hg-0.25-Pd-0.5,2,CO2R,300,3.81,74.66843834355190,3.8875245579567800,0.041649084,0.002528871,78.60590758,21.39409242
uoft4_240405_Cu-0.375-Pd-0.625_pp0_rep3,uoft,4,240405,Cu-0.375-Pd-0.625,3,HER,50,2.51,,,,,,
uoft9_241025_Au-0.25-Hg-0.25-Pd-0.5_pp0_rep2,uoft,9,241025,Au-0.25-Hg-0.25-Pd-0.5,2,CO2R,100,3.24,62.93038146853880,13.578094302554000,0.023668422,0,76.53609852053170,23.46390147946830
uoft9_241025_Au-0.25-Hg-0.25-Pd-0.5_pp0_rep2,uoft,9,241025,Au-0.25-Hg-0.25-Pd-0.5,2,CO2R,200,3.62,63.25399150432110,10.75270137524560,0.050914629,0.003161089,74.06818296131450,25.93181703868550
uoft9_241025_Au-0.25-Hg-0.25-Pd-0.5_pp0_rep2,uoft,9,241025,Au-0.25-Hg-0.25-Pd-0.5,2,CO2R,50,2.91,68.14078553642050,12.996070726915500,0.013210282,0,81.15303229097670,18.84696770902330
uoft9_241025_Au-0.25-Hg-0.25-Pd-0.5_pp0_rep3,uoft,9,241025,Au-0.25-Hg-0.25-Pd-0.5,3,CO2R,300,3.79,83.28841365167720,2.514734774066800,0.027521421,0.001545421,85.83584007,14.164159931854700
uoft9_241025_Au-0.25-Hg-0.25-Pd-0.5_pp0_rep3,uoft,9,241025,Au-0.25-Hg-0.25-Pd-0.5,3,CO2R,150,3.51,52.112829312184800,11.291748526522600,0.035961323,0.0019669,63.44810802580480,36.55189197419520
uoft9_241025_Au-0.25-Hg-0.25-Pd-0.5_pp0_rep3,uoft,9,241025,Au-0.25-Hg-0.25-Pd-0.5,3,CO2R,200,3.68,60.17828370545520,5.7428781925343800,0.04183256,0.002318132,65.97099693547820,34.02900306452180
uoft9_241025_Au-0.625-Pd-0.375_pp0,uoft,9,241025,Au-0.625-Pd-0.375,avg,HER,50,2.51,,,,,,
uoft9_241025_Au-0.25-Hg-0.25-Pd-0.5_pp0_rep3,uoft,9,241025,Au-0.25-Hg-0.25-Pd-0.5,3,CO2R,50,2.97,68.56891753332360,10.25540275049120,0.025319707,0,78.85260574,21.147394263375300
uoft9_241025_Au-0.25-Hg-0.25-Pd-0.5_pp0_rep3,uoft,9,241025,Au-0.25-Hg-0.25-Pd-0.5,3,CO2R,100,3.31,58.51158216325930,11.832023575638500,0.028622278,0,70.37618234,29.623817655912200
uoft9_241025_Au-0.333-Cu-0.667_pp0,uoft,9,241025,Au-0.333-Cu-0.667,avg,CO2R,300,3.71,79.97719140387960,0.7711198428290770,0.137240152,0.144145663,81.03200375266430,18.96799624733570
uoft9_241025_Au-0.333-Cu-0.667_pp0,uoft,9,241025,Au-0.333-Cu-0.667,avg,CO2R,200,3.64,78.84565485781250,3.481090373280940,0.920041099,0.9422152912416760,84.19691027602460,15.803089723975400
uoft9_241025_Au-0.333-Cu-0.667_pp0,uoft,9,241025,Au-0.333-Cu-0.667,std,CO2R,150,0,0,0,0,0,0,0
uoft9_241025_Au-0.333-Cu-0.667_pp0,uoft,9,241025,Au-0.333-Cu-0.667,avg,CO2R,150,3.49,72.71798949549060,6.360510805500980,1.5111094802121000,1.9848829694568500,82.58602620591890,17.41397379408110
uoft9_241025_Au-0.333-Cu-0.667_pp0,uoft,9,241025,Au-0.333-Cu-0.667,std,CO2R,100,0,0,0,0,0,0,0
uoft9_241025_Au-0.333-Cu-0.667_pp0,uoft,9,241025,Au-0.333-Cu-0.667,avg,CO2R,100,3.27,68.01523363117040,10.616404715127700,0.4375905913435960,1.100059006996540,80.17423085403470,19.82576914596530
uoft9_241025_Au-0.333-Cu-0.667_pp0,uoft,9,241025,Au-0.333-Cu-0.667,std,CO2R,200,0,0,0,0,0,0,0
uoft9_241025_Au-0.333-Cu-0.667_pp0,uoft,9,241025,Au-0.333-Cu-0.667,std,CO2R,50,0,0,0,0,0,0,0
uoft9_241025_Au-0.333-Cu-0.667_pp0,uoft,9,241025,Au-0.333-Cu-0.667,std,CO2R,300,0,0,0,0,0,0,0
uoft9_241025_Au-0.625-Pd-0.375_pp0_rep1,uoft,9,241025,Au-0.625-Pd-0.375,1,HER,50,2.51,,,,,,
vsp1_240503_Ag-0.667-Au-0.333_pp0,vsp,1,240503,Ag-0.667-Au-0.333,avg,HER,50,2.51,,,,,,
uoft9_241025_Au-0.333-Cu-0.667_pp0,uoft,9,241025,Au-0.333-Cu-0.667,avg,CO2R,50,2.94,71.54826424490990,7.087426326129670,0.04183256,0.062378825,78.74484486502950,21.255155134970500
uoft9_241025_Au-0.333-Cu-0.667_pp0_rep1,uoft,9,241025,Au-0.333-Cu-0.667,1,CO2R,50,2.94,71.54826424490990,7.087426326129670,0.04183256,0.062378825,78.74484486502950,21.255155134970500
uoft9_241025_Au-0.333-Cu-0.667_pp0_rep1,uoft,9,241025,Au-0.333-Cu-0.667,1,CO2R,150,3.49,72.71798949549060,6.360510805500980,1.5111094802121000,1.9848829694568500,82.58602620591890,17.41397379408110
vsp1_240503_Ag-0.667-Au-0.333_pp0_rep1,vsp,1,240503,Ag-0.667-Au-0.333,1,HER,50,2.51,,,,,,
uoft9_241025_Au-0.333-Cu-0.667_pp0_rep1,uoft,9,241025,Au-0.333-Cu-0.667,1,CO2R,200,3.64,78.84565485781250,3.481090373280940,0.920041099,0.9422152912416760,84.19691027602460,15.803089723975400
uoft9_241025_Au-0.333-Cu-0.667_pp0_rep1,uoft,9,241025,Au-0.333-Cu-0.667,1,CO2R,300,3.71,79.97719140387960,0.7711198428290770,0.137240152,0.144145663,81.03200375266430,18.96799624733570
uoft9_241025_Au-0.333-Cu-0.667_pp0_rep1,uoft,9,241025,Au-0.333-Cu-0.667,1,CO2R,100,3.27,68.01523363117040,10.616404715127700,0.4375905913435960,1.100059006996540,80.17423085403470,19.82576914596530
vsp29_241004_Ag-0.125-Au-0.5-Pd-0.375_pp0,vsp,29,241004,Ag-0.125-Au-0.5-Pd-0.375,avg,HER,50,2.51,,,,,,
uoft9_241025_Au-0.375-Pd-0.625_pp0,uoft,9,241025,Au-0.375-Pd-0.625,std,CO2R,150,0.03,3.0658463141005900,0.7449930522687040,0.014974771,0.001287638,2.694664752330590,2.6946647523305800
uoft9_241025_Au-0.375-Pd-0.625_pp0,uoft,9,241025,Au-0.375-Pd-0.625,avg,CO2R,200,3.63,82.01939776936120,0.4506385068762280,0.032842229,0.001475175,82.50822562571300,17.491774374287000
uoft9_241025_Au-0.375-Pd-0.625_pp0,uoft,9,241025,Au-0.375-Pd-0.625,std,CO2R,50,0.02,6.417141539302440,0.9473134342822160,0.00826254,0,5.650075681600040,5.650075681600040
uoft9_241025_Au-0.375-Pd-0.625_pp0,uoft,9,241025,Au-0.375-Pd-0.625,std,CO2R,100,0.01,2.645137921997380,0.7276328232274780,0.004583232,0.000973363,2.590594770895660,2.590594770895660
uoft9_241025_Au-0.375-Pd-0.625_pp0,uoft,9,241025,Au-0.375-Pd-0.625,avg,CO2R,150,3.56,83.48253084740560,1.4538310412573700,0.058100777327241900,0.003371828,85.00453488265710,14.995465117342900
uoft9_241025_Au-0.375-Pd-0.625_pp0,uoft,9,241025,Au-0.375-Pd-0.625,avg,CO2R,50,3.04,78.87714746071270,3.708251473477410,0.043300368787039200,0,82.63463079425290,17.365369205747100
vsp29_241004_Ag-0.125-Au-0.5-Pd-0.375_pp0_rep1,vsp,29,241004,Ag-0.125-Au-0.5-Pd-0.375,1,HER,50,2.51,,,,,,
uoft9_241025_Au-0.375-Pd-0.625_pp0,uoft,9,241025,Au-0.375-Pd-0.625,std,CO2R,200,0.03,2.5507238505965000,0.40511139271061600,0.011838477078869300,0.001281877,2.162014542323320,2.162014542323310
uoft9_241025_Au-0.375-Pd-0.625_pp0,uoft,9,241025,Au-0.375-Pd-0.625,avg,CO2R,300,3.72,78.63776182803580,0.18336607727570400,0.019998899,0.000842957,78.84411168895320,21.15588831104680
uoft9_241025_Au-0.375-Pd-0.625_pp0,uoft,9,241025,Au-0.375-Pd-0.625,std,CO2R,300,0.05,2.1866270389783400,0.31759936222612000,0.013841204493361700,0.000921273,1.9207024094586100,1.9207024094586100
uoft9_241025_Au-0.375-Pd-0.625_pp0,uoft,9,241025,Au-0.375-Pd-0.625,avg,CO2R,100,3.36,83.87913536587920,2.1709233791748500,0.051556795,0.003090843,86.11129692863090,13.888703071369100
uoft9_241025_Au-0.375-Pd-0.625_pp0_rep1,uoft,9,241025,Au-0.375-Pd-0.625,1,CO2R,150,3.58,86.88694050932220,0.7809430255402750,0.04513513,0.002247886,87.71955040543170,12.280449594568300
uoft9_241025_Au-0.375-Pd-0.625_pp0_rep1,uoft,9,241025,Au-0.375-Pd-0.625,1,CO2R,100,3.37,86.87187428069220,1.8344793713163100,0.047887272,0.002528871,88.76270128682500,11.237298713175000
vsp8_240802_Pd-0.8-Zn-0.2_pp0,vsp,8,240802,Pd-0.8-Zn-0.2,avg,HER,50,2.51,,,,,,
uoft9_241025_Au-0.375-Pd-0.625_pp0_rep1,uoft,9,241025,Au-0.375-Pd-0.625,1,CO2R,200,3.6,84.95344116846970,0,0.019264995,0,84.97493047,15.025069527714400
uoft9_241025_Au-0.375-Pd-0.625_pp0_rep1,uoft,9,241025,Au-0.375-Pd-0.625,1,CO2R,50,3.04,84.95469668752220,3.3153241650294700,0.038529989,0,88.31448233300240,11.68551766699760
uoft9_241025_Au-0.375-Pd-0.625_pp0_rep1,uoft,9,241025,Au-0.375-Pd-0.625,1,CO2R,300,3.71,80.92238799723790,0,0.009907712,0,80.93361381791240,19.066386182087600
uoft9_241025_Au-0.375-Pd-0.625_pp0_rep2,uoft,9,241025,Au-0.375-Pd-0.625,2,CO2R,300,3.67,78.42641612086460,0,0.014311139,0.000702464,78.44324212405760,21.556757875942400
uoft9_241025_Au-0.375-Pd-0.625_pp0_rep2,uoft,9,241025,Au-0.375-Pd-0.625,2,CO2R,200,3.65,80.32936449810630,0.5672888015717090,0.038254775,0.002107393,80.94195837677470,19.058041623225300
uoft9_241025_Au-0.375-Pd-0.625_pp0_rep2,uoft,9,241025,Au-0.375-Pd-0.625,2,CO2R,100,3.34,81.85419238736950,1.6723968565815300,0.050088986,0.002528871,83.58612717431390,16.413872825686100
uoft9_241025_Au-0.375-Pd-0.625_pp0_rep2,uoft,9,241025,Au-0.375-Pd-0.625,2,CO2R,50,3.02,79.50951056,3.020628683693520,0.038529989,0,82.57460072096690,17.425399279033100
vsp8_240802_Pd-0.8-Zn-0.2_pp0_rep1,vsp,8,240802,Pd-0.8-Zn-0.2,1,HER,50,2.51,,,,,,
uoft9_241025_Au-0.375-Pd-0.625_pp0_rep2,uoft,9,241025,Au-0.375-Pd-0.625,2,CO2R,150,3.53,80.93954675762200,1.3261296660117900,0.054675889,0.003090843,82.33069275615870,17.66930724384130
uoft9_241025_Au-0.375-Pd-0.625_pp0_rep3,uoft,9,241025,Au-0.375-Pd-0.625,3,CO2R,150,3.58,82.62110527527260,2.2544204322200400,0.074491312,0.004776757,84.96336148638110,15.036638513619000
uoft9_241025_Au-0.375-Pd-0.625_pp0_rep3,uoft,9,241025,Au-0.375-Pd-0.625,3,CO2R,100,3.36,82.91133942957590,3.005893909626720,0.056694127,0.004214785,85.98506232475380,14.01493767524620
uoft9_241025_Au-0.375-Pd-0.625_pp0_rep3,uoft,9,241025,Au-0.375-Pd-0.625,3,CO2R,300,3.76,76.56448136600470,0.5500982318271120,0.035777847,0.001826407,77.15547912488970,22.84452087511030
uoft10_241125_Pt-1.0_pp0_rep1,uoft,10,241125,Pt-1.0,1,HER,50,2.52,,,,,,
uoft9_241025_Au-0.375-Pd-0.625_pp0_rep3,uoft,9,241025,Au-0.375-Pd-0.625,3,CO2R,200,3.65,80.77538764150750,0.7846267190569750,0.041006917,0.002318132,81.60778802807880,18.392211971921200
uoft9_241025_Au-0.375-Pd-0.625_pp0_rep3,uoft,9,241025,Au-0.375-Pd-0.625,3,CO2R,50,3.06,72.16723513779320,4.788801571709230,0.052841128,0,77.01480932878950,22.98519067121050
uoft9_241025_Au-0.625-Pd-0.375_pp0,uoft,9,241025,Au-0.625-Pd-0.375,std,CO2R,50,0.06,1.9522414930162400,0.5522101090798680,0.007784233,0,2.496667368774790,2.4966673687747900
uoft9_241025_Au-0.625-Pd-0.375_pp0,uoft,9,241025,Au-0.625-Pd-0.375,std,CO2R,200,0.06,0.3868527651577140,0.8074770462960330,0.011287138,0.001788182,1.2089779559396700,1.2089779559396700
uoft4_240405_Ag-0.25-Au-0.25-Pd-0.5_pp0,uoft,4,240405,Ag-0.25-Au-0.25-Pd-0.5,avg,HER,50,2.52,,,,,,
uoft4_240405_Ag-0.556-Pd-0.444_pp0_rep3,uoft,4,240405,Ag-0.556-Pd-0.444,3,HER,50,2.52,,,,,,
uoft9_241025_Au-0.625-Pd-0.375_pp0,uoft,9,241025,Au-0.625-Pd-0.375,avg,CO2R,50,3.04,75.17734206616590,8.376719057,0.034126562,0,83.59411917625670,16.40588082374330
uoft9_241025_Au-0.625-Pd-0.375_pp0,uoft,9,241025,Au-0.625-Pd-0.375,avg,CO2R,100,3.4,81.65770365565300,4.586198428290770,0.044034273,0.003371828,86.29723967693620,13.702760323063800
uoft9_241025_Au-0.625-Pd-0.375_pp0,uoft,9,241025,Au-0.625-Pd-0.375,avg,CO2R,200,3.7,83.53705873736640,1.326129666011790,0.052841128,0.003793307,84.92637219326040,15.073627806739600
uoft9_241025_Au-0.625-Pd-0.375_pp0,uoft,9,241025,Au-0.625-Pd-0.375,avg,CO2R,150,3.6,82.43110339199400,2.7627701375245600,0.063849696,0.00491725,85.27038436696530,14.729615633034700
uoft9_241025_Au-0.625-Pd-0.375_pp0,uoft,9,241025,Au-0.625-Pd-0.375,std,CO2R,150,0,1.7193456229232000,0.3090987403025680,0.015568466642640900,0.000198687,2.0114435065907300,2.0114435065907300
uoft9_241025_Au-0.625-Pd-0.375_pp0,uoft,9,241025,Au-0.625-Pd-0.375,std,CO2R,300,0.06,2.824195344641570,0.329936858,0.006357124,0.000596061,3.1619009252664100,3.1619009252664100
uoft9_241025_Au-0.625-Pd-0.375_pp0,uoft,9,241025,Au-0.625-Pd-0.375,avg,CO2R,300,3.83,80.86976082,0.23330058939096300,0.021008018,0.001404928,81.12786343228280,18.872136567717200
uoft9_241025_Au-0.625-Pd-0.375_pp0,uoft,9,241025,Au-0.625-Pd-0.375,std,CO2R,100,0.09,0.46431209679286500,0.25526693721616500,0.005448963,0.001192121,0.715322192,0.7153221920382240
uoft4_240405_Cu-1.0_pp0_rep2,uoft,4,240405,Cu-1.0,2,HER,50,2.52,,,,,,
uoft9_241025_Au-0.625-Pd-0.375_pp0_rep1,uoft,9,241025,Au-0.625-Pd-0.375,1,CO2R,100,3.46,81.98602188788220,4.7666994106090400,0.040181274,0.004214785,86.80304884965970,13.196951150340400
uoft9_241025_Au-0.625-Pd-0.375_pp0_rep1,uoft,9,241025,Au-0.625-Pd-0.375,1,CO2R,300,3.88,82.86676850321200,0.4666011787819250,0.025503183,0.001826407,83.36366501797870,16.636334982021300
uoft9_241025_Au-0.625-Pd-0.375_pp0_rep1,uoft,9,241025,Au-0.625-Pd-0.375,1,CO2R,200,3.75,83.81060495093010,1.8971021611002000,0.06082234,0.005057743,85.78124870421040,14.218751295789600
uoft9_241025_Au-0.625-Pd-0.375_pp0_rep1,uoft,9,241025,Au-0.625-Pd-0.375,1,CO2R,150,3.6,83.64686434116640,2.981335952848720,0.052841128,0.005057743,86.69268971044930,13.307310289550700
uoft9_241025_Au-0.625-Pd-0.375_pp0_rep1,uoft,9,241025,Au-0.625-Pd-0.375,1,CO2R,50,3.08,76.55778526439140,8.767190569744600,0.028622278,0,85.35952960308450,14.64047039691550
uoft9_241025_Au-0.625-Pd-0.375_pp0_rep2,uoft,9,241025,Au-0.625-Pd-0.375,2,HER,50,2.52,,,,,,
uoft9_241025_Au-0.625-Pd-0.375_pp0_rep2,uoft,9,241025,Au-0.625-Pd-0.375,2,CO2R,50,3,73.79689886794030,7.986247544204320,0.039630846,0,81.82870874942890,18.17129125057110
uoft9_241025_Au-0.625-Pd-0.375_pp0_rep2,uoft,9,241025,Au-0.625-Pd-0.375,2,CO2R,100,3.34,81.32938542,4.405697445972500,0.047887272,0.002528871,85.79143050421270,14.20856949578730
uoft9_241025_Au-0.625-Pd-0.375_pp0_rep2,uoft,9,241025,Au-0.625-Pd-0.375,2,CO2R,300,3.79,78.87275314402900,0,0.016512853,0.00098345,78.89206184658690,21.10793815341310
uoft9_241025_Au-0.625-Pd-0.375_pp0_rep2,uoft,9,241025,Au-0.625-Pd-0.375,2,CO2R,200,3.66,83.26351252380260,0.7551571709233790,0.044859916,0.002528871,84.07149568231040,15.928504317689600
uoft9_241025_Au-0.625-Pd-0.375_pp0_rep2,uoft,9,241025,Au-0.625-Pd-0.375,2,CO2R,150,3.59,81.21534244282160,2.5442043222003900,0.074858265,0.004776757,83.84807902348140,16.15192097651860
uoft9_241025_Au-0.75-Pd-0.25_pp0,uoft,9,241025,Au-0.75-Pd-0.25,std,CO2R,100,0.03,12.657000637336200,1.9320589139004700,0.00127116,0.001703385,10.757163492312100,9.707241365063460
uoft9_241025_Au-0.75-Pd-0.25_pp0,uoft,9,241025,Au-0.75-Pd-0.25,avg,CO2R,200,3.59,87.51030571888930,0.7084970530451870,0.038254775,0.0019669,88.26470879,11.735291207408300
uoft9_241025_Au-0.75-Pd-0.25_pp0,uoft,9,241025,Au-0.75-Pd-0.25,std,CO2R,200,0.02,9.467212636268920,0.26536233122279200,0.010104522549595000,0.000851693,9.238500845474580,9.238500845474580
uoft9_241025_Au-0.75-Pd-0.25_pp0,uoft,9,241025,Au-0.75-Pd-0.25,avg,CO2R,150,3.5,86.51251682744290,1.4603798297315000,0.054798207,0.002716195,88.03952798085560,11.960472019144400
uoft9_241025_Au-0.75-Pd-0.25_pp0,uoft,9,241025,Au-0.75-Pd-0.25,avg,CO2R,300,3.72,84.86939114,0.1309757694826460,0.019754264,0.000842957,85.02403972194690,14.975960278053100
uoft9_241025_Au-0.75-Pd-0.25_pp0,uoft,9,241025,Au-0.75-Pd-0.25,std,CO2R,150,0.06,11.782814208206300,1.3032047927852300,0.012216443348952200,0.000707132,10.466602832780600,10.466602832780600
uoft9_241025_Au-0.75-Pd-0.25_pp0,uoft,9,241025,Au-0.75-Pd-0.25,std,CO2R,300,0.07,8.674065684245610,0.2268566873043720,0.009964179,0.000743418,8.599454794034110,8.599454794034110
uoft9_241025_Cu-0.25-Hg-0.25-Pd-0.5_pp0,uoft,9,241025,Cu-0.25-Hg-0.25-Pd-0.5,avg,HER,50,2.52,,,,,,
uoft9_241025_Cu-0.25-Hg-0.25-Pd-0.5_pp0_rep1,uoft,9,241025,Cu-0.25-Hg-0.25-Pd-0.5,1,HER,50,2.52,,,,,,
uoft9_241025_Au-0.75-Pd-0.25_pp0,uoft,9,241025,Au-0.75-Pd-0.25,avg,CO2R,50,3.04,79.38228462616920,5.216110019646370,0.084399024,0.003652814,84.70358190303540,15.29641809696460
uoft9_241025_Au-0.75-Pd-0.25_pp0,uoft,9,241025,Au-0.75-Pd-0.25,std,CO2R,50,0.02,4.653952281597040,1.0888788675938500,0.054936322,0.00632686,3.7516490688657200,3.7516490688657200
uoft9_241025_Au-0.75-Pd-0.25_pp0,uoft,9,241025,Au-0.75-Pd-0.25,avg,CO2R,100,3.32,87.91332733,2.2126719056974500,0.053575033,0.0019669,90.19043840980520,10.45478703531890
uoft9_241025_Au-0.75-Pd-0.25_pp0_rep1,uoft,9,241025,Au-0.75-Pd-0.25,1,CO2R,200,3.58,97.78296260645760,0.5267681728880160,0.033851348,0.001475175,98.34950592034820,1.6504940796517800
uoft9_241025_Au-0.75-Pd-0.25_pp0_rep1,uoft,9,241025,Au-0.75-Pd-0.25,1,CO2R,100,3.34,101.87344367950800,0,0.052841128,0,101.93567633537200,0
uoft9_241025_Au-0.75-Pd-0.25_pp0_rep1,uoft,9,241025,Au-0.75-Pd-0.25,1,CO2R,300,3.69,94.66404402686810,0,0.01045814,0,94.67697362148530,5.323026379
uoft9_241025_Au-0.75-Pd-0.25_pp0_rep1,uoft,9,241025,Au-0.75-Pd-0.25,1,CO2R,50,3.06,83.80213019732570,3.978388998035360,0.1475148156982180,0.010958442,87.97359281904990,12.026407180950100
uoft9_241025_Au-0.75-Pd-0.25_pp0_rep1,uoft,9,241025,Au-0.75-Pd-0.25,1,CO2R,150,3.45,99.57521605390360,0,0.040731703,0.0019669,99.6245052,0.3754947975075850
uoft9_241025_Cu-0.667-Pd-0.333_pp0_rep2,uoft,9,241025,Cu-0.667-Pd-0.333,2,HER,50,2.52,,,,,,
uoft9_241025_Au-0.75-Pd-0.25_pp0_rep2,uoft,9,241025,Au-0.75-Pd-0.25,2,CO2R,200,3.59,79.13630752,1.013015717092340,0.049813772,0.00295035,80.21024315760930,19.78975684239070
vsp29_241004_Ag-0.25-Au-0.25-Pd-0.5_pp0,vsp,29,241004,Ag-0.25-Au-0.25-Pd-0.5,avg,HER,50,2.52,,,,,,
uoft9_241025_Au-0.75-Pd-0.25_pp0_rep2,uoft,9,241025,Au-0.75-Pd-0.25,2,CO2R,100,3.29,77.18680031,3.565815324165030,0.052841128,0.00295035,80.81730434861190,19.18269565138810
uoft9_241025_Au-0.75-Pd-0.25_pp0_rep2,uoft,9,241025,Au-0.75-Pd-0.25,2,CO2R,300,3.67,78.15878130950640,0,0.01853109,0.001123943,78.18107256067420,21.818927439325800
uoft9_241025_Au-0.75-Pd-0.25_pp0_rep2,uoft,9,241025,Au-0.75-Pd-0.25,2,CO2R,150,3.47,76.68584820774660,2.5049115913556000,0.060914078,0.003371828,79.26526105168630,20.734738948313700
uoft9_241025_Au-0.75-Pd-0.25_pp0_rep2,uoft,9,241025,Au-0.75-Pd-0.25,2,CO2R,50,3.02,74.52509991839130,6.026522593320240,0.047336844,0,80.60785659246860,19.39214340753140
uoft9_241025_Au-0.75-Pd-0.25_pp0_rep3,uoft,9,241025,Au-0.75-Pd-0.25,3,CO2R,100,3.34,84.67973801502440,3.0722003929273100,0.055042842,0.00295035,87.81833454543130,12.181665454568700
uoft9_241025_Au-0.75-Pd-0.25_pp0_rep3,uoft,9,241025,Au-0.75-Pd-0.25,3,CO2R,200,3.62,85.61164703,0.5857072691552060,0.031099206,0.001475175,86.23437729981760,13.765622700182400
uoft9_241025_Au-0.75-Pd-0.25_pp0_rep3,uoft,9,241025,Au-0.75-Pd-0.25,3,CO2R,150,3.56,83.27648622067840,1.876227898,0.06274884,0.002809857,85.22881768838810,14.771182311611900
uoft9_241025_Au-0.75-Pd-0.25_pp0_rep3,uoft,9,241025,Au-0.75-Pd-0.25,3,CO2R,300,3.8,81.78534809265730,0.3929273084479370,0.030273563,0.001404928,82.21407298368130,17.785927016318700
uoft9_241025_Au-0.75-Pd-0.25_pp0_rep3,uoft,9,241025,Au-0.75-Pd-0.25,3,CO2R,50,3.04,79.81962376,5.643418467583500,0.058345412,0,85.5292963,14.470703702412400
vsp29_241004_Ag-0.25-Au-0.5-Pd-0.25_pp0_rep2,vsp,29,241004,Ag-0.25-Au-0.5-Pd-0.25,2,HER,50,2.52,,,,,,
uoft9_241025_Cu-0.25-Hg-0.25-Pd-0.5_pp0,uoft,9,241025,Cu-0.25-Hg-0.25-Pd-0.5,avg,CO2R,200,3.66,66.31086652,9.319744597249510,0.1001779718547600,0.04362303,75.77811929813880,24.22188070186120
uoft4_240405_Ag-0.222-Cu-0.333-Pd-0.444_pp0_rep1,uoft,4,240405,Ag-0.222-Cu-0.333-Pd-0.444,1,HER,50,2.53,,,,,,
uoft9_241025_Cu-0.25-Hg-0.25-Pd-0.5_pp0,uoft,9,241025,Cu-0.25-Hg-0.25-Pd-0.5,std,CO2R,300,0,0,0,0,0,0,0
uoft9_241025_Cu-0.25-Hg-0.25-Pd-0.5_pp0,uoft,9,241025,Cu-0.25-Hg-0.25-Pd-0.5,avg,CO2R,50,2.89,59.75140722760470,20.24557956778000,0.006605141,0,80.00359193638610,19.99640806361390
uoft9_241025_Cu-0.25-Hg-0.25-Pd-0.5_pp0,uoft,9,241025,Cu-0.25-Hg-0.25-Pd-0.5,std,CO2R,50,0,0,0,0,0,0,0
uoft9_241025_Cu-0.25-Hg-0.25-Pd-0.5_pp0,uoft,9,241025,Cu-0.25-Hg-0.25-Pd-0.5,avg,CO2R,300,3.8,76.91560819435440,2.8241650294695500,0.063849696,0.022619349,79.82937277813050,20.170627221869500
uoft4_240405_Ag-0.25-Au-0.25-Pd-0.5_pp0_rep3,uoft,4,240405,Ag-0.25-Au-0.25-Pd-0.5,3,HER,50,2.53,,,,,,
uoft9_241025_Cu-0.25-Hg-0.25-Pd-0.5_pp0,uoft,9,241025,Cu-0.25-Hg-0.25-Pd-0.5,avg,CO2R,150,3.45,41.79664776412980,22.5,0.023484946,0.02219787,64.34430774379960,35.65569225620040
uoft9_241025_Cu-0.25-Hg-0.25-Pd-0.5_pp0,uoft,9,241025,Cu-0.25-Hg-0.25-Pd-0.5,std,CO2R,150,0,0,0,0,0,0,0
uoft9_241025_Cu-0.25-Hg-0.25-Pd-0.5_pp0,uoft,9,241025,Cu-0.25-Hg-0.25-Pd-0.5,std,CO2R,200,0,0,0,0,0,0,0
uoft9_241025_Cu-0.25-Hg-0.25-Pd-0.5_pp0,uoft,9,241025,Cu-0.25-Hg-0.25-Pd-0.5,avg,CO2R,100,3.22,48.52643913871390,23.111493123772100,0.009357283,0.004636264,71.65192580958550,28.348074190414500
uoft9_241025_Cu-0.25-Hg-0.25-Pd-0.5_pp0,uoft,9,241025,Cu-0.25-Hg-0.25-Pd-0.5,std,CO2R,100,0,0,0,0,0,0,0
uoft9_241025_Cu-0.25-Hg-0.25-Pd-0.5_pp0_rep1,uoft,9,241025,Cu-0.25-Hg-0.25-Pd-0.5,1,CO2R,50,2.89,59.75140722760470,20.24557956778000,0.006605141,0,80.00359193638610,19.99640806361390
uoft9_241025_Cu-0.25-Hg-0.25-Pd-0.5_pp0_rep1,uoft,9,241025,Cu-0.25-Hg-0.25-Pd-0.5,1,CO2R,150,3.45,41.79664776412980,22.5,0.023484946,0.02219787,64.34430774379960,35.65569225620040
uoft9_241025_Cu-0.25-Hg-0.25-Pd-0.5_pp0_rep1,uoft,9,241025,Cu-0.25-Hg-0.25-Pd-0.5,1,CO2R,100,3.22,48.52643913871390,23.111493123772100,0.009357283,0.004636264,71.65192580958550,28.348074190414500
uoft9_241025_Cu-0.25-Hg-0.25-Pd-0.5_pp0_rep1,uoft,9,241025,Cu-0.25-Hg-0.25-Pd-0.5,1,CO2R,300,3.8,76.91560819435440,2.8241650294695500,0.063849696,0.022619349,79.82937277813050,20.170627221869500
uoft4_240405_Ag-0.556-Pd-0.444_pp0_rep1,uoft,4,240405,Ag-0.556-Pd-0.444,1,HER,50,2.53,,,,,,
uoft9_241025_Cu-0.25-Hg-0.25-Pd-0.5_pp0_rep1,uoft,9,241025,Cu-0.25-Hg-0.25-Pd-0.5,1,CO2R,200,3.66,66.31086652,9.319744597249510,0.1001779718547600,0.04362303,75.77811929813880,24.22188070186120
uoft9_241025_Cu-0.667-Pd-0.333_pp0,uoft,9,241025,Cu-0.667-Pd-0.333,avg,CO2R,200,3.65,61.950344221473600,6.833251473477410,1.8316422949195500,1.6824018657450300,72.30983236546020,27.69016763453980
uoft9_241025_Cu-0.667-Pd-0.333_pp0,uoft,9,241025,Cu-0.667-Pd-0.333,avg,CO2R,300,3.78,73.43028730460990,2.1398166339227200,1.0070393678635400,0.46910562252381400,77.05196073533360,22.94803926466640
uoft9_241025_Cu-0.667-Pd-0.333_pp0,uoft,9,241025,Cu-0.667-Pd-0.333,avg,CO2R,100,3.3,47.287241833894800,21.210707269155200,0.3614479936884210,1.4385062800303500,70.30235199522560,29.69764800477440
uoft9_241025_Cu-0.667-Pd-0.333_pp0,uoft,9,241025,Cu-0.667-Pd-0.333,avg,CO2R,150,3.5,51.60769214672830,15.134250163719700,1.2806634497183600,2.611106428016150,70.64744249206160,29.35255750793840
uoft9_241025_Cu-0.667-Pd-0.333_pp0,uoft,9,241025,Cu-0.667-Pd-0.333,std,CO2R,150,0.03,5.898608689,4.350550923,0.12203797837173600,0.3131323493478700,5.001561502164380,5.001561502
uoft9_241025_Cu-0.667-Pd-0.333_pp0,uoft,9,241025,Cu-0.667-Pd-0.333,std,CO2R,200,0.04,11.77598835965790,2.7231540816544100,0.15344255502134400,0.522896812,8.454420467,8.454420466779780
uoft9_241025_Cu-0.667-Pd-0.333_pp0,uoft,9,241025,Cu-0.667-Pd-0.333,std,CO2R,300,0.08,3.987256612903450,0.1873070851467400,0.23197307954224700,0.086603443,3.620950588166760,3.6209505881667600
uoft9_241025_Cu-0.667-Pd-0.333_pp0,uoft,9,241025,Cu-0.667-Pd-0.333,std,CO2R,100,0.05,5.701735542363530,5.348271384919770,0.07867533,0.17543383166718600,3.647832688295970,3.647832688295970
uoft4_240405_Cu-0.333-Pd-0.667_pp0,uoft,4,240405,Cu-0.333-Pd-0.667,avg,HER,50,2.53,,,,,,
uoft4_240405_Cu-0.75-Pd-0.25_pp0_rep3,uoft,4,240405,Cu-0.75-Pd-0.25,3,HER,50,2.53,,,,,,
uoft9_241025_Cu-0.667-Pd-0.333_pp0,uoft,9,241025,Cu-0.667-Pd-0.333,avg,CO2R,50,2.96,49.747849923622600,15.820235756385100,0.024952754894226000,0.026131669898002200,65.62180632314470,34.378193676855300
uoft9_241025_Cu-0.667-Pd-0.333_pp0,uoft,9,241025,Cu-0.667-Pd-0.333,std,CO2R,50,0.06,5.341030190217130,1.1167688654711300,0.013041011059146700,0.024299984,4.256778378466800,4.2567783784668000
uoft9_241025_Cu-0.667-Pd-0.333_pp0_rep1,uoft,9,241025,Cu-0.667-Pd-0.333,1,CO2R,300,3.7,76.96331791834940,1.9842829076620800,1.0443461827789300,0.4516845092584790,80.44906871838500,19.55093128161500
uoft9_241025_Cu-0.667-Pd-0.333_pp0_rep1,uoft,9,241025,Cu-0.667-Pd-0.333,1,CO2R,50,2.89,49.284144886898700,15.707269155206300,0.009907712,0,65.00132175360710,34.99867824639290
uoft9_241025_Cu-0.667-Pd-0.333_pp0_rep1,uoft,9,241025,Cu-0.667-Pd-0.333,1,CO2R,200,3.61,74.68925903450590,4.151522593320240,1.654587820853900,1.155272696619740,81.6585508,18.341449199665900
uoft9_241025_Cu-0.667-Pd-0.333_pp0_rep1,uoft,9,241025,Cu-0.667-Pd-0.333,1,CO2R,150,3.47,53.14026240348200,18.44302554027510,1.4201053153037400,2.819129506308130,75.83504480250660,24.16495519749340
uoft7_240716_Pd-0.833-Rh-0.167_pp0_rep3,uoft,7,240716,Pd-0.833-Rh-0.167,3,HER,50,2.53,,,,,,
uoft9_241025_Cu-0.667-Pd-0.333_pp0_rep1,uoft,9,241025,Cu-0.667-Pd-0.333,1,CO2R,100,3.25,48.90560589256940,24.00294695481340,0.275764637,1.2383039703279100,74.42262145451970,25.577378545480300
uoft9_241025_Au-0.75-Pd-0.25_pp0_rep2,uoft,9,241025,Au-0.75-Pd-0.25,2,HER,50,2.53,,,,,,
uoft9_241025_Cu-0.667-Pd-0.333_pp0_rep2,uoft,9,241025,Cu-0.667-Pd-0.333,2,CO2R,100,3.3,52.00485467366970,15.044204322200400,0.3781443223308810,1.5653713225996800,68.99998900489530,31.00001099510470
uoft9_241025_Cu-0.667-Pd-0.333_pp0_rep2,uoft,9,241025,Cu-0.667-Pd-0.333,2,CO2R,150,3.51,56.588754734353100,10.206286836935200,1.193328807588570,2.250976425299950,70.25186884131450,29.74813115868550
