Repository: Jehadabed/ocx24-dashboard

# OCx24 Dashboard

An interactive web dashboard for exploring and analyzing  data from OCx24 experiments, featuring HER (Hydrogen Evolution Reaction) and CO2RR (CO2 Reduction Reaction) performance data, as well as XRD (X-ray Diffraction) data.

This project is part of the OCx24 research: https://ai.meta.com/blog/open-catalyst-simulations-experiments/.

## Features

- **Interactive Data Filtering**: Filter data by source, batch, reaction type, element count, and voltage/current density ranges
- **Data Aggregation**: Average data across multiple replicates with statistical analysis
- **Interactive Plots**: Dedicated plotting interfaces for HER and CO2RR performance visualization

File: Data/DashboardData-241125.csv (part 11 of 19)
sample id,source,batch number,batch date,target composition,xrf composition,rep,reaction,current density,voltage,fe_h2,fe_co,fe_ch4,fe_c2h4,fe_gas_total,fe_liquid,Ag,Au,Cd,Cu,Ga,Hg,In,Ni,Pd,Pt,Rh,Sn,Tl,Zn
vsp3_240718_Au-0.667-Cu-0.333_pp0_rep3,vsp,3,240718,Au-0.667-Cu-0.333,Au-0.662-Cu-0.338,3,CO2R,100,3.22,48.41909225972504,47.95432220039293,0.027521421,0.025288713,96.42968463033924,3.570315369660761,0.0,0.662,0.0,0.338,0.0,0.0,0.0,0.0,0.0,0.0,0.0,0.0,0.0,0.0
vsp3_240718_Au-0.667-Cu-0.333_pp0_rep3,vsp,3,240718,Au-0.667-Cu-0.333,Au-0.662-Cu-0.338,3,CO2R,150,3.35,55.40312624244073,41.02161100196464,0.030090087,0.035685184,96.49413731503782,3.5058626849621817,0.0,0.662,0.0,0.338,0.0,0.0,0.0,0.0,0.0,0.0,0.0,0.0,0.0,0.0
vsp3_240718_Au-0.667-Cu-0.333_pp0_rep3,vsp,3,240718,Au-0.667-Cu-0.333,Au-0.662-Cu-0.338,3,CO2R,200,3.49,63.70409508464291,32.34651277013753,0.032750491,0.029714238,96.11702691064158,3.882973089358416,0.0,0.662,0.0,0.338,0.0,0.0,0.0,0.0,0.0,0.0,0.0,0.0,0.0,0.0
vsp3_240718_Au-0.667-Cu-0.333_pp0_rep3,vsp,3,240718,Au-0.667-Cu-0.333,Au-0.662-Cu-0.338,3,CO2R,300,3.71,81.38274498315512,9.042239685658153,0.04274994,0.012784849,90.48480331324498,9.515196687,0.0,0.662,0.0,0.338,0.0,0.0,0.0,0.0,0.0,0.0,0.0,0.0,0.0,0.0
vsp3_240718_Au-0.75-Cu-0.25_pp0_rep1,vsp,3,240718,Au-0.75-Cu-0.25,Au-0.693-Cu-0.307,1,HER,50,2.8,0.0,0.0,0.0,0.0,0.0,0.0,0.0,0.693,0.0,0.307,0.0,0.0,0.0,0.0,0.0,0.0,0.0,0.0,0.0,0.0
vsp3_240718_Au-0.75-Cu-0.25_pp0_rep1,vsp,3,240718,Au-0.75-Cu-0.25,Au-0.693-Cu-0.307,1,CO2R,50,2.89,54.987967942413526,58.49705304518664,0.025319707,0.0,113.51429502228942,0.0,0.0,0.693,0.0,0.307,0.0,0.0,0.0,0.0,0.0,0.0,0.0,0.0,0.0,0.0
vsp3_240718_Au-0.75-Cu-0.25_pp0_rep1,vsp,3,240718,Au-0.75-Cu-0.25,Au-0.693-Cu-0.307,1,CO2R,100,3.21,62.24549582539915,50.5697446,0.037429132,0.021916884,112.87952934881704,0.0,0.0,0.693,0.0,0.307,0.0,0.0,0.0,0.0,0.0,0.0,0.0,0.0,0.0,0.0
vsp3_240718_Au-0.75-Cu-0.25_pp0_rep1,vsp,3,240718,Au-0.75-Cu-0.25,Au-0.693-Cu-0.307,1,CO2R,150,3.35,71.04480110485676,39.96561886051081,0.04183256,0.028660541,111.0855264,0.0,0.0,0.693,0.0,0.307,0.0,0.0,0.0,0.0,0.0,0.0,0.0,0.0,0.0,0.0
vsp3_240718_Au-0.75-Cu-0.25_pp0_rep1,vsp,3,240718,Au-0.75-Cu-0.25,Au-0.693-Cu-0.307,1,CO2R,200,3.46,76.78660361170982,31.90446955,0.042107774,0.024024277,108.7621481202882,0.0,0.0,0.693,0.0,0.307,0.0,0.0,0.0,0.0,0.0,0.0,0.0,0.0,0.0,0.0
vsp3_240718_Au-0.75-Cu-0.25_pp0_rep1,vsp,3,240718,Au-0.75-Cu-0.25,Au-0.693-Cu-0.307,1,CO2R,300,3.65,95.42405155998242,10.68516699410609,0.051006367,0.013065835,106.1788927196422,0.0,0.0,0.693,0.0,0.307,0.0,0.0,0.0,0.0,0.0,0.0,0.0,0.0,0.0,0.0
vsp3_240718_Au-0.8-Cu-0.2_pp0_rep1,vsp,3,240718,Au-0.8-Cu-0.2,Au-0.7-Cu-0.3,1,HER,50,2.7,0.0,0.0,0.0,0.0,0.0,0.0,0.0,0.7,0.0,0.3,0.0,0.0,0.0,0.0,0.0,0.0,0.0,0.0,0.0,0.0
vsp3_240718_Au-0.8-Cu-0.2_pp0_rep1,vsp,3,240718,Au-0.8-Cu-0.2,Au-0.7-Cu-0.3,1,CO2R,50,2.83,58.606373851723205,33.56581532416503,0.02421885,0.0,92.20036235374393,7.799637646256073,0.0,0.7,0.0,0.3,0.0,0.0,0.0,0.0,0.0,0.0,0.0,0.0,0.0,0.0
vsp3_240718_Au-0.8-Cu-0.2_pp0_rep1,vsp,3,240718,Au-0.8-Cu-0.2,Au-0.7-Cu-0.3,1,CO2R,100,3.2,61.71378350666472,32.84381139489195,0.034126562,0.021916884,94.61759267534508,5.382407324654935,0.0,0.7,0.0,0.3,0.0,0.0,0.0,0.0,0.0,0.0,0.0,0.0,0.0,0.0
vsp3_240718_Au-0.8-Cu-0.2_pp0_rep1,vsp,3,240718,Au-0.8-Cu-0.2,Au-0.7-Cu-0.3,1,CO2R,150,3.34,67.30000627759526,27.27406679764244,0.039997798,0.020792942,94.63914766997355,5.360852330026432,0.0,0.7,0.0,0.3,0.0,0.0,0.0,0.0,0.0,0.0,0.0,0.0,0.0,0.0
vsp3_240718_Au-0.8-Cu-0.2_pp0_rep1,vsp,3,240718,Au-0.8-Cu-0.2,Au-0.7-Cu-0.3,1,CO2R,200,3.49,75.97428278474126,17.132858546168958,0.051465057,0.014962488,93.17925322209484,6.820746777905157,0.0,0.7,0.0,0.3,0.0,0.0,0.0,0.0,0.0,0.0,0.0,0.0,0.0,0.0
vsp3_240718_Au-0.8-Cu-0.2_pp0_rep1,vsp,3,240718,Au-0.8-Cu-0.2,Au-0.7-Cu-0.3,1,CO2R,300,3.63,81.38295423633053,5.785854616895874,0.04274994,0.006041193,87.22353147737573,12.77646852262427,0.0,0.7,0.0,0.3,0.0,0.0,0.0,0.0,0.0,0.0,0.0,0.0,0.0,0.0
vsp3_240718_Au-0.833-Cu-0.167_pp0_rep1,vsp,3,240718,Au-0.833-Cu-0.167,Au-0.703-Cu-0.297,1,HER,50,2.74,0.0,0.0,0.0,0.0,0.0,0.0,0.0,0.703,0.0,0.297,0.0,0.0,0.0,0.0,0.0,0.0,0.0,0.0,0.0,0.0
vsp3_240718_Au-0.833-Cu-0.167_pp0_rep1,vsp,3,240718,Au-0.833-Cu-0.167,Au-0.703-Cu-0.297,1,CO2R,50,2.88,58.85245558601352,31.827111984282908,0.025319707,0.0,90.70884160498568,9.291158395,0.0,0.703,0.0,0.297,0.0,0.0,0.0,0.0,0.0,0.0,0.0,0.0,0.0,0.0
vsp3_240718_Au-0.833-Cu-0.167_pp0_rep1,vsp,3,240718,Au-0.833-Cu-0.167,Au-0.703-Cu-0.297,1,CO2R,100,3.27,60.92406202,31.81237721021612,0.040181274,0.01728062,92.79933833,7.200661671964895,0.0,0.703,0.0,0.297,0.0,0.0,0.0,0.0,0.0,0.0,0.0,0.0,0.0,0.0
vsp3_240718_Au-0.833-Cu-0.167_pp0_rep1,vsp,3,240718,Au-0.833-Cu-0.167,Au-0.703-Cu-0.297,1,CO2R,150,3.4,64.09801419,26.50294695481336,0.042933417,0.014330271,90.66382679325974,9.336173206740256,0.0,0.703,0.0,0.297,0.0,0.0,0.0,0.0,0.0,0.0,0.0,0.0,0.0,0.0
vsp3_240718_Au-0.833-Cu-0.167_pp0_rep1,vsp,3,240718,Au-0.833-Cu-0.167,Au-0.703-Cu-0.297,1,CO2R,200,3.54,71.04919542154052,20.45186640471513,0.047336844,0.010326224,91.56515067670968,8.434849323290308,0.0,0.703,0.0,0.297,0.0,0.0,0.0,0.0,0.0,0.0,0.0,0.0,0.0,0.0
vsp3_240718_Au-0.833-Cu-0.167_pp0_rep1,vsp,3,240718,Au-0.833-Cu-0.167,Au-0.703-Cu-0.297,1,CO2R,300,3.69,80.12136684174182,6.208251473477407,0.042016036,0.005057743,86.38262358487043,13.61737641512957,0.0,0.703,0.0,0.297,0.0,0.0,0.0,0.0,0.0,0.0,0.0,0.0,0.0,0.0
vsp3_240718_Au-0.875-Cu-0.125_pp0_rep1,vsp,3,240718,Au-0.875-Cu-0.125,Au-0.715-Cu-0.285,1,HER,50,3.04,0.0,0.0,0.0,0.0,0.0,0.0,0.0,0.715,0.0,0.285,0.0,0.0,0.0,0.0,0.0,0.0,0.0,0.0,0.0,0.0
vsp3_240718_Au-0.875-Cu-0.125_pp0_rep1,vsp,3,240718,Au-0.875-Cu-0.125,Au-0.715-Cu-0.285,1,CO2R,50,3.15,58.62897319466824,29.55795677799607,0.037429132,0.0,88.2302906,11.769709403718592,0.0,0.715,0.0,0.285,0.0,0.0,0.0,0.0,0.0,0.0,0.0,0.0,0.0,0.0
vsp3_240718_Au-0.875-Cu-0.125_pp0_rep1,vsp,3,240718,Au-0.875-Cu-0.125,Au-0.715-Cu-0.285,1,CO2R,100,3.49,65.69064011,22.93467583497053,0.033025705,0.004214785,88.66700504936544,11.332994950634555,0.0,0.715,0.0,0.285,0.0,0.0,0.0,0.0,0.0,0.0,0.0,0.0,0.0,0.0
vsp3_240718_Au-0.875-Cu-0.125_pp0_rep1,vsp,3,240718,Au-0.875-Cu-0.125,Au-0.715-Cu-0.285,1,CO2R,150,3.69,70.03787482475047,18.177799607072693,0.026787516,0.003090843,88.24917759100686,11.750822408993145,0.0,0.715,0.0,0.285,0.0,0.0,0.0,0.0,0.0,0.0,0.0,0.0,0.0,0.0
vsp3_240718_Au-0.875-Cu-0.125_pp0_rep1,vsp,3,240718,Au-0.875-Cu-0.125,Au-0.715-Cu-0.285,1,CO2R,200,3.82,75.34589549896421,11.12843811394892,0.023668422,0.002107393,86.50282802773661,13.497171972263388,0.0,0.715,0.0,0.285,0.0,0.0,0.0,0.0,0.0,0.0,0.0,0.0,0.0,0.0
vsp3_240718_Au-0.875-Cu-0.125_pp0_rep1,vsp,3,240718,Au-0.875-Cu-0.125,Au-0.715-Cu-0.285,1,CO2R,300,3.95,75.58078218836971,7.954322200392927,0.024035374,0.002247886,83.56435339418272,16.435646605817283,0.0,0.715,0.0,0.285,0.0,0.0,0.0,0.0,0.0,0.0,0.0,0.0,0.0,0.0
vsp3_240718_Au-0.889-Cu-0.111_pp0_rep1,vsp,3,240718,Au-0.889-Cu-0.111,Au-0.71-Cu-0.29,1,HER,50,2.73,0.0,0.0,0.0,0.0,0.0,0.0,0.0,0.71,0.0,0.29,0.0,0.0,0.0,0.0,0.0,0.0,0.0,0.0,0.0,0.0
vsp3_240718_Au-0.889-Cu-0.111_pp0_rep1,vsp,3,240718,Au-0.889-Cu-0.111,Au-0.71-Cu-0.29,1,CO2R,50,2.91,55.38220092489903,36.86640472,0.025319707,0.0,92.27787967,7.722120325,0.0,0.71,0.0,0.29,0.0,0.0,0.0,0.0,0.0,0.0,0.0,0.0,0.0,0.0
vsp3_240718_Au-0.889-Cu-0.111_pp0_rep1,vsp,3,240718,Au-0.889-Cu-0.111,Au-0.71-Cu-0.29,1,CO2R,100,3.22,58.31634895059533,33.131139489194496,0.036878704,0.003793307,91.49260906909188,8.507390930908116,0.0,0.71,0.0,0.29,0.0,0.0,0.0,0.0,0.0,0.0,0.0,0.0,0.0,0.0
vsp3_240718_Au-0.889-Cu-0.111_pp0_rep1,vsp,3,240718,Au-0.889-Cu-0.111,Au-0.71-Cu-0.29,1,CO2R,150,3.39,64.98189960032644,28.158153241650293,0.036695228,0.003652814,93.18567332,6.814326679476295,0.0,0.71,0.0,0.29,0.0,0.0,0.0,0.0,0.0,0.0,0.0,0.0,0.0,0.0
vsp3_240718_Au-0.889-Cu-0.111_pp0_rep1,vsp,3,240718,Au-0.889-Cu-0.111,Au-0.71-Cu-0.29,1,CO2R,200,3.51,66.58111699345038,23.88138506876228,0.035777847,0.003582568,90.50631109540778,9.493688905,0.0,0.71,0.0,0.29,0.0,0.0,0.0,0.0,0.0,0.0,0.0,0.0,0.0,0.0
vsp3_240718_Au-0.889-Cu-0.111_pp0_rep1,vsp,3,240718,Au-0.889-Cu-0.111,Au-0.71-Cu-0.29,1,CO2R,300,3.66,77.26945531,9.113457760314343,0.037979561,0.002669364,86.42916396316889,13.57083603683111,0.0,0.71,0.0,0.29,0.0,0.0,0.0,0.0,0.0,0.0,0.0,0.0,0.0,0.0
vsp3_240718_Au-1.0_pp0_rep1,vsp,3,240718,Au-1.0,Au-1.0,1,HER,50,2.73,0.0,0.0,0.0,0.0,0.0,0.0,0.0,1.0,0.0,0.0,0.0,0.0,0.0,0.0,0.0,0.0,0.0,0.0,0.0,0.0
vsp3_240718_Au-1.0_pp0_rep1,vsp,3,240718,Au-1.0,Au-1.0,1,CO2R,50,2.85,68.32283579903326,23.192534381139488,0.023117994,0.0,91.54244250119488,8.457557499,0.0,1.0,0.0,0.0,0.0,0.0,0.0,0.0,0.0,0.0,0.0,0.0,0.0,0.0
vsp3_240718_Au-1.0_pp0_rep1,vsp,3,240718,Au-1.0,Au-1.0,1,CO2R,100,3.14,69.82129778819395,17.61542239685658,0.024769279,0.005057743,87.47000724294426,12.529992757055735,0.0,1.0,0.0,0.0,0.0,0.0,0.0,0.0,0.0,0.0,0.0,0.0,0.0,0.0
vsp3_240718_Au-1.0_pp0_rep1,vsp,3,240718,Au-1.0,Au-1.0,1,CO2R,150,3.31,70.12073908221558,13.742632612966602,0.022751041,0.005057743,83.89447575190115,16.105524248098845,0.0,1.0,0.0,0.0,0.0,0.0,0.0,0.0,0.0,0.0,0.0,0.0,0.0,0.0
vsp3_240718_Au-1.0_pp0_rep1,vsp,3,240718,Au-1.0,Au-1.0,1,CO2R,200,3.43,72.42932474000293,11.68835952848723,0.020641066,0.004636264,84.14543305283198,15.854566947168024,0.0,1.0,0.0,0.0,0.0,0.0,0.0,0.0,0.0,0.0,0.0,0.0,0.0,0.0
vsp3_240718_Au-1.0_pp0_rep1,vsp,3,240718,Au-1.0,Au-1.0,1,CO2R,300,3.6,79.90206951390488,3.9096267190569742,0.021833661,0.002669364,83.83867071,16.16132929,0.0,1.0,0.0,0.0,0.0,0.0,0.0,0.0,0.0,0.0,0.0,0.0,0.0,0.0
vsp3_240718_Cu-1.0_pp0_rep1,vsp,3,240718,Cu-1.0,Cu-1.0,1,HER,50,2.73,0.0,0.0,0.0,0.0,0.0,0.0,0.0,0.0,0.0,1.0,0.0,0.0,0.0,0.0,0.0,0.0,0.0,0.0,0.0,0.0
vsp3_240718_Cu-1.0_pp0_rep1,vsp,3,240718,Cu-1.0,Cu-1.0,1,CO2R,50,2.88,24.23779530854381,43.01080550098232,0.3302570500706383,1.4524150720728315,69.03127293,30.968727068330395,0.0,0.0,0.0,1.0,0.0,0.0,0.0,0.0,0.0,0.0,0.0,0.0,0.0,0.0
vsp3_240718_Cu-1.0_pp0_rep1,vsp,3,240718,Cu-1.0,Cu-1.0,1,CO2R,100,3.17,14.63935215216891,46.39980353634578,0.8338990514283617,15.308943774761866,77.19237862443751,22.80762137556249,0.0,0.0,0.0,1.0,0.0,0.0,0.0,0.0,0.0,0.0,0.0,0.0,0.0,0.0
vsp3_240718_Cu-1.0_pp0_rep1,vsp,3,240718,Cu-1.0,Cu-1.0,1,CO2R,150,3.34,17.939693234844842,29.25834970530452,0.9834321046547896,24.62811542892467,72.83331643883189,27.16668356116812,0.0,0.0,0.0,1.0,0.0,0.0,0.0,0.0,0.0,0.0,0.0,0.0,0.0,0.0
vsp3_240718_Cu-1.0_pp0_rep1,vsp,3,240718,Cu-1.0,Cu-1.0,1,CO2R,200,3.46,28.13900688442948,15.534135559921411,0.9511403042034384,26.943016100480488,71.59448485,28.40551515,0.0,0.0,0.0,1.0,0.0,0.0,0.0,0.0,0.0,0.0,0.0,0.0,0.0,0.0
vsp3_240718_Cu-1.0_pp0_rep1,vsp,3,240718,Cu-1.0,Cu-1.0,1,CO2R,300,3.68,40.58151457448367,3.6345776031434185,1.0940682164284534,24.855292365618592,70.18835490654443,29.811645093455567,0.0,0.0,0.0,1.0,0.0,0.0,0.0,0.0,0.0,0.0,0.0,0.0,0.0,0.0
vsp4_240726_Pd-0.25-Sn-0.75_pp0_rep1,vsp,4,240726,Pd-0.25-Sn-0.75,Pd-0.268-Sn-0.732,1,CO2R,50,2.8,12.238799723785808,12.833988212180747,0.009907712,0.0,25.082695647468675,74.91730435253132,0.0,0.0,0.0,0.0,0.0,0.0,0.0,0.0,0.268,0.0,0.0,0.732,0.0,0.0
vsp4_240726_Pd-0.25-Sn-0.75_pp0_rep1,vsp,4,240726,Pd-0.25-Sn-0.75,Pd-0.268-Sn-0.732,1,HER,50,2.86,0.0,0.0,0.0,0.0,0.0,0.0,0.0,0.0,0.0,0.0,0.0,0.0,0.0,0.0,0.268,0.0,0.0,0.732,0.0,0.0
vsp4_240726_Pd-0.25-Sn-0.75_pp0_rep1,vsp,4,240726,Pd-0.25-Sn-0.75,Pd-0.268-Sn-0.732,1,CO2R,100,3.07,16.543974554813868,9.349214145383105,0.006054713,0.0,25.89924341,74.10075659,0.0,0.0,0.0,0.0,0.0,0.0,0.0,0.0,0.268,0.0,0.0,0.732,0.0,0.0
vsp4_240726_Pd-0.25-Sn-0.75_pp0_rep1,vsp,4,240726,Pd-0.25-Sn-0.75,Pd-0.268-Sn-0.732,1,CO2R,150,3.18,20.79725459833853,8.521611001964637,0.003669523,0.0,29.322535123081728,70.67746487691826,0.0,0.0,0.0,0.0,0.0,0.0,0.0,0.0,0.268,0.0,0.0,0.732,0.0,0.0
vsp4_240726_Pd-0.25-Sn-0.75_pp0_rep1,vsp,4,240726,Pd-0.25-Sn-0.75,Pd-0.268-Sn-0.732,1,CO2R,200,3.3,23.303689133482603,7.875736739,0.004128213,0.0,31.183554085311822,68.81644591468817,0.0,0.0,0.0,0.0,0.0,0.0,0.0,0.0,0.268,0.0,0.0,0.732,0.0,0.0
vsp4_240726_Pd-0.25-Sn-0.75_pp0_rep1,vsp,4,240726,Pd-0.25-Sn-0.75,Pd-0.268-Sn-0.732,1,CO2R,300,3.5,31.52440938291239,5.697445972495089,0.008623379,0.0,37.23179684310949,62.76820315689051,0.0,0.0,0.0,0.0,0.0,0.0,0.0,0.0,0.268,0.0,0.0,0.732,0.0,0.0
vsp4_240726_Pd-0.25-Sn-0.75_pp0_rep2,vsp,4,240726,Pd-0.25-Sn-0.75,Pd-0.3-Sn-0.7,2,CO2R,50,2.83,10.162171210948124,11.404715127701374,0.017613709,0.0,21.58450005,78.41549995201339,0.0,0.0,0.0,0.0,0.0,0.0,0.0,0.0,0.3,0.0,0.0,0.7,0.0,0.0
vsp4_240726_Pd-0.25-Sn-0.75_pp0_rep2,vsp,4,240726,Pd-0.25-Sn-0.75,Pd-0.3-Sn-0.7,2,HER,50,2.94,0.0,0.0,0.0,0.0,0.0,0.0,0.0,0.0,0.0,0.0,0.0,0.0,0.0,0.0,0.3,0.0,0.0,0.7,0.0,0.0
vsp4_240726_Pd-0.25-Sn-0.75_pp0_rep2,vsp,4,240726,Pd-0.25-Sn-0.75,Pd-0.3-Sn-0.7,2,CO2R,100,3.1,17.730440059427902,9.754420432,0.006054713,0.0,27.49091520423257,72.50908479576742,0.0,0.0,0.0,0.0,0.0,0.0,0.0,0.0,0.3,0.0,0.0,0.7,0.0,0.0
vsp4_240726_Pd-0.25-Sn-0.75_pp0_rep2,vsp,4,240726,Pd-0.25-Sn-0.75,Pd-0.3-Sn-0.7,2,CO2R,150,3.24,22.75167925673272,8.806483300589392,0.005504284,0.0,31.56366684148996,68.43633315851004,0.0,0.0,0.0,0.0,0.0,0.0,0.0,0.0,0.3,0.0,0.0,0.7,0.0,0.0
vsp4_240726_Pd-0.25-Sn-0.75_pp0_rep2,vsp,4,240726,Pd-0.25-Sn-0.75,Pd-0.3-Sn-0.7,2,CO2R,200,3.36,27.34583272301157,8.299361493123772,0.005504284,0.0,35.65069850030319,64.34930149969681,0.0,0.0,0.0,0.0,0.0,0.0,0.0,0.0,0.3,0.0,0.0,0.7,0.0,0.0
vsp4_240726_Pd-0.25-Sn-0.75_pp0_rep2,vsp,4,240726,Pd-0.25-Sn-0.75,Pd-0.3-Sn-0.7,2,CO2R,300,3.56,38.35045721818828,8.339882121807467,0.004036475,0.0,46.69437581505217,53.30562418494783,0.0,0.0,0.0,0.0,0.0,0.0,0.0,0.0,0.3,0.0,0.0,0.7,0.0,0.0
vsp4_240726_Pd-0.25-Sn-0.75_pp0_rep3,vsp,4,240726,Pd-0.25-Sn-0.75,Pd-0.287-Sn-0.713,3,CO2R,50,2.79,10.934315428236625,12.170923379174852,0.009907712,0.0,23.11514652,76.88485348,0.0,0.0,0.0,0.0,0.0,0.0,0.0,0.0,0.287,0.0,0.0,0.713,0.0,0.0
vsp4_240726_Pd-0.25-Sn-0.75_pp0_rep3,vsp,4,240726,Pd-0.25-Sn-0.75,Pd-0.287-Sn-0.713,3,HER,50,2.93,0.0,0.0,0.0,0.0,0.0,0.0,0.0,0.0,0.0,0.0,0.0,0.0,0.0,0.0,0.287,0.0,0.0,0.713,0.0,0.0
vsp4_240726_Pd-0.25-Sn-0.75_pp0_rep3,vsp,4,240726,Pd-0.25-Sn-0.75,Pd-0.287-Sn-0.713,3,CO2R,100,3.07,18.305467785473645,10.174361493123772,0.006605141,0.0,28.48643441959883,71.51356558040118,0.0,0.0,0.0,0.0,0.0,0.0,0.0,0.0,0.287,0.0,0.0,0.713,0.0,0.0
vsp4_240726_Pd-0.25-Sn-0.75_pp0_rep3,vsp,4,240726,Pd-0.25-Sn-0.75,Pd-0.287-Sn-0.713,3,CO2R,150,3.17,25.38868777333696,10.152259332023576,0.00477038,0.0,35.54571748497267,64.45428251502733,0.0,0.0,0.0,0.0,0.0,0.0,0.0,0.0,0.287,0.0,0.0,0.713,0.0,0.0
vsp4_240726_Pd-0.25-Sn-0.75_pp0_rep3,vsp,4,240726,Pd-0.25-Sn-0.75,Pd-0.287-Sn-0.713,3,CO2R,200,3.28,32.339345874573645,9.607072691552062,0.004678642,0.0,41.951097207668376,58.04890279233162,0.0,0.0,0.0,0.0,0.0,0.0,0.0,0.0,0.287,0.0,0.0,0.713,0.0,0.0
vsp4_240726_Pd-0.25-Sn-0.75_pp0_rep3,vsp,4,240726,Pd-0.25-Sn-0.75,Pd-0.287-Sn-0.713,3,CO2R,300,3.59,45.47657410701208,4.5407662082514735,0.021833661,0.001264436,50.04340415707411,49.95659584292589,0.0,0.0,0.0,0.0,0.0,0.0,0.0,0.0,0.287,0.0,0.0,0.713,0.0,0.0
vsp4_240726_Pd-0.5-Sn-0.5_pp0_rep1,vsp,4,240726,Pd-0.5-Sn-0.5,Pd-0.41-Sn-0.59,1,CO2R,50,2.83,15.221912992529662,12.907662082514737,0.009907712,0.0,28.13948278654652,71.86051721345348,0.0,0.0,0.0,0.0,0.0,0.0,0.0,0.0,0.41,0.0,0.0,0.59,0.0,0.0
vsp4_240726_Pd-0.5-Sn-0.5_pp0_rep1,vsp,4,240726,Pd-0.5-Sn-0.5,Pd-0.41-Sn-0.59,1,HER,50,2.87,0.0,0.0,0.0,0.0,0.0,0.0,0.0,0.0,0.0,0.0,0.0,0.0,0.0,0.0,0.41,0.0,0.0,0.59,0.0,0.0
vsp4_240726_Pd-0.5-Sn-0.5_pp0_rep1,vsp,4,240726,Pd-0.5-Sn-0.5,Pd-0.41-Sn-0.59,1,CO2R,100,3.12,31.22915315239909,12.804518664047151,0.006605141,0.0,44.04027695744765,55.95972304255235,0.0,0.0,0.0,0.0,0.0,0.0,0.0,0.0,0.41,0.0,0.0,0.59,0.0,0.0
vsp4_240726_Pd-0.5-Sn-0.5_pp0_rep1,vsp,4,240726,Pd-0.5-Sn-0.5,Pd-0.41-Sn-0.59,1,CO2R,150,3.23,46.82918663290716,12.234774066797645,0.004403427,0.0,59.06836412703908,40.931635872960925,0.0,0.0,0.0,0.0,0.0,0.0,0.0,0.0,0.41,0.0,0.0,0.59,0.0,0.0
vsp4_240726_Pd-0.5-Sn-0.5_pp0_rep1,vsp,4,240726,Pd-0.5-Sn-0.5,Pd-0.41-Sn-0.59,1,CO2R,200,3.35,51.29862520663751,11.080550098231829,0.004678642,0.0,62.38385395,37.61614605,0.0,0.0,0.0,0.0,0.0,0.0,0.0,0.0,0.41,0.0,0.0,0.59,0.0,0.0
vsp4_240726_Pd-0.5-Sn-0.5_pp0_rep1,vsp,4,240726,Pd-0.5-Sn-0.5,Pd-0.41-Sn-0.59,1,CO2R,300,3.73,56.90430852288184,5.184184676,0.014494615,0.000842957,62.10564317089764,37.89435682910236,0.0,0.0,0.0,0.0,0.0,0.0,0.0,0.0,0.41,0.0,0.0,0.59,0.0,0.0
vsp4_240726_Pd-0.5-Sn-0.5_pp0_rep2,vsp,4,240726,Pd-0.5-Sn-0.5,Pd-0.412-Sn-0.588,2,CO2R,50,2.78,18.582937496076504,12.333005893909627,0.011008568,0.0,30.926951958321816,69.07304804167819,0.0,0.0,0.0,0.0,0.0,0.0,0.0,0.0,0.412,0.0,0.0,0.588,0.0,0.0
vsp4_240726_Pd-0.5-Sn-0.5_pp0_rep2,vsp,4,240726,Pd-0.5-Sn-0.5,Pd-0.412-Sn-0.588,2,HER,50,2.99,0.0,0.0,0.0,0.0,0.0,0.0,0.0,0.0,0.0,0.0,0.0,0.0,0.0,0.0,0.412,0.0,0.0,0.588,0.0,0.0
vsp4_240726_Pd-0.5-Sn-0.5_pp0_rep2,vsp,4,240726,Pd-0.5-Sn-0.5,Pd-0.412-Sn-0.588,2,CO2R,100,3.06,39.14708405700057,13.106581532416504,0.008256426,0.0,52.26192201566885,47.73807798433116,0.0,0.0,0.0,0.0,0.0,0.0,0.0,0.0,0.412,0.0,0.0,0.588,0.0,0.0
vsp4_240726_Pd-0.5-Sn-0.5_pp0_rep2,vsp,4,240726,Pd-0.5-Sn-0.5,Pd-0.412-Sn-0.588,2,CO2R,150,3.17,50.915064136098266,12.82416502946955,0.005871236,0.0,63.74510040201351,36.25489959798649,0.0,0.0,0.0,0.0,0.0,0.0,0.0,0.0,0.412,0.0,0.0,0.588,0.0,0.0
vsp4_240726_Pd-0.5-Sn-0.5_pp0_rep2,vsp,4,240726,Pd-0.5-Sn-0.5,Pd-0.412-Sn-0.588,2,CO2R,200,3.29,57.58312582393438,12.351424361493123,0.004678642,0.0,69.93922882697018,30.06077117302982,0.0,0.0,0.0,0.0,0.0,0.0,0.0,0.0,0.412,0.0,0.0,0.588,0.0,0.0
vsp4_240726_Pd-0.5-Sn-0.5_pp0_rep2,vsp,4,240726,Pd-0.5-Sn-0.5,Pd-0.412-Sn-0.588,2,CO2R,300,3.48,58.006444997802845,10.171905697445972,0.006054713,0.0,68.18440540783345,31.815594592166548,0.0,0.0,0.0,0.0,0.0,0.0,0.0,0.0,0.412,0.0,0.0,0.588,0.0,0.0
vsp4_240726_Pd-0.5-Sn-0.5_pp0_rep3,vsp,4,240726,Pd-0.5-Sn-0.5,Pd-0.427-Sn-0.573,3,CO2R,50,2.83,24.033145702986044,12.76031434184676,0.012109425,0.0,36.80556947000206,63.19443052999794,0.0,0.0,0.0,0.0,0.0,0.0,0.0,0.0,0.427,0.0,0.0,0.573,0.0,0.0
vsp4_240726_Pd-0.5-Sn-0.5_pp0_rep3,vsp,4,240726,Pd-0.5-Sn-0.5,Pd-0.427-Sn-0.573,3,HER,50,3.0,0.0,0.0,0.0,0.0,0.0,0.0,0.0,0.0,0.0,0.0,0.0,0.0,0.0,0.0,0.427,0.0,0.0,0.573,0.0,0.0
vsp4_240726_Pd-0.5-Sn-0.5_pp0_rep3,vsp,4,240726,Pd-0.5-Sn-0.5,Pd-0.427-Sn-0.573,3,CO2R,100,3.13,45.65381154659022,12.856090373280944,0.006054713,0.0,58.51595663245579,41.48404336754421,0.0,0.0,0.0,0.0,0.0,0.0,0.0,0.0,0.427,0.0,0.0,0.573,0.0,0.0
vsp4_240726_Pd-0.5-Sn-0.5_pp0_rep3,vsp,4,240726,Pd-0.5-Sn-0.5,Pd-0.427-Sn-0.573,3,CO2R,150,3.22,53.81363912197368,12.445972495088409,0.005137332,0.0,66.26474894895208,33.735251051047925,0.0,0.0,0.0,0.0,0.0,0.0,0.0,0.0,0.427,0.0,0.0,0.573,0.0,0.0
vsp4_240726_Pd-0.5-Sn-0.5_pp0_rep3,vsp,4,240726,Pd-0.5-Sn-0.5,Pd-0.427-Sn-0.573,3,CO2R,200,3.35,57.21651426060391,11.769400785854618,0.004678642,0.0,68.99059369,31.00940631,0.0,0.0,0.0,0.0,0.0,0.0,0.0,0.0,0.427,0.0,0.0,0.573,0.0,0.0
vsp4_240726_Pd-0.5-Sn-0.5_pp0_rep3,vsp,4,240726,Pd-0.5-Sn-0.5,Pd-0.427-Sn-0.573,3,CO2R,300,3.54,60.97595681,10.01473477,0.00477038,0.0,70.99546196382353,29.00453803617647,0.0,0.0,0.0,0.0,0.0,0.0,0.0,0.0,0.427,0.0,0.0,0.573,0.0,0.0
vsp4_240726_Pd-0.75-Sn-0.25_pp0_rep1,vsp,4,240726,Pd-0.75-Sn-0.25,Pd-0.535-Sn-0.465,1,CO2R,50,2.82,48.862290485258114,11.448919449901767,0.011008568,0.0,60.32221850349557,39.67778149650443,0.0,0.0,0.0,0.0,0.0,0.0,0.0,0.0,0.535,0.0,0.0,0.465,0.0,0.0
vsp4_240726_Pd-0.75-Sn-0.25_pp0_rep1,vsp,4,240726,Pd-0.75-Sn-0.25,Pd-0.535-Sn-0.465,1,HER,50,3.0,0.0,0.0,0.0,0.0,0.0,0.0,0.0,0.0,0.0,0.0,0.0,0.0,0.0,0.0,0.535,0.0,0.0,0.465,0.0,0.0
vsp4_240726_Pd-0.75-Sn-0.25_pp0_rep1,vsp,4,240726,Pd-0.75-Sn-0.25,Pd-0.535-Sn-0.465,1,CO2R,100,3.04,58.59884073740819,11.478388998035363,0.008806855,0.0,70.08603659,29.91396341,0.0,0.0,0.0,0.0,0.0,0.0,0.0,0.0,0.535,0.0,0.0,0.465,0.0,0.0
vsp4_240726_Pd-0.75-Sn-0.25_pp0_rep1,vsp,4,240726,Pd-0.75-Sn-0.25,Pd-0.535-Sn-0.465,1,CO2R,150,3.2,65.88378078637344,11.68958742632613,0.005504284,0.0,77.5788725,22.421127503132595,0.0,0.0,0.0,0.0,0.0,0.0,0.0,0.0,0.535,0.0,0.0,0.465,0.0,0.0
vsp4_240726_Pd-0.75-Sn-0.25_pp0_rep1,vsp,4,240726,Pd-0.75-Sn-0.25,Pd-0.535-Sn-0.465,1,CO2R,200,3.32,67.77103517545879,10.844793713163066,0.004678642,0.0,78.62050753016453,21.37949246983547,0.0,0.0,0.0,0.0,0.0,0.0,0.0,0.0,0.535,0.0,0.0,0.465,0.0,0.0
vsp4_240726_Pd-0.75-Sn-0.25_pp0_rep1,vsp,4,240726,Pd-0.75-Sn-0.25,Pd-0.535-Sn-0.465,1,CO2R,300,3.52,70.28563058444412,7.360019646365422,0.006421665,0.0,77.65273095025822,22.347269049741783,0.0,0.0,0.0,0.0,0.0,0.0,0.0,0.0,0.535,0.0,0.0,0.465,0.0,0.0
vsp4_240726_Pd-0.75-Sn-0.25_pp0_rep2,vsp,4,240726,Pd-0.75-Sn-0.25,Pd-0.597-Sn-0.403,2,CO2R,50,2.84,53.98983029567474,9.990176817288802,0.017613709,0.0,63.99762082230065,36.00237917769935,0.0,0.0,0.0,0.0,0.0,0.0,0.0,0.0,0.597,0.0,0.0,0.403,0.0,0.0
vsp4_240726_Pd-0.75-Sn-0.25_pp0_rep2,vsp,4,240726,Pd-0.75-Sn-0.25,Pd-0.597-Sn-0.403,2,HER,50,2.9,0.0,0.0,0.0,0.0,0.0,0.0,0.0,0.0,0.0,0.0,0.0,0.0,0.0,0.0,0.597,0.0,0.0,0.403,0.0,0.0
vsp4_240726_Pd-0.75-Sn-0.25_pp0_rep2,vsp,4,240726,Pd-0.75-Sn-0.25,Pd-0.597-Sn-0.403,2,CO2R,100,3.06,67.11125991336918,9.732318271119844,0.008806855,0.0,76.85238503915758,23.14761496084241,0.0,0.0,0.0,0.0,0.0,0.0,0.0,0.0,0.597,0.0,0.0,0.403,0.0,0.0
vsp4_240726_Pd-0.75-Sn-0.25_pp0_rep2,vsp,4,240726,Pd-0.75-Sn-0.25,Pd-0.597-Sn-0.403,2,CO2R,150,3.22,70.78030509112975,9.277996070726916,0.006605141,0.0,80.06490630285808,19.935093697141923,0.0,0.0,0.0,0.0,0.0,0.0,0.0,0.0,0.597,0.0,0.0,0.403,0.0,0.0
vsp4_240726_Pd-0.75-Sn-0.25_pp0_rep2,vsp,4,240726,Pd-0.75-Sn-0.25,Pd-0.597-Sn-0.403,2,CO2R,200,3.33,71.76766619933458,8.682465618860512,0.006054713,0.0,80.45618653077972,19.54381346922028,0.0,0.0,0.0,0.0,0.0,0.0,0.0,0.0,0.597,0.0,0.0,0.403,0.0,0.0
vsp4_240726_Pd-0.75-Sn-0.25_pp0_rep2,vsp,4,240726,Pd-0.75-Sn-0.25,Pd-0.597-Sn-0.403,2,CO2R,300,3.49,70.60411392,7.416502946954814,0.006238189,0.0,78.02685505310707,21.97314494689293,0.0,0.0,0.0,0.0,0.0,0.0,0.0,0.0,0.597,0.0,0.0,0.403,0.0,0.0
vsp4_240726_Pd-0.75-Sn-0.25_pp0_rep3,vsp,4,240726,Pd-0.75-Sn-0.25,Pd-0.555-Sn-0.445,3,CO2R,50,2.88,57.48393981878675,8.988212180746562,0.013210282,0.004214785,66.48957706700355,33.51042293299645,0.0,0.0,0.0,0.0,0.0,0.0,0.0,0.0,0.555,0.0,0.0,0.445,0.0,0.0
vsp4_240726_Pd-0.75-Sn-0.25_pp0_rep3,vsp,4,240726,Pd-0.75-Sn-0.25,Pd-0.555-Sn-0.445,3,HER,50,2.95,0.0,0.0,0.0,0.0,0.0,0.0,0.0,0.0,0.0,0.0,0.0,0.0,0.0,0.0,0.555,0.0,0.0,0.445,0.0,0.0
vsp4_240726_Pd-0.75-Sn-0.25_pp0_rep3,vsp,4,240726,Pd-0.75-Sn-0.25,Pd-0.555-Sn-0.445,3,CO2R,100,3.1,67.19161313272929,9.297642436149314,0.008256426,0.0,76.49751199513037,23.50248800486964,0.0,0.0,0.0,0.0,0.0,0.0,0.0,0.0,0.555,0.0,0.0,0.445,0.0,0.0
vsp4_240726_Pd-0.75-Sn-0.25_pp0_rep3,vsp,4,240726,Pd-0.75-Sn-0.25,Pd-0.555-Sn-0.445,3,CO2R,150,3.26,63.65356044277972,8.192534381,0.009540759,0.0,71.85563558314348,28.14436441685652,0.0,0.0,0.0,0.0,0.0,0.0,0.0,0.0,0.555,0.0,0.0,0.445,0.0,0.0
vsp4_240726_Pd-0.75-Sn-0.25_pp0_rep3,vsp,4,240726,Pd-0.75-Sn-0.25,Pd-0.555-Sn-0.445,3,CO2R,200,3.39,71.23061792462701,8.034135559921415,0.006054713,0.0,79.27080819713305,20.72919180286695,0.0,0.0,0.0,0.0,0.0,0.0,0.0,0.0,0.555,0.0,0.0,0.445,0.0,0.0
vsp4_240726_Pd-0.75-Sn-0.25_pp0_rep3,vsp,4,240726,Pd-0.75-Sn-0.25,Pd-0.555-Sn-0.445,3,CO2R,300,3.57,68.21653518592144,6.834479371316307,0.006421665,0.0,75.05743622210024,24.942563777899764,0.0,0.0,0.0,0.0,0.0,0.0,0.0,0.0,0.555,0.0,0.0,0.445,0.0,0.0
vsp4_240726_Pd-0.833-Sn-0.167_pp0_rep1,vsp,4,240726,Pd-0.833-Sn-0.167,Pd-0.635-Sn-0.365,1,HER,50,2.85,0.0,0.0,0.0,0.0,0.0,0.0,0.0,0.0,0.0,0.0,0.0,0.0,0.0,0.0,0.635,0.0,0.0,0.365,0.0,0.0
vsp4_240726_Pd-0.833-Sn-0.167_pp0_rep1,vsp,4,240726,Pd-0.833-Sn-0.167,Pd-0.635-Sn-0.365,1,CO2R,50,2.87,81.89876331373328,15.604125736738704,0.012109425,0.0,97.51499847564124,2.4850015243587507,0.0,0.0,0.0,0.0,0.0,0.0,0.0,0.0,0.635,0.0,0.0,0.365,0.0,0.0
vsp4_240726_Pd-0.833-Sn-0.167_pp0_rep1,vsp,4,240726,Pd-0.833-Sn-0.167,Pd-0.635-Sn-0.365,1,CO2R,100,3.14,81.47628115256649,12.826620825147346,0.012659854,0.0,94.31556183129987,5.684438168700126,0.0,0.0,0.0,0.0,0.0,0.0,0.0,0.0,0.635,0.0,0.0,0.365,0.0,0.0
vsp4_240726_Pd-0.833-Sn-0.167_pp0_rep1,vsp,4,240726,Pd-0.833-Sn-0.167,Pd-0.635-Sn-0.365,1,CO2R,150,3.32,84.12856515097616,9.936149312,0.01284333,0.0,94.07920542954383,5.920794570456167,0.0,0.0,0.0,0.0,0.0,0.0,0.0,0.0,0.635,0.0,0.0,0.365,0.0,0.0
vsp4_240726_Pd-0.833-Sn-0.167_pp0_rep1,vsp,4,240726,Pd-0.833-Sn-0.167,Pd-0.635-Sn-0.365,1,CO2R,200,3.45,83.71424386365062,8.387770137524559,0.014035925,0.0,92.11753279862212,7.882467201377878,0.0,0.0,0.0,0.0,0.0,0.0,0.0,0.0,0.635,0.0,0.0,0.365,0.0,0.0
vsp4_240726_Pd-0.833-Sn-0.167_pp0_rep1,vsp,4,240726,Pd-0.833-Sn-0.167,Pd-0.635-Sn-0.365,1,CO2R,300,3.65,82.54158906861413,6.360510805500983,0.016696329,0.00098345,88.92175681645854,11.07824318354146,0.0,0.0,0.0,0.0,0.0,0.0,0.0,0.0,0.635,0.0,0.0,0.365,0.0,0.0
vsp4_240726_Pd-0.867-Sn-0.133_pp0_rep1,vsp,4,240726,Pd-0.867-Sn-0.133,Pd-0.704-Sn-0.296,1,HER,50,2.56,0.0,0.0,0.0,0.0,0.0,0.0,0.0,0.0,0.0,0.0,0.0,0.0,0.0,0.0,0.704,0.0,0.0,0.296,0.0,0.0
vsp4_240726_Pd-0.867-Sn-0.133_pp0_rep1,vsp,4,240726,Pd-0.867-Sn-0.133,Pd-0.704-Sn-0.296,1,CO2R,50,2.82,77.53709012534264,16.37033398821218,0.011008568,0.0,93.91843268189052,6.081567318109492,0.0,0.0,0.0,0.0,0.0,0.0,0.0,0.0,0.704,0.0,0.0,0.296,0.0,0.0
vsp4_240726_Pd-0.867-Sn-0.133_pp0_rep1,vsp,4,240726,Pd-0.867-Sn-0.133,Pd-0.704-Sn-0.296,1,CO2R,100,3.19,69.10125761158426,18.160609037328097,0.014861567,0.0,87.27870538,12.721294620075897,0.0,0.0,0.0,0.0,0.0,0.0,0.0,0.0,0.704,0.0,0.0,0.296,0.0,0.0
vsp4_240726_Pd-0.867-Sn-0.133_pp0_rep1,vsp,4,240726,Pd-0.867-Sn-0.133,Pd-0.704-Sn-0.296,1,CO2R,150,3.31,72.62591809830714,16.37033398821218,0.025319707,0.003371828,89.02757984041013,10.972420159589872,0.0,0.0,0.0,0.0,0.0,0.0,0.0,0.0,0.704,0.0,0.0,0.296,0.0,0.0
vsp4_240726_Pd-0.867-Sn-0.133_pp0_rep1,vsp,4,240726,Pd-0.867-Sn-0.133,Pd-0.704-Sn-0.296,1,CO2R,200,3.45,76.65069367427651,13.928045186640473,0.036053061,0.005479221,90.62373117990155,9.376268820098446,0.0,0.0,0.0,0.0,0.0,0.0,0.0,0.0,0.704,0.0,0.0,0.296,0.0,0.0
vsp4_240726_Pd-0.867-Sn-0.133_pp0_rep1,vsp,4,240726,Pd-0.867-Sn-0.133,Pd-0.704-Sn-0.296,1,CO2R,300,3.64,79.75412752,9.204322200392928,0.046235987,0.008710557,89.01850394,10.981496064036406,0.0,0.0,0.0,0.0,0.0,0.0,0.0,0.0,0.704,0.0,0.0,0.296,0.0,0.0
vsp4_240726_Pd-0.889-Sn-0.111_pp0_rep1,vsp,4,240726,Pd-0.889-Sn-0.111,Pd-0.857-Sn-0.143,1,HER,50,2.63,0.0,0.0,0.0,0.0,0.0,0.0,0.0,0.0,0.0,0.0,0.0,0.0,0.0,0.0,0.857,0.0,0.0,0.143,0.0,0.0
vsp4_240726_Pd-0.889-Sn-0.111_pp0_rep1,vsp,4,240726,Pd-0.889-Sn-0.111,Pd-0.857-Sn-0.143,1,CO2R,50,3.12,73.75797777731276,16.69449901768173,0.055042842,0.0,90.51345112794868,9.486548872051316,0.0,0.0,0.0,0.0,0.0,0.0,0.0,0.0,0.857,0.0,0.0,0.143,0.0,0.0
vsp4_240726_Pd-0.889-Sn-0.111_pp0_rep1,vsp,4,240726,Pd-0.889-Sn-0.111,Pd-0.857-Sn-0.143,1,CO2R,100,3.42,77.67205842348658,11.93516699410609,0.1332036768618241,0.008851049,89.75521163521182,10.244788364788178,0.0,0.0,0.0,0.0,0.0,0.0,0.0,0.0,0.857,0.0,0.0,0.143,0.0,0.0
vsp4_240726_Pd-0.889-Sn-0.111_pp0_rep1,vsp,4,240726,Pd-0.889-Sn-0.111,Pd-0.857-Sn-0.143,1,CO2R,150,3.53,81.01278536901798,8.649312377210217,0.1511843384767811,0.011239428,89.83111205848006,10.16888794151994,0.0,0.0,0.0,0.0,0.0,0.0,0.0,0.0,0.857,0.0,0.0,0.143,0.0,0.0
vsp4_240726_Pd-0.889-Sn-0.111_pp0_rep1,vsp,4,240726,Pd-0.889-Sn-0.111,Pd-0.857-Sn-0.143,1,CO2R,200,3.66,80.45020820690954,6.571709233791749,0.1772379502045759,0.013276574,87.21885774734365,12.781142252656352,0.0,0.0,0.0,0.0,0.0,0.0,0.0,0.0,0.857,0.0,0.0,0.143,0.0,0.0
vsp4_240726_Pd-0.889-Sn-0.111_pp0_rep1,vsp,4,240726,Pd-0.889-Sn-0.111,Pd-0.857-Sn-0.143,1,CO2R,300,3.78,83.30536315888594,2.7283889980353635,0.1133882538575858,0.009132035,86.16302776,13.83697224,0.0,0.0,0.0,0.0,0.0,0.0,0.0,0.0,0.857,0.0,0.0,0.143,0.0,0.0
vsp4_240726_Pd-0.889-Sn-0.111_pp0_rep2,vsp,4,240726,Pd-0.889-Sn-0.111,Pd-0.87-Sn-0.13,2,HER,50,2.67,0.0,0.0,0.0,0.0,0.0,0.0,0.0,0.0,0.0,0.0,0.0,0.0,0.0,0.0,0.87,0.0,0.0,0.13,0.0,0.0
vsp4_240726_Pd-0.889-Sn-0.111_pp0_rep2,vsp,4,240726,Pd-0.889-Sn-0.111,Pd-0.87-Sn-0.13,2,CO2R,50,3.14,79.61497415723284,16.222986247544206,0.068253124,0.004214785,95.91932555083936,4.080674449160625,0.0,0.0,0.0,0.0,0.0,0.0,0.0,0.0,0.87,0.0,0.0,0.13,0.0,0.0
vsp4_240726_Pd-0.889-Sn-0.111_pp0_rep2,vsp,4,240726,Pd-0.889-Sn-0.111,Pd-0.87-Sn-0.13,2,CO2R,100,3.43,82.60875933792296,11.38261296660118,0.098526687,0.006322178,94.10857844282086,5.891421557179143,0.0,0.0,0.0,0.0,0.0,0.0,0.0,0.0,0.87,0.0,0.0,0.13,0.0,0.0
vsp4_240726_Pd-0.889-Sn-0.111_pp0_rep2,vsp,4,240726,Pd-0.889-Sn-0.111,Pd-0.87-Sn-0.13,2,CO2R,150,3.52,85.82184184645003,7.75540275,0.09504064,0.0059007,93.69037844640498,6.309621553595022,0.0,0.0,0.0,0.0,0.0,0.0,0.0,0.0,0.87,0.0,0.0,0.13,0.0,0.0
vsp4_240726_Pd-0.889-Sn-0.111_pp0_rep2,vsp,4,240726,Pd-0.889-Sn-0.111,Pd-0.87-Sn-0.13,2,CO2R,200,3.64,86.21586558,5.569744597249509,0.093572831,0.0059007,91.89719383,8.102806168,0.0,0.0,0.0,0.0,0.0,0.0,0.0,0.0,0.87,0.0,0.0,0.13,0.0,0.0
vsp4_240726_Pd-0.889-Sn-0.111_pp0_rep2,vsp,4,240726,Pd-0.889-Sn-0.111,Pd-0.87-Sn-0.13,2,CO2R,300,3.8,85.62681788696143,2.426326129666012,0.075041741,0.00491725,88.14232977136778,11.857670228632216,0.0,0.0,0.0,0.0,0.0,0.0,0.0,0.0,0.87,0.0,0.0,0.13,0.0,0.0
vsp4_240726_Pd-0.889-Sn-0.111_pp0_rep3,vsp,4,240726,Pd-0.889-Sn-0.111,Pd-0.837-Sn-0.163,3,HER,50,2.58,0.0,0.0,0.0,0.0,0.0,0.0,0.0,0.0,0.0,0.0,0.0,0.0,0.0,0.0,0.837,0.0,0.0,0.163,0.0,0.0
vsp4_240726_Pd-0.889-Sn-0.111_pp0_rep3,vsp,4,240726,Pd-0.889-Sn-0.111,Pd-0.837-Sn-0.163,3,CO2R,50,3.15,78.26905773,16.827111984282908,0.060547126,0.0,95.16462549811465,4.835374501885354,0.0,0.0,0.0,0.0,0.0,0.0,0.0,0.0,0.837,0.0,0.0,0.163,0.0,0.0
vsp4_240726_Pd-0.889-Sn-0.111_pp0_rep3,vsp,4,240726,Pd-0.889-Sn-0.111,Pd-0.837-Sn-0.163,3,CO2R,100,3.45,80.04687271129339,13.614931237721022,0.1007284002715446,0.0059007,93.77733029,6.222669714145994,0.0,0.0,0.0,0.0,0.0,0.0,0.0,0.0,0.837,0.0,0.0,0.163,0.0,0.0
vsp4_240726_Pd-0.889-Sn-0.111_pp0_rep3,vsp,4,240726,Pd-0.889-Sn-0.111,Pd-0.837-Sn-0.163,3,CO2R,150,3.53,82.92201134152211,9.165029469548134,0.096875401,0.006181685,92.20196088032804,7.798039119671955,0.0,0.0,0.0,0.0,0.0,0.0,0.0,0.0,0.837,0.0,0.0,0.163,0.0,0.0
vsp4_240726_Pd-0.889-Sn-0.111_pp0_rep3,vsp,4,240726,Pd-0.889-Sn-0.111,Pd-0.837-Sn-0.163,3,CO2R,200,3.65,82.24214777459248,6.4685658153241645,0.098801901,0.006954396,88.82932145118151,11.170678548818486,0.0,0.0,0.0,0.0,0.0,0.0,0.0,0.0,0.837,0.0,0.0,0.163,0.0,0.0
vsp4_240726_Pd-0.889-Sn-0.111_pp0_rep3,vsp,4,240726,Pd-0.889-Sn-0.111,Pd-0.837-Sn-0.163,3,CO2R,300,3.78,83.89252756910587,1.9621807465618863,0.057061079,0.003652814,85.92250704574778,14.077492954252222,0.0,0.0,0.0,0.0,0.0,0.0,0.0,0.0,0.837,0.0,0.0,0.163,0.0,0.0
vsp4_240726_Pd-1.0_pp0_rep1,vsp,4,240726,Pd-1.0,Pd-1.0,1,HER,50,2.55,0.0,0.0,0.0,0.0,0.0,0.0,0.0,0.0,0.0,0.0,0.0,0.0,0.0,0.0,1.0,0.0,0.0,0.0,0.0,0.0
vsp4_240726_Pd-1.0_pp0_rep1,vsp,4,240726,Pd-1.0,Pd-1.0,1,CO2R,50,3.06,75.22191299252967,17.917485265225935,0.09027026,0.0059007,93.24446645467629,6.755533545323715,0.0,0.0,0.0,0.0,0.0,0.0,0.0,0.0,1.0,0.0,0.0,0.0,0.0,0.0
vsp4_240726_Pd-1.0_pp0_rep1,vsp,4,240726,Pd-1.0,Pd-1.0,1,CO2R,100,3.3,83.40099186005148,11.294204322200391,0.1238463937764893,0.007165135,94.83510494823662,5.164895051763381,0.0,0.0,0.0,0.0,0.0,0.0,0.0,0.0,1.0,0.0,0.0,0.0,0.0,0.0
vsp4_240726_Pd-1.0_pp0_rep1,vsp,4,240726,Pd-1.0,Pd-1.0,1,CO2R,150,3.43,85.93944213103434,7.111984282907663,0.1130213015797295,0.007024642,93.18201723134658,6.817982768653423,0.0,0.0,0.0,0.0,0.0,0.0,0.0,0.0,1.0,0.0,0.0,0.0,0.0,0.0
vsp4_240726_Pd-1.0_pp0_rep1,vsp,4,240726,Pd-1.0,Pd-1.0,1,CO2R,200,3.54,89.81292766117726,4.1367878192534375,0.1153147533163312,0.007375875,94.08476338180618,5.915236618193816,0.0,0.0,0.0,0.0,0.0,0.0,0.0,0.0,1.0,0.0,0.0,0.0,0.0,0.0
vsp4_240726_Pd-1.0_pp0_rep1,vsp,4,240726,Pd-1.0,Pd-1.0,1,CO2R,300,3.63,85.94509197,1.318762278978389,0.059813221,0.003371828,87.33313555,12.666864449664205,0.0,0.0,0.0,0.0,0.0,0.0,0.0,0.0,1.0,0.0,0.0,0.0,0.0,0.0
vsp5_241011_Ag-0.111-Pd-0.889_pp0_rep1,vsp,5,241011,Ag-0.111-Pd-0.889,Ag-0.191-Pd-0.809,1,HER,50,2.57,0.0,0.0,0.0,0.0,0.0,0.0,0.191,0.0,0.0,0.0,0.0,0.0,0.0,0.0,0.809,0.0,0.0,0.0,0.0,0.0
vsp5_241011_Ag-0.111-Pd-0.889_pp0_rep1,vsp,5,241011,Ag-0.111-Pd-0.889,Ag-0.191-Pd-0.809,1,CO2R,50,3.15,61.60329783004457,22.087426326129663,0.039630846,0.0059007,83.74317577499215,16.256824225007847,0.191,0.0,0.0,0.0,0.0,0.0,0.0,0.0,0.809,0.0,0.0,0.0,0.0,0.0
vsp5_241011_Ag-0.111-Pd-0.889_pp0_rep1,vsp,5,241011,Ag-0.111-Pd-0.889,Ag-0.191-Pd-0.809,1,CO2R,100,3.44,71.36935277992843,14.233791748526524,0.056694127,0.009694007,85.67546415323457,14.324535846765428,0.191,0.0,0.0,0.0,0.0,0.0,0.0,0.0,0.809,0.0,0.0,0.0,0.0,0.0
vsp5_241011_Ag-0.111-Pd-0.889_pp0_rep1,vsp,5,241011,Ag-0.111-Pd-0.889,Ag-0.191-Pd-0.809,1,CO2R,150,3.62,75.24325681642219,9.837917485265226,0.067519219,0.010396471,85.16535101020146,14.834648989798538,0.191,0.0,0.0,0.0,0.0,0.0,0.0,0.0,0.809,0.0,0.0,0.0,0.0,0.0
vsp5_241011_Ag-0.111-Pd-0.889_pp0_rep1,vsp,5,241011,Ag-0.111-Pd-0.889,Ag-0.191-Pd-0.809,1,CO2R,200,3.73,77.39521647240997,7.3342337917485265,0.068803552,0.009483267,84.81490430218312,15.185095697816877,0.191,0.0,0.0,0.0,0.0,0.0,0.0,0.0,0.809,0.0,0.0,0.0,0.0,0.0
vsp5_241011_Ag-0.111-Pd-0.889_pp0_rep1,vsp,5,241011,Ag-0.111-Pd-0.889,Ag-0.191-Pd-0.809,1,CO2R,300,3.84,78.74531796020004,3.1827111984282905,0.053024604,0.006322178,81.99264837766925,18.007351622330745,0.191,0.0,0.0,0.0,0.0,0.0,0.0,0.0,0.809,0.0,0.0,0.0,0.0,0.0
vsp5_241011_Ag-0.167-Pd-0.833_pp0_rep1,vsp,5,241011,Ag-0.167-Pd-0.833,Ag-0.352-Pd-0.648,1,HER,50,2.46,0.0,0.0,0.0,0.0,0.0,0.0,0.352,0.0,0.0,0.0,0.0,0.0,0.0,0.0,0.648,0.0,0.0,0.0,0.0,0.0
vsp5_241011_Ag-0.167-Pd-0.833_pp0_rep1,vsp,5,241011,Ag-0.167-Pd-0.833,Ag-0.352-Pd-0.648,1,CO2R,50,2.85,62.841239615811176,13.68860510805501,0.008806855,0.0,76.53865157853474,23.46134842146526,0.352,0.0,0.0,0.0,0.0,0.0,0.0,0.0,0.648,0.0,0.0,0.0,0.0,0.0
vsp5_241011_Ag-0.167-Pd-0.833_pp0_rep1,vsp,5,241011,Ag-0.167-Pd-0.833,Ag-0.352-Pd-0.648,1,CO2R,100,3.26,49.70976584569671,31.22298624754421,0.009907712,0.00295035,80.94709302738917,19.052906972610828,0.352,0.0,0.0,0.0,0.0,0.0,0.0,0.0,0.648,0.0,0.0,0.0,0.0,0.0
vsp5_241011_Ag-0.167-Pd-0.833_pp0_rep1,vsp,5,241011,Ag-0.167-Pd-0.833,Ag-0.352-Pd-0.648,1,CO2R,150,3.45,57.424930423319175,25.378192534381142,0.015778948,0.004495771,82.82537484057198,17.174625159428018,0.352,0.0,0.0,0.0,0.0,0.0,0.0,0.0,0.648,0.0,0.0,0.0,0.0,0.0
vsp5_241011_Ag-0.167-Pd-0.833_pp0_rep1,vsp,5,241011,Ag-0.167-Pd-0.833,Ag-0.352-Pd-0.648,1,CO2R,200,3.56,71.15308962313503,12.528241650294696,0.018439352,0.00295035,83.70494528,16.295054715552396,0.352,0.0,0.0,0.0,0.0,0.0,0.0,0.0,0.648,0.0,0.0,0.0,0.0,0.0
vsp5_241011_Ag-0.167-Pd-0.833_pp0_rep1,vsp,5,241011,Ag-0.167-Pd-0.833,Ag-0.352-Pd-0.648,1,CO2R,300,3.66,75.49812718408003,5.058939096,0.013026806,0.001685914,80.57326187321704,19.426738126782965,0.352,0.0,0.0,0.0,0.0,0.0,0.0,0.0,0.648,0.0,0.0,0.0,0.0,0.0
vsp5_241011_Ag-0.2-Pd-0.8_pp0_rep1,vsp,5,241011,Ag-0.2-Pd-0.8,Ag-0.476-Pd-0.524,1,HER,50,2.57,0.0,0.0,0.0,0.0,0.0,0.0,0.476,0.0,0.0,0.0,0.0,0.0,0.0,0.0,0.524,0.0,0.0,0.0,0.0,0.0
vsp5_241011_Ag-0.2-Pd-0.8_pp0_rep1,vsp,5,241011,Ag-0.2-Pd-0.8,Ag-0.476-Pd-0.524,1,CO2R,50,3.04,51.38839481889138,25.6237721,0.009907712,0.0,77.02207463255459,22.97792536744541,0.476,0.0,0.0,0.0,0.0,0.0,0.0,0.0,0.524,0.0,0.0,0.0,0.0,0.0
vsp5_241011_Ag-0.2-Pd-0.8_pp0_rep1,vsp,5,241011,Ag-0.2-Pd-0.8,Ag-0.476-Pd-0.524,1,CO2R,100,3.46,48.18619347548599,33.37426326129666,0.019264995,0.010536964,81.59223585879724,18.40776414120276,0.476,0.0,0.0,0.0,0.0,0.0,0.0,0.0,0.524,0.0,0.0,0.0,0.0,0.0
vsp5_241011_Ag-0.2-Pd-0.8_pp0_rep1,vsp,5,241011,Ag-0.2-Pd-0.8,Ag-0.476-Pd-0.524,1,CO2R,150,3.61,55.43953629496328,27.927308447937133,0.027888373,0.017983085,83.41535241902326,16.584647580976736,0.476,0.0,0.0,0.0,0.0,0.0,0.0,0.0,0.524,0.0,0.0,0.0,0.0,0.0
vsp5_241011_Ag-0.2-Pd-0.8_pp0_rep1,vsp,5,241011,Ag-0.2-Pd-0.8,Ag-0.476-Pd-0.524,1,CO2R,200,3.73,64.87235556299566,18.86787819253438,0.028622278,0.01454101,83.78586849776367,16.214131502236327,0.476,0.0,0.0,0.0,0.0,0.0,0.0,0.0,0.524,0.0,0.0,0.0,0.0,0.0
vsp5_241011_Ag-0.2-Pd-0.8_pp0_rep1,vsp,5,241011,Ag-0.2-Pd-0.8,Ag-0.476-Pd-0.524,1,CO2R,300,3.85,74.46922932055494,6.539783889980354,0.019448471,0.005760207,81.03619905182575,18.963800948174253,0.476,0.0,0.0,0.0,0.0,0.0,0.0,0.0,0.524,0.0,0.0,0.0,0.0,0.0
vsp5_241011_Ag-0.25-Pd-0.75_pp0_rep1,vsp,5,241011,Ag-0.25-Pd-0.75,Ag-0.479-Pd-0.521,1,HER,50,2.45,0.0,0.0,0.0,0.0,0.0,0.0,0.479,0.0,0.0,0.0,0.0,0.0,0.0,0.0,0.521,0.0,0.0,0.0,0.0,0.0
vsp5_241011_Ag-0.25-Pd-0.75_pp0_rep1,vsp,5,241011,Ag-0.25-Pd-0.75,Ag-0.479-Pd-0.521,1,CO2R,50,2.89,63.29197095565925,17.563850687622793,0.008806855,0.0,80.86462849795059,19.13537150204941,0.479,0.0,0.0,0.0,0.0,0.0,0.0,0.0,0.521,0.0,0.0,0.0,0.0,0.0
vsp5_241011_Ag-0.25-Pd-0.75_pp0_rep1,vsp,5,241011,Ag-0.25-Pd-0.75,Ag-0.479-Pd-0.521,1,CO2R,100,3.29,44.98838644876436,39.69548133595285,0.015962424,0.003793307,84.70560067948321,15.294399320516789,0.479,0.0,0.0,0.0,0.0,0.0,0.0,0.0,0.521,0.0,0.0,0.0,0.0,0.0
vsp5_241011_Ag-0.25-Pd-0.75_pp0_rep1,vsp,5,241011,Ag-0.25-Pd-0.75,Ag-0.479-Pd-0.521,1,CO2R,150,3.45,46.590219506581015,38.51178781925344,0.028255325,0.006743657,85.13931299902895,14.860687000971057,0.479,0.0,0.0,0.0,0.0,0.0,0.0,0.0,0.521,0.0,0.0,0.0,0.0,0.0
vsp5_241011_Ag-0.25-Pd-0.75_pp0_rep1,vsp,5,241011,Ag-0.25-Pd-0.75,Ag-0.479-Pd-0.521,1,CO2R,200,3.58,54.03691226014355,32.05918467583497,0.035227419,0.008429571,86.14222538,13.857774619714206,0.479,0.0,0.0,0.0,0.0,0.0,0.0,0.0,0.521,0.0,0.0,0.0,0.0,0.0
vsp5_241011_Ag-0.25-Pd-0.75_pp0_rep1,vsp,5,241011,Ag-0.25-Pd-0.75,Ag-0.479-Pd-0.521,1,CO2R,300,3.75,70.21134570717112,14.248526522593322,0.03137442,0.005479221,84.49919732532705,15.500802674672954,0.479,0.0,0.0,0.0,0.0,0.0,0.0,0.0,0.521,0.0,0.0,0.0,0.0,0.0
vsp5_241011_Ag-0.25-Pd-0.75_pp0_rep2,vsp,5,241011,Ag-0.25-Pd-0.75,Ag-0.448-Pd-0.552,2,HER,50,2.46,0.0,0.0,0.0,0.0,0.0,0.0,0.448,0.0,0.0,0.0,0.0,0.0,0.0,0.0,0.552,0.0,0.0,0.0,0.0,0.0
vsp5_241011_Ag-0.25-Pd-0.75_pp0_rep2,vsp,5,241011,Ag-0.25-Pd-0.75,Ag-0.448-Pd-0.552,2,CO2R,50,2.91,76.92941890393188,7.205304518664047,0.007705998,0.0,84.14242942,15.85757058,0.448,0.0,0.0,0.0,0.0,0.0,0.0,0.0,0.552,0.0,0.0,0.0,0.0,0.0
vsp5_241011_Ag-0.25-Pd-0.75_pp0_rep2,vsp,5,241011,Ag-0.25-Pd-0.75,Ag-0.448-Pd-0.552,2,CO2R,100,3.37,44.26269643641842,35.82760314341847,0.018714566,0.006743657,80.11773496651404,19.882265033485965,0.448,0.0,0.0,0.0,0.0,0.0,0.0,0.0,0.552,0.0,0.0,0.0,0.0,0.0
vsp5_241011_Ag-0.25-Pd-0.75_pp0_rep2,vsp,5,241011,Ag-0.25-Pd-0.75,Ag-0.448-Pd-0.552,2,CO2R,150,3.55,48.04871413923706,33.00098231827112,0.028622278,0.013206328,81.09383175403057,18.906168245969425,0.448,0.0,0.0,0.0,0.0,0.0,0.0,0.0,0.552,0.0,0.0,0.0,0.0,0.0
vsp5_241011_Ag-0.25-Pd-0.75_pp0_rep2,vsp,5,241011,Ag-0.25-Pd-0.75,Ag-0.448-Pd-0.552,2,CO2R,200,3.68,59.90677771035176,22.186886051080556,0.029998349,0.010958442,82.13709200706059,17.862907992939412,0.448,0.0,0.0,0.0,0.0,0.0,0.0,0.0,0.552,0.0,0.0,0.0,0.0,0.0
vsp5_241011_Ag-0.25-Pd-0.75_pp0_rep2,vsp,5,241011,Ag-0.25-Pd-0.75,Ag-0.448-Pd-0.552,2,CO2R,300,3.84,74.81679884492247,6.4833005893909625,0.021099756,0.003512321,81.32668868,18.67331132,0.448,0.0,0.0,0.0,0.0,0.0,0.0,0.0,0.552,0.0,0.0,0.0,0.0,0.0
vsp5_241011_Ag-0.25-Pd-0.75_pp0_rep3,vsp,5,241011,Ag-0.25-Pd-0.75,Ag-0.401-Pd-0.599,3,HER,50,2.45,0.0,0.0,0.0,0.0,0.0,0.0,0.401,0.0,0.0,0.0,0.0,0.0,0.0,0.0,0.599,0.0,0.0,0.0,0.0,0.0
vsp5_241011_Ag-0.25-Pd-0.75_pp0_rep3,vsp,5,241011,Ag-0.25-Pd-0.75,Ag-0.401-Pd-0.599,3,CO2R,50,2.89,65.22923685366926,12.539292730844794,0.009907712,0.0,77.77843729601618,22.22156270398382,0.401,0.0,0.0,0.0,0.0,0.0,0.0,0.0,0.599,0.0,0.0,0.0,0.0,0.0
vsp5_241011_Ag-0.25-Pd-0.75_pp0_rep3,vsp,5,241011,Ag-0.25-Pd-0.75,Ag-0.401-Pd-0.599,3,CO2R,100,3.29,57.64401849798071,24.106090373280946,0.009907712,0.002528871,81.76254545404423,18.23745454595577,0.401,0.0,0.0,0.0,0.0,0.0,0.0,0.0,0.599,0.0,0.0,0.0,0.0,0.0
