Repository: Jehadabed/ocx24-dashboard

# OCx24 Dashboard

An interactive web dashboard for exploring and analyzing  data from OCx24 experiments, featuring HER (Hydrogen Evolution Reaction) and CO2RR (CO2 Reduction Reaction) performance data, as well as XRD (X-ray Diffraction) data.

This project is part of the OCx24 research: https://ai.meta.com/blog/open-catalyst-simulations-experiments/.

## Features

- **Interactive Data Filtering**: Filter data by source, batch, reaction type, element count, and voltage/current density ranges
- **Data Aggregation**: Average data across multiple replicates with statistical analysis
- **Interactive Plots**: Dedicated plotting interfaces for HER and CO2RR performance visualization

File: Data/DashboardData-250923.csv (part 11 of 21)
sample id,source,batch number,batch date,target composition,xrf composition,rep,reaction,current density,voltage,fe_h2,fe_co,fe_ch4,fe_c2h4,fe_gas_total,fe_liquid,Ag,Au,Cd,Cu,Ga,Hg,In,Mn,Mo,Nb,Ni,Pd,Pt,Rh,Sn,Tl,W,Zn
vsp2_240718_Au-0.889-In-0.111_pp0_rep2,vsp,2,240718,Au-0.889-In-0.111,Au-0.791-In-0.209,2,CO2R,200,3.32,57.9023415430329,12.561394891945,0.006054713,0.0,70.4707797294418,29.5292202705582,0.0,0.791,0.0,0.0,0.0,0.0,0.209,0.0,0.0,0.0,0.0,0.0,0.0,0.0,0.0,0.0,0.0,0.0
vsp2_240718_Au-0.889-In-0.111_pp0_rep2,vsp,2,240718,Au-0.889-In-0.111,Au-0.791-In-0.209,2,CO2R,300,3.53,62.2392182301366,8.40864440078586,0.006238189,0.0,70.6550894015253,29.3449105984747,0.0,0.791,0.0,0.0,0.0,0.0,0.209,0.0,0.0,0.0,0.0,0.0,0.0,0.0,0.0,0.0,0.0,0.0
vsp3_240718_Au-0.125-Cu-0.875_pp0_rep1,vsp,3,240718,Au-0.125-Cu-0.875,Au-0.157-Cu-0.843,1,CO2R,50,2.94,21.0299441294022,57.3330058939096,0.009907712,0.121385821461688,78.4942435562756,21.5057564437244,0.0,0.157,0.0,0.843,0.0,0.0,0.0,0.0,0.0,0.0,0.0,0.0,0.0,0.0,0.0,0.0,0.0,0.0
vsp3_240718_Au-0.125-Cu-0.875_pp0_rep1,vsp,3,240718,Au-0.125-Cu-0.875,Au-0.157-Cu-0.843,1,HER,50,2.95,0.0,0.0,0.0,0.0,0.0,0.0,0.0,0.157,0.0,0.843,0.0,0.0,0.0,0.0,0.0,0.0,0.0,0.0,0.0,0.0,0.0,0.0,0.0,0.0
vsp3_240718_Au-0.125-Cu-0.875_pp0_rep1,vsp,3,240718,Au-0.125-Cu-0.875,Au-0.157-Cu-0.843,1,CO2R,100,3.24,16.4579714997175,64.803536345776,0.058895841,2.11919413301863,83.4395978191081,16.5604021808919,0.0,0.157,0.0,0.843,0.0,0.0,0.0,0.0,0.0,0.0,0.0,0.0,0.0,0.0,0.0,0.0,0.0,0.0
vsp3_240718_Au-0.125-Cu-0.875_pp0_rep1,vsp,3,240718,Au-0.125-Cu-0.875,Au-0.157-Cu-0.843,1,CO2R,150,3.41,22.5541442591391,48.6984282907662,0.21907050988019,10.2767709123606,81.74841397,18.2515860278539,0.0,0.157,0.0,0.843,0.0,0.0,0.0,0.0,0.0,0.0,0.0,0.0,0.0,0.0,0.0,0.0,0.0,0.0
vsp3_240718_Au-0.125-Cu-0.875_pp0_rep1,vsp,3,240718,Au-0.125-Cu-0.875,Au-0.157-Cu-0.843,1,CO2R,200,3.58,31.2144008,22.010068762279,0.462910299,21.9820028660541,75.669382730381,24.330617269619,0.0,0.157,0.0,0.843,0.0,0.0,0.0,0.0,0.0,0.0,0.0,0.0,0.0,0.0,0.0,0.0,0.0,0.0
vsp3_240718_Au-0.125-Cu-0.875_pp0_rep1,vsp,3,240718,Au-0.125-Cu-0.875,Au-0.157-Cu-0.843,1,CO2R,300,3.8,61.424804871413900,4.58005893909627,1.65954167660496,11.0170277332884,78.6814332204035,21.3185667795965,0.0,0.157,0.0,0.843,0.0,0.0,0.0,0.0,0.0,0.0,0.0,0.0,0.0,0.0,0.0,0.0,0.0,0.0
vsp3_240718_Au-0.25-Cu-0.75_pp0_rep1,vsp,3,240718,Au-0.25-Cu-0.75,Au-0.374-Cu-0.626,1,HER,50,2.61,0.0,0.0,0.0,0.0,0.0,0.0,0.0,0.374,0.0,0.626,0.0,0.0,0.0,0.0,0.0,0.0,0.0,0.0,0.0,0.0,0.0,0.0,0.0,0.0
vsp3_240718_Au-0.25-Cu-0.75_pp0_rep1,vsp,3,240718,Au-0.25-Cu-0.75,Au-0.374-Cu-0.626,1,CO2R,50,2.85,44.4805289920275,40.6974459724951,0.035227419,0.04046194,85.253664323684,14.746335676316,0.0,0.374,0.0,0.626,0.0,0.0,0.0,0.0,0.0,0.0,0.0,0.0,0.0,0.0,0.0,0.0,0.0,0.0
vsp3_240718_Au-0.25-Cu-0.75_pp0_rep1,vsp,3,240718,Au-0.25-Cu-0.75,Au-0.374-Cu-0.626,1,CO2R,100,3.14,32.9567473686413,56.0805500982318,0.31924848173495,1.13462024782939,90.496109105834,9.50389089416603,0.0,0.374,0.0,0.626,0.0,0.0,0.0,0.0,0.0,0.0,0.0,0.0,0.0,0.0,0.0,0.0,0.0,0.0
vsp3_240718_Au-0.25-Cu-0.75_pp0_rep1,vsp,3,240718,Au-0.25-Cu-0.75,Au-0.374-Cu-0.626,1,CO2R,150,3.32,35.4516729791375,52.7603143418468,0.566207364732217,2.51145016718649,91.2988716171097,8.70112838289032,0.0,0.374,0.0,0.626,0.0,0.0,0.0,0.0,0.0,0.0,0.0,0.0,0.0,0.0,0.0,0.0,0.0,0.0
vsp3_240718_Au-0.25-Cu-0.75_pp0_rep1,vsp,3,240718,Au-0.25-Cu-0.75,Au-0.374-Cu-0.626,1,CO2R,200,3.45,43.7786938416791,43.0550098231827,0.646202961304882,2.82896400573211,90.3244407964976,9.675559204,0.0,0.374,0.0,0.626,0.0,0.0,0.0,0.0,0.0,0.0,0.0,0.0,0.0,0.0,0.0,0.0,0.0,0.0
vsp3_240718_Au-0.25-Cu-0.75_pp0_rep1,vsp,3,240718,Au-0.25-Cu-0.75,Au-0.374-Cu-0.626,1,CO2R,300,3.63,70.5984640816924,15.1915520628684,0.859952663156157,1.69982297901037,88.3626433511581,11.6373566488419,0.0,0.374,0.0,0.626,0.0,0.0,0.0,0.0,0.0,0.0,0.0,0.0,0.0,0.0,0.0,0.0,0.0,0.0
vsp3_240718_Au-0.333-Cu-0.667_pp0_rep1,vsp,3,240718,Au-0.333-Cu-0.667,Au-0.481-Cu-0.519,1,HER,50,2.56,0.0,0.0,0.0,0.0,0.0,0.0,0.0,0.481,0.0,0.519,0.0,0.0,0.0,0.0,0.0,0.0,0.0,0.0,0.0,0.0,0.0,0.0,0.0,0.0
vsp3_240718_Au-0.333-Cu-0.667_pp0_rep1,vsp,3,240718,Au-0.333-Cu-0.667,Au-0.481-Cu-0.519,1,CO2R,50,2.74,36.4313963464396,50.7318271119843,0.009907712,0.0,87.173131169926,12.826868830074,0.0,0.481,0.0,0.519,0.0,0.0,0.0,0.0,0.0,0.0,0.0,0.0,0.0,0.0,0.0,0.0,0.0,0.0
vsp3_240718_Au-0.333-Cu-0.667_pp0_rep1,vsp,3,240718,Au-0.333-Cu-0.667,Au-0.481-Cu-0.519,1,CO2R,100,3.08,29.3333193831216,63.72053045,0.009907712,0.008851049,93.0726085959717,6.92739140402826,0.0,0.481,0.0,0.519,0.0,0.0,0.0,0.0,0.0,0.0,0.0,0.0,0.0,0.0,0.0,0.0,0.0,0.0
vsp3_240718_Au-0.333-Cu-0.667_pp0_rep1,vsp,3,240718,Au-0.333-Cu-0.667,Au-0.481-Cu-0.519,1,CO2R,150,3.18,29.0774027495867,65.64833006,0.017980662,0.137402006237882,94.8830926401372,5.11690735986275,0.0,0.481,0.0,0.519,0.0,0.0,0.0,0.0,0.0,0.0,0.0,0.0,0.0,0.0,0.0,0.0,0.0,0.0
vsp3_240718_Au-0.333-Cu-0.667_pp0_rep1,vsp,3,240718,Au-0.333-Cu-0.667,Au-0.481-Cu-0.519,1,CO2R,200,3.35,46.7461131222666,45.257858546169,0.042107774,0.468473404703701,92.5194957564198,7.48050424358024,0.0,0.481,0.0,0.519,0.0,0.0,0.0,0.0,0.0,0.0,0.0,0.0,0.0,0.0,0.0,0.0,0.0,0.0
vsp3_240718_Au-0.333-Cu-0.667_pp0_rep1,vsp,3,240718,Au-0.333-Cu-0.667,Au-0.481-Cu-0.519,1,CO2R,300,3.56,76.2729916926489,12.4852652259332,0.082564263,0.243052628621203,89.0881576645313,10.9118423354687,0.0,0.481,0.0,0.519,0.0,0.0,0.0,0.0,0.0,0.0,0.0,0.0,0.0,0.0,0.0,0.0,0.0,0.0
vsp3_240718_Au-0.333-Cu-0.667_pp0_rep2,vsp,3,240718,Au-0.333-Cu-0.667,Au-0.442-Cu-0.558,2,HER,50,2.61,0.0,0.0,0.0,0.0,0.0,0.0,0.0,0.442,0.0,0.558,0.0,0.0,0.0,0.0,0.0,0.0,0.0,0.0,0.0,0.0,0.0,0.0,0.0,0.0
vsp3_240718_Au-0.333-Cu-0.667_pp0_rep2,vsp,3,240718,Au-0.333-Cu-0.667,Au-0.442-Cu-0.558,2,CO2R,50,2.8,36.6988219046224,47.3133595284872,0.009907712,0.0,84.0220891446118,15.9779108553882,0.0,0.442,0.0,0.558,0.0,0.0,0.0,0.0,0.0,0.0,0.0,0.0,0.0,0.0,0.0,0.0,0.0,0.0
vsp3_240718_Au-0.333-Cu-0.667_pp0_rep2,vsp,3,240718,Au-0.333-Cu-0.667,Au-0.442-Cu-0.558,2,CO2R,100,3.1,27.6113750026157,59.8010805500982,0.011558997,0.054792211,87.4788067605428,12.5211932394572,0.0,0.442,0.0,0.558,0.0,0.0,0.0,0.0,0.0,0.0,0.0,0.0,0.0,0.0,0.0,0.0,0.0,0.0
vsp3_240718_Au-0.333-Cu-0.667_pp0_rep2,vsp,3,240718,Au-0.333-Cu-0.667,Au-0.442-Cu-0.558,2,CO2R,150,3.24,26.4031471677583,63.2760314341847,0.02898923,0.554665767512434,90.26678793,9.733212073,0.0,0.442,0.0,0.558,0.0,0.0,0.0,0.0,0.0,0.0,0.0,0.0,0.0,0.0,0.0,0.0,0.0,0.0
vsp3_240718_Au-0.333-Cu-0.667_pp0_rep2,vsp,3,240718,Au-0.333-Cu-0.667,Au-0.442-Cu-0.558,2,CO2R,200,3.41,39.3065349766683,46.3924361493124,0.086142047,1.48571187726545,87.2809580147356,12.7190419852644,0.0,0.442,0.0,0.558,0.0,0.0,0.0,0.0,0.0,0.0,0.0,0.0,0.0,0.0,0.0,0.0,0.0,0.0
vsp3_240718_Au-0.333-Cu-0.667_pp0_rep2,vsp,3,240718,Au-0.333-Cu-0.667,Au-0.442-Cu-0.558,2,CO2R,300,3.64,72.1548892004436,12.3330058939096,0.156138194227841,0.738851892438675,85.3896404905283,14.6103595094717,0.0,0.442,0.0,0.558,0.0,0.0,0.0,0.0,0.0,0.0,0.0,0.0,0.0,0.0,0.0,0.0,0.0,0.0
vsp3_240718_Au-0.333-Cu-0.667_pp0_rep3,vsp,3,240718,Au-0.333-Cu-0.667,Au-0.448-Cu-0.552,3,HER,50,2.53,0.0,0.0,0.0,0.0,0.0,0.0,0.0,0.448,0.0,0.552,0.0,0.0,0.0,0.0,0.0,0.0,0.0,0.0,0.0,0.0,0.0,0.0,0.0,0.0
vsp3_240718_Au-0.333-Cu-0.667_pp0_rep3,vsp,3,240718,Au-0.333-Cu-0.667,Au-0.448-Cu-0.552,3,CO2R,50,2.7,58.9466195149511,28.835952848723,0.011008568,0.0,87.7935809320098,12.2064190679902,0.0,0.448,0.0,0.552,0.0,0.0,0.0,0.0,0.0,0.0,0.0,0.0,0.0,0.0,0.0,0.0,0.0,0.0
vsp3_240718_Au-0.333-Cu-0.667_pp0_rep3,vsp,3,240718,Au-0.333-Cu-0.667,Au-0.448-Cu-0.552,3,CO2R,100,3.09,37.3799409906045,52.7136542239686,0.014311139,0.041304898,90.1492112509902,9.850788749,0.0,0.448,0.0,0.552,0.0,0.0,0.0,0.0,0.0,0.0,0.0,0.0,0.0,0.0,0.0,0.0,0.0,0.0
vsp3_240718_Au-0.333-Cu-0.667_pp0_rep3,vsp,3,240718,Au-0.333-Cu-0.667,Au-0.448-Cu-0.552,3,CO2R,150,3.21,31.2812571930779,61.4882121807466,0.058712364,0.380735620556914,93.2112240498901,6.78877595010994,0.0,0.448,0.0,0.552,0.0,0.0,0.0,0.0,0.0,0.0,0.0,0.0,0.0,0.0,0.0,0.0,0.0,0.0
vsp3_240718_Au-0.333-Cu-0.667_pp0_rep3,vsp,3,240718,Au-0.333-Cu-0.667,Au-0.448-Cu-0.552,3,CO2R,200,3.36,36.3896503379439,55.7637524557957,0.116690824358292,0.658349490010959,92.9328917265656,7.06710827343437,0.0,0.448,0.0,0.552,0.0,0.0,0.0,0.0,0.0,0.0,0.0,0.0,0.0,0.0,0.0,0.0,0.0,0.0
vsp3_240718_Au-0.333-Cu-0.667_pp0_rep3,vsp,3,240718,Au-0.333-Cu-0.667,Au-0.448-Cu-0.552,3,CO2R,300,3.54,50.6126933,34.7151277013752,0.196319468653102,0.7541656129703,86.2860499720073,13.7139500279928,0.0,0.448,0.0,0.552,0.0,0.0,0.0,0.0,0.0,0.0,0.0,0.0,0.0,0.0,0.0,0.0,0.0,0.0
vsp3_240718_Au-0.375-Cu-0.625_pp0_rep1,vsp,3,240718,Au-0.375-Cu-0.625,Au-0.492-Cu-0.508,1,HER,50,2.92,0.0,0.0,0.0,0.0,0.0,0.0,0.0,0.492,0.0,0.508,0.0,0.0,0.0,0.0,0.0,0.0,0.0,0.0,0.0,0.0,0.0,0.0,0.0,0.0
vsp3_240718_Au-0.375-Cu-0.625_pp0_rep1,vsp,3,240718,Au-0.375-Cu-0.625,Au-0.492-Cu-0.508,1,CO2R,50,2.99,36.5255602753772,53.0599214145383,0.017613709,0.0059007,89.608996098907,10.391003901093,0.0,0.492,0.0,0.508,0.0,0.0,0.0,0.0,0.0,0.0,0.0,0.0,0.0,0.0,0.0,0.0,0.0,0.0
vsp3_240718_Au-0.375-Cu-0.625_pp0_rep1,vsp,3,240718,Au-0.375-Cu-0.625,Au-0.492-Cu-0.508,1,CO2R,100,3.32,37.0547615560066,54.791257367387,0.035227419,0.153418191014077,92.03763028,7.9623697212802,0.0,0.492,0.0,0.508,0.0,0.0,0.0,0.0,0.0,0.0,0.0,0.0,0.0,0.0,0.0,0.0,0.0,0.0
vsp3_240718_Au-0.375-Cu-0.625_pp0_rep1,vsp,3,240718,Au-0.375-Cu-0.625,Au-0.492-Cu-0.508,1,CO2R,150,3.52,45.13925798824,44.5726915520629,0.090637213,0.584169265784372,90.39103987,9.60896012647201,0.0,0.492,0.0,0.508,0.0,0.0,0.0,0.0,0.0,0.0,0.0,0.0,0.0,0.0,0.0,0.0,0.0,0.0
vsp3_240718_Au-0.375-Cu-0.625_pp0_rep1,vsp,3,240718,Au-0.375-Cu-0.625,Au-0.492-Cu-0.508,1,CO2R,200,3.69,58.9375170018205,27.8339882121808,0.130451534777902,0.541810671836804,87.4484631845426,12.5515368154574,0.0,0.492,0.0,0.508,0.0,0.0,0.0,0.0,0.0,0.0,0.0,0.0,0.0,0.0,0.0,0.0,0.0,0.0
vsp3_240718_Au-0.375-Cu-0.625_pp0_rep1,vsp,3,240718,Au-0.375-Cu-0.625,Au-0.492-Cu-0.508,1,CO2R,300,3.86,74.4424449141016,9.449901768,0.083114691,0.139228413273764,84.1173260048275,15.8826739951725,0.0,0.492,0.0,0.508,0.0,0.0,0.0,0.0,0.0,0.0,0.0,0.0,0.0,0.0,0.0,0.0,0.0,0.0
vsp3_240718_Au-0.4-Cu-0.6_pp0_rep1,vsp,3,240718,Au-0.4-Cu-0.6,Au-0.447-Cu-0.553,1,HER,50,2.62,0.0,0.0,0.0,0.0,0.0,0.0,0.0,0.447,0.0,0.553,0.0,0.0,0.0,0.0,0.0,0.0,0.0,0.0,0.0,0.0,0.0,0.0,0.0,0.0
vsp3_240718_Au-0.4-Cu-0.6_pp0_rep1,vsp,3,240718,Au-0.4-Cu-0.6,Au-0.447-Cu-0.553,1,CO2R,50,2.8,40.33731612,44.8821218074656,0.011008568,0.0,85.2304464945734,14.7695535054266,0.0,0.447,0.0,0.553,0.0,0.0,0.0,0.0,0.0,0.0,0.0,0.0,0.0,0.0,0.0,0.0,0.0,0.0
vsp3_240718_Au-0.4-Cu-0.6_pp0_rep1,vsp,3,240718,Au-0.4-Cu-0.6,Au-0.447-Cu-0.553,1,CO2R,100,3.14,30.6415702358283,59.4695481335953,0.018164138,0.102419286858299,90.23170179,9.768298206,0.0,0.447,0.0,0.553,0.0,0.0,0.0,0.0,0.0,0.0,0.0,0.0,0.0,0.0,0.0,0.0,0.0,0.0
vsp3_240718_Au-0.4-Cu-0.6_pp0_rep1,vsp,3,240718,Au-0.4-Cu-0.6,Au-0.447-Cu-0.553,1,CO2R,150,3.26,33.0745569064011,59.0373280943026,0.063482744,1.00873865520245,93.1883902547855,6.81160974521453,0.0,0.447,0.0,0.553,0.0,0.0,0.0,0.0,0.0,0.0,0.0,0.0,0.0,0.0,0.0,0.0,0.0,0.0
vsp3_240718_Au-0.4-Cu-0.6_pp0_rep1,vsp,3,240718,Au-0.4-Cu-0.6,Au-0.447-Cu-0.553,1,CO2R,200,3.42,47.9052710874888,37.9641453831041,0.150542171990533,1.69265784371576,87.7207722868034,12.2792277131966,0.0,0.447,0.0,0.553,0.0,0.0,0.0,0.0,0.0,0.0,0.0,0.0,0.0,0.0,0.0,0.0,0.0,0.0
vsp3_240718_Au-0.4-Cu-0.6_pp0_rep1,vsp,3,240718,Au-0.4-Cu-0.6,Au-0.447-Cu-0.553,1,CO2R,300,3.64,76.1348845968738,9.63654223968566,0.162192907,0.482733428868471,86.4204722634041,13.5795277365959,0.0,0.447,0.0,0.553,0.0,0.0,0.0,0.0,0.0,0.0,0.0,0.0,0.0,0.0,0.0,0.0,0.0,0.0
vsp3_240718_Au-0.429-Cu-0.571_pp0_rep1,vsp,3,240718,Au-0.429-Cu-0.571,Au-0.57-Cu-0.43,1,HER,50,2.65,0.0,0.0,0.0,0.0,0.0,0.0,0.0,0.57,0.0,0.43,0.0,0.0,0.0,0.0,0.0,0.0,0.0,0.0,0.0,0.0,0.0,0.0,0.0,0.0
vsp3_240718_Au-0.429-Cu-0.571_pp0_rep1,vsp,3,240718,Au-0.429-Cu-0.571,Au-0.57-Cu-0.43,1,CO2R,50,2.74,45.668250015694,42.37721021611,0.012109425,0.0,88.0575696569733,11.9424303430267,0.0,0.57,0.0,0.43,0.0,0.0,0.0,0.0,0.0,0.0,0.0,0.0,0.0,0.0,0.0,0.0,0.0,0.0
vsp3_240718_Au-0.429-Cu-0.571_pp0_rep1,vsp,3,240718,Au-0.429-Cu-0.571,Au-0.57-Cu-0.43,1,CO2R,100,3.09,40.5099499884911,51.151768172888,0.015962424,0.028239063,91.7083911,8.29160889720421,0.0,0.57,0.0,0.43,0.0,0.0,0.0,0.0,0.0,0.0,0.0,0.0,0.0,0.0,0.0,0.0,0.0,0.0
vsp3_240718_Au-0.429-Cu-0.571_pp0_rep1,vsp,3,240718,Au-0.429-Cu-0.571,Au-0.57-Cu-0.43,1,CO2R,150,3.22,45.8419301512901,48.22200392927310,0.028622278,0.333530023321813,94.4290521271956,5.57094787280438,0.0,0.57,0.0,0.43,0.0,0.0,0.0,0.0,0.0,0.0,0.0,0.0,0.0,0.0,0.0,0.0,0.0,0.0
vsp3_240718_Au-0.429-Cu-0.571_pp0_rep1,vsp,3,240718,Au-0.429-Cu-0.571,Au-0.57-Cu-0.43,1,CO2R,200,3.38,58.425579108163,32.4938605108055,0.054492413,0.424007418022423,91.40263521,8.5973647858208,0.0,0.57,0.0,0.43,0.0,0.0,0.0,0.0,0.0,0.0,0.0,0.0,0.0,0.0,0.0,0.0,0.0,0.0
vsp3_240718_Au-0.429-Cu-0.571_pp0_rep1,vsp,3,240718,Au-0.429-Cu-0.571,Au-0.57-Cu-0.43,1,CO2R,300,3.57,78.98093704,8.72053045186641,0.098710163,0.1426002416477,87.9460731649079,12.0539268350921,0.0,0.57,0.0,0.43,0.0,0.0,0.0,0.0,0.0,0.0,0.0,0.0,0.0,0.0,0.0,0.0,0.0,0.0
vsp3_240718_Au-0.5-Cu-0.5_pp0_rep1,vsp,3,240718,Au-0.5-Cu-0.5,Au-0.62-Cu-0.38,1,HER,50,2.7,0.0,0.0,0.0,0.0,0.0,0.0,0.0,0.62,0.0,0.38,0.0,0.0,0.0,0.0,0.0,0.0,0.0,0.0,0.0,0.0,0.0,0.0,0.0,0.0
vsp3_240718_Au-0.5-Cu-0.5_pp0_rep1,vsp,3,240718,Au-0.5-Cu-0.5,Au-0.62-Cu-0.38,1,CO2R,50,2.76,59.06463831,31.0461689587426,0.011008568,0.0,90.12181583,9.87818416703539,0.0,0.62,0.0,0.38,0.0,0.0,0.0,0.0,0.0,0.0,0.0,0.0,0.0,0.0,0.0,0.0,0.0,0.0
vsp3_240718_Au-0.5-Cu-0.5_pp0_rep1,vsp,3,240718,Au-0.5-Cu-0.5,Au-0.62-Cu-0.38,1,CO2R,100,3.2,51.7474732679068,39.8354616895874,0.014311139,0.013065835,91.6103119312797,8.38968806872033,0.0,0.62,0.0,0.38,0.0,0.0,0.0,0.0,0.0,0.0,0.0,0.0,0.0,0.0,0.0,0.0,0.0,0.0
vsp3_240718_Au-0.5-Cu-0.5_pp0_rep1,vsp,3,240718,Au-0.5-Cu-0.5,Au-0.62-Cu-0.38,1,CO2R,150,3.3,54.4648350038712,35.147347740668,0.021650184,0.09862598,89.7347656,10.2652344,0.0,0.62,0.0,0.38,0.0,0.0,0.0,0.0,0.0,0.0,0.0,0.0,0.0,0.0,0.0,0.0,0.0,0.0
vsp3_240718_Au-0.5-Cu-0.5_pp0_rep1,vsp,3,240718,Au-0.5-Cu-0.5,Au-0.62-Cu-0.38,1,CO2R,200,3.47,67.5048651363285,20.3450392927309,0.036878704,0.098836719,87.9885855978327,12.0114144021673,0.0,0.62,0.0,0.38,0.0,0.0,0.0,0.0,0.0,0.0,0.0,0.0,0.0,0.0,0.0,0.0,0.0,0.0
vsp3_240718_Au-0.5-Cu-0.5_pp0_rep1,vsp,3,240718,Au-0.5-Cu-0.5,Au-0.62-Cu-0.38,1,CO2R,300,3.67,82.2697691937475,5.86198428290766,0.041282131,0.025850684,88.2021815650452,11.7978184349548,0.0,0.62,0.0,0.38,0.0,0.0,0.0,0.0,0.0,0.0,0.0,0.0,0.0,0.0,0.0,0.0,0.0,0.0
vsp3_240718_Au-0.556-Cu-0.444_pp0_rep1,vsp,3,240718,Au-0.556-Cu-0.444,Au-0.653-Cu-0.347,1,HER,50,2.74,0.0,0.0,0.0,0.0,0.0,0.0,0.0,0.653,0.0,0.347,0.0,0.0,0.0,0.0,0.0,0.0,0.0,0.0,0.0,0.0,0.0,0.0,0.0,0.0
vsp3_240718_Au-0.556-Cu-0.444_pp0_rep1,vsp,3,240718,Au-0.556-Cu-0.444,Au-0.653-Cu-0.347,1,CO2R,50,2.83,55.2378162338614,50.0834970530452,0.018714566,0.0,105.340027853077,0.0,0.0,0.653,0.0,0.347,0.0,0.0,0.0,0.0,0.0,0.0,0.0,0.0,0.0,0.0,0.0,0.0,0.0,0.0
vsp3_240718_Au-0.556-Cu-0.444_pp0_rep1,vsp,3,240718,Au-0.556-Cu-0.444,Au-0.653-Cu-0.347,1,CO2R,100,3.14,49.6833999455942,45.7809430255403,0.02091628,0.02613167,95.5143566665081,4.48564333349187,0.0,0.653,0.0,0.347,0.0,0.0,0.0,0.0,0.0,0.0,0.0,0.0,0.0,0.0,0.0,0.0,0.0,0.0
vsp3_240718_Au-0.556-Cu-0.444_pp0_rep1,vsp,3,240718,Au-0.556-Cu-0.444,Au-0.653-Cu-0.347,1,CO2R,150,3.3,59.5965598777962,42.450884086444,0.028255325,0.060692911,102.139357946004,0.0,0.0,0.653,0.0,0.347,0.0,0.0,0.0,0.0,0.0,0.0,0.0,0.0,0.0,0.0,0.0,0.0,0.0,0.0
vsp3_240718_Au-0.556-Cu-0.444_pp0_rep1,vsp,3,240718,Au-0.556-Cu-0.444,Au-0.653-Cu-0.347,1,CO2R,200,3.43,62.973382996087,30.0552554027505,0.031099206,0.056688865,93.1196393600303,6.88036063996972,0.0,0.653,0.0,0.347,0.0,0.0,0.0,0.0,0.0,0.0,0.0,0.0,0.0,0.0,0.0,0.0,0.0,0.0
vsp3_240718_Au-0.556-Cu-0.444_pp0_rep1,vsp,3,240718,Au-0.556-Cu-0.444,Au-0.653-Cu-0.347,1,CO2R,300,3.64,77.5628282659189,8.68860510805501,0.048988129,0.029222513,86.33343358,13.66656642,0.0,0.653,0.0,0.347,0.0,0.0,0.0,0.0,0.0,0.0,0.0,0.0,0.0,0.0,0.0,0.0,0.0,0.0
vsp3_240718_Au-0.571-Cu-0.429_pp0_rep1,vsp,3,240718,Au-0.571-Cu-0.429,Au-0.615-Cu-0.385,1,HER,50,2.7,0.0,0.0,0.0,0.0,0.0,0.0,0.0,0.615,0.0,0.385,0.0,0.0,0.0,0.0,0.0,0.0,0.0,0.0,0.0,0.0,0.0,0.0,0.0,0.0
vsp3_240718_Au-0.571-Cu-0.429_pp0_rep1,vsp,3,240718,Au-0.571-Cu-0.429,Au-0.615-Cu-0.385,1,CO2R,50,2.76,57.4199083471092,41.434184675835,0.011008568,0.0,98.8651015912798,1.13489840872018,0.0,0.615,0.0,0.385,0.0,0.0,0.0,0.0,0.0,0.0,0.0,0.0,0.0,0.0,0.0,0.0,0.0,0.0
vsp3_240718_Au-0.571-Cu-0.429_pp0_rep1,vsp,3,240718,Au-0.571-Cu-0.429,Au-0.615-Cu-0.385,1,CO2R,100,3.06,46.3204921634686,45.9282907662083,0.015411996,0.025288713,92.2919550928496,7.70804490715045,0.0,0.615,0.0,0.385,0.0,0.0,0.0,0.0,0.0,0.0,0.0,0.0,0.0,0.0,0.0,0.0,0.0,0.0
vsp3_240718_Au-0.571-Cu-0.429_pp0_rep1,vsp,3,240718,Au-0.571-Cu-0.429,Au-0.615-Cu-0.385,1,CO2R,150,3.23,48.1319969,42.6277013752456,0.023484946,0.109584422152912,90.895074337286,9.10492566271402,0.0,0.615,0.0,0.385,0.0,0.0,0.0,0.0,0.0,0.0,0.0,0.0,0.0,0.0,0.0,0.0,0.0,0.0
vsp3_240718_Au-0.571-Cu-0.429_pp0_rep1,vsp,3,240718,Au-0.571-Cu-0.429,Au-0.615-Cu-0.385,1,CO2R,200,3.34,56.6323840214275,34.8256385068762,0.027246207,0.125389867655736,91.61362435,8.386375652,0.0,0.615,0.0,0.385,0.0,0.0,0.0,0.0,0.0,0.0,0.0,0.0,0.0,0.0,0.0,0.0,0.0,0.0
vsp3_240718_Au-0.571-Cu-0.429_pp0_rep1,vsp,3,240718,Au-0.571-Cu-0.429,Au-0.615-Cu-0.385,1,CO2R,300,3.53,76.14032518,11.7657170923379,0.053391556,0.076849588,88.0392491621944,11.9607508378056,0.0,0.615,0.0,0.385,0.0,0.0,0.0,0.0,0.0,0.0,0.0,0.0,0.0,0.0,0.0,0.0,0.0,0.0
vsp3_240718_Au-0.6-Cu-0.4_pp0_rep1,vsp,3,240718,Au-0.6-Cu-0.4,Au-0.599-Cu-0.401,1,HER,50,2.69,0.0,0.0,0.0,0.0,0.0,0.0,0.0,0.599,0.0,0.401,0.0,0.0,0.0,0.0,0.0,0.0,0.0,0.0,0.0,0.0,0.0,0.0,0.0,0.0
vsp3_240718_Au-0.6-Cu-0.4_pp0_rep1,vsp,3,240718,Au-0.6-Cu-0.4,Au-0.599-Cu-0.401,1,CO2R,50,2.78,53.6207076942393,35.3045186640472,0.012109425,0.0,88.9373357834557,11.0626642165443,0.0,0.599,0.0,0.401,0.0,0.0,0.0,0.0,0.0,0.0,0.0,0.0,0.0,0.0,0.0,0.0,0.0,0.0
vsp3_240718_Au-0.6-Cu-0.4_pp0_rep1,vsp,3,240718,Au-0.6-Cu-0.4,Au-0.599-Cu-0.401,1,CO2R,100,3.09,47.80074913,46.0314341846758,0.01376071,0.015173228,93.86260012,6.1373998780349,0.0,0.599,0.0,0.401,0.0,0.0,0.0,0.0,0.0,0.0,0.0,0.0,0.0,0.0,0.0,0.0,0.0,0.0
vsp3_240718_Au-0.6-Cu-0.4_pp0_rep1,vsp,3,240718,Au-0.6-Cu-0.4,Au-0.599-Cu-0.401,1,CO2R,150,3.27,50.1642637427023,42.2003929273085,0.020182375,0.071651353,92.4587970892907,7.541202911,0.0,0.599,0.0,0.401,0.0,0.0,0.0,0.0,0.0,0.0,0.0,0.0,0.0,0.0,0.0,0.0,0.0,0.0
vsp3_240718_Au-0.6-Cu-0.4_pp0_rep1,vsp,3,240718,Au-0.6-Cu-0.4,Au-0.599-Cu-0.401,1,CO2R,200,3.39,59.5665320471238,32.6817288801572,0.02421885,0.074390963,92.3490950503479,7.65090495,0.0,0.599,0.0,0.401,0.0,0.0,0.0,0.0,0.0,0.0,0.0,0.0,0.0,0.0,0.0,0.0,0.0,0.0
vsp3_240718_Au-0.6-Cu-0.4_pp0_rep1,vsp,3,240718,Au-0.6-Cu-0.4,Au-0.599-Cu-0.401,1,CO2R,300,3.61,79.1127665362322,9.02996070726915,0.044034273,0.039197505,88.2287600036824,11.7712399963176,0.0,0.599,0.0,0.401,0.0,0.0,0.0,0.0,0.0,0.0,0.0,0.0,0.0,0.0,0.0,0.0,0.0,0.0
vsp3_240718_Au-0.625-Cu-0.375_pp0_rep1,vsp,3,240718,Au-0.625-Cu-0.375,Au-0.656-Cu-0.344,1,HER,50,2.68,0.0,0.0,0.0,0.0,0.0,0.0,0.0,0.656,0.0,0.344,0.0,0.0,0.0,0.0,0.0,0.0,0.0,0.0,0.0,0.0,0.0,0.0,0.0,0.0
vsp3_240718_Au-0.625-Cu-0.375_pp0_rep1,vsp,3,240718,Au-0.625-Cu-0.375,Au-0.656-Cu-0.344,1,CO2R,50,2.81,56.4719914624705,39.9901768172888,0.016512853,0.0,96.4786811322628,3.52131886773722,0.0,0.656,0.0,0.344,0.0,0.0,0.0,0.0,0.0,0.0,0.0,0.0,0.0,0.0,0.0,0.0,0.0,0.0
vsp3_240718_Au-0.625-Cu-0.375_pp0_rep1,vsp,3,240718,Au-0.625-Cu-0.375,Au-0.656-Cu-0.344,1,CO2R,100,3.11,51.9471008,46.12721021611,0.023668422,0.042147855,98.1430930355984,1.85690696440157,0.0,0.656,0.0,0.344,0.0,0.0,0.0,0.0,0.0,0.0,0.0,0.0,0.0,0.0,0.0,0.0,0.0,0.0
vsp3_240718_Au-0.625-Cu-0.375_pp0_rep1,vsp,3,240718,Au-0.625-Cu-0.375,Au-0.656-Cu-0.344,1,CO2R,150,3.29,56.5933583042123,41.65520628683690,0.030457039,0.080923881,98.3629112567236,1.63708874327638,0.0,0.656,0.0,0.344,0.0,0.0,0.0,0.0,0.0,0.0,0.0,0.0,0.0,0.0,0.0,0.0,0.0,0.0
vsp3_240718_Au-0.625-Cu-0.375_pp0_rep1,vsp,3,240718,Au-0.625-Cu-0.375,Au-0.656-Cu-0.344,1,CO2R,200,3.4,62.5502730753939,34.5419941060904,0.033300919,0.065118435,97.1938994272791,2.80610057272091,0.0,0.656,0.0,0.344,0.0,0.0,0.0,0.0,0.0,0.0,0.0,0.0,0.0,0.0,0.0,0.0,0.0,0.0
vsp3_240718_Au-0.625-Cu-0.375_pp0_rep1,vsp,3,240718,Au-0.625-Cu-0.375,Au-0.656-Cu-0.344,1,CO2R,300,3.59,80.9732365188642,11.2770137524558,0.050639414,0.033156312,92.338000325525,7.661999674,0.0,0.656,0.0,0.344,0.0,0.0,0.0,0.0,0.0,0.0,0.0,0.0,0.0,0.0,0.0,0.0,0.0,0.0
vsp3_240718_Au-0.667-Cu-0.333_pp0_rep1,vsp,3,240718,Au-0.667-Cu-0.333,Au-0.677-Cu-0.323,1,HER,50,2.65,0.0,0.0,0.0,0.0,0.0,0.0,0.0,0.677,0.0,0.323,0.0,0.0,0.0,0.0,0.0,0.0,0.0,0.0,0.0,0.0,0.0,0.0,0.0,0.0
vsp3_240718_Au-0.667-Cu-0.333_pp0_rep1,vsp,3,240718,Au-0.667-Cu-0.333,Au-0.677-Cu-0.323,1,CO2R,50,2.82,59.7262968465546,36.5422396856582,0.016512853,0.0,96.2850493847163,3.71495061528367,0.0,0.677,0.0,0.323,0.0,0.0,0.0,0.0,0.0,0.0,0.0,0.0,0.0,0.0,0.0,0.0,0.0,0.0
vsp3_240718_Au-0.667-Cu-0.333_pp0_rep1,vsp,3,240718,Au-0.667-Cu-0.333,Au-0.677-Cu-0.323,1,CO2R,100,3.19,56.1750612065538,41.97200392927310,0.027521421,0.029924977,98.2074772791227,1.79252272087732,0.0,0.677,0.0,0.323,0.0,0.0,0.0,0.0,0.0,0.0,0.0,0.0,0.0,0.0,0.0,0.0,0.0,0.0
vsp3_240718_Au-0.667-Cu-0.333_pp0_rep1,vsp,3,240718,Au-0.667-Cu-0.333,Au-0.677-Cu-0.323,1,CO2R,150,3.33,62.2662118897654,34.7003929273085,0.037429132,0.044676726,97.0529945301801,2.94700546981986,0.0,0.677,0.0,0.323,0.0,0.0,0.0,0.0,0.0,0.0,0.0,0.0,0.0,0.0,0.0,0.0,0.0,0.0
vsp3_240718_Au-0.667-Cu-0.333_pp0_rep1,vsp,3,240718,Au-0.667-Cu-0.333,Au-0.677-Cu-0.323,1,CO2R,200,3.47,68.2518989725669,27.5834970530452,0.043759059,0.030557195,95.9149023342516,4.0850976657484500,0.0,0.677,0.0,0.323,0.0,0.0,0.0,0.0,0.0,0.0,0.0,0.0,0.0,0.0,0.0,0.0,0.0,0.0
vsp3_240718_Au-0.667-Cu-0.333_pp0_rep1,vsp,3,240718,Au-0.667-Cu-0.333,Au-0.677-Cu-0.323,1,CO2R,300,3.65,82.37314026,7.98624754420432,0.044034273,0.009834499,90.4186937797106,9.58130622028935,0.0,0.677,0.0,0.323,0.0,0.0,0.0,0.0,0.0,0.0,0.0,0.0,0.0,0.0,0.0,0.0,0.0,0.0
vsp3_240718_Au-0.667-Cu-0.333_pp0_rep2,vsp,3,240718,Au-0.667-Cu-0.333,Au-0.697-Cu-0.303,2,HER,50,2.81,0.0,0.0,0.0,0.0,0.0,0.0,0.0,0.697,0.0,0.303,0.0,0.0,0.0,0.0,0.0,0.0,0.0,0.0,0.0,0.0,0.0,0.0,0.0,0.0
vsp3_240718_Au-0.667-Cu-0.333_pp0_rep2,vsp,3,240718,Au-0.667-Cu-0.333,Au-0.697-Cu-0.303,2,CO2R,50,2.87,56.3552281905878,53.3398821218075,0.023117994,0.0,109.721194051538,0.0,0.0,0.697,0.0,0.303,0.0,0.0,0.0,0.0,0.0,0.0,0.0,0.0,0.0,0.0,0.0,0.0,0.0,0.0
vsp3_240718_Au-0.667-Cu-0.333_pp0_rep2,vsp,3,240718,Au-0.667-Cu-0.333,Au-0.697-Cu-0.303,2,CO2R,100,3.2,59.1035593965138,51.2401768172888,0.029723135,0.010536964,110.387950639495,0.0,0.0,0.697,0.0,0.303,0.0,0.0,0.0,0.0,0.0,0.0,0.0,0.0,0.0,0.0,0.0,0.0,0.0,0.0
vsp3_240718_Au-0.667-Cu-0.333_pp0_rep2,vsp,3,240718,Au-0.667-Cu-0.333,Au-0.697-Cu-0.303,2,CO2R,150,3.37,62.4516102031848,38.4970530451866,0.031924848,0.015173228,101.000045179038,0.0,0.0,0.697,0.0,0.303,0.0,0.0,0.0,0.0,0.0,0.0,0.0,0.0,0.0,0.0,0.0,0.0,0.0,0.0
vsp3_240718_Au-0.667-Cu-0.333_pp0_rep2,vsp,3,240718,Au-0.667-Cu-0.333,Au-0.697-Cu-0.303,2,CO2R,200,3.52,65.1115319424972,27.37721021611,0.034126562,0.012433617,92.53975096,7.4602490439664,0.0,0.697,0.0,0.303,0.0,0.0,0.0,0.0,0.0,0.0,0.0,0.0,0.0,0.0,0.0,0.0,0.0,0.0
vsp3_240718_Au-0.667-Cu-0.333_pp0_rep2,vsp,3,240718,Au-0.667-Cu-0.333,Au-0.697-Cu-0.303,2,CO2R,300,3.72,81.0969051455356,6.69449901768173,0.037796085,0.0059007,87.8395495659477,12.1604504340523,0.0,0.697,0.0,0.303,0.0,0.0,0.0,0.0,0.0,0.0,0.0,0.0,0.0,0.0,0.0,0.0,0.0,0.0
vsp3_240718_Au-0.667-Cu-0.333_pp0_rep3,vsp,3,240718,Au-0.667-Cu-0.333,Au-0.662-Cu-0.338,3,HER,50,2.75,0.0,0.0,0.0,0.0,0.0,0.0,0.0,0.662,0.0,0.338,0.0,0.0,0.0,0.0,0.0,0.0,0.0,0.0,0.0,0.0,0.0,0.0,0.0,0.0
vsp3_240718_Au-0.667-Cu-0.333_pp0_rep3,vsp,3,240718,Au-0.667-Cu-0.333,Au-0.662-Cu-0.338,3,CO2R,50,2.86,46.9300466634581,46.9891944990177,0.02091628,0.0,93.9401574423136,6.059842558,0.0,0.662,0.0,0.338,0.0,0.0,0.0,0.0,0.0,0.0,0.0,0.0,0.0,0.0,0.0,0.0,0.0,0.0
vsp3_240718_Au-0.667-Cu-0.333_pp0_rep3,vsp,3,240718,Au-0.667-Cu-0.333,Au-0.662-Cu-0.338,3,CO2R,100,3.22,48.419092259725,47.9543222003929,0.027521421,0.025288713,96.4296846303392,3.57031536966076,0.0,0.662,0.0,0.338,0.0,0.0,0.0,0.0,0.0,0.0,0.0,0.0,0.0,0.0,0.0,0.0,0.0,0.0
vsp3_240718_Au-0.667-Cu-0.333_pp0_rep3,vsp,3,240718,Au-0.667-Cu-0.333,Au-0.662-Cu-0.338,3,CO2R,150,3.35,55.4031262424407,41.0216110019646,0.030090087,0.035685184,96.4941373150378,3.50586268496218,0.0,0.662,0.0,0.338,0.0,0.0,0.0,0.0,0.0,0.0,0.0,0.0,0.0,0.0,0.0,0.0,0.0,0.0
vsp3_240718_Au-0.667-Cu-0.333_pp0_rep3,vsp,3,240718,Au-0.667-Cu-0.333,Au-0.662-Cu-0.338,3,CO2R,200,3.49,63.7040950846429,32.3465127701375,0.032750491,0.029714238,96.1170269106416,3.88297308935842,0.0,0.662,0.0,0.338,0.0,0.0,0.0,0.0,0.0,0.0,0.0,0.0,0.0,0.0,0.0,0.0,0.0,0.0
vsp3_240718_Au-0.667-Cu-0.333_pp0_rep3,vsp,3,240718,Au-0.667-Cu-0.333,Au-0.662-Cu-0.338,3,CO2R,300,3.71,81.3827449831551,9.04223968565815,0.04274994,0.012784849,90.484803313245,9.515196687,0.0,0.662,0.0,0.338,0.0,0.0,0.0,0.0,0.0,0.0,0.0,0.0,0.0,0.0,0.0,0.0,0.0,0.0
vsp3_240718_Au-0.75-Cu-0.25_pp0_rep1,vsp,3,240718,Au-0.75-Cu-0.25,Au-0.693-Cu-0.307,1,HER,50,2.8,0.0,0.0,0.0,0.0,0.0,0.0,0.0,0.693,0.0,0.307,0.0,0.0,0.0,0.0,0.0,0.0,0.0,0.0,0.0,0.0,0.0,0.0,0.0,0.0
vsp3_240718_Au-0.75-Cu-0.25_pp0_rep1,vsp,3,240718,Au-0.75-Cu-0.25,Au-0.693-Cu-0.307,1,CO2R,50,2.89,54.987967942413500,58.4970530451866,0.025319707,0.0,113.514295022289,0.0,0.0,0.693,0.0,0.307,0.0,0.0,0.0,0.0,0.0,0.0,0.0,0.0,0.0,0.0,0.0,0.0,0.0,0.0
vsp3_240718_Au-0.75-Cu-0.25_pp0_rep1,vsp,3,240718,Au-0.75-Cu-0.25,Au-0.693-Cu-0.307,1,CO2R,100,3.21,62.2454958253992,50.5697446,0.037429132,0.021916884,112.879529348817,0.0,0.0,0.693,0.0,0.307,0.0,0.0,0.0,0.0,0.0,0.0,0.0,0.0,0.0,0.0,0.0,0.0,0.0,0.0
vsp3_240718_Au-0.75-Cu-0.25_pp0_rep1,vsp,3,240718,Au-0.75-Cu-0.25,Au-0.693-Cu-0.307,1,CO2R,150,3.35,71.0448011048568,39.9656188605108,0.04183256,0.028660541,111.0855264,0.0,0.0,0.693,0.0,0.307,0.0,0.0,0.0,0.0,0.0,0.0,0.0,0.0,0.0,0.0,0.0,0.0,0.0,0.0
vsp3_240718_Au-0.75-Cu-0.25_pp0_rep1,vsp,3,240718,Au-0.75-Cu-0.25,Au-0.693-Cu-0.307,1,CO2R,200,3.46,76.7866036117098,31.90446955,0.042107774,0.024024277,108.762148120288,0.0,0.0,0.693,0.0,0.307,0.0,0.0,0.0,0.0,0.0,0.0,0.0,0.0,0.0,0.0,0.0,0.0,0.0,0.0
vsp3_240718_Au-0.75-Cu-0.25_pp0_rep1,vsp,3,240718,Au-0.75-Cu-0.25,Au-0.693-Cu-0.307,1,CO2R,300,3.65,95.4240515599824,10.6851669941061,0.051006367,0.013065835,106.178892719642,0.0,0.0,0.693,0.0,0.307,0.0,0.0,0.0,0.0,0.0,0.0,0.0,0.0,0.0,0.0,0.0,0.0,0.0,0.0
vsp3_240718_Au-0.8-Cu-0.2_pp0_rep1,vsp,3,240718,Au-0.8-Cu-0.2,Au-0.7-Cu-0.3,1,HER,50,2.7,0.0,0.0,0.0,0.0,0.0,0.0,0.0,0.7,0.0,0.3,0.0,0.0,0.0,0.0,0.0,0.0,0.0,0.0,0.0,0.0,0.0,0.0,0.0,0.0
vsp3_240718_Au-0.8-Cu-0.2_pp0_rep1,vsp,3,240718,Au-0.8-Cu-0.2,Au-0.7-Cu-0.3,1,CO2R,50,2.83,58.6063738517232,33.565815324165,0.02421885,0.0,92.2003623537439,7.79963764625607,0.0,0.7,0.0,0.3,0.0,0.0,0.0,0.0,0.0,0.0,0.0,0.0,0.0,0.0,0.0,0.0,0.0,0.0
vsp3_240718_Au-0.8-Cu-0.2_pp0_rep1,vsp,3,240718,Au-0.8-Cu-0.2,Au-0.7-Cu-0.3,1,CO2R,100,3.2,61.7137835066647,32.843811394892,0.034126562,0.021916884,94.6175926753451,5.38240732465494,0.0,0.7,0.0,0.3,0.0,0.0,0.0,0.0,0.0,0.0,0.0,0.0,0.0,0.0,0.0,0.0,0.0,0.0
vsp3_240718_Au-0.8-Cu-0.2_pp0_rep1,vsp,3,240718,Au-0.8-Cu-0.2,Au-0.7-Cu-0.3,1,CO2R,150,3.34,67.3000062775953,27.2740667976424,0.039997798,0.020792942,94.6391476699736,5.36085233002643,0.0,0.7,0.0,0.3,0.0,0.0,0.0,0.0,0.0,0.0,0.0,0.0,0.0,0.0,0.0,0.0,0.0,0.0
vsp3_240718_Au-0.8-Cu-0.2_pp0_rep1,vsp,3,240718,Au-0.8-Cu-0.2,Au-0.7-Cu-0.3,1,CO2R,200,3.49,75.9742827847413,17.132858546169,0.051465057,0.014962488,93.1792532220948,6.82074677790516,0.0,0.7,0.0,0.3,0.0,0.0,0.0,0.0,0.0,0.0,0.0,0.0,0.0,0.0,0.0,0.0,0.0,0.0
vsp3_240718_Au-0.8-Cu-0.2_pp0_rep1,vsp,3,240718,Au-0.8-Cu-0.2,Au-0.7-Cu-0.3,1,CO2R,300,3.63,81.3829542363305,5.78585461689587,0.04274994,0.006041193,87.2235314773757,12.7764685226243,0.0,0.7,0.0,0.3,0.0,0.0,0.0,0.0,0.0,0.0,0.0,0.0,0.0,0.0,0.0,0.0,0.0,0.0
vsp3_240718_Au-0.833-Cu-0.167_pp0_rep1,vsp,3,240718,Au-0.833-Cu-0.167,Au-0.703-Cu-0.297,1,HER,50,2.74,0.0,0.0,0.0,0.0,0.0,0.0,0.0,0.703,0.0,0.297,0.0,0.0,0.0,0.0,0.0,0.0,0.0,0.0,0.0,0.0,0.0,0.0,0.0,0.0
vsp3_240718_Au-0.833-Cu-0.167_pp0_rep1,vsp,3,240718,Au-0.833-Cu-0.167,Au-0.703-Cu-0.297,1,CO2R,50,2.88,58.8524555860135,31.8271119842829,0.025319707,0.0,90.7088416049857,9.291158395,0.0,0.703,0.0,0.297,0.0,0.0,0.0,0.0,0.0,0.0,0.0,0.0,0.0,0.0,0.0,0.0,0.0,0.0
vsp3_240718_Au-0.833-Cu-0.167_pp0_rep1,vsp,3,240718,Au-0.833-Cu-0.167,Au-0.703-Cu-0.297,1,CO2R,100,3.27,60.92406202,31.8123772102161,0.040181274,0.01728062,92.79933833,7.2006616719649,0.0,0.703,0.0,0.297,0.0,0.0,0.0,0.0,0.0,0.0,0.0,0.0,0.0,0.0,0.0,0.0,0.0,0.0
vsp3_240718_Au-0.833-Cu-0.167_pp0_rep1,vsp,3,240718,Au-0.833-Cu-0.167,Au-0.703-Cu-0.297,1,CO2R,150,3.4,64.09801419,26.5029469548134,0.042933417,0.014330271,90.6638267932597,9.33617320674026,0.0,0.703,0.0,0.297,0.0,0.0,0.0,0.0,0.0,0.0,0.0,0.0,0.0,0.0,0.0,0.0,0.0,0.0
vsp3_240718_Au-0.833-Cu-0.167_pp0_rep1,vsp,3,240718,Au-0.833-Cu-0.167,Au-0.703-Cu-0.297,1,CO2R,200,3.54,71.0491954215405,20.4518664047151,0.047336844,0.010326224,91.5651506767097,8.43484932329031,0.0,0.703,0.0,0.297,0.0,0.0,0.0,0.0,0.0,0.0,0.0,0.0,0.0,0.0,0.0,0.0,0.0,0.0
vsp3_240718_Au-0.833-Cu-0.167_pp0_rep1,vsp,3,240718,Au-0.833-Cu-0.167,Au-0.703-Cu-0.297,1,CO2R,300,3.69,80.1213668417418,6.20825147347741,0.042016036,0.005057743,86.3826235848704,13.6173764151296,0.0,0.703,0.0,0.297,0.0,0.0,0.0,0.0,0.0,0.0,0.0,0.0,0.0,0.0,0.0,0.0,0.0,0.0
vsp3_240718_Au-0.875-Cu-0.125_pp0_rep1,vsp,3,240718,Au-0.875-Cu-0.125,Au-0.715-Cu-0.285,1,HER,50,3.04,0.0,0.0,0.0,0.0,0.0,0.0,0.0,0.715,0.0,0.285,0.0,0.0,0.0,0.0,0.0,0.0,0.0,0.0,0.0,0.0,0.0,0.0,0.0,0.0
vsp3_240718_Au-0.875-Cu-0.125_pp0_rep1,vsp,3,240718,Au-0.875-Cu-0.125,Au-0.715-Cu-0.285,1,CO2R,50,3.15,58.6289731946682,29.5579567779961,0.037429132,0.0,88.2302906,11.7697094037186,0.0,0.715,0.0,0.285,0.0,0.0,0.0,0.0,0.0,0.0,0.0,0.0,0.0,0.0,0.0,0.0,0.0,0.0
vsp3_240718_Au-0.875-Cu-0.125_pp0_rep1,vsp,3,240718,Au-0.875-Cu-0.125,Au-0.715-Cu-0.285,1,CO2R,100,3.49,65.69064011,22.9346758349705,0.033025705,0.004214785,88.6670050493654,11.3329949506346,0.0,0.715,0.0,0.285,0.0,0.0,0.0,0.0,0.0,0.0,0.0,0.0,0.0,0.0,0.0,0.0,0.0,0.0
vsp3_240718_Au-0.875-Cu-0.125_pp0_rep1,vsp,3,240718,Au-0.875-Cu-0.125,Au-0.715-Cu-0.285,1,CO2R,150,3.69,70.0378748247505,18.1777996070727,0.026787516,0.003090843,88.2491775910069,11.7508224089931,0.0,0.715,0.0,0.285,0.0,0.0,0.0,0.0,0.0,0.0,0.0,0.0,0.0,0.0,0.0,0.0,0.0,0.0
vsp3_240718_Au-0.875-Cu-0.125_pp0_rep1,vsp,3,240718,Au-0.875-Cu-0.125,Au-0.715-Cu-0.285,1,CO2R,200,3.82,75.3458954989642,11.1284381139489,0.023668422,0.002107393,86.5028280277366,13.4971719722634,0.0,0.715,0.0,0.285,0.0,0.0,0.0,0.0,0.0,0.0,0.0,0.0,0.0,0.0,0.0,0.0,0.0,0.0
vsp3_240718_Au-0.875-Cu-0.125_pp0_rep1,vsp,3,240718,Au-0.875-Cu-0.125,Au-0.715-Cu-0.285,1,CO2R,300,3.95,75.5807821883697,7.95432220039293,0.024035374,0.002247886,83.5643533941827,16.4356466058173,0.0,0.715,0.0,0.285,0.0,0.0,0.0,0.0,0.0,0.0,0.0,0.0,0.0,0.0,0.0,0.0,0.0,0.0
vsp3_240718_Au-0.889-Cu-0.111_pp0_rep1,vsp,3,240718,Au-0.889-Cu-0.111,Au-0.71-Cu-0.29,1,HER,50,2.73,0.0,0.0,0.0,0.0,0.0,0.0,0.0,0.71,0.0,0.29,0.0,0.0,0.0,0.0,0.0,0.0,0.0,0.0,0.0,0.0,0.0,0.0,0.0,0.0
vsp3_240718_Au-0.889-Cu-0.111_pp0_rep1,vsp,3,240718,Au-0.889-Cu-0.111,Au-0.71-Cu-0.29,1,CO2R,50,2.91,55.382200924899,36.86640472,0.025319707,0.0,92.27787967,7.722120325,0.0,0.71,0.0,0.29,0.0,0.0,0.0,0.0,0.0,0.0,0.0,0.0,0.0,0.0,0.0,0.0,0.0,0.0
vsp3_240718_Au-0.889-Cu-0.111_pp0_rep1,vsp,3,240718,Au-0.889-Cu-0.111,Au-0.71-Cu-0.29,1,CO2R,100,3.22,58.3163489505953,33.1311394891945,0.036878704,0.003793307,91.4926090690919,8.50739093090812,0.0,0.71,0.0,0.29,0.0,0.0,0.0,0.0,0.0,0.0,0.0,0.0,0.0,0.0,0.0,0.0,0.0,0.0
vsp3_240718_Au-0.889-Cu-0.111_pp0_rep1,vsp,3,240718,Au-0.889-Cu-0.111,Au-0.71-Cu-0.29,1,CO2R,150,3.39,64.9818996003264,28.1581532416503,0.036695228,0.003652814,93.18567332,6.8143266794763,0.0,0.71,0.0,0.29,0.0,0.0,0.0,0.0,0.0,0.0,0.0,0.0,0.0,0.0,0.0,0.0,0.0,0.0
vsp3_240718_Au-0.889-Cu-0.111_pp0_rep1,vsp,3,240718,Au-0.889-Cu-0.111,Au-0.71-Cu-0.29,1,CO2R,200,3.51,66.5811169934504,23.8813850687623,0.035777847,0.003582568,90.5063110954078,9.493688905,0.0,0.71,0.0,0.29,0.0,0.0,0.0,0.0,0.0,0.0,0.0,0.0,0.0,0.0,0.0,0.0,0.0,0.0
vsp3_240718_Au-0.889-Cu-0.111_pp0_rep1,vsp,3,240718,Au-0.889-Cu-0.111,Au-0.71-Cu-0.29,1,CO2R,300,3.66,77.26945531,9.11345776031434,0.037979561,0.002669364,86.4291639631689,13.5708360368311,0.0,0.71,0.0,0.29,0.0,0.0,0.0,0.0,0.0,0.0,0.0,0.0,0.0,0.0,0.0,0.0,0.0,0.0
vsp3_240718_Au-1.0_pp0_rep1,vsp,3,240718,Au-1.0,Au-1.0,1,HER,50,2.73,0.0,0.0,0.0,0.0,0.0,0.0,0.0,1.0,0.0,0.0,0.0,0.0,0.0,0.0,0.0,0.0,0.0,0.0,0.0,0.0,0.0,0.0,0.0,0.0
vsp3_240718_Au-1.0_pp0_rep1,vsp,3,240718,Au-1.0,Au-1.0,1,CO2R,50,2.85,68.3228357990333,23.1925343811395,0.023117994,0.0,91.5424425011949,8.457557499,0.0,1.0,0.0,0.0,0.0,0.0,0.0,0.0,0.0,0.0,0.0,0.0,0.0,0.0,0.0,0.0,0.0,0.0
vsp3_240718_Au-1.0_pp0_rep1,vsp,3,240718,Au-1.0,Au-1.0,1,CO2R,100,3.14,69.821297788194,17.6154223968566,0.024769279,0.005057743,87.4700072429443,12.5299927570557,0.0,1.0,0.0,0.0,0.0,0.0,0.0,0.0,0.0,0.0,0.0,0.0,0.0,0.0,0.0,0.0,0.0,0.0
vsp3_240718_Au-1.0_pp0_rep1,vsp,3,240718,Au-1.0,Au-1.0,1,CO2R,150,3.31,70.1207390822156,13.7426326129666,0.022751041,0.005057743,83.8944757519012,16.1055242480988,0.0,1.0,0.0,0.0,0.0,0.0,0.0,0.0,0.0,0.0,0.0,0.0,0.0,0.0,0.0,0.0,0.0,0.0
vsp3_240718_Au-1.0_pp0_rep1,vsp,3,240718,Au-1.0,Au-1.0,1,CO2R,200,3.43,72.4293247400029,11.6883595284872,0.020641066,0.004636264,84.145433052832,15.854566947168,0.0,1.0,0.0,0.0,0.0,0.0,0.0,0.0,0.0,0.0,0.0,0.0,0.0,0.0,0.0,0.0,0.0,0.0
vsp3_240718_Au-1.0_pp0_rep1,vsp,3,240718,Au-1.0,Au-1.0,1,CO2R,300,3.6,79.9020695139049,3.90962671905697,0.021833661,0.002669364,83.83867071,16.16132929,0.0,1.0,0.0,0.0,0.0,0.0,0.0,0.0,0.0,0.0,0.0,0.0,0.0,0.0,0.0,0.0,0.0,0.0
vsp3_240718_Cu-1.0_pp0_rep1,vsp,3,240718,Cu-1.0,Cu-1.0,1,HER,50,2.73,0.0,0.0,0.0,0.0,0.0,0.0,0.0,0.0,0.0,1.0,0.0,0.0,0.0,0.0,0.0,0.0,0.0,0.0,0.0,0.0,0.0,0.0,0.0,0.0
vsp3_240718_Cu-1.0_pp0_rep1,vsp,3,240718,Cu-1.0,Cu-1.0,1,CO2R,50,2.88,24.2377953085438,43.0108055009823,0.330257050070638,1.45241507207283,69.03127293,30.9687270683304,0.0,0.0,0.0,1.0,0.0,0.0,0.0,0.0,0.0,0.0,0.0,0.0,0.0,0.0,0.0,0.0,0.0,0.0
vsp3_240718_Cu-1.0_pp0_rep1,vsp,3,240718,Cu-1.0,Cu-1.0,1,CO2R,100,3.17,14.6393521521689,46.3998035363458,0.833899051428362,15.3089437747619,77.1923786244375,22.8076213755625,0.0,0.0,0.0,1.0,0.0,0.0,0.0,0.0,0.0,0.0,0.0,0.0,0.0,0.0,0.0,0.0,0.0,0.0
vsp3_240718_Cu-1.0_pp0_rep1,vsp,3,240718,Cu-1.0,Cu-1.0,1,CO2R,150,3.34,17.9396932348448,29.2583497053045,0.98343210465479,24.6281154289247,72.8333164388319,27.1666835611681,0.0,0.0,0.0,1.0,0.0,0.0,0.0,0.0,0.0,0.0,0.0,0.0,0.0,0.0,0.0,0.0,0.0,0.0
vsp3_240718_Cu-1.0_pp0_rep1,vsp,3,240718,Cu-1.0,Cu-1.0,1,CO2R,200,3.46,28.1390068844295,15.5341355599214,0.951140304203438,26.9430161004805,71.59448485,28.40551515,0.0,0.0,0.0,1.0,0.0,0.0,0.0,0.0,0.0,0.0,0.0,0.0,0.0,0.0,0.0,0.0,0.0,0.0
vsp3_240718_Cu-1.0_pp0_rep1,vsp,3,240718,Cu-1.0,Cu-1.0,1,CO2R,300,3.68,40.5815145744837,3.63457760314342,1.09406821642845,24.8552923656186,70.1883549065444,29.8116450934556,0.0,0.0,0.0,1.0,0.0,0.0,0.0,0.0,0.0,0.0,0.0,0.0,0.0,0.0,0.0,0.0,0.0,0.0
vsp4_240726_Pd-0.25-Sn-0.75_pp0_rep1,vsp,4,240726,Pd-0.25-Sn-0.75,Pd-0.268-Sn-0.732,1,CO2R,50,2.8,12.2387997237858,12.8339882121807,0.009907712,0.0,25.0826956474687,74.9173043525313,0.0,0.0,0.0,0.0,0.0,0.0,0.0,0.0,0.0,0.0,0.0,0.268,0.0,0.0,0.732,0.0,0.0,0.0
vsp4_240726_Pd-0.25-Sn-0.75_pp0_rep1,vsp,4,240726,Pd-0.25-Sn-0.75,Pd-0.268-Sn-0.732,1,HER,50,2.86,0.0,0.0,0.0,0.0,0.0,0.0,0.0,0.0,0.0,0.0,0.0,0.0,0.0,0.0,0.0,0.0,0.0,0.268,0.0,0.0,0.732,0.0,0.0,0.0
vsp4_240726_Pd-0.25-Sn-0.75_pp0_rep1,vsp,4,240726,Pd-0.25-Sn-0.75,Pd-0.268-Sn-0.732,1,CO2R,100,3.07,16.5439745548139,9.34921414538311,0.006054713,0.0,25.89924341,74.10075659,0.0,0.0,0.0,0.0,0.0,0.0,0.0,0.0,0.0,0.0,0.0,0.268,0.0,0.0,0.732,0.0,0.0,0.0
vsp4_240726_Pd-0.25-Sn-0.75_pp0_rep1,vsp,4,240726,Pd-0.25-Sn-0.75,Pd-0.268-Sn-0.732,1,CO2R,150,3.18,20.7972545983385,8.52161100196464,0.003669523,0.0,29.3225351230817,70.6774648769183,0.0,0.0,0.0,0.0,0.0,0.0,0.0,0.0,0.0,0.0,0.0,0.268,0.0,0.0,0.732,0.0,0.0,0.0
vsp4_240726_Pd-0.25-Sn-0.75_pp0_rep1,vsp,4,240726,Pd-0.25-Sn-0.75,Pd-0.268-Sn-0.732,1,CO2R,200,3.3,23.3036891334826,7.875736739,0.004128213,0.0,31.1835540853118,68.8164459146882,0.0,0.0,0.0,0.0,0.0,0.0,0.0,0.0,0.0,0.0,0.0,0.268,0.0,0.0,0.732,0.0,0.0,0.0
vsp4_240726_Pd-0.25-Sn-0.75_pp0_rep1,vsp,4,240726,Pd-0.25-Sn-0.75,Pd-0.268-Sn-0.732,1,CO2R,300,3.5,31.5244093829124,5.69744597249509,0.008623379,0.0,37.2317968431095,62.7682031568905,0.0,0.0,0.0,0.0,0.0,0.0,0.0,0.0,0.0,0.0,0.0,0.268,0.0,0.0,0.732,0.0,0.0,0.0
vsp4_240726_Pd-0.25-Sn-0.75_pp0_rep2,vsp,4,240726,Pd-0.25-Sn-0.75,Pd-0.3-Sn-0.7,2,CO2R,50,2.83,10.1621712109481,11.4047151277014,0.017613709,0.0,21.58450005,78.4154999520134,0.0,0.0,0.0,0.0,0.0,0.0,0.0,0.0,0.0,0.0,0.0,0.3,0.0,0.0,0.7,0.0,0.0,0.0
vsp4_240726_Pd-0.25-Sn-0.75_pp0_rep2,vsp,4,240726,Pd-0.25-Sn-0.75,Pd-0.3-Sn-0.7,2,HER,50,2.94,0.0,0.0,0.0,0.0,0.0,0.0,0.0,0.0,0.0,0.0,0.0,0.0,0.0,0.0,0.0,0.0,0.0,0.3,0.0,0.0,0.7,0.0,0.0,0.0
vsp4_240726_Pd-0.25-Sn-0.75_pp0_rep2,vsp,4,240726,Pd-0.25-Sn-0.75,Pd-0.3-Sn-0.7,2,CO2R,100,3.1,17.7304400594279,9.754420432,0.006054713,0.0,27.4909152042326,72.5090847957674,0.0,0.0,0.0,0.0,0.0,0.0,0.0,0.0,0.0,0.0,0.0,0.3,0.0,0.0,0.7,0.0,0.0,0.0
vsp4_240726_Pd-0.25-Sn-0.75_pp0_rep2,vsp,4,240726,Pd-0.25-Sn-0.75,Pd-0.3-Sn-0.7,2,CO2R,150,3.24,22.7516792567327,8.80648330058939,0.005504284,0.0,31.56366684149,68.43633315851,0.0,0.0,0.0,0.0,0.0,0.0,0.0,0.0,0.0,0.0,0.0,0.3,0.0,0.0,0.7,0.0,0.0,0.0
vsp4_240726_Pd-0.25-Sn-0.75_pp0_rep2,vsp,4,240726,Pd-0.25-Sn-0.75,Pd-0.3-Sn-0.7,2,CO2R,200,3.36,27.3458327230116,8.29936149312377,0.005504284,0.0,35.6506985003032,64.3493014996968,0.0,0.0,0.0,0.0,0.0,0.0,0.0,0.0,0.0,0.0,0.0,0.3,0.0,0.0,0.7,0.0,0.0,0.0
vsp4_240726_Pd-0.25-Sn-0.75_pp0_rep2,vsp,4,240726,Pd-0.25-Sn-0.75,Pd-0.3-Sn-0.7,2,CO2R,300,3.56,38.3504572181883,8.33988212180747,0.004036475,0.0,46.6943758150522,53.3056241849478,0.0,0.0,0.0,0.0,0.0,0.0,0.0,0.0,0.0,0.0,0.0,0.3,0.0,0.0,0.7,0.0,0.0,0.0
vsp4_240726_Pd-0.25-Sn-0.75_pp0_rep3,vsp,4,240726,Pd-0.25-Sn-0.75,Pd-0.287-Sn-0.713,3,CO2R,50,2.79,10.9343154282366,12.1709233791749,0.009907712,0.0,23.11514652,76.88485348,0.0,0.0,0.0,0.0,0.0,0.0,0.0,0.0,0.0,0.0,0.0,0.287,0.0,0.0,0.713,0.0,0.0,0.0
vsp4_240726_Pd-0.25-Sn-0.75_pp0_rep3,vsp,4,240726,Pd-0.25-Sn-0.75,Pd-0.287-Sn-0.713,3,HER,50,2.93,0.0,0.0,0.0,0.0,0.0,0.0,0.0,0.0,0.0,0.0,0.0,0.0,0.0,0.0,0.0,0.0,0.0,0.287,0.0,0.0,0.713,0.0,0.0,0.0
vsp4_240726_Pd-0.25-Sn-0.75_pp0_rep3,vsp,4,240726,Pd-0.25-Sn-0.75,Pd-0.287-Sn-0.713,3,CO2R,100,3.07,18.3054677854736,10.1743614931238,0.006605141,0.0,28.4864344195988,71.5135655804012,0.0,0.0,0.0,0.0,0.0,0.0,0.0,0.0,0.0,0.0,0.0,0.287,0.0,0.0,0.713,0.0,0.0,0.0
vsp4_240726_Pd-0.25-Sn-0.75_pp0_rep3,vsp,4,240726,Pd-0.25-Sn-0.75,Pd-0.287-Sn-0.713,3,CO2R,150,3.17,25.388687773337,10.1522593320236,0.00477038,0.0,35.5457174849727,64.4542825150273,0.0,0.0,0.0,0.0,0.0,0.0,0.0,0.0,0.0,0.0,0.0,0.287,0.0,0.0,0.713,0.0,0.0,0.0
vsp4_240726_Pd-0.25-Sn-0.75_pp0_rep3,vsp,4,240726,Pd-0.25-Sn-0.75,Pd-0.287-Sn-0.713,3,CO2R,200,3.28,32.3393458745736,9.60707269155206,0.004678642,0.0,41.9510972076684,58.0489027923316,0.0,0.0,0.0,0.0,0.0,0.0,0.0,0.0,0.0,0.0,0.0,0.287,0.0,0.0,0.713,0.0,0.0,0.0
vsp4_240726_Pd-0.25-Sn-0.75_pp0_rep3,vsp,4,240726,Pd-0.25-Sn-0.75,Pd-0.287-Sn-0.713,3,CO2R,300,3.59,45.4765741070121,4.540766208251470,0.021833661,0.001264436,50.0434041570741,49.9565958429259,0.0,0.0,0.0,0.0,0.0,0.0,0.0,0.0,0.0,0.0,0.0,0.287,0.0,0.0,0.713,0.0,0.0,0.0
vsp4_240726_Pd-0.5-Sn-0.5_pp0_rep1,vsp,4,240726,Pd-0.5-Sn-0.5,Pd-0.41-Sn-0.59,1,CO2R,50,2.83,15.2219129925297,12.9076620825147,0.009907712,0.0,28.1394827865465,71.8605172134535,0.0,0.0,0.0,0.0,0.0,0.0,0.0,0.0,0.0,0.0,0.0,0.41,0.0,0.0,0.59,0.0,0.0,0.0
