Repository: Jehadabed/ocx24-dashboard

# OCx24 Dashboard

An interactive web dashboard for exploring and analyzing  data from OCx24 experiments, featuring HER (Hydrogen Evolution Reaction) and CO2RR (CO2 Reduction Reaction) performance data, as well as XRD (X-ray Diffraction) data.

This project is part of the OCx24 research: https://ai.meta.com/blog/open-catalyst-simulations-experiments/.

## Features

- **Interactive Data Filtering**: Filter data by source, batch, reaction type, element count, and voltage/current density ranges
- **Data Aggregation**: Average data across multiple replicates with statistical analysis
- **Interactive Plots**: Dedicated plotting interfaces for HER and CO2RR performance visualization

File: Data/ExpDataDump_241125.csv (part 11 of 25)
sample id,source,batch number,batch date,composition,rep,reaction,current density,voltage,fe_h2,fe_co,fe_ch4,fe_c2h4,fe_gas_total,fe_liquid
uoft9_241025_Cu-0.667-Pd-0.333_pp0_rep2,uoft,9,241025,Cu-0.667-Pd-0.333,2,CO2R,300,3.78,74.22042729498419,2.087426326129666,0.7586738344678275,0.3925370198656888,77.46433691213693,22.53566308786307
uoft9_241025_Cu-0.667-Pd-0.333_pp0_rep2,uoft,9,241025,Cu-0.667-Pd-0.333,2,CO2R,200,3.67,59.69961706668899,6.752210216,1.9143900335761337,1.6909719295287868,70.07028795580457,29.929712044195423
uoft9_241025_Cu-0.667-Pd-0.333_pp0_rep2,uoft,9,241025,Cu-0.667-Pd-0.333,2,CO2R,50,2.99,55.30561426269644,14.76424361493124,0.031924848,0.048048554,70.15477418952622,29.84522581047377
uoft9_241025_Cu-0.667-Pd-0.333_pp0_rep3,uoft,9,241025,Cu-0.667-Pd-0.333,3,CO2R,300,3.86,69.10711670049592,2.3477406679764243,1.218098086343871,0.5630953384472731,73.24247658,26.757523424521096
uoft9_241025_Cu-0.667-Pd-0.333_pp0_rep3,uoft,9,241025,Cu-0.667-Pd-0.333,3,CO2R,50,2.99,44.65379062127268,16.98919449901768,0.033025705,0.030346455,61.70932302630072,38.29067697369928
vsp29_241004_Ag-0.25-Au-0.5-Pd-0.25_pp0_rep1,vsp,29,241004,Ag-0.25-Au-0.5-Pd-0.25,1,HER,50,2.53,,,,,,
uoft9_241025_Cu-0.667-Pd-0.333_pp0_rep3,uoft,9,241025,Cu-0.667-Pd-0.333,3,CO2R,100,3.35,40.95126494,24.58497053045187,0.4304350219253986,1.5118435471634493,67.48444552626188,32.51555447373812
uoft9_241025_Cu-0.667-Pd-0.333_pp0_rep3,uoft,9,241025,Cu-0.667-Pd-0.333,3,CO2R,200,3.69,51.46215656322585,9.596021611001964,1.925949030328606,2.200960971086572,65.20065834024187,34.79934165975813
uoft9_241025_Cu-0.667-Pd-0.333_pp0_rep3,uoft,9,241025,Cu-0.667-Pd-0.333,3,CO2R,150,3.53,45.09405930234991,16.75343811394892,1.2285562262627747,2.763213352440361,65.85541383236377,34.144586167636234
uoft9_241025_Hg-0.2-Pd-0.8_pp0,uoft,9,241025,Hg-0.2-Pd-0.8,avg,CO2R,50,2.93,45.39747640670447,35.23575638506876,0.012476377447112932,0,80.64570916922035,19.35429083077965
uoft9_241025_Hg-0.2-Pd-0.8_pp0,uoft,9,241025,Hg-0.2-Pd-0.8,std,CO2R,150,0.01,5.992694854202623,5.714548068182371,0.003693905,0.000743418,0.5403766896090172,0.5403766896090156
uoft9_241025_Hg-0.2-Pd-0.8_pp0,uoft,9,241025,Hg-0.2-Pd-0.8,std,CO2R,50,0.02,8.857723160169634,6.886459199977323,0.00826254,0,1.9981561428746188,1.9981561428746188
vsp3_240718_Au-0.333-Cu-0.667_pp0_rep3,vsp,3,240718,Au-0.333-Cu-0.667,3,HER,50,2.53,,,,,,
vsp5_241011_Ag-0.5-Pd-0.5_pp0_rep1,vsp,5,241011,Ag-0.5-Pd-0.5,1,HER,50,2.53,,,,,,
uoft9_241025_Hg-0.2-Pd-0.8_pp0,uoft,9,241025,Hg-0.2-Pd-0.8,avg,CO2R,100,3.27,41.47753667161899,40.353634577603145,0.015595471808891198,0,81.84956770302234,18.150432296977645
uoft9_241025_Hg-0.2-Pd-0.8_pp0,uoft,9,241025,Hg-0.2-Pd-0.8,avg,CO2R,200,3.64,54.162464165393715,22.845039292730846,0.037704347,0.002880103,77.05319558112005,22.946804418879953
uoft9_241025_Hg-0.2-Pd-0.8_pp0,uoft,9,241025,Hg-0.2-Pd-0.8,avg,CO2R,300,3.8,69.63680623853467,9.862475442043221,0.037796085,0.003605983,79.54595618500879,20.45404381499121
uoft9_241025_Hg-0.2-Pd-0.8_pp0,uoft,9,241025,Hg-0.2-Pd-0.8,std,CO2R,100,0.03,5.774264297605474,8.942418733,0.004681339,0,3.645963016600505,3.645963016600507
uoft9_241025_Hg-0.2-Pd-0.8_pp0,uoft,9,241025,Hg-0.2-Pd-0.8,std,CO2R,200,0.02,7.221165036,4.863703649879041,0.004530598,0.000677432,2.755644735256162,2.755644735256169
uoft9_241025_Hg-0.2-Pd-0.8_pp0,uoft,9,241025,Hg-0.2-Pd-0.8,std,CO2R,300,0.04,8.341034561,5.338404441823033,0.010945701145459652,0.001194878,3.1055036696258256,3.105503669625821
uoft9_241025_Hg-0.2-Pd-0.8_pp0,uoft,9,241025,Hg-0.2-Pd-0.8,avg,CO2R,150,3.46,43.38557688,35.06712508185986,0.021772501819471667,0.000842957,78.47850284740186,21.521497152598144
uoft9_241025_Hg-0.2-Pd-0.8_pp0_rep1,uoft,9,241025,Hg-0.2-Pd-0.8,1,CO2R,100,3.31,47.85975852183557,31.52504911591356,0.011008568,0,79.39828766078305,20.601712339216945
uoft9_241025_Hg-0.2-Pd-0.8_pp0_rep1,uoft,9,241025,Hg-0.2-Pd-0.8,1,CO2R,50,2.91,55.00680072820106,27.657170923379176,0.007705998,0,82.67167764941522,17.328322350584784
uoft9_241025_Hg-0.2-Pd-0.8_pp0_rep1,uoft,9,241025,Hg-0.2-Pd-0.8,1,CO2R,150,3.47,50.17681893322732,28.51178781925344,0.021283232,0,78.71318526,21.28681474
uoft4_240405_Ag-0.333-Pd-0.667_pp0_rep1,uoft,4,240405,Ag-0.333-Pd-0.667,1,HER,50,2.54,,,,,,
uoft9_241025_Hg-0.2-Pd-0.8_pp0_rep1,uoft,9,241025,Hg-0.2-Pd-0.8,1,CO2R,200,3.65,62.339031994810526,17.75908644400786,0.040456489,0.003371828,80.14738395616209,19.852616043837912
uoft9_241025_Hg-0.2-Pd-0.8_pp0_rep1,uoft,9,241025,Hg-0.2-Pd-0.8,1,CO2R,300,3.76,76.45566971478793,4.987721021611002,0.026420564,0.002388378,81.47565971541366,18.524340284586344
uoft9_241025_Hg-0.2-Pd-0.8_pp0_rep2,uoft,9,241025,Hg-0.2-Pd-0.8,2,CO2R,50,2.95,37.55885245558601,41.11001964636542,0.007705998,0,78.67657809978641,21.32342190021359
uoft9_241025_Hg-0.2-Pd-0.8_pp0_rep2,uoft,9,241025,Hg-0.2-Pd-0.8,2,CO2R,300,3.84,60.336688359245855,15.56728880157171,0.048254225,0.004776757,75.96359869,24.036401311919303
uoft9_241025_Hg-0.2-Pd-0.8_pp0_rep2,uoft,9,241025,Hg-0.2-Pd-0.8,2,CO2R,100,3.27,36.61532988763104,49.40569744597249,0.015411996,0,86.03940507491137,13.960594925088628
uoft9_241025_Hg-0.2-Pd-0.8_pp0_rep2,uoft,9,241025,Hg-0.2-Pd-0.8,2,CO2R,200,3.61,48.65889639875285,27.45088408644401,0.032475277,0.002107393,76.14881177297768,23.85118822702232
uoft9_241025_Hg-0.2-Pd-0.8_pp0_rep2,uoft,9,241025,Hg-0.2-Pd-0.8,2,CO2R,150,3.46,38.84031890183934,38.99803536345776,0.018347614,0.001123943,77.86046204032601,22.139537959673987
uoft4_240405_Ag-0.625-Pd-0.375_pp0_rep3,uoft,4,240405,Ag-0.625-Pd-0.375,3,HER,50,2.54,,,,,,
uoft4_240405_Cu-0.75-Pd-0.25_pp0,uoft,4,240405,Cu-0.75-Pd-0.25,avg,HER,50,2.54,,,,,,
uoft9_241025_Hg-0.2-Pd-0.8_pp0_rep3,uoft,9,241025,Hg-0.2-Pd-0.8,3,CO2R,300,3.8,72.11806064157024,9.032416502946957,0.038713465,0.003652814,81.19861015153202,18.801389848467977
uoft9_241025_Hg-0.2-Pd-0.8_pp0_rep3,uoft,9,241025,Hg-0.2-Pd-0.8,3,CO2R,50,2.92,43.62677603632635,36.94007858546169,0.022017137,0,80.58887175845942,19.41112824154058
uoft9_241025_Hg-0.2-Pd-0.8_pp0_rep3,uoft,9,241025,Hg-0.2-Pd-0.8,3,CO2R,150,3.45,41.13959279332064,37.69155206286837,0.025686659,0.001404928,78.86186124435216,21.138138755647844
uoft9_241025_Hg-0.2-Pd-0.8_pp0_rep3,uoft,9,241025,Hg-0.2-Pd-0.8,3,CO2R,100,3.24,39.95752160539036,40.130157170923376,0.020365851,0,80.11101037337264,19.888989626627364
uoft9_241025_Hg-0.2-Pd-0.8_pp0_rep3,uoft,9,241025,Hg-0.2-Pd-0.8,3,CO2R,200,3.64,51.48946410261776,23.325147347740668,0.040181274,0.003161089,74.86339101422037,25.13660898577963
uoft9_241025_Hg-0.333-Pd-0.667_pp0,uoft,9,241025,Hg-0.333-Pd-0.667,avg,CO2R,150,3.53,46.59579959,19.82973149967256,0.028744595098740697,0.001873238,66.46021309396383,33.53978690603617
uoft9_241025_Hg-0.333-Pd-0.667_pp0,uoft,9,241025,Hg-0.333-Pd-0.667,std,CO2R,150,0.08,4.788242805,1.2484945768749958,0.005271015,0.000584918,3.551460535,3.551460534914209
uoft9_241025_Hg-0.333-Pd-0.667_pp0,uoft,9,241025,Hg-0.333-Pd-0.667,std,CO2R,100,0.08,4.968776134397269,2.2030868976510383,0.004298983,0,3.1346283764462997,3.1346283764462983
uoft7_240716_Pd-0.833-Rh-0.167_pp0,uoft,7,240716,Pd-0.833-Rh-0.167,avg,HER,50,2.54,,,,,,
uoft9_241025_Hg-0.333-Pd-0.667_pp0,uoft,9,241025,Hg-0.333-Pd-0.667,avg,CO2R,100,3.33,49.93513151562075,20.346267190569744,0.019264994587453867,0,70.30379421006238,29.696205789937625
vsp1_240503_Ag-0.5-Au-0.5_pp0,vsp,1,240503,Ag-0.5-Au-0.5,avg,HER,50,2.54,,,,,,
uoft9_241025_Hg-0.333-Pd-0.667_pp0,uoft,9,241025,Hg-0.333-Pd-0.667,avg,CO2R,300,3.87,71.57748993840981,5.382285527177473,0.037490291,0.002763026,77.00491677,22.995083229148808
uoft9_241025_Hg-0.333-Pd-0.667_pp0,uoft,9,241025,Hg-0.333-Pd-0.667,std,CO2R,50,0.05,5.206939549108022,2.547127789156593,0.00826254,0,2.964808993175102,2.964808993175102
uoft9_241025_Hg-0.333-Pd-0.667_pp0,uoft,9,241025,Hg-0.333-Pd-0.667,avg,CO2R,50,2.98,58.83571533198017,18.80648330058939,0.013577234280681734,0,77.65577586685023,22.344224133149766
uoft9_241025_Hg-0.333-Pd-0.667_pp0,uoft,9,241025,Hg-0.333-Pd-0.667,std,CO2R,200,0.08,6.781358708215664,3.1647394025487943,0.0035137,0.000643819,4.776277672823444,4.776277672823448
uoft9_241025_Hg-0.333-Pd-0.667_pp0,uoft,9,241025,Hg-0.333-Pd-0.667,avg,CO2R,200,3.72,56.67392077674779,14.695481335952849,0.044034273,0.003301582,71.42201040468244,28.577989595317558
uoft9_241025_Hg-0.333-Pd-0.667_pp0,uoft,9,241025,Hg-0.333-Pd-0.667,std,CO2R,300,0.07,3.291342499908362,1.783314096170948,0.00212653,0.000353566,2.2403485553009856,2.240348555300982
uoft9_241025_Hg-0.333-Pd-0.667_pp0_rep1,uoft,9,241025,Hg-0.333-Pd-0.667,1,CO2R,100,3.39,54.47069409278286,17.858546168958743,0.016512853,0,72.34871885988301,27.65128114
uoft9_241025_Hg-0.333-Pd-0.667_pp0_rep1,uoft,9,241025,Hg-0.333-Pd-0.667,1,CO2R,150,3.56,49.50218669568311,18.973477406679766,0.032658753,0.002528871,68.51546510847591,31.48453489152409
vsp1_240503_Ag-0.5-Au-0.5_pp0_rep1,vsp,1,240503,Ag-0.5-Au-0.5,1,HER,50,2.54,,,,,,
uoft9_241025_Hg-0.333-Pd-0.667_pp0_rep1,uoft,9,241025,Hg-0.333-Pd-0.667,1,CO2R,200,3.75,63.57917094,11.110019646365425,0.04706163,0.004004046,74.74569346144966,25.25430653855034
uoft9_241025_Hg-0.333-Pd-0.667_pp0_rep1,uoft,9,241025,Hg-0.333-Pd-0.667,1,CO2R,50,3.02,64.18715604009292,15.884086444007858,0.008806855,0,80.08004933876933,19.919950661230672
uoft9_241025_Hg-0.333-Pd-0.667_pp0_rep1,uoft,9,241025,Hg-0.333-Pd-0.667,1,CO2R,300,3.85,75.37676034,3.840864440078586,0.035227419,0.002388378,79.25935967068625,20.74064032931375
uoft9_241025_Hg-0.333-Pd-0.667_pp0_rep2,uoft,9,241025,Hg-0.333-Pd-0.667,2,CO2R,50,2.92,53.78643620916947,20.55500982318271,0.008806855,0,74.35025288702073,25.64974711297927
uoft9_241025_Hg-0.333-Pd-0.667_pp0_rep2,uoft,9,241025,Hg-0.333-Pd-0.667,2,CO2R,150,3.44,41.06928372638055,21.26227898,0.022751041,0.001404928,62.35934347470985,37.64065652529015
uoft9_241025_Hg-0.333-Pd-0.667_pp0_rep2,uoft,9,241025,Hg-0.333-Pd-0.667,2,CO2R,300,3.82,69.76207913955095,4.970530451866405,0.037796085,0.003090843,74.77893371904877,25.221066280951234
uoft9_241025_Hg-0.333-Pd-0.667_pp0_rep2,uoft,9,241025,Hg-0.333-Pd-0.667,2,CO2R,200,3.62,50.02364560882212,15.87671905697446,0.040181274,0.003161089,65.94864993871887,34.05135006128113
uoft10_241125_Pt-1.0_pp0,uoft,10,241125,Pt-1.0,avg,HER,50,2.55,,,,,,
uoft9_241025_Hg-0.333-Pd-0.667_pp0_rep2,uoft,9,241025,Hg-0.333-Pd-0.667,2,CO2R,100,3.24,44.62428592353889,22.05058939096267,0.017063281,0,66.69490434105975,33.305095658940246
uoft9_241025_Hg-0.333-Pd-0.667_pp0_rep3,uoft,9,241025,Hg-0.333-Pd-0.667,3,CO2R,50,2.99,58.53355375,19.980353634577604,0.023117994,0,78.53702537476065,21.462974625239355
uoft4_240405_Ag-0.429-Pd-0.571_pp0,uoft,4,240405,Ag-0.429-Pd-0.571,avg,HER,50,2.55,,,,,,
uoft9_241025_Hg-0.333-Pd-0.667_pp0_rep3,uoft,9,241025,Hg-0.333-Pd-0.667,3,CO2R,300,3.95,69.59363033,7.335461689587426,0.03944737,0.002809857,76.97645692281856,23.023543077181444
uoft9_241025_Hg-0.333-Pd-0.667_pp0_rep3,uoft,9,241025,Hg-0.333-Pd-0.667,3,CO2R,200,3.78,56.41894578250225,17.099705304518665,0.044859916,0.002739611,73.57168781387878,26.42831218612121
uoft9_241025_Hg-0.333-Pd-0.667_pp0_rep3,uoft,9,241025,Hg-0.333-Pd-0.667,3,CO2R,150,3.59,49.21592835171274,19.25343811394892,0.030823991,0.001685914,68.50583069870574,31.494169301294264
uoft9_241025_Hg-0.333-Pd-0.667_pp0_rep3,uoft,9,241025,Hg-0.333-Pd-0.667,3,CO2R,100,3.36,50.71041453,21.12966601178782,0.02421885,0,71.86775942924436,28.13224057075564
vsp10_240726_Au-0.2-Zn-0.8_pp0,vsp,10,240726,Au-0.2-Zn-0.8,avg,CO2R,200,3.7,66.76818933227311,20.21611001964637,0.027246207,0,87.01302843136924,12.986971568630764
vsp10_240726_Au-0.2-Zn-0.8_pp0,vsp,10,240726,Au-0.2-Zn-0.8,avg,CO2R,50,2.98,65.35227772081441,21.365422396856584,0.007705998,0,86.72540611550598,13.274593884494024
vsp10_240726_Au-0.2-Zn-0.8_pp0,vsp,10,240726,Au-0.2-Zn-0.8,std,CO2R,300,0,0,0,0,0,0,0
uoft4_240405_Ag-0.625-Pd-0.375_pp0_rep2,uoft,4,240405,Ag-0.625-Pd-0.375,2,HER,50,2.55,,,,,,
uoft4_240405_Cu-0.167-Pd-0.833_pp0_rep1,uoft,4,240405,Cu-0.167-Pd-0.833,1,HER,50,2.55,,,,,,
vsp10_240726_Au-0.2-Zn-0.8_pp0,vsp,10,240726,Au-0.2-Zn-0.8,std,CO2R,150,0,0,0,0,0,0,0
vsp10_240726_Au-0.2-Zn-0.8_pp0,vsp,10,240726,Au-0.2-Zn-0.8,std,CO2R,100,0,0,0,0,0,0,0
vsp10_240726_Au-0.2-Zn-0.8_pp0,vsp,10,240726,Au-0.2-Zn-0.8,std,CO2R,50,0,0,0,0,0,0,0
vsp10_240726_Au-0.2-Zn-0.8_pp0,vsp,10,240726,Au-0.2-Zn-0.8,avg,CO2R,100,3.38,49.91880976793823,39.526031434184674,0.006605141,0,89.45144634312432,10.548553656875685
vsp10_240726_Au-0.2-Zn-0.8_pp0,vsp,10,240726,Au-0.2-Zn-0.8,std,CO2R,200,0,0,0,0,0,0,0
vsp10_240726_Au-0.2-Zn-0.8_pp0,vsp,10,240726,Au-0.2-Zn-0.8,avg,CO2R,150,3.52,52.68492749377472,36.488212180746565,0.009907712,0,89.18436549519579,10.815634504804208
vsp10_240726_Au-0.2-Zn-0.8_pp0,vsp,10,240726,Au-0.2-Zn-0.8,avg,CO2R,300,3.89,76.7086568,6.362966601178782,0.028438802,0.000842957,83.10271756378518,16.897282436214823
uoft4_240405_Cu-0.333-Pd-0.667_pp0_rep1,uoft,4,240405,Cu-0.333-Pd-0.667,1,HER,50,2.55,,,,,,
vsp10_240726_Au-0.2-Zn-0.8_pp0_rep1,vsp,10,240726,Au-0.2-Zn-0.8,1,CO2R,100,3.38,49.91880976793823,39.526031434184674,0.006605141,0,89.45144634312432,10.548553656875685
vsp10_240726_Au-0.2-Zn-0.8_pp0_rep1,vsp,10,240726,Au-0.2-Zn-0.8,1,CO2R,50,2.98,65.35227772081441,21.365422396856584,0.007705998,0,86.72540611550598,13.274593884494024
vsp10_240726_Au-0.2-Zn-0.8_pp0_rep1,vsp,10,240726,Au-0.2-Zn-0.8,1,CO2R,200,3.7,66.76818933227311,20.21611001964637,0.027246207,0,87.01302843136924,12.986971568630764
vsp10_240726_Au-0.2-Zn-0.8_pp0_rep1,vsp,10,240726,Au-0.2-Zn-0.8,1,CO2R,300,3.89,76.7086568,6.362966601178782,0.028438802,0.000842957,83.10271756378518,16.897282436214823
vsp10_240726_Au-0.2-Zn-0.8_pp0_rep1,vsp,10,240726,Au-0.2-Zn-0.8,1,CO2R,150,3.52,52.68492749377472,36.488212180746565,0.009907712,0,89.18436549519579,10.815634504804208
vsp10_240726_Au-0.25-Zn-0.75_pp0,vsp,10,240726,Au-0.25-Zn-0.75,avg,CO2R,200,3.58,74.10324551675072,11.091601178781923,0.012935068,0,85.20901749067619,14.790982509323811
vsp10_240726_Au-0.25-Zn-0.75_pp0,vsp,10,240726,Au-0.25-Zn-0.75,std,CO2R,150,0,0,0,0,0,0,0
uoft4_240405_Pd-1.0_pp0,uoft,4,240405,Pd-1.0,avg,HER,50,2.55,,,,,,
vsp29_241004_Ag-0.25-Au-0.25-Pd-0.5_pp0_rep2,vsp,29,241004,Ag-0.25-Au-0.25-Pd-0.5,2,HER,50,2.55,,,,,,
vsp10_240726_Au-0.25-Zn-0.75_pp0,vsp,10,240726,Au-0.25-Zn-0.75,avg,CO2R,300,3.76,78.36573269999371,3.069744597249509,0.016696329,0.000561971,81.45421847010027,18.545781529899728
vsp10_240726_Au-0.25-Zn-0.75_pp0,vsp,10,240726,Au-0.25-Zn-0.75,std,CO2R,300,0,0,0,0,0,0,0
vsp10_240726_Au-0.25-Zn-0.75_pp0,vsp,10,240726,Au-0.25-Zn-0.75,std,CO2R,50,0,0,0,0,0,0,0
vsp10_240726_Au-0.25-Zn-0.75_pp0,vsp,10,240726,Au-0.25-Zn-0.75,avg,CO2R,100,3.21,62.45014543095692,21.99165029469548,0.008256426,0,84.45005215190417,15.549947848095826
vsp10_240726_Au-0.25-Zn-0.75_pp0,vsp,10,240726,Au-0.25-Zn-0.75,std,CO2R,100,0,0,0,0,0,0,0
vsp10_240726_Au-0.25-Zn-0.75_pp0,vsp,10,240726,Au-0.25-Zn-0.75,std,CO2R,200,0,0,0,0,0,0,0
vsp10_240726_Au-0.25-Zn-0.75_pp0,vsp,10,240726,Au-0.25-Zn-0.75,avg,CO2R,150,3.39,61.66984033982716,23.614931237721024,0.007705998,0.002247886,85.29604357013818,14.70395642986182
vsp10_240726_Au-0.25-Zn-0.75_pp0,vsp,10,240726,Au-0.25-Zn-0.75,avg,CO2R,50,2.86,74.05428027370316,9.975442043222005,0.009907712,0,84.03963002842728,15.960369971572716
vsp4_240726_Pd-1.0_pp0,vsp,4,240726,Pd-1.0,avg,HER,50,2.55,,,,,,
vsp10_240726_Au-0.25-Zn-0.75_pp0_rep1,vsp,10,240726,Au-0.25-Zn-0.75,1,CO2R,50,2.86,74.05428027370316,9.975442043222005,0.009907712,0,84.03963002842728,15.960369971572716
vsp10_240726_Au-0.25-Zn-0.75_pp0_rep1,vsp,10,240726,Au-0.25-Zn-0.75,1,CO2R,100,3.21,62.45014543095692,21.99165029469548,0.008256426,0,84.45005215190417,15.549947848095826
vsp10_240726_Au-0.25-Zn-0.75_pp0_rep1,vsp,10,240726,Au-0.25-Zn-0.75,1,CO2R,150,3.39,61.66984033982716,23.614931237721024,0.007705998,0.002247886,85.29604357013818,14.70395642986182
vsp10_240726_Au-0.25-Zn-0.75_pp0_rep1,vsp,10,240726,Au-0.25-Zn-0.75,1,CO2R,300,3.76,78.36573269999371,3.069744597249509,0.016696329,0.000561971,81.45421847010027,18.545781529899728
vsp10_240726_Au-0.25-Zn-0.75_pp0_rep1,vsp,10,240726,Au-0.25-Zn-0.75,1,CO2R,200,3.58,74.10324551675072,11.091601178781923,0.012935068,0,85.20901749067619,14.790982509323811
vsp10_240726_Au-0.294-Zn-0.706_pp0,vsp,10,240726,Au-0.294-Zn-0.706,std,CO2R,50,0,0,0,0,0,0,0
vsp4_240726_Pd-1.0_pp0_rep1,vsp,4,240726,Pd-1.0,1,HER,50,2.55,,,,,,
uoft4_240405_Ag-0.125-Cu-0.125-Pd-0.75_pp0_rep3,uoft,4,240405,Ag-0.125-Cu-0.125-Pd-0.75,3,HER,50,2.56,,,,,,
vsp10_240726_Au-0.294-Zn-0.706_pp0,vsp,10,240726,Au-0.294-Zn-0.706,avg,CO2R,50,2.72,77.68524137353785,10.225933202357565,0.007705998,0,87.91888057373039,12.081119426269607
vsp10_240726_Au-0.294-Zn-0.706_pp0,vsp,10,240726,Au-0.294-Zn-0.706,avg,CO2R,100,3.07,55.023122475883575,29.45481335952849,0.005504284,0,84.48344011957991,15.51655988042009
vsp10_240726_Au-0.294-Zn-0.706_pp0,vsp,10,240726,Au-0.294-Zn-0.706,avg,CO2R,200,3.34,57.56460691790998,29.75319253438114,0.004678642,0,87.32247809383378,12.67752190616622
vsp10_240726_Au-0.294-Zn-0.706_pp0,vsp,10,240726,Au-0.294-Zn-0.706,avg,CO2R,150,3.2,54.10240850404905,32.96168958742633,0.004036475,0,87.06813457,12.931865433468204
vsp10_240726_Au-0.294-Zn-0.706_pp0,vsp,10,240726,Au-0.294-Zn-0.706,std,CO2R,300,0,0,0,0,0,0,0
vsp10_240726_Au-0.294-Zn-0.706_pp0,vsp,10,240726,Au-0.294-Zn-0.706,avg,CO2R,300,3.54,66.05411287116281,20.41748526522593,0.006238189,0,86.47783633,13.522163674887691
vsp10_240726_Au-0.294-Zn-0.706_pp0,vsp,10,240726,Au-0.294-Zn-0.706,std,CO2R,100,0,0,0,0,0,0,0
vsp10_240726_Au-0.294-Zn-0.706_pp0,vsp,10,240726,Au-0.294-Zn-0.706,std,CO2R,150,0,0,0,0,0,0,0
vsp10_240726_Au-0.294-Zn-0.706_pp0,vsp,10,240726,Au-0.294-Zn-0.706,std,CO2R,200,0,0,0,0,0,0,0
vsp10_240726_Au-0.294-Zn-0.706_pp0_rep1,vsp,10,240726,Au-0.294-Zn-0.706,1,CO2R,150,3.2,54.10240850404905,32.96168958742633,0.004036475,0,87.06813457,12.931865433468204
vsp10_240726_Au-0.294-Zn-0.706_pp0_rep1,vsp,10,240726,Au-0.294-Zn-0.706,1,CO2R,50,2.72,77.68524137353785,10.225933202357565,0.007705998,0,87.91888057373039,12.081119426269607
vsp10_240726_Au-0.294-Zn-0.706_pp0_rep1,vsp,10,240726,Au-0.294-Zn-0.706,1,CO2R,200,3.34,57.56460691790998,29.75319253438114,0.004678642,0,87.32247809383378,12.67752190616622
vsp10_240726_Au-0.294-Zn-0.706_pp0_rep1,vsp,10,240726,Au-0.294-Zn-0.706,1,CO2R,300,3.54,66.05411287116281,20.41748526522593,0.006238189,0,86.47783633,13.522163674887691
uoft4_240405_Cu-0.125-Pd-0.875_pp0_rep2,uoft,4,240405,Cu-0.125-Pd-0.875,2,HER,50,2.56,,,,,,
vsp10_240726_Au-0.294-Zn-0.706_pp0_rep1,vsp,10,240726,Au-0.294-Zn-0.706,1,CO2R,100,3.07,55.023122475883575,29.45481335952849,0.005504284,0,84.48344011957991,15.51655988042009
vsp10_240726_Au-0.333-Zn-0.667_pp0,vsp,10,240726,Au-0.333-Zn-0.667,avg,CO2R,200,3.55,79.60806880244408,18.473722986247544,0.007430784,0,98.09021115,1.909788845802496
vsp10_240726_Au-0.333-Zn-0.667_pp0,vsp,10,240726,Au-0.333-Zn-0.667,avg,CO2R,50,2.81,99.98577078407163,5.599214145383105,0.008806855,0,105.5937917841233,0
vsp10_240726_Au-0.333-Zn-0.667_pp0,vsp,10,240726,Au-0.333-Zn-0.667,std,CO2R,150,0,0,0,0,0,0,0
vsp10_240726_Au-0.333-Zn-0.667_pp0,vsp,10,240726,Au-0.333-Zn-0.667,std,CO2R,300,0,0,0,0,0,0,0
uoft4_240405_Cu-0.375-Pd-0.625_pp0_rep2,uoft,4,240405,Cu-0.375-Pd-0.625,2,HER,50,2.56,,,,,,
vsp10_240726_Au-0.333-Zn-0.667_pp0,vsp,10,240726,Au-0.333-Zn-0.667,avg,CO2R,300,3.89,86.04657975684782,3.602652259332024,0.029539658,0.00098345,89.68239134283445,10.31760865716555
vsp10_240726_Au-0.333-Zn-0.667_pp0,vsp,10,240726,Au-0.333-Zn-0.667,avg,CO2R,100,3.21,77.31674653162862,23.391453831041257,0.006054713,0,100.71425507525451,0
vsp10_240726_Au-0.333-Zn-0.667_pp0,vsp,10,240726,Au-0.333-Zn-0.667,std,CO2R,50,0,0,0,0,0,0,0
vsp10_240726_Au-0.333-Zn-0.667_pp0,vsp,10,240726,Au-0.333-Zn-0.667,std,CO2R,100,0,0,0,0,0,0,0
vsp10_240726_Au-0.333-Zn-0.667_pp0,vsp,10,240726,Au-0.333-Zn-0.667,avg,CO2R,150,3.36,76.40461194,25.353634577603145,0.006605141,0,101.76485165859076,0
vsp1_240503_Ag-0.25-Au-0.75_pp0,vsp,1,240503,Ag-0.25-Au-0.75,avg,HER,50,2.56,,,,,,
vsp10_240726_Au-0.333-Zn-0.667_pp0,vsp,10,240726,Au-0.333-Zn-0.667,std,CO2R,200,0,0,0,0,0,0,0
vsp10_240726_Au-0.333-Zn-0.667_pp0_rep1,vsp,10,240726,Au-0.333-Zn-0.667,1,CO2R,100,3.21,77.31674653162862,23.391453831041257,0.006054713,0,100.71425507525451,0
vsp10_240726_Au-0.333-Zn-0.667_pp0_rep1,vsp,10,240726,Au-0.333-Zn-0.667,1,CO2R,200,3.55,79.60806880244408,18.473722986247544,0.007430784,0,98.09021115,1.909788845802496
vsp10_240726_Au-0.333-Zn-0.667_pp0_rep1,vsp,10,240726,Au-0.333-Zn-0.667,1,CO2R,50,2.81,99.98577078407163,5.599214145383105,0.008806855,0,105.5937917841233,0
vsp10_240726_Au-0.333-Zn-0.667_pp0_rep1,vsp,10,240726,Au-0.333-Zn-0.667,1,CO2R,150,3.36,76.40461194,25.353634577603145,0.006605141,0,101.76485165859076,0
vsp10_240726_Au-0.333-Zn-0.667_pp0_rep1,vsp,10,240726,Au-0.333-Zn-0.667,1,CO2R,300,3.89,86.04657975684782,3.602652259332024,0.029539658,0.00098345,89.68239134283445,10.31760865716555
vsp1_240503_Ag-0.25-Au-0.75_pp0_rep1,vsp,1,240503,Ag-0.25-Au-0.75,1,HER,50,2.56,,,,,,
vsp29_241004_Ag-0.25-Au-0.5-Pd-0.25_pp0,vsp,29,241004,Ag-0.25-Au-0.5-Pd-0.25,avg,HER,50,2.56,,,,,,
vsp3_240718_Au-0.333-Cu-0.667_pp0_rep1,vsp,3,240718,Au-0.333-Cu-0.667,1,HER,50,2.56,,,,,,
vsp10_240726_Au-0.375-Zn-0.625_pp0,vsp,10,240726,Au-0.375-Zn-0.625,std,CO2R,50,0,0,0,0,0,0,0
vsp10_240726_Au-0.375-Zn-0.625_pp0,vsp,10,240726,Au-0.375-Zn-0.625,avg,CO2R,150,3.26,72.72384858440228,13.025540275049115,0.004403427,0,85.75379228678567,14.246207713214332
vsp10_240726_Au-0.375-Zn-0.625_pp0,vsp,10,240726,Au-0.375-Zn-0.625,avg,CO2R,100,3.08,71.39948523718847,11.603634577603144,0.005504284,0,83.00862409895946,16.99137590104054
vsp10_240726_Au-0.375-Zn-0.625_pp0,vsp,10,240726,Au-0.375-Zn-0.625,avg,CO2R,50,2.78,86.30437966896147,2.961689587426326,0.007705998,0,89.27377525422277,10.72622474577723
vsp10_240726_Au-0.375-Zn-0.625_pp0,vsp,10,240726,Au-0.375-Zn-0.625,std,CO2R,150,0,0,0,0,0,0,0
vsp10_240726_Au-0.375-Zn-0.625_pp0,vsp,10,240726,Au-0.375-Zn-0.625,avg,CO2R,200,3.41,73.22249890142083,10.800589390962672,0.00522907,0,84.02831736234296,15.97168263765704
vsp10_240726_Au-0.375-Zn-0.625_pp0,vsp,10,240726,Au-0.375-Zn-0.625,std,CO2R,200,0,0,0,0,0,0,0
vsp10_240726_Au-0.375-Zn-0.625_pp0,vsp,10,240726,Au-0.375-Zn-0.625,avg,CO2R,300,3.69,79.84452489066523,3.727897838899804,0.011558997,0,83.58513507184335,16.414864928156646
vsp10_240726_Au-0.375-Zn-0.625_pp0,vsp,10,240726,Au-0.375-Zn-0.625,std,CO2R,300,0,0,0,0,0,0,0
vsp10_240726_Au-0.375-Zn-0.625_pp0,vsp,10,240726,Au-0.375-Zn-0.625,std,CO2R,100,0,0,0,0,0,0,0
vsp4_240726_Pd-0.867-Sn-0.133_pp0,vsp,4,240726,Pd-0.867-Sn-0.133,avg,HER,50,2.56,,,,,,
vsp10_240726_Au-0.375-Zn-0.625_pp0_rep1,vsp,10,240726,Au-0.375-Zn-0.625,1,CO2R,100,3.08,71.39948523718847,11.603634577603144,0.005504284,0,83.00862409895946,16.99137590104054
vsp10_240726_Au-0.375-Zn-0.625_pp0_rep1,vsp,10,240726,Au-0.375-Zn-0.625,1,CO2R,300,3.69,79.84452489066523,3.727897838899804,0.011558997,0,83.58513507184335,16.414864928156646
vsp10_240726_Au-0.375-Zn-0.625_pp0_rep1,vsp,10,240726,Au-0.375-Zn-0.625,1,CO2R,150,3.26,72.72384858440228,13.025540275049115,0.004403427,0,85.75379228678567,14.246207713214332
vsp10_240726_Au-0.375-Zn-0.625_pp0_rep1,vsp,10,240726,Au-0.375-Zn-0.625,1,CO2R,200,3.41,73.22249890142083,10.800589390962672,0.00522907,0,84.02831736234296,15.97168263765704
vsp10_240726_Au-0.375-Zn-0.625_pp0_rep1,vsp,10,240726,Au-0.375-Zn-0.625,1,CO2R,50,2.78,86.30437966896147,2.961689587426326,0.007705998,0,89.27377525422277,10.72622474577723
vsp4_240726_Pd-0.867-Sn-0.133_pp0_rep1,vsp,4,240726,Pd-0.867-Sn-0.133,1,HER,50,2.56,,,,,,
vsp10_240726_Au-0.4-Zn-0.6_pp0,vsp,10,240726,Au-0.4-Zn-0.6,avg,CO2R,50,3.02,67.40379585260206,17.75540275049116,0.012109425,0,85.17130802826247,14.828691971737529
vsp10_240726_Au-0.4-Zn-0.6_pp0,vsp,10,240726,Au-0.4-Zn-0.6,std,CO2R,50,0,0,0,0,0,0,0
vsp10_240726_Au-0.4-Zn-0.6_pp0,vsp,10,240726,Au-0.4-Zn-0.6,avg,CO2R,100,3.37,70.45345163,16.14931237721022,0.008806855,0.003371828,86.61494269,13.385057308618798
uoft4_240405_Ag-0.222-Cu-0.333-Pd-0.444_pp0,uoft,4,240405,Ag-0.222-Cu-0.333-Pd-0.444,avg,HER,50,2.57,,,,,,
vsp10_240726_Au-0.4-Zn-0.6_pp0,vsp,10,240726,Au-0.4-Zn-0.6,std,CO2R,100,0,0,0,0,0,0,0
vsp10_240726_Au-0.4-Zn-0.6_pp0,vsp,10,240726,Au-0.4-Zn-0.6,avg,CO2R,200,3.58,76.60015903241332,10.222249508840864,0.006329927,0,86.82873846804719,13.171261531952808
vsp10_240726_Au-0.4-Zn-0.6_pp0,vsp,10,240726,Au-0.4-Zn-0.6,std,CO2R,150,0,0,0,0,0,0,0
vsp10_240726_Au-0.4-Zn-0.6_pp0,vsp,10,240726,Au-0.4-Zn-0.6,std,CO2R,200,0,0,0,0,0,0,0
vsp10_240726_Au-0.4-Zn-0.6_pp0,vsp,10,240726,Au-0.4-Zn-0.6,std,CO2R,300,0,0,0,0,0,0,0
vsp10_240726_Au-0.4-Zn-0.6_pp0,vsp,10,240726,Au-0.4-Zn-0.6,avg,CO2R,300,3.79,81.66837556759924,3.971021611001965,0.01284333,0.000561971,85.65395582524768,14.346044174752322
vsp10_240726_Au-0.4-Zn-0.6_pp0,vsp,10,240726,Au-0.4-Zn-0.6,avg,CO2R,150,3.45,73.87850760635294,12.848722986247546,0.006972093,0.003090843,86.73729352855587,13.262706471444131
vsp10_240726_Au-0.4-Zn-0.6_pp0_rep1,vsp,10,240726,Au-0.4-Zn-0.6,1,CO2R,50,3.02,67.40379585260206,17.75540275049116,0.012109425,0,85.17130802826247,14.828691971737529
vsp10_240726_Au-0.4-Zn-0.6_pp0_rep1,vsp,10,240726,Au-0.4-Zn-0.6,1,CO2R,150,3.45,73.87850760635294,12.848722986247546,0.006972093,0.003090843,86.73729352855587,13.262706471444131
vsp10_240726_Au-0.4-Zn-0.6_pp0_rep1,vsp,10,240726,Au-0.4-Zn-0.6,1,CO2R,200,3.58,76.60015903241332,10.222249508840864,0.006329927,0,86.82873846804719,13.171261531952808
vsp10_240726_Au-0.4-Zn-0.6_pp0_rep1,vsp,10,240726,Au-0.4-Zn-0.6,1,CO2R,300,3.79,81.66837556759924,3.971021611001965,0.01284333,0.000561971,85.65395582524768,14.346044174752322
vsp10_240726_Au-0.4-Zn-0.6_pp0_rep1,vsp,10,240726,Au-0.4-Zn-0.6,1,CO2R,100,3.37,70.45345163,16.14931237721022,0.008806855,0.003371828,86.61494269,13.385057308618798
uoft4_240405_Ag-0.25-Au-0.25-Pd-0.5_pp0_rep1,uoft,4,240405,Ag-0.25-Au-0.25-Pd-0.5,1,HER,50,2.57,,,,,,
vsp10_240726_Au-0.429-Zn-0.571_pp0,vsp,10,240726,Au-0.429-Zn-0.571,avg,CO2R,150,3.45,73.87850760635294,12.848722986247546,0.006972093,0.003090843,86.73729352855587,13.262706471444131
uoft4_240405_Ag-0.429-Pd-0.571_pp0_rep3,uoft,4,240405,Ag-0.429-Pd-0.571,3,HER,50,2.57,,,,,,
vsp10_240726_Au-0.429-Zn-0.571_pp0,vsp,10,240726,Au-0.429-Zn-0.571,avg,CO2R,50,3.02,67.40379585260206,17.75540275049116,0.012109425,0,85.17130802826247,14.828691971737529
uoft4_240405_Pd-1.0_pp0_rep2,uoft,4,240405,Pd-1.0,2,HER,50,2.57,,,,,,
vsp10_240726_Au-0.429-Zn-0.571_pp0,vsp,10,240726,Au-0.429-Zn-0.571,std,CO2R,50,0,0,0,0,0,0,0
vsp10_240726_Au-0.429-Zn-0.571_pp0,vsp,10,240726,Au-0.429-Zn-0.571,avg,CO2R,100,3.37,70.45345163,16.14931237721022,0.008806855,0.003371828,86.61494269,13.385057308618798
vsp10_240726_Au-0.429-Zn-0.571_pp0,vsp,10,240726,Au-0.429-Zn-0.571,std,CO2R,300,0,0,0,0,0,0,0
vsp10_240726_Au-0.429-Zn-0.571_pp0,vsp,10,240726,Au-0.429-Zn-0.571,avg,CO2R,200,3.58,76.60015903241332,10.222249508840864,0.006329927,0,86.82873846804719,13.171261531952808
vsp10_240726_Au-0.429-Zn-0.571_pp0,vsp,10,240726,Au-0.429-Zn-0.571,std,CO2R,200,0,0,0,0,0,0,0
vsp10_240726_Au-0.429-Zn-0.571_pp0,vsp,10,240726,Au-0.429-Zn-0.571,avg,CO2R,300,3.79,81.66837556759924,3.971021611001965,0.01284333,0.000561971,85.65395582524768,14.346044174752322
vsp10_240726_Au-0.429-Zn-0.571_pp0,vsp,10,240726,Au-0.429-Zn-0.571,std,CO2R,100,0,0,0,0,0,0,0
vsp10_240726_Au-0.429-Zn-0.571_pp0,vsp,10,240726,Au-0.429-Zn-0.571,std,CO2R,150,0,0,0,0,0,0,0
vsp10_240726_Au-0.429-Zn-0.571_pp0_rep1,vsp,10,240726,Au-0.429-Zn-0.571,1,CO2R,100,3.37,70.45345163,16.14931237721022,0.008806855,0.003371828,86.61494269,13.385057308618798
uoft7_240716_Au-0.556-Pd-0.444_pp0_rep2,uoft,7,240716,Au-0.556-Pd-0.444,2,HER,50,2.57,,,,,,
vsp10_240726_Au-0.429-Zn-0.571_pp0_rep1,vsp,10,240726,Au-0.429-Zn-0.571,1,CO2R,300,3.79,81.66837556759924,3.971021611001965,0.01284333,0.000561971,85.65395582524768,14.346044174752322
vsp10_240726_Au-0.429-Zn-0.571_pp0_rep1,vsp,10,240726,Au-0.429-Zn-0.571,1,CO2R,50,3.02,67.40379585260206,17.75540275049116,0.012109425,0,85.17130802826247,14.828691971737529
vsp10_240726_Au-0.429-Zn-0.571_pp0_rep1,vsp,10,240726,Au-0.429-Zn-0.571,1,CO2R,200,3.58,76.60015903241332,10.222249508840864,0.006329927,0,86.82873846804719,13.171261531952808
vsp10_240726_Au-0.429-Zn-0.571_pp0_rep1,vsp,10,240726,Au-0.429-Zn-0.571,1,CO2R,150,3.45,73.87850760635294,12.848722986247546,0.006972093,0.003090843,86.73729352855587,13.262706471444131
uoft9_241025_Au-0.25-Hg-0.25-Pd-0.5_pp0_rep1,uoft,9,241025,Au-0.25-Hg-0.25-Pd-0.5,1,HER,50,2.57,,,,,,
vsp3_240718_Au-0.333-Cu-0.667_pp0,vsp,3,240718,Au-0.333-Cu-0.667,avg,HER,50,2.57,,,,,,
vsp10_240726_Au-0.5-Zn-0.5_pp0,vsp,10,240726,Au-0.5-Zn-0.5,avg,CO2R,50,2.74,86.60319320345687,3.845776031434184,0.007705998,0,90.45667523272604,9.543324767273972
vsp10_240726_Au-0.5-Zn-0.5_pp0,vsp,10,240726,Au-0.5-Zn-0.5,avg,CO2R,300,3.64,85.30310322459144,3.62475442,0.022200613,0.000842957,88.95287837868604,11.047121621313964
vsp10_240726_Au-0.5-Zn-0.5_pp0,vsp,10,240726,Au-0.5-Zn-0.5,avg,CO2R,100,3.04,64.98943271464144,18.13850688,0.006605141,0,83.13454473187076,16.86545526812924
vsp10_240726_Au-0.5-Zn-0.5_pp0,vsp,10,240726,Au-0.5-Zn-0.5,std,CO2R,50,0,0,0,0,0,0,0
vsp10_240726_Au-0.5-Zn-0.5_pp0,vsp,10,240726,Au-0.5-Zn-0.5,std,CO2R,150,0,0,0,0,0,0,0
vsp10_240726_Au-0.5-Zn-0.5_pp0,vsp,10,240726,Au-0.5-Zn-0.5,avg,CO2R,200,3.37,79.15953462093788,15.162082514734774,0.006605141,0,94.32822227667408,5.671777723325931
vsp10_240726_Au-0.5-Zn-0.5_pp0,vsp,10,240726,Au-0.5-Zn-0.5,std,CO2R,200,0,0,0,0,0,0,0
vsp10_240726_Au-0.5-Zn-0.5_pp0,vsp,10,240726,Au-0.5-Zn-0.5,std,CO2R,300,0,0,0,0,0,0,0
vsp10_240726_Au-0.5-Zn-0.5_pp0,vsp,10,240726,Au-0.5-Zn-0.5,std,CO2R,100,0,0,0,0,0,0,0
vsp10_240726_Au-0.5-Zn-0.5_pp0,vsp,10,240726,Au-0.5-Zn-0.5,avg,CO2R,150,3.23,67.35901567306284,17.048133595284874,0.006605141,0,84.41375440934914,15.58624559065086
vsp5_241011_Ag-0.111-Pd-0.889_pp0,vsp,5,241011,Ag-0.111-Pd-0.889,avg,HER,50,2.57,,,,,,
vsp10_240726_Au-0.5-Zn-0.5_pp0_rep1,vsp,10,240726,Au-0.5-Zn-0.5,1,CO2R,300,3.64,85.30310322459144,3.62475442,0.022200613,0.000842957,88.95287837868604,11.047121621313964
vsp10_240726_Au-0.5-Zn-0.5_pp0_rep1,vsp,10,240726,Au-0.5-Zn-0.5,1,CO2R,100,3.04,64.98943271464144,18.13850688,0.006605141,0,83.13454473187076,16.86545526812924
vsp10_240726_Au-0.5-Zn-0.5_pp0_rep1,vsp,10,240726,Au-0.5-Zn-0.5,1,CO2R,50,2.74,86.60319320345687,3.845776031434184,0.007705998,0,90.45667523272604,9.543324767273972
vsp10_240726_Au-0.5-Zn-0.5_pp0_rep1,vsp,10,240726,Au-0.5-Zn-0.5,1,CO2R,150,3.23,67.35901567306284,17.048133595284874,0.006605141,0,84.41375440934914,15.58624559065086
vsp10_240726_Au-0.5-Zn-0.5_pp0_rep1,vsp,10,240726,Au-0.5-Zn-0.5,1,CO2R,200,3.37,79.15953462093788,15.162082514734774,0.006605141,0,94.32822227667408,5.671777723325931
vsp10_240726_Au-0.556-Zn-0.444_pp0,vsp,10,240726,Au-0.556-Zn-0.444,std,CO2R,50,0,0,0,0,0,0,0
vsp10_240726_Au-0.556-Zn-0.444_pp0,vsp,10,240726,Au-0.556-Zn-0.444,avg,CO2R,50,2.77,82.96972106551718,4.317288802,0.007705998,0,87.29471586492386,12.70528413507614
vsp10_240726_Au-0.556-Zn-0.444_pp0,vsp,10,240726,Au-0.556-Zn-0.444,avg,CO2R,100,3.1,69.40634874134214,15.257858546168958,0.005504284,0,84.66971157167895,15.330288428321056
vsp5_241011_Ag-0.111-Pd-0.889_pp0_rep1,vsp,5,241011,Ag-0.111-Pd-0.889,1,HER,50,2.57,,,,,,
vsp5_241011_Ag-0.2-Pd-0.8_pp0,vsp,5,241011,Ag-0.2-Pd-0.8,avg,HER,50,2.57,,,,,,
vsp10_240726_Au-0.556-Zn-0.444_pp0,vsp,10,240726,Au-0.556-Zn-0.444,std,CO2R,300,0,0,0,0,0,0,0
vsp10_240726_Au-0.556-Zn-0.444_pp0,vsp,10,240726,Au-0.556-Zn-0.444,avg,CO2R,300,3.66,70.36054322124338,7.902750491159136,0.004219951,0,78.26800795453751,21.73199204546249
vsp10_240726_Au-0.556-Zn-0.444_pp0,vsp,10,240726,Au-0.556-Zn-0.444,std,CO2R,150,0,0,0,0,0,0,0
vsp10_240726_Au-0.556-Zn-0.444_pp0,vsp,10,240726,Au-0.556-Zn-0.444,avg,CO2R,200,3.44,71.39320764192597,12.36247544204322,0.004128213,0,83.75981129709507,16.24018870290493
vsp10_240726_Au-0.556-Zn-0.444_pp0,vsp,10,240726,Au-0.556-Zn-0.444,std,CO2R,200,0,0,0,0,0,0,0
vsp10_240726_Au-0.556-Zn-0.444_pp0,vsp,10,240726,Au-0.556-Zn-0.444,std,CO2R,100,0,0,0,0,0,0,0
vsp10_240726_Au-0.556-Zn-0.444_pp0,vsp,10,240726,Au-0.556-Zn-0.444,avg,CO2R,150,3.3,69.03094854464416,14.936149312377212,0.004403427,0,83.97150128435565,16.028498715644346
vsp10_240726_Au-0.556-Zn-0.444_pp0_rep1,vsp,10,240726,Au-0.556-Zn-0.444,1,CO2R,100,3.1,69.40634874134214,15.257858546168958,0.005504284,0,84.66971157167895,15.330288428321056
vsp10_240726_Au-0.556-Zn-0.444_pp0_rep1,vsp,10,240726,Au-0.556-Zn-0.444,1,CO2R,300,3.66,70.36054322124338,7.902750491159136,0.004219951,0,78.26800795453751,21.73199204546249
vsp5_241011_Ag-0.2-Pd-0.8_pp0_rep1,vsp,5,241011,Ag-0.2-Pd-0.8,1,HER,50,2.57,,,,,,
vsp10_240726_Au-0.556-Zn-0.444_pp0_rep1,vsp,10,240726,Au-0.556-Zn-0.444,1,CO2R,50,2.77,82.96972106551718,4.317288802,0.007705998,0,87.29471586492386,12.70528413507614
vsp10_240726_Au-0.556-Zn-0.444_pp0_rep1,vsp,10,240726,Au-0.556-Zn-0.444,1,CO2R,150,3.3,69.03094854464416,14.936149312377212,0.004403427,0,83.97150128435565,16.028498715644346
vsp10_240726_Au-0.556-Zn-0.444_pp0_rep1,vsp,10,240726,Au-0.556-Zn-0.444,1,CO2R,200,3.44,71.39320764192597,12.36247544204322,0.004128213,0,83.75981129709507,16.24018870290493
uoft4_240405_Ag-0.429-Pd-0.571_pp0_rep2,uoft,4,240405,Ag-0.429-Pd-0.571,2,HER,50,2.58,,,,,,
vsp10_240726_Au-0.6-Zn-0.4_pp0,vsp,10,240726,Au-0.6-Zn-0.4,avg,CO2R,50,2.71,91.69432296135096,3.300589390962672,0.012109425,0,95.00702177748288,4.992978222517124
vsp10_240726_Au-0.6-Zn-0.4_pp0,vsp,10,240726,Au-0.6-Zn-0.4,std,CO2R,50,0,0,0,0,0,0,0
vsp10_240726_Au-0.6-Zn-0.4_pp0,vsp,10,240726,Au-0.6-Zn-0.4,avg,CO2R,300,3.61,93.71529012952772,3.8163064833005897,0.011742473,0,97.54465719,2.455342805107904
vsp10_240726_Au-0.6-Zn-0.4_pp0,vsp,10,240726,Au-0.6-Zn-0.4,avg,CO2R,100,3.01,92.90087677,10.793222003929271,0.006054713,0,103.7001534873189,0
uoft4_240405_Cu-0.75-Pd-0.25_pp0_rep2,uoft,4,240405,Cu-0.75-Pd-0.25,2,HER,50,2.58,,,,,,
vsp10_240726_Au-0.6-Zn-0.4_pp0,vsp,10,240726,Au-0.6-Zn-0.4,std,CO2R,150,0,0,0,0,0,0,0
vsp10_240726_Au-0.6-Zn-0.4_pp0,vsp,10,240726,Au-0.6-Zn-0.4,avg,CO2R,200,3.36,90.83868672707108,11.25,0.004953856,0,102.09438201923162,0
vsp10_240726_Au-0.6-Zn-0.4_pp0,vsp,10,240726,Au-0.6-Zn-0.4,std,CO2R,200,0,0,0,0,0,0,0
vsp10_240726_Au-0.6-Zn-0.4_pp0,vsp,10,240726,Au-0.6-Zn-0.4,std,CO2R,300,0,0,0,0,0,0,0
vsp10_240726_Au-0.6-Zn-0.4_pp0,vsp,10,240726,Au-0.6-Zn-0.4,std,CO2R,100,0,0,0,0,0,0,0
vsp10_240726_Au-0.6-Zn-0.4_pp0,vsp,10,240726,Au-0.6-Zn-0.4,avg,CO2R,150,3.22,86.51991043964092,12.288801571709234,0.004403427,0,98.81311543868443,1.1868845613155656
vsp10_240726_Au-0.6-Zn-0.4_pp0_rep1,vsp,10,240726,Au-0.6-Zn-0.4,1,CO2R,200,3.36,90.83868672707108,11.25,0.004953856,0,102.09438201923162,0
vsp10_240726_Au-0.6-Zn-0.4_pp0_rep1,vsp,10,240726,Au-0.6-Zn-0.4,1,CO2R,150,3.22,86.51991043964092,12.288801571709234,0.004403427,0,98.81311543868443,1.1868845613155656
vsp10_240726_Au-0.6-Zn-0.4_pp0_rep1,vsp,10,240726,Au-0.6-Zn-0.4,1,CO2R,50,2.71,91.69432296135096,3.300589390962672,0.012109425,0,95.00702177748288,4.992978222517124
vsp10_240726_Au-0.6-Zn-0.4_pp0_rep1,vsp,10,240726,Au-0.6-Zn-0.4,1,CO2R,100,3.01,92.90087677,10.793222003929271,0.006054713,0,103.7001534873189,0
vsp10_240726_Au-0.6-Zn-0.4_pp0_rep1,vsp,10,240726,Au-0.6-Zn-0.4,1,CO2R,300,3.61,93.71529012952772,3.8163064833005897,0.011742473,0,97.54465719,2.455342805107904
uoft8_241025_Cd-0.667-Pd-0.333_pp0_rep1,uoft,8,241025,Cd-0.667-Pd-0.333,1,HER,50,2.58,,,,,,
vsp4_240726_Pd-0.889-Sn-0.111_pp0_rep3,vsp,4,240726,Pd-0.889-Sn-0.111,3,HER,50,2.58,,,,,,
uoft10_241125_Pt-1.0_pp0_rep2,uoft,10,241125,Pt-1.0,2,HER,50,2.59,,,,,,
vsp10_240726_Au-0.625-Zn-0.375_pp0,vsp,10,240726,Au-0.625-Zn-0.375,avg,CO2R,50,2.7,87.57622046914562,3.388998035363458,0.009907712,0,90.97512622,9.024873783988795
vsp10_240726_Au-0.625-Zn-0.375_pp0,vsp,10,240726,Au-0.625-Zn-0.375,std,CO2R,50,0,0,0,0,0,0,0
vsp10_240726_Au-0.625-Zn-0.375_pp0,vsp,10,240726,Au-0.625-Zn-0.375,avg,CO2R,100,3,77.95203917219445,10.18909626719057,0.006605141,0,88.14774058038643,11.852259419613574
vsp10_240726_Au-0.625-Zn-0.375_pp0,vsp,10,240726,Au-0.625-Zn-0.375,avg,CO2R,150,3.2,73.20136433070371,11.06090373280943,0.00807295,0,84.27034101362598,15.72965898637402
vsp10_240726_Au-0.625-Zn-0.375_pp0,vsp,10,240726,Au-0.625-Zn-0.375,avg,CO2R,300,3.54,82.27939484,5.442043222003929,0.006421665,0,87.72884830856242,12.27115169143758
vsp10_240726_Au-0.625-Zn-0.375_pp0,vsp,10,240726,Au-0.625-Zn-0.375,std,CO2R,150,0,0,0,0,0,0,0
vsp10_240726_Au-0.625-Zn-0.375_pp0,vsp,10,240726,Au-0.625-Zn-0.375,avg,CO2R,200,3.33,79.29701396,9.912819253438114,0.006054713,0,89.21687650508885,10.783123494911152
vsp10_240726_Au-0.625-Zn-0.375_pp0,vsp,10,240726,Au-0.625-Zn-0.375,std,CO2R,200,0,0,0,0,0,0,0
vsp10_240726_Au-0.625-Zn-0.375_pp0,vsp,10,240726,Au-0.625-Zn-0.375,std,CO2R,300,0,0,0,0,0,0,0
vsp10_240726_Au-0.625-Zn-0.375_pp0,vsp,10,240726,Au-0.625-Zn-0.375,std,CO2R,100,0,0,0,0,0,0,0
vsp10_240726_Au-0.625-Zn-0.375_pp0_rep1,vsp,10,240726,Au-0.625-Zn-0.375,1,CO2R,200,3.33,79.29701396,9.912819253438114,0.006054713,0,89.21687650508885,10.783123494911152
vsp10_240726_Au-0.625-Zn-0.375_pp0_rep1,vsp,10,240726,Au-0.625-Zn-0.375,1,CO2R,150,3.2,73.20136433070371,11.06090373280943,0.00807295,0,84.27034101362598,15.72965898637402
vsp10_240726_Au-0.625-Zn-0.375_pp0_rep1,vsp,10,240726,Au-0.625-Zn-0.375,1,CO2R,50,2.7,87.57622046914562,3.388998035363458,0.009907712,0,90.97512622,9.024873783988795
vsp10_240726_Au-0.625-Zn-0.375_pp0_rep1,vsp,10,240726,Au-0.625-Zn-0.375,1,CO2R,100,3,77.95203917219445,10.18909626719057,0.006605141,0,88.14774058038643,11.852259419613574
uoft4_240405_Ag-0.222-Cu-0.333-Pd-0.444_pp0_rep2,uoft,4,240405,Ag-0.222-Cu-0.333-Pd-0.444,2,HER,50,2.59,,,,,,
vsp10_240726_Au-0.625-Zn-0.375_pp0_rep1,vsp,10,240726,Au-0.625-Zn-0.375,1,CO2R,300,3.54,82.27939484,5.442043222003929,0.006421665,0,87.72884830856242,12.27115169143758
uoft4_240405_Ag-0.222-Cu-0.333-Pd-0.444_pp0_rep3,uoft,4,240405,Ag-0.222-Cu-0.333-Pd-0.444,3,HER,50,2.59,,,,,,
vsp10_240726_Au-0.667-Zn-0.333_pp0,vsp,10,240726,Au-0.667-Zn-0.333,avg,CO2R,50,2.85,62.423151771328136,14.44007858546169,0.014311139,0,76.87754149562622,23.122458504373785
vsp10_240726_Au-0.667-Zn-0.333_pp0,vsp,10,240726,Au-0.667-Zn-0.333,std,CO2R,50,0,0,0,0,0,0,0
vsp10_240726_Au-0.667-Zn-0.333_pp0,vsp,10,240726,Au-0.667-Zn-0.333,avg,CO2R,100,3.14,61.93224382179999,17.895383104125738,0.009907712,0,79.83901751024679,20.16098248975321
vsp10_240726_Au-0.667-Zn-0.333_pp0,vsp,10,240726,Au-0.667-Zn-0.333,std,CO2R,100,0,0,0,0,0,0,0
uoft4_240405_Ag-0.625-Pd-0.375_pp0,uoft,4,240405,Ag-0.625-Pd-0.375,avg,HER,50,2.59,,,,,,
vsp10_240726_Au-0.667-Zn-0.333_pp0,vsp,10,240726,Au-0.667-Zn-0.333,std,CO2R,150,0,0,0,0,0,0,0
vsp10_240726_Au-0.667-Zn-0.333_pp0,vsp,10,240726,Au-0.667-Zn-0.333,avg,CO2R,200,3.47,70.34139655569273,10.218565815324164,0.007430784,0,80.56838173652278,19.43161826347722
vsp10_240726_Au-0.667-Zn-0.333_pp0,vsp,10,240726,Au-0.667-Zn-0.333,std,CO2R,200,0,0,0,0,0,0,0
vsp10_240726_Au-0.667-Zn-0.333_pp0,vsp,10,240726,Au-0.667-Zn-0.333,avg,CO2R,300,3.67,76.83797526627467,5.230844793713163,0.006238189,0,82.07588206694413,17.924117933055868
vsp10_240726_Au-0.667-Zn-0.333_pp0,vsp,10,240726,Au-0.667-Zn-0.333,std,CO2R,300,0,0,0,0,0,0,0
vsp10_240726_Au-0.667-Zn-0.333_pp0,vsp,10,240726,Au-0.667-Zn-0.333,avg,CO2R,150,3.33,67.81602460817342,13.973477406679764,0.008806855,0,81.79830886952173,18.201691130478267
vsp10_240726_Au-0.667-Zn-0.333_pp0_rep1,vsp,10,240726,Au-0.667-Zn-0.333,1,CO2R,100,3.14,61.93224382179999,17.895383104125738,0.009907712,0,79.83901751024679,20.16098248975321
vsp10_240726_Au-0.667-Zn-0.333_pp0_rep1,vsp,10,240726,Au-0.667-Zn-0.333,1,CO2R,200,3.47,70.34139655569273,10.218565815324164,0.007430784,0,80.56838173652278,19.43161826347722
vsp10_240726_Au-0.667-Zn-0.333_pp0_rep1,vsp,10,240726,Au-0.667-Zn-0.333,1,CO2R,150,3.33,67.81602460817342,13.973477406679764,0.008806855,0,81.79830886952173,18.201691130478267
vsp10_240726_Au-0.667-Zn-0.333_pp0_rep1,vsp,10,240726,Au-0.667-Zn-0.333,1,CO2R,50,2.85,62.423151771328136,14.44007858546169,0.014311139,0,76.87754149562622,23.122458504373785
