Repository: Jehadabed/ocx24-dashboard

# OCx24 Dashboard

An interactive web dashboard for exploring and analyzing  data from OCx24 experiments, featuring HER (Hydrogen Evolution Reaction) and CO2RR (CO2 Reduction Reaction) performance data, as well as XRD (X-ray Diffraction) data.

This project is part of the OCx24 research: https://ai.meta.com/blog/open-catalyst-simulations-experiments/.

## Features

- **Interactive Data Filtering**: Filter data by source, batch, reaction type, element count, and voltage/current density ranges
- **Data Aggregation**: Average data across multiple replicates with statistical analysis
- **Interactive Plots**: Dedicated plotting interfaces for HER and CO2RR performance visualization

File: Data/ExpDataDump_250923.csv (part 11 of 25)
sample id,source,batch number,batch date,composition,rep,reaction,current density,voltage,fe_h2,fe_co,fe_ch4,fe_c2h4,fe_gas_total,fe_liquid
uoft9_241025_Cu-0.667-Pd-0.333_pp0_rep2,uoft,9,241025,Cu-0.667-Pd-0.333,2,CO2R,300,3.78,74.22042729498420,2.087426326129670,0.7586738344678280,0.3925370198656890,77.46433691213690,22.53566308786310
uoft9_241025_Cu-0.667-Pd-0.333_pp0_rep2,uoft,9,241025,Cu-0.667-Pd-0.333,2,CO2R,200,3.67,59.69961706668900,6.752210216,1.9143900335761300,1.6909719295287900,70.07028795580460,29.929712044195400
uoft9_241025_Cu-0.667-Pd-0.333_pp0_rep2,uoft,9,241025,Cu-0.667-Pd-0.333,2,CO2R,50,2.99,55.30561426269640,14.76424361493120,0.031924848,0.048048554,70.15477418952620,29.84522581047380
uoft9_241025_Cu-0.667-Pd-0.333_pp0_rep3,uoft,9,241025,Cu-0.667-Pd-0.333,3,CO2R,300,3.86,69.10711670049590,2.3477406679764200,1.218098086343870,0.5630953384472730,73.24247658,26.757523424521100
uoft9_241025_Cu-0.667-Pd-0.333_pp0_rep3,uoft,9,241025,Cu-0.667-Pd-0.333,3,CO2R,50,2.99,44.65379062127270,16.98919449901770,0.033025705,0.030346455,61.70932302630070,38.29067697369930
vsp29_241004_Ag-0.25-Au-0.5-Pd-0.25_pp0_rep1,vsp,29,241004,Ag-0.25-Au-0.5-Pd-0.25,1,HER,50,2.53,,,,,,
uoft9_241025_Cu-0.667-Pd-0.333_pp0_rep3,uoft,9,241025,Cu-0.667-Pd-0.333,3,CO2R,100,3.35,40.95126494,24.58497053045190,0.4304350219253990,1.5118435471634500,67.48444552626190,32.51555447373810
uoft9_241025_Cu-0.667-Pd-0.333_pp0_rep3,uoft,9,241025,Cu-0.667-Pd-0.333,3,CO2R,200,3.69,51.46215656322590,9.596021611001960,1.925949030328610,2.200960971086570,65.20065834024190,34.79934165975810
uoft9_241025_Cu-0.667-Pd-0.333_pp0_rep3,uoft,9,241025,Cu-0.667-Pd-0.333,3,CO2R,150,3.53,45.09405930234990,16.75343811394890,1.2285562262627700,2.763213352440360,65.85541383236380,34.144586167636200
uoft9_241025_Hg-0.2-Pd-0.8_pp0,uoft,9,241025,Hg-0.2-Pd-0.8,avg,CO2R,50,2.93,45.39747640670450,35.23575638506880,0.012476377447112900,0,80.64570916922040,19.35429083077970
uoft9_241025_Hg-0.2-Pd-0.8_pp0,uoft,9,241025,Hg-0.2-Pd-0.8,std,CO2R,150,0.01,5.992694854202620,5.714548068182370,0.003693905,0.000743418,0.5403766896090170,0.5403766896090160
uoft9_241025_Hg-0.2-Pd-0.8_pp0,uoft,9,241025,Hg-0.2-Pd-0.8,std,CO2R,50,0.02,8.857723160169630,6.886459199977320,0.00826254,0,1.9981561428746200,1.9981561428746200
vsp3_240718_Au-0.333-Cu-0.667_pp0_rep3,vsp,3,240718,Au-0.333-Cu-0.667,3,HER,50,2.53,,,,,,
vsp5_241011_Ag-0.5-Pd-0.5_pp0_rep1,vsp,5,241011,Ag-0.5-Pd-0.5,1,HER,50,2.53,,,,,,
uoft9_241025_Hg-0.2-Pd-0.8_pp0,uoft,9,241025,Hg-0.2-Pd-0.8,avg,CO2R,100,3.27,41.47753667161900,40.353634577603100,0.015595471808891200,0,81.84956770302230,18.150432296977600
uoft9_241025_Hg-0.2-Pd-0.8_pp0,uoft,9,241025,Hg-0.2-Pd-0.8,avg,CO2R,200,3.64,54.162464165393700,22.845039292730800,0.037704347,0.002880103,77.05319558112010,22.946804418880000
uoft9_241025_Hg-0.2-Pd-0.8_pp0,uoft,9,241025,Hg-0.2-Pd-0.8,avg,CO2R,300,3.8,69.63680623853470,9.862475442043220,0.037796085,0.003605983,79.54595618500880,20.45404381499120
uoft9_241025_Hg-0.2-Pd-0.8_pp0,uoft,9,241025,Hg-0.2-Pd-0.8,std,CO2R,100,0.03,5.774264297605470,8.942418733,0.004681339,0,3.645963016600510,3.645963016600510
uoft9_241025_Hg-0.2-Pd-0.8_pp0,uoft,9,241025,Hg-0.2-Pd-0.8,std,CO2R,200,0.02,7.221165036,4.863703649879040,0.004530598,0.000677432,2.755644735256160,2.755644735256170
uoft9_241025_Hg-0.2-Pd-0.8_pp0,uoft,9,241025,Hg-0.2-Pd-0.8,std,CO2R,300,0.04,8.341034561,5.338404441823030,0.010945701145459700,0.001194878,3.1055036696258300,3.105503669625820
uoft9_241025_Hg-0.2-Pd-0.8_pp0,uoft,9,241025,Hg-0.2-Pd-0.8,avg,CO2R,150,3.46,43.38557688,35.06712508185990,0.021772501819471700,0.000842957,78.47850284740190,21.521497152598100
uoft9_241025_Hg-0.2-Pd-0.8_pp0_rep1,uoft,9,241025,Hg-0.2-Pd-0.8,1,CO2R,100,3.31,47.85975852183560,31.52504911591360,0.011008568,0,79.39828766078310,20.601712339216900
uoft9_241025_Hg-0.2-Pd-0.8_pp0_rep1,uoft,9,241025,Hg-0.2-Pd-0.8,1,CO2R,50,2.91,55.00680072820110,27.657170923379200,0.007705998,0,82.67167764941520,17.328322350584800
uoft9_241025_Hg-0.2-Pd-0.8_pp0_rep1,uoft,9,241025,Hg-0.2-Pd-0.8,1,CO2R,150,3.47,50.17681893322730,28.51178781925340,0.021283232,0,78.71318526,21.28681474
uoft4_240405_Ag-0.333-Pd-0.667_pp0_rep1,uoft,4,240405,Ag-0.333-Pd-0.667,1,HER,50,2.54,,,,,,
uoft9_241025_Hg-0.2-Pd-0.8_pp0_rep1,uoft,9,241025,Hg-0.2-Pd-0.8,1,CO2R,200,3.65,62.339031994810500,17.75908644400790,0.040456489,0.003371828,80.14738395616210,19.852616043837900
uoft9_241025_Hg-0.2-Pd-0.8_pp0_rep1,uoft,9,241025,Hg-0.2-Pd-0.8,1,CO2R,300,3.76,76.45566971478790,4.987721021611000,0.026420564,0.002388378,81.47565971541370,18.524340284586300
uoft9_241025_Hg-0.2-Pd-0.8_pp0_rep2,uoft,9,241025,Hg-0.2-Pd-0.8,2,CO2R,50,2.95,37.55885245558600,41.11001964636540,0.007705998,0,78.67657809978640,21.32342190021360
uoft9_241025_Hg-0.2-Pd-0.8_pp0_rep2,uoft,9,241025,Hg-0.2-Pd-0.8,2,CO2R,300,3.84,60.336688359245900,15.56728880157170,0.048254225,0.004776757,75.96359869,24.036401311919300
uoft9_241025_Hg-0.2-Pd-0.8_pp0_rep2,uoft,9,241025,Hg-0.2-Pd-0.8,2,CO2R,100,3.27,36.61532988763100,49.40569744597250,0.015411996,0,86.03940507491140,13.960594925088600
uoft9_241025_Hg-0.2-Pd-0.8_pp0_rep2,uoft,9,241025,Hg-0.2-Pd-0.8,2,CO2R,200,3.61,48.65889639875290,27.45088408644400,0.032475277,0.002107393,76.14881177297770,23.85118822702230
uoft9_241025_Hg-0.2-Pd-0.8_pp0_rep2,uoft,9,241025,Hg-0.2-Pd-0.8,2,CO2R,150,3.46,38.84031890183930,38.99803536345780,0.018347614,0.001123943,77.86046204032600,22.139537959674000
uoft4_240405_Ag-0.625-Pd-0.375_pp0_rep3,uoft,4,240405,Ag-0.625-Pd-0.375,3,HER,50,2.54,,,,,,
uoft4_240405_Cu-0.75-Pd-0.25_pp0,uoft,4,240405,Cu-0.75-Pd-0.25,avg,HER,50,2.54,,,,,,
uoft9_241025_Hg-0.2-Pd-0.8_pp0_rep3,uoft,9,241025,Hg-0.2-Pd-0.8,3,CO2R,300,3.8,72.11806064157020,9.032416502946960,0.038713465,0.003652814,81.19861015153200,18.801389848468000
uoft9_241025_Hg-0.2-Pd-0.8_pp0_rep3,uoft,9,241025,Hg-0.2-Pd-0.8,3,CO2R,50,2.92,43.62677603632640,36.94007858546170,0.022017137,0,80.58887175845940,19.41112824154060
uoft9_241025_Hg-0.2-Pd-0.8_pp0_rep3,uoft,9,241025,Hg-0.2-Pd-0.8,3,CO2R,150,3.45,41.13959279332060,37.69155206286840,0.025686659,0.001404928,78.86186124435220,21.138138755647800
uoft9_241025_Hg-0.2-Pd-0.8_pp0_rep3,uoft,9,241025,Hg-0.2-Pd-0.8,3,CO2R,100,3.24,39.95752160539040,40.130157170923400,0.020365851,0,80.11101037337260,19.888989626627400
uoft9_241025_Hg-0.2-Pd-0.8_pp0_rep3,uoft,9,241025,Hg-0.2-Pd-0.8,3,CO2R,200,3.64,51.48946410261780,23.325147347740700,0.040181274,0.003161089,74.86339101422040,25.13660898577960
uoft9_241025_Hg-0.333-Pd-0.667_pp0,uoft,9,241025,Hg-0.333-Pd-0.667,avg,CO2R,150,3.53,46.59579959,19.82973149967260,0.028744595098740700,0.001873238,66.46021309396380,33.53978690603620
uoft9_241025_Hg-0.333-Pd-0.667_pp0,uoft,9,241025,Hg-0.333-Pd-0.667,std,CO2R,150,0.08,4.788242805,1.2484945768750000,0.005271015,0.000584918,3.551460535,3.551460534914210
uoft9_241025_Hg-0.333-Pd-0.667_pp0,uoft,9,241025,Hg-0.333-Pd-0.667,std,CO2R,100,0.08,4.968776134397270,2.2030868976510400,0.004298983,0,3.1346283764463000,3.1346283764463000
uoft7_240716_Pd-0.833-Rh-0.167_pp0,uoft,7,240716,Pd-0.833-Rh-0.167,avg,HER,50,2.54,,,,,,
uoft9_241025_Hg-0.333-Pd-0.667_pp0,uoft,9,241025,Hg-0.333-Pd-0.667,avg,CO2R,100,3.33,49.93513151562080,20.346267190569700,0.019264994587453900,0,70.30379421006240,29.696205789937600
vsp1_240503_Ag-0.5-Au-0.5_pp0,vsp,1,240503,Ag-0.5-Au-0.5,avg,HER,50,2.54,,,,,,
uoft9_241025_Hg-0.333-Pd-0.667_pp0,uoft,9,241025,Hg-0.333-Pd-0.667,avg,CO2R,300,3.87,71.57748993840980,5.382285527177470,0.037490291,0.002763026,77.00491677,22.995083229148800
uoft9_241025_Hg-0.333-Pd-0.667_pp0,uoft,9,241025,Hg-0.333-Pd-0.667,std,CO2R,50,0.05,5.206939549108020,2.547127789156590,0.00826254,0,2.964808993175100,2.964808993175100
uoft9_241025_Hg-0.333-Pd-0.667_pp0,uoft,9,241025,Hg-0.333-Pd-0.667,avg,CO2R,50,2.98,58.83571533198020,18.80648330058940,0.013577234280681700,0,77.65577586685020,22.344224133149800
uoft9_241025_Hg-0.333-Pd-0.667_pp0,uoft,9,241025,Hg-0.333-Pd-0.667,std,CO2R,200,0.08,6.781358708215660,3.1647394025487900,0.0035137,0.000643819,4.776277672823440,4.776277672823450
uoft9_241025_Hg-0.333-Pd-0.667_pp0,uoft,9,241025,Hg-0.333-Pd-0.667,avg,CO2R,200,3.72,56.67392077674780,14.695481335952800,0.044034273,0.003301582,71.42201040468240,28.577989595317600
uoft9_241025_Hg-0.333-Pd-0.667_pp0,uoft,9,241025,Hg-0.333-Pd-0.667,std,CO2R,300,0.07,3.291342499908360,1.783314096170950,0.00212653,0.000353566,2.2403485553009900,2.240348555300980
uoft9_241025_Hg-0.333-Pd-0.667_pp0_rep1,uoft,9,241025,Hg-0.333-Pd-0.667,1,CO2R,100,3.39,54.47069409278290,17.858546168958700,0.016512853,0,72.34871885988300,27.65128114
uoft9_241025_Hg-0.333-Pd-0.667_pp0_rep1,uoft,9,241025,Hg-0.333-Pd-0.667,1,CO2R,150,3.56,49.50218669568310,18.973477406679800,0.032658753,0.002528871,68.51546510847590,31.48453489152410
vsp1_240503_Ag-0.5-Au-0.5_pp0_rep1,vsp,1,240503,Ag-0.5-Au-0.5,1,HER,50,2.54,,,,,,
uoft9_241025_Hg-0.333-Pd-0.667_pp0_rep1,uoft,9,241025,Hg-0.333-Pd-0.667,1,CO2R,200,3.75,63.57917094,11.110019646365400,0.04706163,0.004004046,74.74569346144970,25.25430653855030
uoft9_241025_Hg-0.333-Pd-0.667_pp0_rep1,uoft,9,241025,Hg-0.333-Pd-0.667,1,CO2R,50,3.02,64.18715604009290,15.884086444007900,0.008806855,0,80.08004933876930,19.919950661230700
uoft9_241025_Hg-0.333-Pd-0.667_pp0_rep1,uoft,9,241025,Hg-0.333-Pd-0.667,1,CO2R,300,3.85,75.37676034,3.840864440078590,0.035227419,0.002388378,79.25935967068630,20.74064032931380
uoft9_241025_Hg-0.333-Pd-0.667_pp0_rep2,uoft,9,241025,Hg-0.333-Pd-0.667,2,CO2R,50,2.92,53.78643620916950,20.55500982318270,0.008806855,0,74.35025288702070,25.64974711297930
uoft9_241025_Hg-0.333-Pd-0.667_pp0_rep2,uoft,9,241025,Hg-0.333-Pd-0.667,2,CO2R,150,3.44,41.06928372638060,21.26227898,0.022751041,0.001404928,62.35934347470990,37.64065652529020
uoft9_241025_Hg-0.333-Pd-0.667_pp0_rep2,uoft,9,241025,Hg-0.333-Pd-0.667,2,CO2R,300,3.82,69.76207913955100,4.970530451866410,0.037796085,0.003090843,74.77893371904880,25.221066280951200
uoft9_241025_Hg-0.333-Pd-0.667_pp0_rep2,uoft,9,241025,Hg-0.333-Pd-0.667,2,CO2R,200,3.62,50.02364560882210,15.87671905697450,0.040181274,0.003161089,65.94864993871890,34.05135006128110
uoft10_241125_Pt-1.0_pp0,uoft,10,241125,Pt-1.0,avg,HER,50,2.55,,,,,,
uoft9_241025_Hg-0.333-Pd-0.667_pp0_rep2,uoft,9,241025,Hg-0.333-Pd-0.667,2,CO2R,100,3.24,44.62428592353890,22.05058939096270,0.017063281,0,66.69490434105980,33.305095658940200
uoft9_241025_Hg-0.333-Pd-0.667_pp0_rep3,uoft,9,241025,Hg-0.333-Pd-0.667,3,CO2R,50,2.99,58.53355375,19.980353634577600,0.023117994,0,78.53702537476070,21.462974625239400
uoft4_240405_Ag-0.429-Pd-0.571_pp0,uoft,4,240405,Ag-0.429-Pd-0.571,avg,HER,50,2.55,,,,,,
uoft9_241025_Hg-0.333-Pd-0.667_pp0_rep3,uoft,9,241025,Hg-0.333-Pd-0.667,3,CO2R,300,3.95,69.59363033,7.335461689587430,0.03944737,0.002809857,76.97645692281860,23.023543077181400
uoft9_241025_Hg-0.333-Pd-0.667_pp0_rep3,uoft,9,241025,Hg-0.333-Pd-0.667,3,CO2R,200,3.78,56.41894578250230,17.099705304518700,0.044859916,0.002739611,73.57168781387880,26.42831218612120
uoft9_241025_Hg-0.333-Pd-0.667_pp0_rep3,uoft,9,241025,Hg-0.333-Pd-0.667,3,CO2R,150,3.59,49.21592835171270,19.25343811394890,0.030823991,0.001685914,68.50583069870570,31.494169301294300
uoft9_241025_Hg-0.333-Pd-0.667_pp0_rep3,uoft,9,241025,Hg-0.333-Pd-0.667,3,CO2R,100,3.36,50.71041453,21.12966601178780,0.02421885,0,71.86775942924440,28.13224057075560
vsp10_240726_Au-0.2-Zn-0.8_pp0,vsp,10,240726,Au-0.2-Zn-0.8,avg,CO2R,200,3.7,66.76818933227310,20.21611001964640,0.027246207,0,87.01302843136920,12.986971568630800
vsp10_240726_Au-0.2-Zn-0.8_pp0,vsp,10,240726,Au-0.2-Zn-0.8,avg,CO2R,50,2.98,65.35227772081440,21.365422396856600,0.007705998,0,86.72540611550600,13.274593884494000
vsp10_240726_Au-0.2-Zn-0.8_pp0,vsp,10,240726,Au-0.2-Zn-0.8,std,CO2R,300,0,0,0,0,0,0,0
uoft4_240405_Ag-0.625-Pd-0.375_pp0_rep2,uoft,4,240405,Ag-0.625-Pd-0.375,2,HER,50,2.55,,,,,,
uoft4_240405_Cu-0.167-Pd-0.833_pp0_rep1,uoft,4,240405,Cu-0.167-Pd-0.833,1,HER,50,2.55,,,,,,
vsp10_240726_Au-0.2-Zn-0.8_pp0,vsp,10,240726,Au-0.2-Zn-0.8,std,CO2R,150,0,0,0,0,0,0,0
vsp10_240726_Au-0.2-Zn-0.8_pp0,vsp,10,240726,Au-0.2-Zn-0.8,std,CO2R,100,0,0,0,0,0,0,0
vsp10_240726_Au-0.2-Zn-0.8_pp0,vsp,10,240726,Au-0.2-Zn-0.8,std,CO2R,50,0,0,0,0,0,0,0
vsp10_240726_Au-0.2-Zn-0.8_pp0,vsp,10,240726,Au-0.2-Zn-0.8,avg,CO2R,100,3.38,49.91880976793820,39.526031434184700,0.006605141,0,89.45144634312430,10.548553656875700
vsp10_240726_Au-0.2-Zn-0.8_pp0,vsp,10,240726,Au-0.2-Zn-0.8,std,CO2R,200,0,0,0,0,0,0,0
vsp10_240726_Au-0.2-Zn-0.8_pp0,vsp,10,240726,Au-0.2-Zn-0.8,avg,CO2R,150,3.52,52.68492749377470,36.488212180746600,0.009907712,0,89.18436549519580,10.815634504804200
vsp10_240726_Au-0.2-Zn-0.8_pp0,vsp,10,240726,Au-0.2-Zn-0.8,avg,CO2R,300,3.89,76.7086568,6.362966601178780,0.028438802,0.000842957,83.10271756378520,16.897282436214800
uoft4_240405_Cu-0.333-Pd-0.667_pp0_rep1,uoft,4,240405,Cu-0.333-Pd-0.667,1,HER,50,2.55,,,,,,
vsp10_240726_Au-0.2-Zn-0.8_pp0_rep1,vsp,10,240726,Au-0.2-Zn-0.8,1,CO2R,100,3.38,49.91880976793820,39.526031434184700,0.006605141,0,89.45144634312430,10.548553656875700
vsp10_240726_Au-0.2-Zn-0.8_pp0_rep1,vsp,10,240726,Au-0.2-Zn-0.8,1,CO2R,50,2.98,65.35227772081440,21.365422396856600,0.007705998,0,86.72540611550600,13.274593884494000
vsp10_240726_Au-0.2-Zn-0.8_pp0_rep1,vsp,10,240726,Au-0.2-Zn-0.8,1,CO2R,200,3.7,66.76818933227310,20.21611001964640,0.027246207,0,87.01302843136920,12.986971568630800
vsp10_240726_Au-0.2-Zn-0.8_pp0_rep1,vsp,10,240726,Au-0.2-Zn-0.8,1,CO2R,300,3.89,76.7086568,6.362966601178780,0.028438802,0.000842957,83.10271756378520,16.897282436214800
vsp10_240726_Au-0.2-Zn-0.8_pp0_rep1,vsp,10,240726,Au-0.2-Zn-0.8,1,CO2R,150,3.52,52.68492749377470,36.488212180746600,0.009907712,0,89.18436549519580,10.815634504804200
vsp10_240726_Au-0.25-Zn-0.75_pp0,vsp,10,240726,Au-0.25-Zn-0.75,avg,CO2R,200,3.58,74.10324551675070,11.091601178781900,0.012935068,0,85.20901749067620,14.790982509323800
vsp10_240726_Au-0.25-Zn-0.75_pp0,vsp,10,240726,Au-0.25-Zn-0.75,std,CO2R,150,0,0,0,0,0,0,0
uoft4_240405_Pd-1.0_pp0,uoft,4,240405,Pd-1.0,avg,HER,50,2.55,,,,,,
vsp29_241004_Ag-0.25-Au-0.25-Pd-0.5_pp0_rep2,vsp,29,241004,Ag-0.25-Au-0.25-Pd-0.5,2,HER,50,2.55,,,,,,
vsp10_240726_Au-0.25-Zn-0.75_pp0,vsp,10,240726,Au-0.25-Zn-0.75,avg,CO2R,300,3.76,78.36573269999370,3.069744597249510,0.016696329,0.000561971,81.45421847010030,18.545781529899700
vsp10_240726_Au-0.25-Zn-0.75_pp0,vsp,10,240726,Au-0.25-Zn-0.75,std,CO2R,300,0,0,0,0,0,0,0
vsp10_240726_Au-0.25-Zn-0.75_pp0,vsp,10,240726,Au-0.25-Zn-0.75,std,CO2R,50,0,0,0,0,0,0,0
vsp10_240726_Au-0.25-Zn-0.75_pp0,vsp,10,240726,Au-0.25-Zn-0.75,avg,CO2R,100,3.21,62.45014543095690,21.99165029469550,0.008256426,0,84.45005215190420,15.549947848095800
vsp10_240726_Au-0.25-Zn-0.75_pp0,vsp,10,240726,Au-0.25-Zn-0.75,std,CO2R,100,0,0,0,0,0,0,0
vsp10_240726_Au-0.25-Zn-0.75_pp0,vsp,10,240726,Au-0.25-Zn-0.75,std,CO2R,200,0,0,0,0,0,0,0
vsp10_240726_Au-0.25-Zn-0.75_pp0,vsp,10,240726,Au-0.25-Zn-0.75,avg,CO2R,150,3.39,61.66984033982720,23.614931237721000,0.007705998,0.002247886,85.29604357013820,14.70395642986180
vsp10_240726_Au-0.25-Zn-0.75_pp0,vsp,10,240726,Au-0.25-Zn-0.75,avg,CO2R,50,2.86,74.05428027370320,9.975442043222010,0.009907712,0,84.03963002842730,15.960369971572700
vsp4_240726_Pd-1.0_pp0,vsp,4,240726,Pd-1.0,avg,HER,50,2.55,,,,,,
vsp10_240726_Au-0.25-Zn-0.75_pp0_rep1,vsp,10,240726,Au-0.25-Zn-0.75,1,CO2R,50,2.86,74.05428027370320,9.975442043222010,0.009907712,0,84.03963002842730,15.960369971572700
vsp10_240726_Au-0.25-Zn-0.75_pp0_rep1,vsp,10,240726,Au-0.25-Zn-0.75,1,CO2R,100,3.21,62.45014543095690,21.99165029469550,0.008256426,0,84.45005215190420,15.549947848095800
vsp10_240726_Au-0.25-Zn-0.75_pp0_rep1,vsp,10,240726,Au-0.25-Zn-0.75,1,CO2R,150,3.39,61.66984033982720,23.614931237721000,0.007705998,0.002247886,85.29604357013820,14.70395642986180
vsp10_240726_Au-0.25-Zn-0.75_pp0_rep1,vsp,10,240726,Au-0.25-Zn-0.75,1,CO2R,300,3.76,78.36573269999370,3.069744597249510,0.016696329,0.000561971,81.45421847010030,18.545781529899700
vsp10_240726_Au-0.25-Zn-0.75_pp0_rep1,vsp,10,240726,Au-0.25-Zn-0.75,1,CO2R,200,3.58,74.10324551675070,11.091601178781900,0.012935068,0,85.20901749067620,14.790982509323800
vsp10_240726_Au-0.294-Zn-0.706_pp0,vsp,10,240726,Au-0.294-Zn-0.706,std,CO2R,50,0,0,0,0,0,0,0
vsp4_240726_Pd-1.0_pp0_rep1,vsp,4,240726,Pd-1.0,1,HER,50,2.55,,,,,,
uoft4_240405_Ag-0.125-Cu-0.125-Pd-0.75_pp0_rep3,uoft,4,240405,Ag-0.125-Cu-0.125-Pd-0.75,3,HER,50,2.56,,,,,,
vsp10_240726_Au-0.294-Zn-0.706_pp0,vsp,10,240726,Au-0.294-Zn-0.706,avg,CO2R,50,2.72,77.68524137353790,10.225933202357600,0.007705998,0,87.91888057373040,12.081119426269600
vsp10_240726_Au-0.294-Zn-0.706_pp0,vsp,10,240726,Au-0.294-Zn-0.706,avg,CO2R,100,3.07,55.023122475883600,29.45481335952850,0.005504284,0,84.48344011957990,15.51655988042010
vsp10_240726_Au-0.294-Zn-0.706_pp0,vsp,10,240726,Au-0.294-Zn-0.706,avg,CO2R,200,3.34,57.56460691791000,29.75319253438110,0.004678642,0,87.32247809383380,12.67752190616620
vsp10_240726_Au-0.294-Zn-0.706_pp0,vsp,10,240726,Au-0.294-Zn-0.706,avg,CO2R,150,3.2,54.10240850404910,32.96168958742630,0.004036475,0,87.06813457,12.931865433468200
vsp10_240726_Au-0.294-Zn-0.706_pp0,vsp,10,240726,Au-0.294-Zn-0.706,std,CO2R,300,0,0,0,0,0,0,0
vsp10_240726_Au-0.294-Zn-0.706_pp0,vsp,10,240726,Au-0.294-Zn-0.706,avg,CO2R,300,3.54,66.05411287116280,20.41748526522590,0.006238189,0,86.47783633,13.522163674887700
vsp10_240726_Au-0.294-Zn-0.706_pp0,vsp,10,240726,Au-0.294-Zn-0.706,std,CO2R,100,0,0,0,0,0,0,0
vsp10_240726_Au-0.294-Zn-0.706_pp0,vsp,10,240726,Au-0.294-Zn-0.706,std,CO2R,150,0,0,0,0,0,0,0
vsp10_240726_Au-0.294-Zn-0.706_pp0,vsp,10,240726,Au-0.294-Zn-0.706,std,CO2R,200,0,0,0,0,0,0,0
vsp10_240726_Au-0.294-Zn-0.706_pp0_rep1,vsp,10,240726,Au-0.294-Zn-0.706,1,CO2R,150,3.2,54.10240850404910,32.96168958742630,0.004036475,0,87.06813457,12.931865433468200
vsp10_240726_Au-0.294-Zn-0.706_pp0_rep1,vsp,10,240726,Au-0.294-Zn-0.706,1,CO2R,50,2.72,77.68524137353790,10.225933202357600,0.007705998,0,87.91888057373040,12.081119426269600
vsp10_240726_Au-0.294-Zn-0.706_pp0_rep1,vsp,10,240726,Au-0.294-Zn-0.706,1,CO2R,200,3.34,57.56460691791000,29.75319253438110,0.004678642,0,87.32247809383380,12.67752190616620
vsp10_240726_Au-0.294-Zn-0.706_pp0_rep1,vsp,10,240726,Au-0.294-Zn-0.706,1,CO2R,300,3.54,66.05411287116280,20.41748526522590,0.006238189,0,86.47783633,13.522163674887700
uoft4_240405_Cu-0.125-Pd-0.875_pp0_rep2,uoft,4,240405,Cu-0.125-Pd-0.875,2,HER,50,2.56,,,,,,
vsp10_240726_Au-0.294-Zn-0.706_pp0_rep1,vsp,10,240726,Au-0.294-Zn-0.706,1,CO2R,100,3.07,55.023122475883600,29.45481335952850,0.005504284,0,84.48344011957990,15.51655988042010
vsp10_240726_Au-0.333-Zn-0.667_pp0,vsp,10,240726,Au-0.333-Zn-0.667,avg,CO2R,200,3.55,79.60806880244410,18.473722986247500,0.007430784,0,98.09021115,1.909788845802500
vsp10_240726_Au-0.333-Zn-0.667_pp0,vsp,10,240726,Au-0.333-Zn-0.667,avg,CO2R,50,2.81,99.98577078407160,5.599214145383110,0.008806855,0,105.5937917841230,0
vsp10_240726_Au-0.333-Zn-0.667_pp0,vsp,10,240726,Au-0.333-Zn-0.667,std,CO2R,150,0,0,0,0,0,0,0
vsp10_240726_Au-0.333-Zn-0.667_pp0,vsp,10,240726,Au-0.333-Zn-0.667,std,CO2R,300,0,0,0,0,0,0,0
uoft4_240405_Cu-0.375-Pd-0.625_pp0_rep2,uoft,4,240405,Cu-0.375-Pd-0.625,2,HER,50,2.56,,,,,,
vsp10_240726_Au-0.333-Zn-0.667_pp0,vsp,10,240726,Au-0.333-Zn-0.667,avg,CO2R,300,3.89,86.04657975684780,3.602652259332020,0.029539658,0.00098345,89.68239134283450,10.31760865716560
vsp10_240726_Au-0.333-Zn-0.667_pp0,vsp,10,240726,Au-0.333-Zn-0.667,avg,CO2R,100,3.21,77.31674653162860,23.391453831041300,0.006054713,0,100.71425507525500,0
vsp10_240726_Au-0.333-Zn-0.667_pp0,vsp,10,240726,Au-0.333-Zn-0.667,std,CO2R,50,0,0,0,0,0,0,0
vsp10_240726_Au-0.333-Zn-0.667_pp0,vsp,10,240726,Au-0.333-Zn-0.667,std,CO2R,100,0,0,0,0,0,0,0
vsp10_240726_Au-0.333-Zn-0.667_pp0,vsp,10,240726,Au-0.333-Zn-0.667,avg,CO2R,150,3.36,76.40461194,25.353634577603100,0.006605141,0,101.76485165859100,0
vsp1_240503_Ag-0.25-Au-0.75_pp0,vsp,1,240503,Ag-0.25-Au-0.75,avg,HER,50,2.56,,,,,,
vsp10_240726_Au-0.333-Zn-0.667_pp0,vsp,10,240726,Au-0.333-Zn-0.667,std,CO2R,200,0,0,0,0,0,0,0
vsp10_240726_Au-0.333-Zn-0.667_pp0_rep1,vsp,10,240726,Au-0.333-Zn-0.667,1,CO2R,100,3.21,77.31674653162860,23.391453831041300,0.006054713,0,100.71425507525500,0
vsp10_240726_Au-0.333-Zn-0.667_pp0_rep1,vsp,10,240726,Au-0.333-Zn-0.667,1,CO2R,200,3.55,79.60806880244410,18.473722986247500,0.007430784,0,98.09021115,1.909788845802500
vsp10_240726_Au-0.333-Zn-0.667_pp0_rep1,vsp,10,240726,Au-0.333-Zn-0.667,1,CO2R,50,2.81,99.98577078407160,5.599214145383110,0.008806855,0,105.5937917841230,0
vsp10_240726_Au-0.333-Zn-0.667_pp0_rep1,vsp,10,240726,Au-0.333-Zn-0.667,1,CO2R,150,3.36,76.40461194,25.353634577603100,0.006605141,0,101.76485165859100,0
vsp10_240726_Au-0.333-Zn-0.667_pp0_rep1,vsp,10,240726,Au-0.333-Zn-0.667,1,CO2R,300,3.89,86.04657975684780,3.602652259332020,0.029539658,0.00098345,89.68239134283450,10.31760865716560
vsp1_240503_Ag-0.25-Au-0.75_pp0_rep1,vsp,1,240503,Ag-0.25-Au-0.75,1,HER,50,2.56,,,,,,
vsp29_241004_Ag-0.25-Au-0.5-Pd-0.25_pp0,vsp,29,241004,Ag-0.25-Au-0.5-Pd-0.25,avg,HER,50,2.56,,,,,,
vsp3_240718_Au-0.333-Cu-0.667_pp0_rep1,vsp,3,240718,Au-0.333-Cu-0.667,1,HER,50,2.56,,,,,,
vsp10_240726_Au-0.375-Zn-0.625_pp0,vsp,10,240726,Au-0.375-Zn-0.625,std,CO2R,50,0,0,0,0,0,0,0
vsp10_240726_Au-0.375-Zn-0.625_pp0,vsp,10,240726,Au-0.375-Zn-0.625,avg,CO2R,150,3.26,72.72384858440230,13.025540275049100,0.004403427,0,85.75379228678570,14.246207713214300
vsp10_240726_Au-0.375-Zn-0.625_pp0,vsp,10,240726,Au-0.375-Zn-0.625,avg,CO2R,100,3.08,71.39948523718850,11.603634577603100,0.005504284,0,83.00862409895950,16.99137590104050
vsp10_240726_Au-0.375-Zn-0.625_pp0,vsp,10,240726,Au-0.375-Zn-0.625,avg,CO2R,50,2.78,86.30437966896150,2.961689587426330,0.007705998,0,89.27377525422280,10.72622474577720
vsp10_240726_Au-0.375-Zn-0.625_pp0,vsp,10,240726,Au-0.375-Zn-0.625,std,CO2R,150,0,0,0,0,0,0,0
vsp10_240726_Au-0.375-Zn-0.625_pp0,vsp,10,240726,Au-0.375-Zn-0.625,avg,CO2R,200,3.41,73.22249890142080,10.800589390962700,0.00522907,0,84.02831736234300,15.97168263765700
vsp10_240726_Au-0.375-Zn-0.625_pp0,vsp,10,240726,Au-0.375-Zn-0.625,std,CO2R,200,0,0,0,0,0,0,0
vsp10_240726_Au-0.375-Zn-0.625_pp0,vsp,10,240726,Au-0.375-Zn-0.625,avg,CO2R,300,3.69,79.84452489066520,3.727897838899800,0.011558997,0,83.58513507184340,16.414864928156600
vsp10_240726_Au-0.375-Zn-0.625_pp0,vsp,10,240726,Au-0.375-Zn-0.625,std,CO2R,300,0,0,0,0,0,0,0
vsp10_240726_Au-0.375-Zn-0.625_pp0,vsp,10,240726,Au-0.375-Zn-0.625,std,CO2R,100,0,0,0,0,0,0,0
vsp4_240726_Pd-0.867-Sn-0.133_pp0,vsp,4,240726,Pd-0.867-Sn-0.133,avg,HER,50,2.56,,,,,,
vsp10_240726_Au-0.375-Zn-0.625_pp0_rep1,vsp,10,240726,Au-0.375-Zn-0.625,1,CO2R,100,3.08,71.39948523718850,11.603634577603100,0.005504284,0,83.00862409895950,16.99137590104050
vsp10_240726_Au-0.375-Zn-0.625_pp0_rep1,vsp,10,240726,Au-0.375-Zn-0.625,1,CO2R,300,3.69,79.84452489066520,3.727897838899800,0.011558997,0,83.58513507184340,16.414864928156600
vsp10_240726_Au-0.375-Zn-0.625_pp0_rep1,vsp,10,240726,Au-0.375-Zn-0.625,1,CO2R,150,3.26,72.72384858440230,13.025540275049100,0.004403427,0,85.75379228678570,14.246207713214300
vsp10_240726_Au-0.375-Zn-0.625_pp0_rep1,vsp,10,240726,Au-0.375-Zn-0.625,1,CO2R,200,3.41,73.22249890142080,10.800589390962700,0.00522907,0,84.02831736234300,15.97168263765700
vsp10_240726_Au-0.375-Zn-0.625_pp0_rep1,vsp,10,240726,Au-0.375-Zn-0.625,1,CO2R,50,2.78,86.30437966896150,2.961689587426330,0.007705998,0,89.27377525422280,10.72622474577720
vsp4_240726_Pd-0.867-Sn-0.133_pp0_rep1,vsp,4,240726,Pd-0.867-Sn-0.133,1,HER,50,2.56,,,,,,
vsp10_240726_Au-0.4-Zn-0.6_pp0,vsp,10,240726,Au-0.4-Zn-0.6,avg,CO2R,50,3.02,67.40379585260210,17.75540275049120,0.012109425,0,85.17130802826250,14.828691971737500
vsp10_240726_Au-0.4-Zn-0.6_pp0,vsp,10,240726,Au-0.4-Zn-0.6,std,CO2R,50,0,0,0,0,0,0,0
vsp10_240726_Au-0.4-Zn-0.6_pp0,vsp,10,240726,Au-0.4-Zn-0.6,avg,CO2R,100,3.37,70.45345163,16.14931237721020,0.008806855,0.003371828,86.61494269,13.385057308618800
uoft4_240405_Ag-0.222-Cu-0.333-Pd-0.444_pp0,uoft,4,240405,Ag-0.222-Cu-0.333-Pd-0.444,avg,HER,50,2.57,,,,,,
vsp10_240726_Au-0.4-Zn-0.6_pp0,vsp,10,240726,Au-0.4-Zn-0.6,std,CO2R,100,0,0,0,0,0,0,0
vsp10_240726_Au-0.4-Zn-0.6_pp0,vsp,10,240726,Au-0.4-Zn-0.6,avg,CO2R,200,3.58,76.60015903241330,10.222249508840900,0.006329927,0,86.82873846804720,13.171261531952800
vsp10_240726_Au-0.4-Zn-0.6_pp0,vsp,10,240726,Au-0.4-Zn-0.6,std,CO2R,150,0,0,0,0,0,0,0
vsp10_240726_Au-0.4-Zn-0.6_pp0,vsp,10,240726,Au-0.4-Zn-0.6,std,CO2R,200,0,0,0,0,0,0,0
vsp10_240726_Au-0.4-Zn-0.6_pp0,vsp,10,240726,Au-0.4-Zn-0.6,std,CO2R,300,0,0,0,0,0,0,0
vsp10_240726_Au-0.4-Zn-0.6_pp0,vsp,10,240726,Au-0.4-Zn-0.6,avg,CO2R,300,3.79,81.66837556759920,3.971021611001970,0.01284333,0.000561971,85.65395582524770,14.346044174752300
vsp10_240726_Au-0.4-Zn-0.6_pp0,vsp,10,240726,Au-0.4-Zn-0.6,avg,CO2R,150,3.45,73.87850760635290,12.848722986247500,0.006972093,0.003090843,86.73729352855590,13.262706471444100
vsp10_240726_Au-0.4-Zn-0.6_pp0_rep1,vsp,10,240726,Au-0.4-Zn-0.6,1,CO2R,50,3.02,67.40379585260210,17.75540275049120,0.012109425,0,85.17130802826250,14.828691971737500
vsp10_240726_Au-0.4-Zn-0.6_pp0_rep1,vsp,10,240726,Au-0.4-Zn-0.6,1,CO2R,150,3.45,73.87850760635290,12.848722986247500,0.006972093,0.003090843,86.73729352855590,13.262706471444100
vsp10_240726_Au-0.4-Zn-0.6_pp0_rep1,vsp,10,240726,Au-0.4-Zn-0.6,1,CO2R,200,3.58,76.60015903241330,10.222249508840900,0.006329927,0,86.82873846804720,13.171261531952800
vsp10_240726_Au-0.4-Zn-0.6_pp0_rep1,vsp,10,240726,Au-0.4-Zn-0.6,1,CO2R,300,3.79,81.66837556759920,3.971021611001970,0.01284333,0.000561971,85.65395582524770,14.346044174752300
vsp10_240726_Au-0.4-Zn-0.6_pp0_rep1,vsp,10,240726,Au-0.4-Zn-0.6,1,CO2R,100,3.37,70.45345163,16.14931237721020,0.008806855,0.003371828,86.61494269,13.385057308618800
uoft4_240405_Ag-0.25-Au-0.25-Pd-0.5_pp0_rep1,uoft,4,240405,Ag-0.25-Au-0.25-Pd-0.5,1,HER,50,2.57,,,,,,
vsp10_240726_Au-0.429-Zn-0.571_pp0,vsp,10,240726,Au-0.429-Zn-0.571,avg,CO2R,150,3.45,73.87850760635290,12.848722986247500,0.006972093,0.003090843,86.73729352855590,13.262706471444100
uoft4_240405_Ag-0.429-Pd-0.571_pp0_rep3,uoft,4,240405,Ag-0.429-Pd-0.571,3,HER,50,2.57,,,,,,
vsp10_240726_Au-0.429-Zn-0.571_pp0,vsp,10,240726,Au-0.429-Zn-0.571,avg,CO2R,50,3.02,67.40379585260210,17.75540275049120,0.012109425,0,85.17130802826250,14.828691971737500
uoft4_240405_Pd-1.0_pp0_rep2,uoft,4,240405,Pd-1.0,2,HER,50,2.57,,,,,,
vsp10_240726_Au-0.429-Zn-0.571_pp0,vsp,10,240726,Au-0.429-Zn-0.571,std,CO2R,50,0,0,0,0,0,0,0
vsp10_240726_Au-0.429-Zn-0.571_pp0,vsp,10,240726,Au-0.429-Zn-0.571,avg,CO2R,100,3.37,70.45345163,16.14931237721020,0.008806855,0.003371828,86.61494269,13.385057308618800
vsp10_240726_Au-0.429-Zn-0.571_pp0,vsp,10,240726,Au-0.429-Zn-0.571,std,CO2R,300,0,0,0,0,0,0,0
vsp10_240726_Au-0.429-Zn-0.571_pp0,vsp,10,240726,Au-0.429-Zn-0.571,avg,CO2R,200,3.58,76.60015903241330,10.222249508840900,0.006329927,0,86.82873846804720,13.171261531952800
vsp10_240726_Au-0.429-Zn-0.571_pp0,vsp,10,240726,Au-0.429-Zn-0.571,std,CO2R,200,0,0,0,0,0,0,0
vsp10_240726_Au-0.429-Zn-0.571_pp0,vsp,10,240726,Au-0.429-Zn-0.571,avg,CO2R,300,3.79,81.66837556759920,3.971021611001970,0.01284333,0.000561971,85.65395582524770,14.346044174752300
vsp10_240726_Au-0.429-Zn-0.571_pp0,vsp,10,240726,Au-0.429-Zn-0.571,std,CO2R,100,0,0,0,0,0,0,0
vsp10_240726_Au-0.429-Zn-0.571_pp0,vsp,10,240726,Au-0.429-Zn-0.571,std,CO2R,150,0,0,0,0,0,0,0
vsp10_240726_Au-0.429-Zn-0.571_pp0_rep1,vsp,10,240726,Au-0.429-Zn-0.571,1,CO2R,100,3.37,70.45345163,16.14931237721020,0.008806855,0.003371828,86.61494269,13.385057308618800
uoft7_240716_Au-0.556-Pd-0.444_pp0_rep2,uoft,7,240716,Au-0.556-Pd-0.444,2,HER,50,2.57,,,,,,
vsp10_240726_Au-0.429-Zn-0.571_pp0_rep1,vsp,10,240726,Au-0.429-Zn-0.571,1,CO2R,300,3.79,81.66837556759920,3.971021611001970,0.01284333,0.000561971,85.65395582524770,14.346044174752300
vsp10_240726_Au-0.429-Zn-0.571_pp0_rep1,vsp,10,240726,Au-0.429-Zn-0.571,1,CO2R,50,3.02,67.40379585260210,17.75540275049120,0.012109425,0,85.17130802826250,14.828691971737500
vsp10_240726_Au-0.429-Zn-0.571_pp0_rep1,vsp,10,240726,Au-0.429-Zn-0.571,1,CO2R,200,3.58,76.60015903241330,10.222249508840900,0.006329927,0,86.82873846804720,13.171261531952800
vsp10_240726_Au-0.429-Zn-0.571_pp0_rep1,vsp,10,240726,Au-0.429-Zn-0.571,1,CO2R,150,3.45,73.87850760635290,12.848722986247500,0.006972093,0.003090843,86.73729352855590,13.262706471444100
uoft9_241025_Au-0.25-Hg-0.25-Pd-0.5_pp0_rep1,uoft,9,241025,Au-0.25-Hg-0.25-Pd-0.5,1,HER,50,2.57,,,,,,
vsp3_240718_Au-0.333-Cu-0.667_pp0,vsp,3,240718,Au-0.333-Cu-0.667,avg,HER,50,2.57,,,,,,
vsp10_240726_Au-0.5-Zn-0.5_pp0,vsp,10,240726,Au-0.5-Zn-0.5,avg,CO2R,50,2.74,86.60319320345690,3.845776031434180,0.007705998,0,90.45667523272600,9.543324767273970
vsp10_240726_Au-0.5-Zn-0.5_pp0,vsp,10,240726,Au-0.5-Zn-0.5,avg,CO2R,300,3.64,85.30310322459140,3.62475442,0.022200613,0.000842957,88.95287837868600,11.047121621314000
vsp10_240726_Au-0.5-Zn-0.5_pp0,vsp,10,240726,Au-0.5-Zn-0.5,avg,CO2R,100,3.04,64.98943271464140,18.13850688,0.006605141,0,83.13454473187080,16.86545526812920
vsp10_240726_Au-0.5-Zn-0.5_pp0,vsp,10,240726,Au-0.5-Zn-0.5,std,CO2R,50,0,0,0,0,0,0,0
vsp10_240726_Au-0.5-Zn-0.5_pp0,vsp,10,240726,Au-0.5-Zn-0.5,std,CO2R,150,0,0,0,0,0,0,0
vsp10_240726_Au-0.5-Zn-0.5_pp0,vsp,10,240726,Au-0.5-Zn-0.5,avg,CO2R,200,3.37,79.15953462093790,15.162082514734800,0.006605141,0,94.32822227667410,5.671777723325930
vsp10_240726_Au-0.5-Zn-0.5_pp0,vsp,10,240726,Au-0.5-Zn-0.5,std,CO2R,200,0,0,0,0,0,0,0
vsp10_240726_Au-0.5-Zn-0.5_pp0,vsp,10,240726,Au-0.5-Zn-0.5,std,CO2R,300,0,0,0,0,0,0,0
vsp10_240726_Au-0.5-Zn-0.5_pp0,vsp,10,240726,Au-0.5-Zn-0.5,std,CO2R,100,0,0,0,0,0,0,0
vsp10_240726_Au-0.5-Zn-0.5_pp0,vsp,10,240726,Au-0.5-Zn-0.5,avg,CO2R,150,3.23,67.35901567306280,17.048133595284900,0.006605141,0,84.41375440934910,15.58624559065090
vsp5_241011_Ag-0.111-Pd-0.889_pp0,vsp,5,241011,Ag-0.111-Pd-0.889,avg,HER,50,2.57,,,,,,
vsp10_240726_Au-0.5-Zn-0.5_pp0_rep1,vsp,10,240726,Au-0.5-Zn-0.5,1,CO2R,300,3.64,85.30310322459140,3.62475442,0.022200613,0.000842957,88.95287837868600,11.047121621314000
vsp10_240726_Au-0.5-Zn-0.5_pp0_rep1,vsp,10,240726,Au-0.5-Zn-0.5,1,CO2R,100,3.04,64.98943271464140,18.13850688,0.006605141,0,83.13454473187080,16.86545526812920
vsp10_240726_Au-0.5-Zn-0.5_pp0_rep1,vsp,10,240726,Au-0.5-Zn-0.5,1,CO2R,50,2.74,86.60319320345690,3.845776031434180,0.007705998,0,90.45667523272600,9.543324767273970
vsp10_240726_Au-0.5-Zn-0.5_pp0_rep1,vsp,10,240726,Au-0.5-Zn-0.5,1,CO2R,150,3.23,67.35901567306280,17.048133595284900,0.006605141,0,84.41375440934910,15.58624559065090
vsp10_240726_Au-0.5-Zn-0.5_pp0_rep1,vsp,10,240726,Au-0.5-Zn-0.5,1,CO2R,200,3.37,79.15953462093790,15.162082514734800,0.006605141,0,94.32822227667410,5.671777723325930
vsp10_240726_Au-0.556-Zn-0.444_pp0,vsp,10,240726,Au-0.556-Zn-0.444,std,CO2R,50,0,0,0,0,0,0,0
vsp10_240726_Au-0.556-Zn-0.444_pp0,vsp,10,240726,Au-0.556-Zn-0.444,avg,CO2R,50,2.77,82.96972106551720,4.317288802,0.007705998,0,87.29471586492390,12.70528413507610
vsp10_240726_Au-0.556-Zn-0.444_pp0,vsp,10,240726,Au-0.556-Zn-0.444,avg,CO2R,100,3.1,69.40634874134210,15.257858546169000,0.005504284,0,84.66971157167900,15.330288428321100
vsp5_241011_Ag-0.111-Pd-0.889_pp0_rep1,vsp,5,241011,Ag-0.111-Pd-0.889,1,HER,50,2.57,,,,,,
vsp5_241011_Ag-0.2-Pd-0.8_pp0,vsp,5,241011,Ag-0.2-Pd-0.8,avg,HER,50,2.57,,,,,,
vsp10_240726_Au-0.556-Zn-0.444_pp0,vsp,10,240726,Au-0.556-Zn-0.444,std,CO2R,300,0,0,0,0,0,0,0
vsp10_240726_Au-0.556-Zn-0.444_pp0,vsp,10,240726,Au-0.556-Zn-0.444,avg,CO2R,300,3.66,70.36054322124340,7.902750491159140,0.004219951,0,78.26800795453750,21.73199204546250
vsp10_240726_Au-0.556-Zn-0.444_pp0,vsp,10,240726,Au-0.556-Zn-0.444,std,CO2R,150,0,0,0,0,0,0,0
vsp10_240726_Au-0.556-Zn-0.444_pp0,vsp,10,240726,Au-0.556-Zn-0.444,avg,CO2R,200,3.44,71.39320764192600,12.36247544204320,0.004128213,0,83.75981129709510,16.24018870290490
vsp10_240726_Au-0.556-Zn-0.444_pp0,vsp,10,240726,Au-0.556-Zn-0.444,std,CO2R,200,0,0,0,0,0,0,0
vsp10_240726_Au-0.556-Zn-0.444_pp0,vsp,10,240726,Au-0.556-Zn-0.444,std,CO2R,100,0,0,0,0,0,0,0
vsp10_240726_Au-0.556-Zn-0.444_pp0,vsp,10,240726,Au-0.556-Zn-0.444,avg,CO2R,150,3.3,69.03094854464420,14.936149312377200,0.004403427,0,83.97150128435570,16.028498715644300
vsp10_240726_Au-0.556-Zn-0.444_pp0_rep1,vsp,10,240726,Au-0.556-Zn-0.444,1,CO2R,100,3.1,69.40634874134210,15.257858546169000,0.005504284,0,84.66971157167900,15.330288428321100
vsp10_240726_Au-0.556-Zn-0.444_pp0_rep1,vsp,10,240726,Au-0.556-Zn-0.444,1,CO2R,300,3.66,70.36054322124340,7.902750491159140,0.004219951,0,78.26800795453750,21.73199204546250
vsp5_241011_Ag-0.2-Pd-0.8_pp0_rep1,vsp,5,241011,Ag-0.2-Pd-0.8,1,HER,50,2.57,,,,,,
vsp10_240726_Au-0.556-Zn-0.444_pp0_rep1,vsp,10,240726,Au-0.556-Zn-0.444,1,CO2R,50,2.77,82.96972106551720,4.317288802,0.007705998,0,87.29471586492390,12.70528413507610
vsp10_240726_Au-0.556-Zn-0.444_pp0_rep1,vsp,10,240726,Au-0.556-Zn-0.444,1,CO2R,150,3.3,69.03094854464420,14.936149312377200,0.004403427,0,83.97150128435570,16.028498715644300
vsp10_240726_Au-0.556-Zn-0.444_pp0_rep1,vsp,10,240726,Au-0.556-Zn-0.444,1,CO2R,200,3.44,71.39320764192600,12.36247544204320,0.004128213,0,83.75981129709510,16.24018870290490
uoft4_240405_Ag-0.429-Pd-0.571_pp0_rep2,uoft,4,240405,Ag-0.429-Pd-0.571,2,HER,50,2.58,,,,,,
vsp10_240726_Au-0.6-Zn-0.4_pp0,vsp,10,240726,Au-0.6-Zn-0.4,avg,CO2R,50,2.71,91.69432296135100,3.300589390962670,0.012109425,0,95.00702177748290,4.992978222517120
vsp10_240726_Au-0.6-Zn-0.4_pp0,vsp,10,240726,Au-0.6-Zn-0.4,std,CO2R,50,0,0,0,0,0,0,0
vsp10_240726_Au-0.6-Zn-0.4_pp0,vsp,10,240726,Au-0.6-Zn-0.4,avg,CO2R,300,3.61,93.71529012952770,3.8163064833005900,0.011742473,0,97.54465719,2.455342805107900
vsp10_240726_Au-0.6-Zn-0.4_pp0,vsp,10,240726,Au-0.6-Zn-0.4,avg,CO2R,100,3.01,92.90087677,10.793222003929300,0.006054713,0,103.7001534873190,0
uoft4_240405_Cu-0.75-Pd-0.25_pp0_rep2,uoft,4,240405,Cu-0.75-Pd-0.25,2,HER,50,2.58,,,,,,
vsp10_240726_Au-0.6-Zn-0.4_pp0,vsp,10,240726,Au-0.6-Zn-0.4,std,CO2R,150,0,0,0,0,0,0,0
vsp10_240726_Au-0.6-Zn-0.4_pp0,vsp,10,240726,Au-0.6-Zn-0.4,avg,CO2R,200,3.36,90.83868672707110,11.25,0.004953856,0,102.09438201923200,0
vsp10_240726_Au-0.6-Zn-0.4_pp0,vsp,10,240726,Au-0.6-Zn-0.4,std,CO2R,200,0,0,0,0,0,0,0
vsp10_240726_Au-0.6-Zn-0.4_pp0,vsp,10,240726,Au-0.6-Zn-0.4,std,CO2R,300,0,0,0,0,0,0,0
vsp10_240726_Au-0.6-Zn-0.4_pp0,vsp,10,240726,Au-0.6-Zn-0.4,std,CO2R,100,0,0,0,0,0,0,0
vsp10_240726_Au-0.6-Zn-0.4_pp0,vsp,10,240726,Au-0.6-Zn-0.4,avg,CO2R,150,3.22,86.51991043964090,12.288801571709200,0.004403427,0,98.81311543868440,1.1868845613155700
vsp10_240726_Au-0.6-Zn-0.4_pp0_rep1,vsp,10,240726,Au-0.6-Zn-0.4,1,CO2R,200,3.36,90.83868672707110,11.25,0.004953856,0,102.09438201923200,0
vsp10_240726_Au-0.6-Zn-0.4_pp0_rep1,vsp,10,240726,Au-0.6-Zn-0.4,1,CO2R,150,3.22,86.51991043964090,12.288801571709200,0.004403427,0,98.81311543868440,1.1868845613155700
vsp10_240726_Au-0.6-Zn-0.4_pp0_rep1,vsp,10,240726,Au-0.6-Zn-0.4,1,CO2R,50,2.71,91.69432296135100,3.300589390962670,0.012109425,0,95.00702177748290,4.992978222517120
vsp10_240726_Au-0.6-Zn-0.4_pp0_rep1,vsp,10,240726,Au-0.6-Zn-0.4,1,CO2R,100,3.01,92.90087677,10.793222003929300,0.006054713,0,103.7001534873190,0
vsp10_240726_Au-0.6-Zn-0.4_pp0_rep1,vsp,10,240726,Au-0.6-Zn-0.4,1,CO2R,300,3.61,93.71529012952770,3.8163064833005900,0.011742473,0,97.54465719,2.455342805107900
uoft8_241025_Cd-0.667-Pd-0.333_pp0_rep1,uoft,8,241025,Cd-0.667-Pd-0.333,1,HER,50,2.58,,,,,,
vsp4_240726_Pd-0.889-Sn-0.111_pp0_rep3,vsp,4,240726,Pd-0.889-Sn-0.111,3,HER,50,2.58,,,,,,
uoft10_241125_Pt-1.0_pp0_rep2,uoft,10,241125,Pt-1.0,2,HER,50,2.59,,,,,,
vsp10_240726_Au-0.625-Zn-0.375_pp0,vsp,10,240726,Au-0.625-Zn-0.375,avg,CO2R,50,2.7,87.57622046914560,3.388998035363460,0.009907712,0,90.97512622,9.024873783988800
vsp10_240726_Au-0.625-Zn-0.375_pp0,vsp,10,240726,Au-0.625-Zn-0.375,std,CO2R,50,0,0,0,0,0,0,0
vsp10_240726_Au-0.625-Zn-0.375_pp0,vsp,10,240726,Au-0.625-Zn-0.375,avg,CO2R,100,3,77.95203917219450,10.18909626719060,0.006605141,0,88.14774058038640,11.852259419613600
vsp10_240726_Au-0.625-Zn-0.375_pp0,vsp,10,240726,Au-0.625-Zn-0.375,avg,CO2R,150,3.2,73.20136433070370,11.06090373280940,0.00807295,0,84.27034101362600,15.72965898637400
vsp10_240726_Au-0.625-Zn-0.375_pp0,vsp,10,240726,Au-0.625-Zn-0.375,avg,CO2R,300,3.54,82.27939484,5.442043222003930,0.006421665,0,87.72884830856240,12.27115169143760
vsp10_240726_Au-0.625-Zn-0.375_pp0,vsp,10,240726,Au-0.625-Zn-0.375,std,CO2R,150,0,0,0,0,0,0,0
vsp10_240726_Au-0.625-Zn-0.375_pp0,vsp,10,240726,Au-0.625-Zn-0.375,avg,CO2R,200,3.33,79.29701396,9.912819253438110,0.006054713,0,89.21687650508890,10.783123494911200
vsp10_240726_Au-0.625-Zn-0.375_pp0,vsp,10,240726,Au-0.625-Zn-0.375,std,CO2R,200,0,0,0,0,0,0,0
vsp10_240726_Au-0.625-Zn-0.375_pp0,vsp,10,240726,Au-0.625-Zn-0.375,std,CO2R,300,0,0,0,0,0,0,0
vsp10_240726_Au-0.625-Zn-0.375_pp0,vsp,10,240726,Au-0.625-Zn-0.375,std,CO2R,100,0,0,0,0,0,0,0
vsp10_240726_Au-0.625-Zn-0.375_pp0_rep1,vsp,10,240726,Au-0.625-Zn-0.375,1,CO2R,200,3.33,79.29701396,9.912819253438110,0.006054713,0,89.21687650508890,10.783123494911200
vsp10_240726_Au-0.625-Zn-0.375_pp0_rep1,vsp,10,240726,Au-0.625-Zn-0.375,1,CO2R,150,3.2,73.20136433070370,11.06090373280940,0.00807295,0,84.27034101362600,15.72965898637400
vsp10_240726_Au-0.625-Zn-0.375_pp0_rep1,vsp,10,240726,Au-0.625-Zn-0.375,1,CO2R,50,2.7,87.57622046914560,3.388998035363460,0.009907712,0,90.97512622,9.024873783988800
vsp10_240726_Au-0.625-Zn-0.375_pp0_rep1,vsp,10,240726,Au-0.625-Zn-0.375,1,CO2R,100,3,77.95203917219450,10.18909626719060,0.006605141,0,88.14774058038640,11.852259419613600
uoft4_240405_Ag-0.222-Cu-0.333-Pd-0.444_pp0_rep2,uoft,4,240405,Ag-0.222-Cu-0.333-Pd-0.444,2,HER,50,2.59,,,,,,
vsp10_240726_Au-0.625-Zn-0.375_pp0_rep1,vsp,10,240726,Au-0.625-Zn-0.375,1,CO2R,300,3.54,82.27939484,5.442043222003930,0.006421665,0,87.72884830856240,12.27115169143760
uoft4_240405_Ag-0.222-Cu-0.333-Pd-0.444_pp0_rep3,uoft,4,240405,Ag-0.222-Cu-0.333-Pd-0.444,3,HER,50,2.59,,,,,,
vsp10_240726_Au-0.667-Zn-0.333_pp0,vsp,10,240726,Au-0.667-Zn-0.333,avg,CO2R,50,2.85,62.423151771328100,14.44007858546170,0.014311139,0,76.87754149562620,23.122458504373800
vsp10_240726_Au-0.667-Zn-0.333_pp0,vsp,10,240726,Au-0.667-Zn-0.333,std,CO2R,50,0,0,0,0,0,0,0
vsp10_240726_Au-0.667-Zn-0.333_pp0,vsp,10,240726,Au-0.667-Zn-0.333,avg,CO2R,100,3.14,61.93224382180000,17.895383104125700,0.009907712,0,79.83901751024680,20.16098248975320
vsp10_240726_Au-0.667-Zn-0.333_pp0,vsp,10,240726,Au-0.667-Zn-0.333,std,CO2R,100,0,0,0,0,0,0,0
uoft4_240405_Ag-0.625-Pd-0.375_pp0,uoft,4,240405,Ag-0.625-Pd-0.375,avg,HER,50,2.59,,,,,,
vsp10_240726_Au-0.667-Zn-0.333_pp0,vsp,10,240726,Au-0.667-Zn-0.333,std,CO2R,150,0,0,0,0,0,0,0
vsp10_240726_Au-0.667-Zn-0.333_pp0,vsp,10,240726,Au-0.667-Zn-0.333,avg,CO2R,200,3.47,70.34139655569270,10.218565815324200,0.007430784,0,80.56838173652280,19.43161826347720
vsp10_240726_Au-0.667-Zn-0.333_pp0,vsp,10,240726,Au-0.667-Zn-0.333,std,CO2R,200,0,0,0,0,0,0,0
vsp10_240726_Au-0.667-Zn-0.333_pp0,vsp,10,240726,Au-0.667-Zn-0.333,avg,CO2R,300,3.67,76.83797526627470,5.230844793713160,0.006238189,0,82.07588206694410,17.924117933055900
vsp10_240726_Au-0.667-Zn-0.333_pp0,vsp,10,240726,Au-0.667-Zn-0.333,std,CO2R,300,0,0,0,0,0,0,0
vsp10_240726_Au-0.667-Zn-0.333_pp0,vsp,10,240726,Au-0.667-Zn-0.333,avg,CO2R,150,3.33,67.81602460817340,13.973477406679800,0.008806855,0,81.79830886952170,18.201691130478300
vsp10_240726_Au-0.667-Zn-0.333_pp0_rep1,vsp,10,240726,Au-0.667-Zn-0.333,1,CO2R,100,3.14,61.93224382180000,17.895383104125700,0.009907712,0,79.83901751024680,20.16098248975320
vsp10_240726_Au-0.667-Zn-0.333_pp0_rep1,vsp,10,240726,Au-0.667-Zn-0.333,1,CO2R,200,3.47,70.34139655569270,10.218565815324200,0.007430784,0,80.56838173652280,19.43161826347720
vsp10_240726_Au-0.667-Zn-0.333_pp0_rep1,vsp,10,240726,Au-0.667-Zn-0.333,1,CO2R,150,3.33,67.81602460817340,13.973477406679800,0.008806855,0,81.79830886952170,18.201691130478300
vsp10_240726_Au-0.667-Zn-0.333_pp0_rep1,vsp,10,240726,Au-0.667-Zn-0.333,1,CO2R,50,2.85,62.423151771328100,14.44007858546170,0.014311139,0,76.87754149562620,23.122458504373800
