Repository: Jehadabed/ocx24-dashboard

# OCx24 Dashboard

An interactive web dashboard for exploring and analyzing  data from OCx24 experiments, featuring HER (Hydrogen Evolution Reaction) and CO2RR (CO2 Reduction Reaction) performance data, as well as XRD (X-ray Diffraction) data.

This project is part of the OCx24 research: https://ai.meta.com/blog/open-catalyst-simulations-experiments/.

## Features

- **Interactive Data Filtering**: Filter data by source, batch, reaction type, element count, and voltage/current density ranges
- **Data Aggregation**: Average data across multiple replicates with statistical analysis
- **Interactive Plots**: Dedicated plotting interfaces for HER and CO2RR performance visualization

File: Data/DashboardData-241125.csv (part 12 of 19)
sample id,source,batch number,batch date,target composition,xrf composition,rep,reaction,current density,voltage,fe_h2,fe_co,fe_ch4,fe_c2h4,fe_gas_total,fe_liquid,Ag,Au,Cd,Cu,Ga,Hg,In,Ni,Pd,Pt,Rh,Sn,Tl,Zn
vsp5_241011_Ag-0.25-Pd-0.75_pp0_rep3,vsp,5,241011,Ag-0.25-Pd-0.75,Ag-0.401-Pd-0.599,3,CO2R,150,3.48,60.96465713867208,22.92239685658153,0.0161459,0.005057743,83.91023480179878,16.08976519820122,0.401,0.0,0.0,0.0,0.0,0.0,0.0,0.0,0.599,0.0,0.0,0.0,0.0,0.0
vsp5_241011_Ag-0.25-Pd-0.75_pp0_rep3,vsp,5,241011,Ag-0.25-Pd-0.75,Ag-0.401-Pd-0.599,3,CO2R,200,3.62,67.50957333277533,16.44032416502947,0.019540209,0.004636264,83.97654542531305,16.02345457468695,0.401,0.0,0.0,0.0,0.0,0.0,0.0,0.0,0.599,0.0,0.0,0.0,0.0,0.0
vsp5_241011_Ag-0.25-Pd-0.75_pp0_rep3,vsp,5,241011,Ag-0.25-Pd-0.75,Ag-0.401-Pd-0.599,3,CO2R,300,3.74,75.36064784783109,6.515225933202358,0.01522852,0.002388378,81.89530307910806,18.10469692089194,0.401,0.0,0.0,0.0,0.0,0.0,0.0,0.0,0.599,0.0,0.0,0.0,0.0,0.0
vsp5_241011_Ag-0.3-Pd-0.7_pp0_rep1,vsp,5,241011,Ag-0.3-Pd-0.7,Ag-0.479-Pd-0.521,1,HER,50,2.46,0.0,0.0,0.0,0.0,0.0,0.0,0.479,0.0,0.0,0.0,0.0,0.0,0.0,0.0,0.521,0.0,0.0,0.0,0.0,0.0
vsp5_241011_Ag-0.3-Pd-0.7_pp0_rep1,vsp,5,241011,Ag-0.3-Pd-0.7,Ag-0.479-Pd-0.521,1,CO2R,50,2.91,55.82288811232711,19.597249508840864,0.011008568,0.0,75.43114618950366,24.568853810496336,0.479,0.0,0.0,0.0,0.0,0.0,0.0,0.0,0.521,0.0,0.0,0.0,0.0,0.0
vsp5_241011_Ag-0.3-Pd-0.7_pp0_rep1,vsp,5,241011,Ag-0.3-Pd-0.7,Ag-0.479-Pd-0.521,1,CO2R,100,3.28,48.17803260164473,32.24705304518664,0.012659854,0.0,80.43972266,19.56027734,0.479,0.0,0.0,0.0,0.0,0.0,0.0,0.0,0.521,0.0,0.0,0.0,0.0,0.0
vsp5_241011_Ag-0.3-Pd-0.7_pp0_rep1,vsp,5,241011,Ag-0.3-Pd-0.7,Ag-0.479-Pd-0.521,1,CO2R,150,3.45,54.633493063257234,27.12671905697446,0.018347614,0.002247886,81.78311431075882,18.21688568924118,0.479,0.0,0.0,0.0,0.0,0.0,0.0,0.0,0.521,0.0,0.0,0.0,0.0,0.0
vsp5_241011_Ag-0.3-Pd-0.7_pp0_rep1,vsp,5,241011,Ag-0.3-Pd-0.7,Ag-0.479-Pd-0.521,1,CO2R,200,3.6,63.40339827156877,19.527259332023576,0.025594921,0.003161089,82.96237935971126,17.037620640288736,0.479,0.0,0.0,0.0,0.0,0.0,0.0,0.0,0.521,0.0,0.0,0.0,0.0,0.0
vsp5_241011_Ag-0.3-Pd-0.7_pp0_rep1,vsp,5,241011,Ag-0.3-Pd-0.7,Ag-0.479-Pd-0.521,1,CO2R,300,3.73,75.22798133461674,5.508349705304519,0.018714566,0.001545421,80.75906248212823,19.24093751787177,0.479,0.0,0.0,0.0,0.0,0.0,0.0,0.0,0.521,0.0,0.0,0.0,0.0,0.0
vsp5_241011_Ag-0.333-Pd-0.667_pp0_rep1,vsp,5,241011,Ag-0.333-Pd-0.667,Ag-0.478-Pd-0.522,1,HER,50,2.41,0.0,0.0,0.0,0.0,0.0,0.0,0.478,0.0,0.0,0.0,0.0,0.0,0.0,0.0,0.522,0.0,0.0,0.0,0.0,0.0
vsp5_241011_Ag-0.333-Pd-0.667_pp0_rep1,vsp,5,241011,Ag-0.333-Pd-0.667,Ag-0.478-Pd-0.522,1,CO2R,50,2.94,53.80903555,23.63457760314342,0.008806855,0.0,77.45242000992647,22.54757999007353,0.478,0.0,0.0,0.0,0.0,0.0,0.0,0.0,0.522,0.0,0.0,0.0,0.0,0.0
vsp5_241011_Ag-0.333-Pd-0.667_pp0_rep1,vsp,5,241011,Ag-0.333-Pd-0.667,Ag-0.478-Pd-0.522,1,CO2R,100,3.37,45.67013329427274,36.49803536345776,0.01376071,0.004214785,82.18812131737612,17.811878682623885,0.478,0.0,0.0,0.0,0.0,0.0,0.0,0.0,0.522,0.0,0.0,0.0,0.0,0.0
vsp5_241011_Ag-0.333-Pd-0.667_pp0_rep1,vsp,5,241011,Ag-0.333-Pd-0.667,Ag-0.478-Pd-0.522,1,CO2R,150,3.53,54.75946347485823,28.722986247544203,0.021650184,0.005057743,83.51179386770164,16.48820613229836,0.478,0.0,0.0,0.0,0.0,0.0,0.0,0.0,0.522,0.0,0.0,0.0,0.0,0.0
vsp5_241011_Ag-0.333-Pd-0.667_pp0_rep1,vsp,5,241011,Ag-0.333-Pd-0.667,Ag-0.478-Pd-0.522,1,CO2R,200,3.66,67.89941199857708,16.046168958742633,0.026695778,0.003582568,83.97931934,16.020680660241396,0.478,0.0,0.0,0.0,0.0,0.0,0.0,0.0,0.522,0.0,0.0,0.0,0.0,0.0
vsp5_241011_Ag-0.333-Pd-0.667_pp0_rep1,vsp,5,241011,Ag-0.333-Pd-0.667,Ag-0.478-Pd-0.522,1,CO2R,300,3.77,74.54769926133629,6.188605108,0.017430233,0.001685914,80.75739768053502,19.24260231946498,0.478,0.0,0.0,0.0,0.0,0.0,0.0,0.0,0.522,0.0,0.0,0.0,0.0,0.0
vsp5_241011_Ag-0.4-Pd-0.6_pp0_rep1,vsp,5,241011,Ag-0.4-Pd-0.6,Ag-0.52-Pd-0.48,1,HER,50,2.48,0.0,0.0,0.0,0.0,0.0,0.0,0.52,0.0,0.0,0.0,0.0,0.0,0.0,0.0,0.48,0.0,0.0,0.0,0.0,0.0
vsp5_241011_Ag-0.4-Pd-0.6_pp0_rep1,vsp,5,241011,Ag-0.4-Pd-0.6,Ag-0.52-Pd-0.48,1,CO2R,50,3.11,48.18305467785474,31.576620825147348,0.009907712,0.0,79.76958321450421,20.23041678549579,0.52,0.0,0.0,0.0,0.0,0.0,0.0,0.0,0.48,0.0,0.0,0.0,0.0,0.0
vsp5_241011_Ag-0.4-Pd-0.6_pp0_rep1,vsp,5,241011,Ag-0.4-Pd-0.6,Ag-0.52-Pd-0.48,1,CO2R,100,3.44,44.33363326288476,38.87033398821218,0.01376071,0.001685914,83.21941387570351,16.78058612429649,0.52,0.0,0.0,0.0,0.0,0.0,0.0,0.0,0.48,0.0,0.0,0.0,0.0,0.0
vsp5_241011_Ag-0.4-Pd-0.6_pp0_rep1,vsp,5,241011,Ag-0.4-Pd-0.6,Ag-0.52-Pd-0.48,1,CO2R,150,3.62,47.59589026763481,36.04616895874263,0.019815423,0.003371828,83.66755317,16.332446831192698,0.52,0.0,0.0,0.0,0.0,0.0,0.0,0.0,0.48,0.0,0.0,0.0,0.0,0.0
vsp5_241011_Ag-0.4-Pd-0.6_pp0_rep1,vsp,5,241011,Ag-0.4-Pd-0.6,Ag-0.52-Pd-0.48,1,CO2R,200,3.75,51.79298583356002,31.285609037328097,0.02614535,0.004004046,83.11121572157766,16.888784278422335,0.52,0.0,0.0,0.0,0.0,0.0,0.0,0.0,0.48,0.0,0.0,0.0,0.0,0.0
vsp5_241011_Ag-0.4-Pd-0.6_pp0_rep1,vsp,5,241011,Ag-0.4-Pd-0.6,Ag-0.52-Pd-0.48,1,CO2R,300,3.87,68.22532381928896,13.983300589390964,0.024402326,0.002809857,82.23814328318733,17.761856716812673,0.52,0.0,0.0,0.0,0.0,0.0,0.0,0.0,0.48,0.0,0.0,0.0,0.0,0.0
vsp5_241011_Ag-0.429-Pd-0.571_pp0_rep1,vsp,5,241011,Ag-0.429-Pd-0.571,Ag-0.516-Pd-0.484,1,HER,50,2.42,0.0,0.0,0.0,0.0,0.0,0.0,0.516,0.0,0.0,0.0,0.0,0.0,0.0,0.0,0.484,0.0,0.0,0.0,0.0,0.0
vsp5_241011_Ag-0.429-Pd-0.571_pp0_rep1,vsp,5,241011,Ag-0.429-Pd-0.571,Ag-0.516-Pd-0.484,1,CO2R,50,2.88,58.85371110506602,19.12573673870334,0.008806855,0.0,77.98825469843791,22.011745301562087,0.516,0.0,0.0,0.0,0.0,0.0,0.0,0.0,0.484,0.0,0.0,0.0,0.0,0.0
vsp5_241011_Ag-0.429-Pd-0.571_pp0_rep1,vsp,5,241011,Ag-0.429-Pd-0.571,Ag-0.516-Pd-0.484,1,CO2R,100,3.3,36.05662390926782,46.385068762278976,0.009357283,0.002528871,82.45555598967118,17.544444010328817,0.516,0.0,0.0,0.0,0.0,0.0,0.0,0.0,0.484,0.0,0.0,0.0,0.0,0.0
vsp5_241011_Ag-0.429-Pd-0.571_pp0_rep1,vsp,5,241011,Ag-0.429-Pd-0.571,Ag-0.516-Pd-0.484,1,CO2R,150,3.55,41.83305781665237,41.444007858546165,0.013944187,0.005338728,83.29832575377439,16.701674246225608,0.516,0.0,0.0,0.0,0.0,0.0,0.0,0.0,0.484,0.0,0.0,0.0,0.0,0.0
vsp5_241011_Ag-0.429-Pd-0.571_pp0_rep1,vsp,5,241011,Ag-0.429-Pd-0.571,Ag-0.516-Pd-0.484,1,CO2R,200,3.67,60.41055473016803,23.483546168958743,0.017888924,0.005268482,83.9199769,16.0800231,0.516,0.0,0.0,0.0,0.0,0.0,0.0,0.0,0.484,0.0,0.0,0.0,0.0,0.0
vsp5_241011_Ag-0.429-Pd-0.571_pp0_rep1,vsp,5,241011,Ag-0.429-Pd-0.571,Ag-0.516-Pd-0.484,1,CO2R,300,3.82,68.76833580949591,12.00392927308448,0.012476377,0.004495771,80.7907201,19.209279895988303,0.516,0.0,0.0,0.0,0.0,0.0,0.0,0.0,0.484,0.0,0.0,0.0,0.0,0.0
vsp5_241011_Ag-0.5-Pd-0.5_pp0_rep1,vsp,5,241011,Ag-0.5-Pd-0.5,Ag-0.588-Pd-0.412,1,HER,50,2.53,0.0,0.0,0.0,0.0,0.0,0.0,0.588,0.0,0.0,0.0,0.0,0.0,0.0,0.0,0.412,0.0,0.0,0.0,0.0,0.0
vsp5_241011_Ag-0.5-Pd-0.5_pp0_rep1,vsp,5,241011,Ag-0.5-Pd-0.5,Ag-0.588-Pd-0.412,1,CO2R,50,2.98,63.85067693402248,16.399803536345775,0.007705998,0.0,80.25818646820323,19.741813531796765,0.588,0.0,0.0,0.0,0.0,0.0,0.0,0.0,0.412,0.0,0.0,0.0,0.0,0.0
vsp5_241011_Ag-0.5-Pd-0.5_pp0_rep1,vsp,5,241011,Ag-0.5-Pd-0.5,Ag-0.588-Pd-0.412,1,CO2R,100,3.39,43.05739814601687,39.63654223968566,0.029172706,0.02318132,82.74827158,17.25172842,0.588,0.0,0.0,0.0,0.0,0.0,0.0,0.0,0.412,0.0,0.0,0.0,0.0,0.0
vsp5_241011_Ag-0.5-Pd-0.5_pp0_rep1,vsp,5,241011,Ag-0.5-Pd-0.5,Ag-0.588-Pd-0.412,1,CO2R,150,3.62,40.59804557534161,42.01866404715128,0.080729501,0.072775296,82.77285064,17.22714936,0.588,0.0,0.0,0.0,0.0,0.0,0.0,0.0,0.412,0.0,0.0,0.0,0.0,0.0
vsp5_241011_Ag-0.5-Pd-0.5_pp0_rep1,vsp,5,241011,Ag-0.5-Pd-0.5,Ag-0.588-Pd-0.412,1,CO2R,200,3.77,43.26581430873213,38.15938113948919,0.1318276058198631,0.1047374188653797,81.66522051,18.33477949,0.588,0.0,0.0,0.0,0.0,0.0,0.0,0.0,0.412,0.0,0.0,0.0,0.0,0.0
vsp5_241011_Ag-0.5-Pd-0.5_pp0_rep1,vsp,5,241011,Ag-0.5-Pd-0.5,Ag-0.588-Pd-0.412,1,CO2R,300,3.95,61.90650568122371,37.23968565815324,0.2251252224648184,0.1603023406108629,99.53804468466804,0.4619553153319486,0.588,0.0,0.0,0.0,0.0,0.0,0.0,0.0,0.412,0.0,0.0,0.0,0.0,0.0
vsp5_241011_Ag-0.5-Pd-0.5_pp0_rep2,vsp,5,241011,Ag-0.5-Pd-0.5,Ag-0.572-Pd-0.428,2,HER,50,2.47,0.0,0.0,0.0,0.0,0.0,0.0,0.572,0.0,0.0,0.0,0.0,0.0,0.0,0.0,0.428,0.0,0.0,0.0,0.0,0.0
vsp5_241011_Ag-0.5-Pd-0.5_pp0_rep2,vsp,5,241011,Ag-0.5-Pd-0.5,Ag-0.572-Pd-0.428,2,CO2R,50,2.83,70.54259348385612,11.448919449901767,0.006605141,0.0,81.99811807,18.001881925240696,0.572,0.0,0.0,0.0,0.0,0.0,0.0,0.0,0.428,0.0,0.0,0.0,0.0,0.0
vsp5_241011_Ag-0.5-Pd-0.5_pp0_rep2,vsp,5,241011,Ag-0.5-Pd-0.5,Ag-0.572-Pd-0.428,2,CO2R,100,3.2,38.56452321663981,44.05697445972496,0.009357283,0.0,82.63085496,17.369145040549895,0.572,0.0,0.0,0.0,0.0,0.0,0.0,0.0,0.428,0.0,0.0,0.0,0.0,0.0
vsp5_241011_Ag-0.5-Pd-0.5_pp0_rep2,vsp,5,241011,Ag-0.5-Pd-0.5,Ag-0.572-Pd-0.428,2,CO2R,150,3.41,33.31896461528804,47.50982318,0.017613709,0.005338728,80.85371739935366,19.146282600646344,0.572,0.0,0.0,0.0,0.0,0.0,0.0,0.0,0.428,0.0,0.0,0.0,0.0,0.0
vsp5_241011_Ag-0.5-Pd-0.5_pp0_rep2,vsp,5,241011,Ag-0.5-Pd-0.5,Ag-0.572-Pd-0.428,2,CO2R,200,3.56,37.27573291,41.84675835,0.027521421,0.008429571,79.16066655995468,20.839333440045323,0.572,0.0,0.0,0.0,0.0,0.0,0.0,0.0,0.428,0.0,0.0,0.0,0.0,0.0
vsp5_241011_Ag-0.5-Pd-0.5_pp0_rep2,vsp,5,241011,Ag-0.5-Pd-0.5,Ag-0.572-Pd-0.428,2,CO2R,300,3.76,57.24748373056561,21.046168958742637,0.046786415,0.010255978,78.35497893751591,21.64502106248409,0.572,0.0,0.0,0.0,0.0,0.0,0.0,0.0,0.428,0.0,0.0,0.0,0.0,0.0
vsp5_241011_Ag-0.5-Pd-0.5_pp0_rep3,vsp,5,241011,Ag-0.5-Pd-0.5,Ag-0.557-Pd-0.443,3,HER,50,2.39,0.0,0.0,0.0,0.0,0.0,0.0,0.557,0.0,0.0,0.0,0.0,0.0,0.0,0.0,0.443,0.0,0.0,0.0,0.0,0.0
vsp5_241011_Ag-0.5-Pd-0.5_pp0_rep3,vsp,5,241011,Ag-0.5-Pd-0.5,Ag-0.557-Pd-0.443,3,CO2R,50,2.81,75.56969177007261,5.967583497053045,0.008806855,0.0,81.54608212,18.45391788,0.557,0.0,0.0,0.0,0.0,0.0,0.0,0.0,0.443,0.0,0.0,0.0,0.0,0.0
vsp5_241011_Ag-0.5-Pd-0.5_pp0_rep3,vsp,5,241011,Ag-0.5-Pd-0.5,Ag-0.557-Pd-0.443,3,CO2R,100,3.23,39.40948753897341,41.205795677799614,0.011008568,0.004214785,80.63198944339507,19.36801055660493,0.557,0.0,0.0,0.0,0.0,0.0,0.0,0.0,0.443,0.0,0.0,0.0,0.0,0.0
vsp5_241011_Ag-0.5-Pd-0.5_pp0_rep3,vsp,5,241011,Ag-0.5-Pd-0.5,Ag-0.557-Pd-0.443,3,CO2R,150,3.45,33.76676641068028,45.15717092337918,0.022751041,0.014892242,78.96322825373693,21.03677174626307,0.557,0.0,0.0,0.0,0.0,0.0,0.0,0.0,0.443,0.0,0.0,0.0,0.0,0.0
vsp5_241011_Ag-0.5-Pd-0.5_pp0_rep3,vsp,5,241011,Ag-0.5-Pd-0.5,Ag-0.557-Pd-0.443,3,CO2R,200,3.59,37.156458599259246,41.51890962671906,0.032750491,0.020652449,78.73074832932592,21.26925167067408,0.557,0.0,0.0,0.0,0.0,0.0,0.0,0.0,0.443,0.0,0.0,0.0,0.0,0.0
vsp5_241011_Ag-0.5-Pd-0.5_pp0_rep3,vsp,5,241011,Ag-0.5-Pd-0.5,Ag-0.557-Pd-0.443,3,CO2R,300,3.77,55.03023708384775,24.08398821218075,0.042933417,0.020090477,79.17988540827717,20.820114591722827,0.557,0.0,0.0,0.0,0.0,0.0,0.0,0.0,0.443,0.0,0.0,0.0,0.0,0.0
vsp5_241011_Ag-0.583-Pd-0.417_pp0_rep1,vsp,5,241011,Ag-0.583-Pd-0.417,Ag-0.556-Pd-0.444,1,HER,50,2.45,0.0,0.0,0.0,0.0,0.0,0.0,0.556,0.0,0.0,0.0,0.0,0.0,0.0,0.0,0.444,0.0,0.0,0.0,0.0,0.0
vsp5_241011_Ag-0.583-Pd-0.417_pp0_rep1,vsp,5,241011,Ag-0.583-Pd-0.417,Ag-0.556-Pd-0.444,1,CO2R,50,2.84,73.88980727782544,8.899803536345775,0.007705998,0.0,82.79731681200619,17.202683187993813,0.556,0.0,0.0,0.0,0.0,0.0,0.0,0.0,0.444,0.0,0.0,0.0,0.0,0.0
vsp5_241011_Ag-0.583-Pd-0.417_pp0_rep1,vsp,5,241011,Ag-0.583-Pd-0.417,Ag-0.556-Pd-0.444,1,CO2R,100,3.24,41.725292431312646,42.03831041257367,0.015411996,0.010536964,83.79152896698342,16.20847103301658,0.556,0.0,0.0,0.0,0.0,0.0,0.0,0.0,0.444,0.0,0.0,0.0,0.0,0.0
vsp5_241011_Ag-0.583-Pd-0.417_pp0_rep1,vsp,5,241011,Ag-0.583-Pd-0.417,Ag-0.556-Pd-0.444,1,CO2R,150,3.47,36.133838330996674,46.96954813359528,0.035227419,0.037933069,83.17852411623153,16.82147588376847,0.556,0.0,0.0,0.0,0.0,0.0,0.0,0.0,0.444,0.0,0.0,0.0,0.0,0.0
vsp5_241011_Ag-0.583-Pd-0.417_pp0_rep1,vsp,5,241011,Ag-0.583-Pd-0.417,Ag-0.556-Pd-0.444,1,CO2R,200,3.63,38.266651321433805,43.57441060903733,0.056143699,0.054370733,81.95429496168092,18.045705038319085,0.556,0.0,0.0,0.0,0.0,0.0,0.0,0.0,0.444,0.0,0.0,0.0,0.0,0.0
vsp5_241011_Ag-0.583-Pd-0.417_pp0_rep1,vsp,5,241011,Ag-0.583-Pd-0.417,Ag-0.556-Pd-0.444,1,CO2R,300,3.81,64.26625374040051,17.00147347740668,0.075775645,0.034842227,81.38427658099094,18.615723419009058,0.556,0.0,0.0,0.0,0.0,0.0,0.0,0.0,0.444,0.0,0.0,0.0,0.0,0.0
vsp5_241011_Ag-0.75-Pd-0.25_pp0_rep1,vsp,5,241011,Ag-0.75-Pd-0.25,Ag-0.616-Pd-0.384,1,HER,50,2.47,0.0,0.0,0.0,0.0,0.0,0.0,0.616,0.0,0.0,0.0,0.0,0.0,0.0,0.0,0.384,0.0,0.0,0.0,0.0,0.0
vsp5_241011_Ag-0.75-Pd-0.25_pp0_rep1,vsp,5,241011,Ag-0.75-Pd-0.25,Ag-0.616-Pd-0.384,1,CO2R,50,2.97,27.582498064408128,55.03438114,0.011008568,0.1433027058922701,82.77119047812528,17.228809521874723,0.616,0.0,0.0,0.0,0.0,0.0,0.0,0.0,0.384,0.0,0.0,0.0,0.0,0.0
vsp5_241011_Ag-0.75-Pd-0.25_pp0_rep1,vsp,5,241011,Ag-0.75-Pd-0.25,Ag-0.616-Pd-0.384,1,CO2R,100,3.27,19.18370336269853,65.14243614931237,0.017613709,0.080923881,84.42665426608106,15.57334573391894,0.616,0.0,0.0,0.0,0.0,0.0,0.0,0.0,0.384,0.0,0.0,0.0,0.0,0.0
vsp5_241011_Ag-0.75-Pd-0.25_pp0_rep1,vsp,5,241011,Ag-0.75-Pd-0.25,Ag-0.616-Pd-0.384,1,CO2R,150,3.46,23.153863859884076,61.01669941060904,0.026053612,0.008429571,84.20801219879363,15.791987801206377,0.616,0.0,0.0,0.0,0.0,0.0,0.0,0.0,0.384,0.0,0.0,0.0,0.0,0.0
vsp5_241011_Ag-0.75-Pd-0.25_pp0_rep1,vsp,5,241011,Ag-0.75-Pd-0.25,Ag-0.616-Pd-0.384,1,CO2R,200,3.62,27.518466592730544,53.73403732809431,0.043759059,0.010747703,81.31170644682778,18.688293553172212,0.616,0.0,0.0,0.0,0.0,0.0,0.0,0.0,0.384,0.0,0.0,0.0,0.0,0.0
vsp5_241011_Ag-0.75-Pd-0.25_pp0_rep1,vsp,5,241011,Ag-0.75-Pd-0.25,Ag-0.616-Pd-0.384,1,CO2R,300,3.84,66.34748582309737,13.55108055009823,0.069904409,0.012503864,79.98855377342183,20.011446226578173,0.616,0.0,0.0,0.0,0.0,0.0,0.0,0.0,0.384,0.0,0.0,0.0,0.0,0.0
vsp5_241011_Ag-0.778-Pd-0.222_pp0_rep1,vsp,5,241011,Ag-0.778-Pd-0.222,Ag-0.586-Pd-0.414,1,HER,50,2.44,0.0,0.0,0.0,0.0,0.0,0.0,0.586,0.0,0.0,0.0,0.0,0.0,0.0,0.0,0.414,0.0,0.0,0.0,0.0,0.0
vsp5_241011_Ag-0.778-Pd-0.222_pp0_rep1,vsp,5,241011,Ag-0.778-Pd-0.222,Ag-0.586-Pd-0.414,1,CO2R,50,2.97,35.54248885726841,48.00589390962672,0.008806855,0.005057743,83.56224736412457,16.437752635875427,0.586,0.0,0.0,0.0,0.0,0.0,0.0,0.0,0.414,0.0,0.0,0.0,0.0,0.0
vsp5_241011_Ag-0.778-Pd-0.222_pp0_rep1,vsp,5,241011,Ag-0.778-Pd-0.222,Ag-0.586-Pd-0.414,1,CO2R,100,3.34,21.24212684927494,66.18123772102162,0.015962424,0.042147855,87.48345201281609,12.516547987183912,0.586,0.0,0.0,0.0,0.0,0.0,0.0,0.0,0.414,0.0,0.0,0.0,0.0,0.0
vsp5_241011_Ag-0.778-Pd-0.222_pp0_rep1,vsp,5,241011,Ag-0.778-Pd-0.222,Ag-0.586-Pd-0.414,1,CO2R,150,3.56,27.04095084642909,59.05697445972496,0.030090087,0.02809857,86.15973876294514,13.84026123705486,0.586,0.0,0.0,0.0,0.0,0.0,0.0,0.0,0.414,0.0,0.0,0.0,0.0,0.0
vsp5_241011_Ag-0.778-Pd-0.222_pp0_rep1,vsp,5,241011,Ag-0.778-Pd-0.222,Ag-0.586-Pd-0.414,1,CO2R,200,3.75,47.613362907782125,36.089145383104125,0.056694127,0.03182163,83.79621410296036,16.203785897039637,0.586,0.0,0.0,0.0,0.0,0.0,0.0,0.0,0.414,0.0,0.0,0.0,0.0,0.0
vsp5_241011_Ag-0.778-Pd-0.222_pp0_rep1,vsp,5,241011,Ag-0.778-Pd-0.222,Ag-0.586-Pd-0.414,1,CO2R,300,3.87,64.10198999769821,16.876227897838902,0.044584702,0.014751749,81.04167343759634,18.958326562403656,0.586,0.0,0.0,0.0,0.0,0.0,0.0,0.0,0.414,0.0,0.0,0.0,0.0,0.0
vsp5_241011_Ag-1.0_pp0_rep1,vsp,5,241011,Ag-1.0,Ag-1.0,1,HER,50,3.11,0.0,0.0,0.0,0.0,0.0,0.0,1.0,0.0,0.0,0.0,0.0,0.0,0.0,0.0,0.0,0.0,0.0,0.0,0.0,0.0
vsp5_241011_Ag-1.0_pp0_rep1,vsp,5,241011,Ag-1.0,Ag-1.0,1,CO2R,50,3.37,38.68881960283748,45.89882121807466,0.097976258,0.023602799,84.72404860590672,15.275951394093283,1.0,0.0,0.0,0.0,0.0,0.0,0.0,0.0,0.0,0.0,0.0,0.0,0.0,0.0
vsp5_241011_Ag-1.0_pp0_rep1,vsp,5,241011,Ag-1.0,Ag-1.0,1,CO2R,100,3.66,32.81236267760364,50.164538310412574,0.078711264,0.050998904,83.11896842926333,16.881031570736667,1.0,0.0,0.0,0.0,0.0,0.0,0.0,0.0,0.0,0.0,0.0,0.0,0.0,0.0
vsp5_241011_Ag-1.0_pp0_rep1,vsp,5,241011,Ag-1.0,Ag-1.0,1,CO2R,150,3.82,29.51390487350645,50.0540275,0.068987028,0.067998539,79.71645140078783,20.283548599212168,1.0,0.0,0.0,0.0,0.0,0.0,0.0,0.0,0.0,0.0,0.0,0.0,0.0,0.0
vsp5_241011_Ag-1.0_pp0_rep1,vsp,5,241011,Ag-1.0,Ag-1.0,1,CO2R,200,3.94,34.64981481093976,43.05869351669941,0.072656551,0.008218832,77.80124669,22.198753307132307,1.0,0.0,0.0,0.0,0.0,0.0,0.0,0.0,0.0,0.0,0.0,0.0,0.0,0.0
vsp5_241011_Ag-1.0_pp0_rep1,vsp,5,241011,Ag-1.0,Ag-1.0,1,CO2R,300,4.07,59.69888468057503,19.41552062868369,0.066968791,0.007024642,79.19746074297339,20.80253925702661,1.0,0.0,0.0,0.0,0.0,0.0,0.0,0.0,0.0,0.0,0.0,0.0,0.0,0.0
vsp5_241011_Pd-1.0_pp0_rep1,vsp,5,241011,Pd-1.0,Pd-1.0,1,HER,50,2.44,0.0,0.0,0.0,0.0,0.0,0.0,0.0,0.0,0.0,0.0,0.0,0.0,0.0,0.0,1.0,0.0,0.0,0.0,0.0,0.0
vsp5_241011_Pd-1.0_pp0_rep1,vsp,5,241011,Pd-1.0,Pd-1.0,1,CO2R,50,3.11,55.856787126744656,29.911591355599217,0.019815423,0.0,85.79115965098599,14.208840349014013,0.0,0.0,0.0,0.0,0.0,0.0,0.0,0.0,1.0,0.0,0.0,0.0,0.0,0.0
vsp5_241011_Pd-1.0_pp0_rep1,vsp,5,241011,Pd-1.0,Pd-1.0,1,CO2R,100,3.44,69.80811483814267,17.25442043222004,0.026970992,0.00295035,87.09591664918987,12.904083350810126,0.0,0.0,0.0,0.0,0.0,0.0,0.0,0.0,1.0,0.0,0.0,0.0,0.0,0.0
vsp5_241011_Pd-1.0_pp0_rep1,vsp,5,241011,Pd-1.0,Pd-1.0,1,CO2R,150,3.6,75.75132352633452,7.765225933202357,0.028255325,0.002247886,83.55100699803161,16.44899300196839,0.0,0.0,0.0,0.0,0.0,0.0,0.0,0.0,1.0,0.0,0.0,0.0,0.0,0.0
vsp5_241011_Pd-1.0_pp0_rep1,vsp,5,241011,Pd-1.0,Pd-1.0,1,CO2R,200,3.66,79.14666555064974,5.090864440078586,0.022292351,0.002107393,84.26464833450986,15.735351665490144,0.0,0.0,0.0,0.0,0.0,0.0,0.0,0.0,1.0,0.0,0.0,0.0,0.0,0.0
vsp5_241011_Pd-1.0_pp0_rep1,vsp,5,241011,Pd-1.0,Pd-1.0,1,CO2R,300,3.79,76.94532214526356,2.463163064833006,0.014127663,0.001404928,79.42583020139521,20.574169798604785,0.0,0.0,0.0,0.0,0.0,0.0,0.0,0.0,1.0,0.0,0.0,0.0,0.0,0.0
vsp7_241025_Cu-0.2-Zn-0.8_pp0_rep1,vsp,7,241025,Cu-0.2-Zn-0.8,Cu-0.196-Zn-0.804,1,CO2R,50,3.01,8.242482579673148,85.85952848722987,0.009907712,0.0,94.11191877840514,5.888081222,0.0,0.0,0.0,0.196,0.0,0.0,0.0,0.0,0.0,0.0,0.0,0.0,0.0,0.804
vsp7_241025_Cu-0.2-Zn-0.8_pp0_rep1,vsp,7,241025,Cu-0.2-Zn-0.8,Cu-0.196-Zn-0.804,1,HER,50,3.04,0.0,0.0,0.0,0.0,0.0,0.0,0.0,0.0,0.0,0.196,0.0,0.0,0.0,0.0,0.0,0.0,0.0,0.0,0.0,0.804
vsp7_241025_Cu-0.2-Zn-0.8_pp0_rep1,vsp,7,241025,Cu-0.2-Zn-0.8,Cu-0.196-Zn-0.804,1,CO2R,100,3.34,10.408252945238443,86.22053045186641,0.017613709,0.008008092,96.65440519883003,3.345594801169952,0.0,0.0,0.0,0.196,0.0,0.0,0.0,0.0,0.0,0.0,0.0,0.0,0.0,0.804
vsp7_241025_Cu-0.2-Zn-0.8_pp0_rep1,vsp,7,241025,Cu-0.2-Zn-0.8,Cu-0.196-Zn-0.804,1,CO2R,150,3.48,14.443072673627825,81.96954813,0.02421885,0.014049285,96.45220705162542,3.5477929483745783,0.0,0.0,0.0,0.196,0.0,0.0,0.0,0.0,0.0,0.0,0.0,0.0,0.0,0.804
vsp7_241025_Cu-0.2-Zn-0.8_pp0_rep1,vsp,7,241025,Cu-0.2-Zn-0.8,Cu-0.196-Zn-0.804,1,CO2R,200,3.64,19.462428592353888,77.93590373280944,0.04513513,0.022549102,97.46725228493946,2.532747715060537,0.0,0.0,0.0,0.196,0.0,0.0,0.0,0.0,0.0,0.0,0.0,0.0,0.0,0.804
vsp7_241025_Cu-0.2-Zn-0.8_pp0_rep1,vsp,7,241025,Cu-0.2-Zn-0.8,Cu-0.196-Zn-0.804,1,CO2R,300,3.88,33.33172905898847,62.40176817288802,0.2618204502504449,0.052684818,96.04915584599551,3.950844154004472,0.0,0.0,0.0,0.196,0.0,0.0,0.0,0.0,0.0,0.0,0.0,0.0,0.0,0.804
vsp7_241025_Cu-0.8-Zn-0.2_pp0_rep1,vsp,7,241025,Cu-0.8-Zn-0.2,Cu-0.743-Zn-0.257,1,CO2R,50,2.95,10.563937307748644,76.97445972495089,0.009907712,0.0,87.54830474420166,12.451695255798342,0.0,0.0,0.0,0.743,0.0,0.0,0.0,0.0,0.0,0.0,0.0,0.0,0.0,0.257
vsp7_241025_Cu-0.8-Zn-0.2_pp0_rep1,vsp,7,241025,Cu-0.8-Zn-0.2,Cu-0.743-Zn-0.257,1,HER,50,2.99,0.0,0.0,0.0,0.0,0.0,0.0,0.0,0.0,0.0,0.743,0.0,0.0,0.0,0.0,0.0,0.0,0.0,0.0,0.0,0.257
vsp7_241025_Cu-0.8-Zn-0.2_pp0_rep1,vsp,7,241025,Cu-0.8-Zn-0.2,Cu-0.743-Zn-0.257,1,CO2R,100,3.23,10.331666283035844,81.17387033398822,0.012659854,0.048470033,91.56814937630438,8.431850623695624,0.0,0.0,0.0,0.743,0.0,0.0,0.0,0.0,0.0,0.0,0.0,0.0,0.0,0.257
vsp7_241025_Cu-0.8-Zn-0.2_pp0_rep1,vsp,7,241025,Cu-0.8-Zn-0.2,Cu-0.743-Zn-0.257,1,CO2R,150,3.41,14.062231894368995,77.68664047151277,0.022384089,0.2065244879035657,91.97975810649316,8.020241893506835,0.0,0.0,0.0,0.743,0.0,0.0,0.0,0.0,0.0,0.0,0.0,0.0,0.0,0.257
vsp7_241025_Cu-0.8-Zn-0.2_pp0_rep1,vsp,7,241025,Cu-0.8-Zn-0.2,Cu-0.743-Zn-0.257,1,CO2R,200,3.56,19.624704429889725,73.04395874263261,0.051465057,0.4181067183680351,93.14120069,6.858799306502405,0.0,0.0,0.0,0.743,0.0,0.0,0.0,0.0,0.0,0.0,0.0,0.0,0.0,0.257
vsp7_241025_Cu-0.8-Zn-0.2_pp0_rep1,vsp,7,241025,Cu-0.8-Zn-0.2,Cu-0.743-Zn-0.257,1,CO2R,300,3.84,46.07378266965201,40.86444007858546,1.2531420288791444,0.9879457135631796,89.18688961842105,10.813110381578952,0.0,0.0,0.0,0.743,0.0,0.0,0.0,0.0,0.0,0.0,0.0,0.0,0.0,0.257
vsp7_241025_Cu-0.833-Zn-0.167_pp0_rep1,vsp,7,241025,Cu-0.833-Zn-0.167,Cu-0.686-Zn-0.314,1,HER,50,3.02,0.0,0.0,0.0,0.0,0.0,0.0,0.0,0.0,0.0,0.686,0.0,0.0,0.0,0.0,0.0,0.0,0.0,0.0,0.0,0.314
vsp7_241025_Cu-0.833-Zn-0.167_pp0_rep1,vsp,7,241025,Cu-0.833-Zn-0.167,Cu-0.686-Zn-0.314,1,CO2R,50,3.08,17.40274958672498,71.97937131630648,0.02421885,0.024445756,89.43473984,10.565260163401804,0.0,0.0,0.0,0.686,0.0,0.0,0.0,0.0,0.0,0.0,0.0,0.0,0.0,0.314
vsp7_241025_Cu-0.833-Zn-0.167_pp0_rep1,vsp,7,241025,Cu-0.833-Zn-0.167,Cu-0.686-Zn-0.314,1,CO2R,100,3.46,20.638222185021657,71.38261296660117,0.1100856833568794,0.3199022169771559,92.45428309,7.545716911465604,0.0,0.0,0.0,0.686,0.0,0.0,0.0,0.0,0.0,0.0,0.0,0.0,0.0,0.314
vsp7_241025_Cu-0.833-Zn-0.167_pp0_rep1,vsp,7,241025,Cu-0.833-Zn-0.167,Cu-0.686-Zn-0.314,1,CO2R,150,3.61,26.56971269539015,64.99508841,0.1709997614810194,0.4861052572424064,92.22586045027516,7.774139549724836,0.0,0.0,0.0,0.686,0.0,0.0,0.0,0.0,0.0,0.0,0.0,0.0,0.0,0.314
vsp7_241025_Cu-0.833-Zn-0.167_pp0_rep1,vsp,7,241025,Cu-0.833-Zn-0.167,Cu-0.686-Zn-0.314,1,CO2R,200,3.76,32.675511100880954,59.61321218074656,0.2793424215180816,0.5873303548849363,93.16033897,6.839661032573005,0.0,0.0,0.0,0.686,0.0,0.0,0.0,0.0,0.0,0.0,0.0,0.0,0.0,0.314
vsp7_241025_Cu-0.833-Zn-0.167_pp0_rep1,vsp,7,241025,Cu-0.833-Zn-0.167,Cu-0.686-Zn-0.314,1,CO2R,300,3.96,56.805331770909625,29.604616895874265,1.0296680916646792,0.4845598359043525,87.93142619480108,12.068573805198923,0.0,0.0,0.0,0.686,0.0,0.0,0.0,0.0,0.0,0.0,0.0,0.0,0.0,0.314
vsp7_241025_Cu-0.875-Zn-0.125_pp0_rep1,vsp,7,241025,Cu-0.875-Zn-0.125,Cu-0.844-Zn-0.156,1,HER,50,3.05,0.0,0.0,0.0,0.0,0.0,0.0,0.0,0.0,0.0,0.844,0.0,0.0,0.0,0.0,0.0,0.0,0.0,0.0,0.0,0.156
vsp7_241025_Cu-0.875-Zn-0.125_pp0_rep1,vsp,7,241025,Cu-0.875-Zn-0.125,Cu-0.844-Zn-0.156,1,CO2R,50,3.16,21.99920483793342,65.71709233791749,0.1078839696897418,0.1171710359942679,87.94728367281068,12.052716327189316,0.0,0.0,0.0,0.844,0.0,0.0,0.0,0.0,0.0,0.0,0.0,0.0,0.0,0.156
vsp7_241025_Cu-0.875-Zn-0.125_pp0_rep1,vsp,7,241025,Cu-0.875-Zn-0.125,Cu-0.844-Zn-0.156,1,CO2R,100,3.44,23.88687773,65.12033398821218,0.3346604774049135,0.4016690550450982,89.74897845436791,10.251021545632083,0.0,0.0,0.0,0.844,0.0,0.0,0.0,0.0,0.0,0.0,0.0,0.0,0.0,0.156
vsp7_241025_Cu-0.875-Zn-0.125_pp0_rep1,vsp,7,241025,Cu-0.875-Zn-0.125,Cu-0.844-Zn-0.156,1,CO2R,150,3.62,27.695494779133277,61.08055009823183,0.4271324514246922,0.4847003287532664,89.69413867611192,10.30586132388808,0.0,0.0,0.0,0.844,0.0,0.0,0.0,0.0,0.0,0.0,0.0,0.0,0.0,0.156
vsp7_241025_Cu-0.875-Zn-0.125_pp0_rep1,vsp,7,241025,Cu-0.875-Zn-0.125,Cu-0.844-Zn-0.156,1,CO2R,200,3.75,30.81640126388918,58.58546168958743,0.5118984276094894,0.5453932394841102,90.46632183919507,9.533678161,0.0,0.0,0.0,0.844,0.0,0.0,0.0,0.0,0.0,0.0,0.0,0.0,0.0,0.156
vsp7_241025_Cu-0.875-Zn-0.125_pp0_rep1,vsp,7,241025,Cu-0.875-Zn-0.125,Cu-0.844-Zn-0.156,1,CO2R,300,3.95,38.09140178702212,49.57269155206287,0.899400033,0.5802354660147798,89.14372883812547,10.856271161874531,0.0,0.0,0.0,0.844,0.0,0.0,0.0,0.0,0.0,0.0,0.0,0.0,0.0,0.156
vsp7_241025_Cu-1.0_pp0_rep1,vsp,7,241025,Cu-1.0,Cu-1.0,1,HER,50,2.83,0.0,0.0,0.0,0.0,0.0,0.0,0.0,0.0,0.0,1.0,0.0,0.0,0.0,0.0,0.0,0.0,0.0,0.0,0.0,0.0
vsp7_241025_Cu-1.0_pp0_rep1,vsp,7,241025,Cu-1.0,Cu-1.0,1,CO2R,50,3.01,28.246667643181485,39.63654223968566,0.057244555,0.8252549945207789,68.76570943,31.23429057,0.0,0.0,0.0,1.0,0.0,0.0,0.0,0.0,0.0,0.0,0.0,0.0,0.0,0.0
vsp7_241025_Cu-1.0_pp0_rep1,vsp,7,241025,Cu-1.0,Cu-1.0,1,CO2R,100,3.44,21.734918077381824,39.32711198428291,0.2625543548061574,13.37014246,74.72982153293464,25.270178467065364,0.0,0.0,0.0,1.0,0.0,0.0,0.0,0.0,0.0,0.0,0.0,0.0,0.0,0.0
vsp7_241025_Cu-1.0_pp0_rep1,vsp,7,241025,Cu-1.0,Cu-1.0,1,CO2R,150,3.58,28.61327920651196,19.597249508840864,0.3772269416362402,22.043608980302903,70.69430435,29.305695649726303,0.0,0.0,0.0,1.0,0.0,0.0,0.0,0.0,0.0,0.0,0.0,0.0,0.0,0.0
vsp7_241025_Cu-1.0_pp0_rep1,vsp,7,241025,Cu-1.0,Cu-1.0,1,CO2R,200,3.74,50.73081671514365,7.172151277013753,0.586206264,16.16138414,74.69801032178641,25.301989678213587,0.0,0.0,0.0,1.0,0.0,0.0,0.0,0.0,0.0,0.0,0.0,0.0,0.0,0.0
vsp7_241025_Cu-1.0_pp0_rep1,vsp,7,241025,Cu-1.0,Cu-1.0,1,CO2R,300,3.86,66.16669107953713,3.086935166994106,0.7458305047428583,7.297198572592655,77.31922794344396,22.68077205655604,0.0,0.0,0.0,1.0,0.0,0.0,0.0,0.0,0.0,0.0,0.0,0.0,0.0,0.0
vsp7_241025_Zn-1.0_pp0_rep1,vsp,7,241025,Zn-1.0,Zn-1.0,1,HER,50,2.93,0.0,0.0,0.0,0.0,0.0,0.0,0.0,0.0,0.0,0.0,0.0,0.0,0.0,0.0,0.0,0.0,0.0,0.0,0.0,1.0
vsp7_241025_Zn-1.0_pp0_rep1,vsp,7,241025,Zn-1.0,Zn-1.0,1,CO2R,50,3.24,54.65525539,16.075638506876228,2.0266774306001505,6.638287111186041,79.39585844216302,20.604141557836986,0.0,0.0,0.0,0.0,0.0,0.0,0.0,0.0,0.0,0.0,0.0,0.0,0.0,1.0
vsp7_241025_Zn-1.0_pp0_rep1,vsp,7,241025,Zn-1.0,Zn-1.0,1,CO2R,100,3.6,69.92676138860408,3.4553045186640468,1.8164137753885108,5.865295456461267,81.06377513911791,18.93622486088209,0.0,0.0,0.0,0.0,0.0,0.0,0.0,0.0,0.0,0.0,0.0,0.0,0.0,1.0
vsp7_241025_Zn-1.0_pp0_rep1,vsp,7,241025,Zn-1.0,Zn-1.0,1,CO2R,150,3.76,80.24147816443114,1.3212180746561886,0.7819753041117002,1.9227851302368708,84.28656925643558,15.713430743564416,0.0,0.0,0.0,0.0,0.0,0.0,0.0,0.0,0.0,0.0,0.0,0.0,0.0,1.0
vsp7_241025_Zn-1.0_pp0_rep1,vsp,7,241025,Zn-1.0,Zn-1.0,1,CO2R,200,3.85,82.02462909874657,0.8546168958742633,0.3910793901253142,0.8602377139003624,84.14119035384891,15.858809646151087,0.0,0.0,0.0,0.0,0.0,0.0,0.0,0.0,0.0,0.0,0.0,0.0,0.0,1.0
vsp7_241025_Zn-1.0_pp0_rep1,vsp,7,241025,Zn-1.0,Zn-1.0,1,CO2R,300,3.87,79.88637553,0.4297642436149312,0.2262260792983872,0.3415381157099104,80.88950593,19.110494071645505,0.0,0.0,0.0,0.0,0.0,0.0,0.0,0.0,0.0,0.0,0.0,0.0,0.0,1.0
vsp8_240802_Pd-0.167-Zn-0.833_pp0_rep1,vsp,8,240802,Pd-0.167-Zn-0.833,Pd-0.204-Zn-0.796,1,HER,50,3.06,0.0,0.0,0.0,0.0,0.0,0.0,0.0,0.0,0.0,0.0,0.0,0.0,0.0,0.0,0.204,0.0,0.0,0.0,0.0,0.796
vsp8_240802_Pd-0.167-Zn-0.833_pp0_rep1,vsp,8,240802,Pd-0.167-Zn-0.833,Pd-0.204-Zn-0.796,1,CO2R,50,3.09,23.97539182657097,68.28094302554028,0.013210282,0.0,92.27251087975196,7.727489120248038,0.0,0.0,0.0,0.0,0.0,0.0,0.0,0.0,0.204,0.0,0.0,0.0,0.0,0.796
vsp8_240802_Pd-0.167-Zn-0.833_pp0_rep1,vsp,8,240802,Pd-0.167-Zn-0.833,Pd-0.204-Zn-0.796,1,CO2R,100,3.38,19.728598631484235,71.64783889980353,0.01376071,0.0,91.39217540546596,8.607824594534037,0.0,0.0,0.0,0.0,0.0,0.0,0.0,0.0,0.204,0.0,0.0,0.0,0.0,0.796
vsp8_240802_Pd-0.167-Zn-0.833_pp0_rep1,vsp,8,240802,Pd-0.167-Zn-0.833,Pd-0.204-Zn-0.796,1,CO2R,150,3.59,25.389943292389464,68.45776031434184,0.016512853,0.0,93.86586409570032,6.134135904299683,0.0,0.0,0.0,0.0,0.0,0.0,0.0,0.0,0.204,0.0,0.0,0.0,0.0,0.796
vsp8_240802_Pd-0.167-Zn-0.833_pp0_rep1,vsp,8,240802,Pd-0.167-Zn-0.833,Pd-0.204-Zn-0.796,1,CO2R,200,3.78,49.516102031848334,38.96242632612967,0.063299268,0.0,88.54454622607626,11.455453773923736,0.0,0.0,0.0,0.0,0.0,0.0,0.0,0.0,0.204,0.0,0.0,0.0,0.0,0.796
vsp8_240802_Pd-0.167-Zn-0.833_pp0_rep1,vsp,8,240802,Pd-0.167-Zn-0.833,Pd-0.204-Zn-0.796,1,CO2R,300,3.95,72.24800686350416,11.070726915520629,0.094306735,0.002388378,83.42103085684805,16.57896914315195,0.0,0.0,0.0,0.0,0.0,0.0,0.0,0.0,0.204,0.0,0.0,0.0,0.0,0.796
vsp8_240802_Pd-0.25-Zn-0.75_pp0_rep1,vsp,8,240802,Pd-0.25-Zn-0.75,Pd-0.246-Zn-0.754,1,HER,50,2.89,0.0,0.0,0.0,0.0,0.0,0.0,0.0,0.0,0.0,0.0,0.0,0.0,0.0,0.0,0.246,0.0,0.0,0.0,0.0,0.754
vsp8_240802_Pd-0.25-Zn-0.75_pp0_rep1,vsp,8,240802,Pd-0.25-Zn-0.75,Pd-0.246-Zn-0.754,1,CO2R,50,3.1,28.849316788382264,62.35756385068762,0.007705998,0.0,91.21458663690488,8.785413363095131,0.0,0.0,0.0,0.0,0.0,0.0,0.0,0.0,0.246,0.0,0.0,0.0,0.0,0.754
vsp8_240802_Pd-0.25-Zn-0.75_pp0_rep1,vsp,8,240802,Pd-0.25-Zn-0.75,Pd-0.246-Zn-0.754,1,CO2R,100,3.42,23.26162925,69.92387033398822,0.008256426,0.0,93.19375600546378,6.806243994536217,0.0,0.0,0.0,0.0,0.0,0.0,0.0,0.0,0.246,0.0,0.0,0.0,0.0,0.754
vsp8_240802_Pd-0.25-Zn-0.75_pp0_rep1,vsp,8,240802,Pd-0.25-Zn-0.75,Pd-0.246-Zn-0.754,1,CO2R,150,3.67,32.94356441859005,58.28585461689588,0.034126562,0.0,91.26552276108517,8.734477238914849,0.0,0.0,0.0,0.0,0.0,0.0,0.0,0.0,0.246,0.0,0.0,0.0,0.0,0.754
vsp8_240802_Pd-0.25-Zn-0.75_pp0_rep1,vsp,8,240802,Pd-0.25-Zn-0.75,Pd-0.246-Zn-0.754,1,CO2R,200,3.88,61.27089916089477,22.702603143418468,0.1444874594059042,0.005057743,84.13515763,15.864842365698609,0.0,0.0,0.0,0.0,0.0,0.0,0.0,0.0,0.246,0.0,0.0,0.0,0.0,0.754
vsp8_240802_Pd-0.25-Zn-0.75_pp0_rep1,vsp,8,240802,Pd-0.25-Zn-0.75,Pd-0.246-Zn-0.754,1,CO2R,300,4.07,69.47916884638725,10.834970530451866,0.1036640184943948,0.003652814,80.43035344631895,19.569646553681057,0.0,0.0,0.0,0.0,0.0,0.0,0.0,0.0,0.246,0.0,0.0,0.0,0.0,0.754
vsp8_240802_Pd-0.333-Zn-0.667_pp0_rep1,vsp,8,240802,Pd-0.333-Zn-0.667,Pd-0.293-Zn-0.707,1,HER,50,2.87,0.0,0.0,0.0,0.0,0.0,0.0,0.0,0.0,0.0,0.0,0.0,0.0,0.0,0.0,0.293,0.0,0.0,0.0,0.0,0.707
vsp8_240802_Pd-0.333-Zn-0.667_pp0_rep1,vsp,8,240802,Pd-0.333-Zn-0.667,Pd-0.293-Zn-0.707,1,CO2R,50,3.19,41.95191362028919,51.07072691552063,0.008806855,0.0,93.03144739047838,6.968552609521623,0.0,0.0,0.0,0.0,0.0,0.0,0.0,0.0,0.293,0.0,0.0,0.0,0.0,0.707
vsp8_240802_Pd-0.333-Zn-0.667_pp0_rep1,vsp,8,240802,Pd-0.333-Zn-0.667,Pd-0.293-Zn-0.707,1,CO2R,100,3.59,35.09615183410408,58.57809430255404,0.016512853,0.0,93.69273615292023,6.307263847079767,0.0,0.0,0.0,0.0,0.0,0.0,0.0,0.0,0.293,0.0,0.0,0.0,0.0,0.707
vsp8_240802_Pd-0.333-Zn-0.667_pp0_rep1,vsp,8,240802,Pd-0.333-Zn-0.667,Pd-0.293-Zn-0.707,1,CO2R,150,3.82,49.300466634581184,41.419449901768175,0.05797846,0.0,90.78151979647473,9.218480203525274,0.0,0.0,0.0,0.0,0.0,0.0,0.0,0.0,0.293,0.0,0.0,0.0,0.0,0.707
vsp8_240802_Pd-0.333-Zn-0.667_pp0_rep1,vsp,8,240802,Pd-0.333-Zn-0.667,Pd-0.293-Zn-0.707,1,CO2R,200,3.92,71.89227646529535,16.167730844793713,0.073482194,0.002528871,88.14071413893687,11.859285861063128,0.0,0.0,0.0,0.0,0.0,0.0,0.0,0.0,0.293,0.0,0.0,0.0,0.0,0.707
vsp8_240802_Pd-0.333-Zn-0.667_pp0_rep1,vsp,8,240802,Pd-0.333-Zn-0.667,Pd-0.293-Zn-0.707,1,CO2R,300,4.03,62.89480842871791,21.13703339882122,0.091004165,0.0019669,84.12926151,15.870738489210892,0.0,0.0,0.0,0.0,0.0,0.0,0.0,0.0,0.293,0.0,0.0,0.0,0.0,0.707
vsp8_240802_Pd-0.4-Zn-0.6_pp0_rep1,vsp,8,240802,Pd-0.4-Zn-0.6,Pd-0.357-Zn-0.643,1,HER,50,2.99,0.0,0.0,0.0,0.0,0.0,0.0,0.0,0.0,0.0,0.0,0.0,0.0,0.0,0.0,0.357,0.0,0.0,0.0,0.0,0.643
vsp8_240802_Pd-0.4-Zn-0.6_pp0_rep1,vsp,8,240802,Pd-0.4-Zn-0.6,Pd-0.357-Zn-0.643,1,CO2R,50,3.17,51.320596790056285,39.03241650294696,0.009907712,0.0,90.36292100450537,9.637078995494647,0.0,0.0,0.0,0.0,0.0,0.0,0.0,0.0,0.357,0.0,0.0,0.0,0.0,0.643
vsp8_240802_Pd-0.4-Zn-0.6_pp0_rep1,vsp,8,240802,Pd-0.4-Zn-0.6,Pd-0.357-Zn-0.643,1,CO2R,100,3.52,38.00205068111909,55.05648330058939,0.012659854,0.0,93.073171,6.926829000946896,0.0,0.0,0.0,0.0,0.0,0.0,0.0,0.0,0.357,0.0,0.0,0.0,0.0,0.643
vsp8_240802_Pd-0.4-Zn-0.6_pp0_rep1,vsp,8,240802,Pd-0.4-Zn-0.6,Pd-0.357-Zn-0.643,1,CO2R,150,3.71,41.95526167109586,51.49803536345776,0.018347614,0.0,93.47395133949811,6.5260486605018855,0.0,0.0,0.0,0.0,0.0,0.0,0.0,0.0,0.357,0.0,0.0,0.0,0.0,0.643
vsp8_240802_Pd-0.4-Zn-0.6_pp0_rep1,vsp,8,240802,Pd-0.4-Zn-0.6,Pd-0.357-Zn-0.643,1,CO2R,200,3.86,56.07179476448555,34.85142436149313,0.042382988,0.001475175,90.97053733,9.029462674437797,0.0,0.0,0.0,0.0,0.0,0.0,0.0,0.0,0.357,0.0,0.0,0.0,0.0,0.643
vsp8_240802_Pd-0.4-Zn-0.6_pp0_rep1,vsp,8,240802,Pd-0.4-Zn-0.6,Pd-0.357-Zn-0.643,1,CO2R,300,4.02,73.68641319132018,11.00442043222004,0.059446269,0.001545421,84.75479105952887,15.24520894047113,0.0,0.0,0.0,0.0,0.0,0.0,0.0,0.0,0.357,0.0,0.0,0.0,0.0,0.643
vsp8_240802_Pd-0.429-Zn-0.571_pp0_rep1,vsp,8,240802,Pd-0.429-Zn-0.571,Pd-0.305-Zn-0.695,1,HER,50,2.79,0.0,0.0,0.0,0.0,0.0,0.0,0.0,0.0,0.0,0.0,0.0,0.0,0.0,0.0,0.305,0.0,0.0,0.0,0.0,0.695
vsp8_240802_Pd-0.429-Zn-0.571_pp0_rep1,vsp,8,240802,Pd-0.429-Zn-0.571,Pd-0.305-Zn-0.695,1,CO2R,50,3.07,41.86026072945657,51.48330058939096,0.007705998,0.0,93.35126731668252,6.6487326833174905,0.0,0.0,0.0,0.0,0.0,0.0,0.0,0.0,0.305,0.0,0.0,0.0,0.0,0.695
vsp8_240802_Pd-0.429-Zn-0.571_pp0_rep1,vsp,8,240802,Pd-0.429-Zn-0.571,Pd-0.305-Zn-0.695,1,CO2R,100,3.38,34.45583711732825,60.94302554027505,0.005504284,0.0,95.40436694177114,4.595633058228856,0.0,0.0,0.0,0.0,0.0,0.0,0.0,0.0,0.305,0.0,0.0,0.0,0.0,0.695
vsp8_240802_Pd-0.429-Zn-0.571_pp0_rep1,vsp,8,240802,Pd-0.429-Zn-0.571,Pd-0.305-Zn-0.695,1,CO2R,150,3.58,40.91443637657201,54.13555992141454,0.015411996,0.0,95.06540829365652,4.9345917063434825,0.0,0.0,0.0,0.0,0.0,0.0,0.0,0.0,0.305,0.0,0.0,0.0,0.0,0.695
vsp8_240802_Pd-0.429-Zn-0.571_pp0_rep1,vsp,8,240802,Pd-0.429-Zn-0.571,Pd-0.305-Zn-0.695,1,CO2R,200,3.77,60.91715666785244,31.875000000000004,0.067977909,0.0,92.86260603202356,7.137393968,0.0,0.0,0.0,0.0,0.0,0.0,0.0,0.0,0.305,0.0,0.0,0.0,0.0,0.695
vsp8_240802_Pd-0.429-Zn-0.571_pp0_rep1,vsp,8,240802,Pd-0.429-Zn-0.571,Pd-0.305-Zn-0.695,1,CO2R,300,3.98,77.60907321768607,8.570726915520629,0.086600738,0.00295035,86.27643605740957,13.723563942590433,0.0,0.0,0.0,0.0,0.0,0.0,0.0,0.0,0.305,0.0,0.0,0.0,0.0,0.695
vsp8_240802_Pd-0.5-Zn-0.5_pp0_rep1,vsp,8,240802,Pd-0.5-Zn-0.5,Pd-0.356-Zn-0.644,1,HER,50,2.82,0.0,0.0,0.0,0.0,0.0,0.0,0.0,0.0,0.0,0.0,0.0,0.0,0.0,0.0,0.356,0.0,0.0,0.0,0.0,0.644
vsp8_240802_Pd-0.5-Zn-0.5_pp0_rep1,vsp,8,240802,Pd-0.5-Zn-0.5,Pd-0.356-Zn-0.644,1,CO2R,50,3.03,44.95260415576807,44.29273084479371,0.008806855,0.0,89.25414185523033,10.74585814476967,0.0,0.0,0.0,0.0,0.0,0.0,0.0,0.0,0.356,0.0,0.0,0.0,0.0,0.644
vsp8_240802_Pd-0.5-Zn-0.5_pp0_rep1,vsp,8,240802,Pd-0.5-Zn-0.5,Pd-0.356-Zn-0.644,1,CO2R,100,3.33,36.471572956119616,54.03241650294695,0.008806855,0.0,90.51279631373512,9.487203686264875,0.0,0.0,0.0,0.0,0.0,0.0,0.0,0.0,0.356,0.0,0.0,0.0,0.0,0.644
vsp8_240802_Pd-0.5-Zn-0.5_pp0_rep1,vsp,8,240802,Pd-0.5-Zn-0.5,Pd-0.356-Zn-0.644,1,CO2R,150,3.51,42.78474126,48.00098231827112,0.013210282,0.0,90.80058149518804,9.199418504811971,0.0,0.0,0.0,0.0,0.0,0.0,0.0,0.0,0.356,0.0,0.0,0.0,0.0,0.644
vsp8_240802_Pd-0.5-Zn-0.5_pp0_rep1,vsp,8,240802,Pd-0.5-Zn-0.5,Pd-0.356-Zn-0.644,1,CO2R,200,3.7,63.88363430915064,28.983300589390964,0.048988129,0.001896653,92.92152686314311,7.078473136856886,0.0,0.0,0.0,0.0,0.0,0.0,0.0,0.0,0.356,0.0,0.0,0.0,0.0,0.644
vsp8_240802_Pd-0.5-Zn-0.5_pp0_rep1,vsp,8,240802,Pd-0.5-Zn-0.5,Pd-0.356-Zn-0.644,1,CO2R,300,3.9,74.45039653476742,9.305009823182711,0.051189843,0.0019669,83.81251742811305,16.187482571886946,0.0,0.0,0.0,0.0,0.0,0.0,0.0,0.0,0.356,0.0,0.0,0.0,0.0,0.644
vsp8_240802_Pd-0.5-Zn-0.5_pp0_rep2,vsp,8,240802,Pd-0.5-Zn-0.5,Pd-0.427-Zn-0.573,2,HER,50,2.79,0.0,0.0,0.0,0.0,0.0,0.0,0.0,0.0,0.0,0.0,0.0,0.0,0.0,0.0,0.427,0.0,0.0,0.0,0.0,0.573
vsp8_240802_Pd-0.5-Zn-0.5_pp0_rep2,vsp,8,240802,Pd-0.5-Zn-0.5,Pd-0.427-Zn-0.573,2,CO2R,50,3.08,59.10983699177636,30.76620825147348,0.007705998,0.0,89.88375124108481,10.11624875891519,0.0,0.0,0.0,0.0,0.0,0.0,0.0,0.0,0.427,0.0,0.0,0.0,0.0,0.573
vsp8_240802_Pd-0.5-Zn-0.5_pp0_rep2,vsp,8,240802,Pd-0.5-Zn-0.5,Pd-0.427-Zn-0.573,2,CO2R,100,3.42,52.23963673648748,38.33251473477407,0.008806855,0.0,90.58095833,9.419041674069902,0.0,0.0,0.0,0.0,0.0,0.0,0.0,0.0,0.427,0.0,0.0,0.0,0.0,0.573
vsp8_240802_Pd-0.5-Zn-0.5_pp0_rep2,vsp,8,240802,Pd-0.5-Zn-0.5,Pd-0.427-Zn-0.573,2,CO2R,150,3.62,59.21153403502898,30.79567779960708,0.020549328,0.0,90.03039738054079,9.969602619,0.0,0.0,0.0,0.0,0.0,0.0,0.0,0.0,0.427,0.0,0.0,0.0,0.0,0.573
vsp8_240802_Pd-0.5-Zn-0.5_pp0_rep2,vsp,8,240802,Pd-0.5-Zn-0.5,Pd-0.427-Zn-0.573,2,CO2R,200,3.78,67.05350603695412,21.82220039292731,0.036053061,0.001475175,88.91718899361159,11.082811006388413,0.0,0.0,0.0,0.0,0.0,0.0,0.0,0.0,0.427,0.0,0.0,0.0,0.0,0.573
vsp8_240802_Pd-0.5-Zn-0.5_pp0_rep2,vsp,8,240802,Pd-0.5-Zn-0.5,Pd-0.427-Zn-0.573,2,CO2R,300,3.96,77.27238485844022,6.547151277013753,0.039814322,0.001685914,83.86482593565897,16.13517406434103,0.0,0.0,0.0,0.0,0.0,0.0,0.0,0.0,0.427,0.0,0.0,0.0,0.0,0.573
vsp8_240802_Pd-0.5-Zn-0.5_pp0_rep3,vsp,8,240802,Pd-0.5-Zn-0.5,Pd-0.373-Zn-0.627,3,HER,50,2.74,0.0,0.0,0.0,0.0,0.0,0.0,0.0,0.0,0.0,0.0,0.0,0.0,0.0,0.0,0.373,0.0,0.0,0.0,0.0,0.627
vsp8_240802_Pd-0.5-Zn-0.5_pp0_rep3,vsp,8,240802,Pd-0.5-Zn-0.5,Pd-0.373-Zn-0.627,3,CO2R,50,2.97,55.39726715352906,32.490176817288805,0.007705998,0.0,87.89514996865285,12.104850031347157,0.0,0.0,0.0,0.0,0.0,0.0,0.0,0.0,0.373,0.0,0.0,0.0,0.0,0.627
vsp8_240802_Pd-0.5-Zn-0.5_pp0_rep3,vsp,8,240802,Pd-0.5-Zn-0.5,Pd-0.373-Zn-0.627,3,CO2R,100,3.27,43.02349913159932,46.20825147347741,0.006605141,0.0,89.23835574607814,10.761644253921858,0.0,0.0,0.0,0.0,0.0,0.0,0.0,0.0,0.373,0.0,0.0,0.0,0.0,0.627
vsp8_240802_Pd-0.5-Zn-0.5_pp0_rep3,vsp,8,240802,Pd-0.5-Zn-0.5,Pd-0.373-Zn-0.627,3,CO2R,150,3.45,46.29893908640064,43.08447937131631,0.013210282,0.0,89.39794684889216,10.60205315110784,0.0,0.0,0.0,0.0,0.0,0.0,0.0,0.0,0.373,0.0,0.0,0.0,0.0,0.627
vsp8_240802_Pd-0.5-Zn-0.5_pp0_rep3,vsp,8,240802,Pd-0.5-Zn-0.5,Pd-0.373-Zn-0.627,3,CO2R,200,3.63,67.36769967984264,20.44081532416503,0.043483845,0.001896653,87.85809697538099,12.141903024619012,0.0,0.0,0.0,0.0,0.0,0.0,0.0,0.0,0.373,0.0,0.0,0.0,0.0,0.627
vsp8_240802_Pd-0.5-Zn-0.5_pp0_rep3,vsp,8,240802,Pd-0.5-Zn-0.5,Pd-0.373-Zn-0.627,3,CO2R,300,3.78,75.17462177488542,7.922396856581533,0.041649084,0.001685914,83.14414319306123,16.855856806938775,0.0,0.0,0.0,0.0,0.0,0.0,0.0,0.0,0.373,0.0,0.0,0.0,0.0,0.627
vsp8_240802_Pd-0.571-Zn-0.429_pp0_rep1,vsp,8,240802,Pd-0.571-Zn-0.429,Pd-0.387-Zn-0.613,1,HER,50,2.86,0.0,0.0,0.0,0.0,0.0,0.0,0.0,0.0,0.0,0.0,0.0,0.0,0.0,0.0,0.387,0.0,0.0,0.0,0.0,0.613
vsp8_240802_Pd-0.571-Zn-0.429_pp0_rep1,vsp,8,240802,Pd-0.571-Zn-0.429,Pd-0.387-Zn-0.613,1,CO2R,50,3.03,33.73705245977108,55.10805500982318,0.009907712,0.0,88.85501518109638,11.144984818903623,0.0,0.0,0.0,0.0,0.0,0.0,0.0,0.0,0.387,0.0,0.0,0.0,0.0,0.613
vsp8_240802_Pd-0.571-Zn-0.429_pp0_rep1,vsp,8,240802,Pd-0.571-Zn-0.429,Pd-0.387-Zn-0.613,1,CO2R,100,3.32,30.76398334344724,60.53781925343812,0.012109425,0.0,91.31588919,8.684110814186795,0.0,0.0,0.0,0.0,0.0,0.0,0.0,0.0,0.387,0.0,0.0,0.0,0.0,0.613
vsp8_240802_Pd-0.571-Zn-0.429_pp0_rep1,vsp,8,240802,Pd-0.571-Zn-0.429,Pd-0.387-Zn-0.613,1,CO2R,150,3.5,34.26227793006759,57.12180746561887,0.015778948,0.0,91.40151198009976,8.59848802,0.0,0.0,0.0,0.0,0.0,0.0,0.0,0.0,0.387,0.0,0.0,0.0,0.0,0.613
vsp8_240802_Pd-0.571-Zn-0.429_pp0_rep1,vsp,8,240802,Pd-0.571-Zn-0.429,Pd-0.387-Zn-0.613,1,CO2R,200,3.64,39.43710895812844,51.46856581532417,0.022842779,0.000842957,90.93109052813142,9.068909472,0.0,0.0,0.0,0.0,0.0,0.0,0.0,0.0,0.387,0.0,0.0,0.0,0.0,0.613
vsp8_240802_Pd-0.571-Zn-0.429_pp0_rep1,vsp,8,240802,Pd-0.571-Zn-0.429,Pd-0.387-Zn-0.613,1,CO2R,300,3.86,55.20935780200465,32.63506876227898,0.07412436,0.001123943,87.92181679460704,12.07818320539296,0.0,0.0,0.0,0.0,0.0,0.0,0.0,0.0,0.387,0.0,0.0,0.0,0.0,0.613
vsp8_240802_Pd-0.625-Zn-0.375_pp0_rep1,vsp,8,240802,Pd-0.625-Zn-0.375,Pd-0.365-Zn-0.635,1,HER,50,2.73,0.0,0.0,0.0,0.0,0.0,0.0,0.0,0.0,0.0,0.0,0.0,0.0,0.0,0.0,0.365,0.0,0.0,0.0,0.0,0.635
vsp8_240802_Pd-0.625-Zn-0.375_pp0_rep1,vsp,8,240802,Pd-0.625-Zn-0.375,Pd-0.365-Zn-0.635,1,CO2R,50,3.13,50.928874845675786,37.38212180746562,0.007705998,0.0,88.31870265097639,11.681297349023607,0.0,0.0,0.0,0.0,0.0,0.0,0.0,0.0,0.365,0.0,0.0,0.0,0.0,0.635
vsp8_240802_Pd-0.625-Zn-0.375_pp0_rep1,vsp,8,240802,Pd-0.625-Zn-0.375,Pd-0.365-Zn-0.635,1,CO2R,100,3.41,51.58676682918663,37.53683694,0.009357283,0.0,89.13296104743895,10.867038952561046,0.0,0.0,0.0,0.0,0.0,0.0,0.0,0.0,0.365,0.0,0.0,0.0,0.0,0.635
