Repository: Jehadabed/ocx24-dashboard

# OCx24 Dashboard

An interactive web dashboard for exploring and analyzing  data from OCx24 experiments, featuring HER (Hydrogen Evolution Reaction) and CO2RR (CO2 Reduction Reaction) performance data, as well as XRD (X-ray Diffraction) data.

This project is part of the OCx24 research: https://ai.meta.com/blog/open-catalyst-simulations-experiments/.

## Features

- **Interactive Data Filtering**: Filter data by source, batch, reaction type, element count, and voltage/current density ranges
- **Data Aggregation**: Average data across multiple replicates with statistical analysis
- **Interactive Plots**: Dedicated plotting interfaces for HER and CO2RR performance visualization

File: Data/DashboardData-250923.csv (part 12 of 21)
sample id,source,batch number,batch date,target composition,xrf composition,rep,reaction,current density,voltage,fe_h2,fe_co,fe_ch4,fe_c2h4,fe_gas_total,fe_liquid,Ag,Au,Cd,Cu,Ga,Hg,In,Mn,Mo,Nb,Ni,Pd,Pt,Rh,Sn,Tl,W,Zn
vsp4_240726_Pd-0.5-Sn-0.5_pp0_rep1,vsp,4,240726,Pd-0.5-Sn-0.5,Pd-0.41-Sn-0.59,1,HER,50,2.87,0.0,0.0,0.0,0.0,0.0,0.0,0.0,0.0,0.0,0.0,0.0,0.0,0.0,0.0,0.0,0.0,0.0,0.41,0.0,0.0,0.59,0.0,0.0,0.0
vsp4_240726_Pd-0.5-Sn-0.5_pp0_rep1,vsp,4,240726,Pd-0.5-Sn-0.5,Pd-0.41-Sn-0.59,1,CO2R,100,3.12,31.2291531523991,12.8045186640472,0.006605141,0.0,44.0402769574477,55.9597230425524,0.0,0.0,0.0,0.0,0.0,0.0,0.0,0.0,0.0,0.0,0.0,0.41,0.0,0.0,0.59,0.0,0.0,0.0
vsp4_240726_Pd-0.5-Sn-0.5_pp0_rep1,vsp,4,240726,Pd-0.5-Sn-0.5,Pd-0.41-Sn-0.59,1,CO2R,150,3.23,46.8291866329072,12.2347740667976,0.004403427,0.0,59.0683641270391,40.9316358729609,0.0,0.0,0.0,0.0,0.0,0.0,0.0,0.0,0.0,0.0,0.0,0.41,0.0,0.0,0.59,0.0,0.0,0.0
vsp4_240726_Pd-0.5-Sn-0.5_pp0_rep1,vsp,4,240726,Pd-0.5-Sn-0.5,Pd-0.41-Sn-0.59,1,CO2R,200,3.35,51.2986252066375,11.0805500982318,0.004678642,0.0,62.38385395,37.61614605,0.0,0.0,0.0,0.0,0.0,0.0,0.0,0.0,0.0,0.0,0.0,0.41,0.0,0.0,0.59,0.0,0.0,0.0
vsp4_240726_Pd-0.5-Sn-0.5_pp0_rep1,vsp,4,240726,Pd-0.5-Sn-0.5,Pd-0.41-Sn-0.59,1,CO2R,300,3.73,56.9043085228818,5.184184676,0.014494615,0.000842957,62.1056431708976,37.8943568291024,0.0,0.0,0.0,0.0,0.0,0.0,0.0,0.0,0.0,0.0,0.0,0.41,0.0,0.0,0.59,0.0,0.0,0.0
vsp4_240726_Pd-0.5-Sn-0.5_pp0_rep2,vsp,4,240726,Pd-0.5-Sn-0.5,Pd-0.412-Sn-0.588,2,CO2R,50,2.78,18.5829374960765,12.3330058939096,0.011008568,0.0,30.9269519583218,69.0730480416782,0.0,0.0,0.0,0.0,0.0,0.0,0.0,0.0,0.0,0.0,0.0,0.412,0.0,0.0,0.588,0.0,0.0,0.0
vsp4_240726_Pd-0.5-Sn-0.5_pp0_rep2,vsp,4,240726,Pd-0.5-Sn-0.5,Pd-0.412-Sn-0.588,2,HER,50,2.99,0.0,0.0,0.0,0.0,0.0,0.0,0.0,0.0,0.0,0.0,0.0,0.0,0.0,0.0,0.0,0.0,0.0,0.412,0.0,0.0,0.588,0.0,0.0,0.0
vsp4_240726_Pd-0.5-Sn-0.5_pp0_rep2,vsp,4,240726,Pd-0.5-Sn-0.5,Pd-0.412-Sn-0.588,2,CO2R,100,3.06,39.1470840570006,13.1065815324165,0.008256426,0.0,52.2619220156689,47.7380779843312,0.0,0.0,0.0,0.0,0.0,0.0,0.0,0.0,0.0,0.0,0.0,0.412,0.0,0.0,0.588,0.0,0.0,0.0
vsp4_240726_Pd-0.5-Sn-0.5_pp0_rep2,vsp,4,240726,Pd-0.5-Sn-0.5,Pd-0.412-Sn-0.588,2,CO2R,150,3.17,50.9150641360983,12.8241650294696,0.005871236,0.0,63.7451004020135,36.2548995979865,0.0,0.0,0.0,0.0,0.0,0.0,0.0,0.0,0.0,0.0,0.0,0.412,0.0,0.0,0.588,0.0,0.0,0.0
vsp4_240726_Pd-0.5-Sn-0.5_pp0_rep2,vsp,4,240726,Pd-0.5-Sn-0.5,Pd-0.412-Sn-0.588,2,CO2R,200,3.29,57.5831258239344,12.3514243614931,0.004678642,0.0,69.9392288269702,30.0607711730298,0.0,0.0,0.0,0.0,0.0,0.0,0.0,0.0,0.0,0.0,0.0,0.412,0.0,0.0,0.588,0.0,0.0,0.0
vsp4_240726_Pd-0.5-Sn-0.5_pp0_rep2,vsp,4,240726,Pd-0.5-Sn-0.5,Pd-0.412-Sn-0.588,2,CO2R,300,3.48,58.0064449978028,10.171905697446,0.006054713,0.0,68.1844054078335,31.8155945921665,0.0,0.0,0.0,0.0,0.0,0.0,0.0,0.0,0.0,0.0,0.0,0.412,0.0,0.0,0.588,0.0,0.0,0.0
vsp4_240726_Pd-0.5-Sn-0.5_pp0_rep3,vsp,4,240726,Pd-0.5-Sn-0.5,Pd-0.427-Sn-0.573,3,CO2R,50,2.83,24.033145702986,12.7603143418468,0.012109425,0.0,36.8055694700021,63.1944305299979,0.0,0.0,0.0,0.0,0.0,0.0,0.0,0.0,0.0,0.0,0.0,0.427,0.0,0.0,0.573,0.0,0.0,0.0
vsp4_240726_Pd-0.5-Sn-0.5_pp0_rep3,vsp,4,240726,Pd-0.5-Sn-0.5,Pd-0.427-Sn-0.573,3,HER,50,3.0,0.0,0.0,0.0,0.0,0.0,0.0,0.0,0.0,0.0,0.0,0.0,0.0,0.0,0.0,0.0,0.0,0.0,0.427,0.0,0.0,0.573,0.0,0.0,0.0
vsp4_240726_Pd-0.5-Sn-0.5_pp0_rep3,vsp,4,240726,Pd-0.5-Sn-0.5,Pd-0.427-Sn-0.573,3,CO2R,100,3.13,45.6538115465902,12.8560903732809,0.006054713,0.0,58.5159566324558,41.4840433675442,0.0,0.0,0.0,0.0,0.0,0.0,0.0,0.0,0.0,0.0,0.0,0.427,0.0,0.0,0.573,0.0,0.0,0.0
vsp4_240726_Pd-0.5-Sn-0.5_pp0_rep3,vsp,4,240726,Pd-0.5-Sn-0.5,Pd-0.427-Sn-0.573,3,CO2R,150,3.22,53.8136391219737,12.4459724950884,0.005137332,0.0,66.2647489489521,33.7352510510479,0.0,0.0,0.0,0.0,0.0,0.0,0.0,0.0,0.0,0.0,0.0,0.427,0.0,0.0,0.573,0.0,0.0,0.0
vsp4_240726_Pd-0.5-Sn-0.5_pp0_rep3,vsp,4,240726,Pd-0.5-Sn-0.5,Pd-0.427-Sn-0.573,3,CO2R,200,3.35,57.2165142606039,11.7694007858546,0.004678642,0.0,68.99059369,31.00940631,0.0,0.0,0.0,0.0,0.0,0.0,0.0,0.0,0.0,0.0,0.0,0.427,0.0,0.0,0.573,0.0,0.0,0.0
vsp4_240726_Pd-0.5-Sn-0.5_pp0_rep3,vsp,4,240726,Pd-0.5-Sn-0.5,Pd-0.427-Sn-0.573,3,CO2R,300,3.54,60.97595681,10.01473477,0.00477038,0.0,70.9954619638235,29.0045380361765,0.0,0.0,0.0,0.0,0.0,0.0,0.0,0.0,0.0,0.0,0.0,0.427,0.0,0.0,0.573,0.0,0.0,0.0
vsp4_240726_Pd-0.75-Sn-0.25_pp0_rep1,vsp,4,240726,Pd-0.75-Sn-0.25,Pd-0.535-Sn-0.465,1,CO2R,50,2.82,48.86229048525810,11.4489194499018,0.011008568,0.0,60.3222185034956,39.6777814965044,0.0,0.0,0.0,0.0,0.0,0.0,0.0,0.0,0.0,0.0,0.0,0.535,0.0,0.0,0.465,0.0,0.0,0.0
vsp4_240726_Pd-0.75-Sn-0.25_pp0_rep1,vsp,4,240726,Pd-0.75-Sn-0.25,Pd-0.535-Sn-0.465,1,HER,50,3.0,0.0,0.0,0.0,0.0,0.0,0.0,0.0,0.0,0.0,0.0,0.0,0.0,0.0,0.0,0.0,0.0,0.0,0.535,0.0,0.0,0.465,0.0,0.0,0.0
vsp4_240726_Pd-0.75-Sn-0.25_pp0_rep1,vsp,4,240726,Pd-0.75-Sn-0.25,Pd-0.535-Sn-0.465,1,CO2R,100,3.04,58.5988407374082,11.4783889980354,0.008806855,0.0,70.08603659,29.91396341,0.0,0.0,0.0,0.0,0.0,0.0,0.0,0.0,0.0,0.0,0.0,0.535,0.0,0.0,0.465,0.0,0.0,0.0
vsp4_240726_Pd-0.75-Sn-0.25_pp0_rep1,vsp,4,240726,Pd-0.75-Sn-0.25,Pd-0.535-Sn-0.465,1,CO2R,150,3.2,65.8837807863734,11.6895874263261,0.005504284,0.0,77.5788725,22.4211275031326,0.0,0.0,0.0,0.0,0.0,0.0,0.0,0.0,0.0,0.0,0.0,0.535,0.0,0.0,0.465,0.0,0.0,0.0
vsp4_240726_Pd-0.75-Sn-0.25_pp0_rep1,vsp,4,240726,Pd-0.75-Sn-0.25,Pd-0.535-Sn-0.465,1,CO2R,200,3.32,67.7710351754588,10.8447937131631,0.004678642,0.0,78.6205075301645,21.3794924698355,0.0,0.0,0.0,0.0,0.0,0.0,0.0,0.0,0.0,0.0,0.0,0.535,0.0,0.0,0.465,0.0,0.0,0.0
vsp4_240726_Pd-0.75-Sn-0.25_pp0_rep1,vsp,4,240726,Pd-0.75-Sn-0.25,Pd-0.535-Sn-0.465,1,CO2R,300,3.52,70.2856305844441,7.36001964636542,0.006421665,0.0,77.6527309502582,22.3472690497418,0.0,0.0,0.0,0.0,0.0,0.0,0.0,0.0,0.0,0.0,0.0,0.535,0.0,0.0,0.465,0.0,0.0,0.0
vsp4_240726_Pd-0.75-Sn-0.25_pp0_rep2,vsp,4,240726,Pd-0.75-Sn-0.25,Pd-0.597-Sn-0.403,2,CO2R,50,2.84,53.9898302956747,9.9901768172888,0.017613709,0.0,63.9976208223007,36.0023791776994,0.0,0.0,0.0,0.0,0.0,0.0,0.0,0.0,0.0,0.0,0.0,0.597,0.0,0.0,0.403,0.0,0.0,0.0
vsp4_240726_Pd-0.75-Sn-0.25_pp0_rep2,vsp,4,240726,Pd-0.75-Sn-0.25,Pd-0.597-Sn-0.403,2,HER,50,2.9,0.0,0.0,0.0,0.0,0.0,0.0,0.0,0.0,0.0,0.0,0.0,0.0,0.0,0.0,0.0,0.0,0.0,0.597,0.0,0.0,0.403,0.0,0.0,0.0
vsp4_240726_Pd-0.75-Sn-0.25_pp0_rep2,vsp,4,240726,Pd-0.75-Sn-0.25,Pd-0.597-Sn-0.403,2,CO2R,100,3.06,67.1112599133692,9.73231827111984,0.008806855,0.0,76.8523850391576,23.1476149608424,0.0,0.0,0.0,0.0,0.0,0.0,0.0,0.0,0.0,0.0,0.0,0.597,0.0,0.0,0.403,0.0,0.0,0.0
vsp4_240726_Pd-0.75-Sn-0.25_pp0_rep2,vsp,4,240726,Pd-0.75-Sn-0.25,Pd-0.597-Sn-0.403,2,CO2R,150,3.22,70.7803050911298,9.27799607072692,0.006605141,0.0,80.0649063028581,19.9350936971419,0.0,0.0,0.0,0.0,0.0,0.0,0.0,0.0,0.0,0.0,0.0,0.597,0.0,0.0,0.403,0.0,0.0,0.0
vsp4_240726_Pd-0.75-Sn-0.25_pp0_rep2,vsp,4,240726,Pd-0.75-Sn-0.25,Pd-0.597-Sn-0.403,2,CO2R,200,3.33,71.7676661993346,8.68246561886051,0.006054713,0.0,80.4561865307797,19.5438134692203,0.0,0.0,0.0,0.0,0.0,0.0,0.0,0.0,0.0,0.0,0.0,0.597,0.0,0.0,0.403,0.0,0.0,0.0
vsp4_240726_Pd-0.75-Sn-0.25_pp0_rep2,vsp,4,240726,Pd-0.75-Sn-0.25,Pd-0.597-Sn-0.403,2,CO2R,300,3.49,70.60411392,7.41650294695481,0.006238189,0.0,78.0268550531071,21.9731449468929,0.0,0.0,0.0,0.0,0.0,0.0,0.0,0.0,0.0,0.0,0.0,0.597,0.0,0.0,0.403,0.0,0.0,0.0
vsp4_240726_Pd-0.75-Sn-0.25_pp0_rep3,vsp,4,240726,Pd-0.75-Sn-0.25,Pd-0.555-Sn-0.445,3,CO2R,50,2.88,57.4839398187868,8.98821218074656,0.013210282,0.004214785,66.4895770670036,33.5104229329965,0.0,0.0,0.0,0.0,0.0,0.0,0.0,0.0,0.0,0.0,0.0,0.555,0.0,0.0,0.445,0.0,0.0,0.0
vsp4_240726_Pd-0.75-Sn-0.25_pp0_rep3,vsp,4,240726,Pd-0.75-Sn-0.25,Pd-0.555-Sn-0.445,3,HER,50,2.95,0.0,0.0,0.0,0.0,0.0,0.0,0.0,0.0,0.0,0.0,0.0,0.0,0.0,0.0,0.0,0.0,0.0,0.555,0.0,0.0,0.445,0.0,0.0,0.0
vsp4_240726_Pd-0.75-Sn-0.25_pp0_rep3,vsp,4,240726,Pd-0.75-Sn-0.25,Pd-0.555-Sn-0.445,3,CO2R,100,3.1,67.1916131327293,9.29764243614931,0.008256426,0.0,76.4975119951304,23.5024880048696,0.0,0.0,0.0,0.0,0.0,0.0,0.0,0.0,0.0,0.0,0.0,0.555,0.0,0.0,0.445,0.0,0.0,0.0
vsp4_240726_Pd-0.75-Sn-0.25_pp0_rep3,vsp,4,240726,Pd-0.75-Sn-0.25,Pd-0.555-Sn-0.445,3,CO2R,150,3.26,63.6535604427797,8.192534381,0.009540759,0.0,71.8556355831435,28.1443644168565,0.0,0.0,0.0,0.0,0.0,0.0,0.0,0.0,0.0,0.0,0.0,0.555,0.0,0.0,0.445,0.0,0.0,0.0
vsp4_240726_Pd-0.75-Sn-0.25_pp0_rep3,vsp,4,240726,Pd-0.75-Sn-0.25,Pd-0.555-Sn-0.445,3,CO2R,200,3.39,71.230617924627,8.03413555992142,0.006054713,0.0,79.2708081971331,20.729191802867,0.0,0.0,0.0,0.0,0.0,0.0,0.0,0.0,0.0,0.0,0.0,0.555,0.0,0.0,0.445,0.0,0.0,0.0
vsp4_240726_Pd-0.75-Sn-0.25_pp0_rep3,vsp,4,240726,Pd-0.75-Sn-0.25,Pd-0.555-Sn-0.445,3,CO2R,300,3.57,68.2165351859214,6.83447937131631,0.006421665,0.0,75.0574362221002,24.9425637778998,0.0,0.0,0.0,0.0,0.0,0.0,0.0,0.0,0.0,0.0,0.0,0.555,0.0,0.0,0.445,0.0,0.0,0.0
vsp4_240726_Pd-0.833-Sn-0.167_pp0_rep1,vsp,4,240726,Pd-0.833-Sn-0.167,Pd-0.635-Sn-0.365,1,HER,50,2.85,0.0,0.0,0.0,0.0,0.0,0.0,0.0,0.0,0.0,0.0,0.0,0.0,0.0,0.0,0.0,0.0,0.0,0.635,0.0,0.0,0.365,0.0,0.0,0.0
vsp4_240726_Pd-0.833-Sn-0.167_pp0_rep1,vsp,4,240726,Pd-0.833-Sn-0.167,Pd-0.635-Sn-0.365,1,CO2R,50,2.87,81.8987633137333,15.6041257367387,0.012109425,0.0,97.5149984756412,2.48500152435875,0.0,0.0,0.0,0.0,0.0,0.0,0.0,0.0,0.0,0.0,0.0,0.635,0.0,0.0,0.365,0.0,0.0,0.0
vsp4_240726_Pd-0.833-Sn-0.167_pp0_rep1,vsp,4,240726,Pd-0.833-Sn-0.167,Pd-0.635-Sn-0.365,1,CO2R,100,3.14,81.4762811525665,12.8266208251473,0.012659854,0.0,94.3155618312999,5.68443816870013,0.0,0.0,0.0,0.0,0.0,0.0,0.0,0.0,0.0,0.0,0.0,0.635,0.0,0.0,0.365,0.0,0.0,0.0
vsp4_240726_Pd-0.833-Sn-0.167_pp0_rep1,vsp,4,240726,Pd-0.833-Sn-0.167,Pd-0.635-Sn-0.365,1,CO2R,150,3.32,84.1285651509762,9.936149312,0.01284333,0.0,94.0792054295438,5.92079457045617,0.0,0.0,0.0,0.0,0.0,0.0,0.0,0.0,0.0,0.0,0.0,0.635,0.0,0.0,0.365,0.0,0.0,0.0
vsp4_240726_Pd-0.833-Sn-0.167_pp0_rep1,vsp,4,240726,Pd-0.833-Sn-0.167,Pd-0.635-Sn-0.365,1,CO2R,200,3.45,83.7142438636506,8.38777013752456,0.014035925,0.0,92.1175327986221,7.88246720137788,0.0,0.0,0.0,0.0,0.0,0.0,0.0,0.0,0.0,0.0,0.0,0.635,0.0,0.0,0.365,0.0,0.0,0.0
vsp4_240726_Pd-0.833-Sn-0.167_pp0_rep1,vsp,4,240726,Pd-0.833-Sn-0.167,Pd-0.635-Sn-0.365,1,CO2R,300,3.65,82.5415890686141,6.36051080550098,0.016696329,0.00098345,88.9217568164585,11.0782431835415,0.0,0.0,0.0,0.0,0.0,0.0,0.0,0.0,0.0,0.0,0.0,0.635,0.0,0.0,0.365,0.0,0.0,0.0
vsp4_240726_Pd-0.867-Sn-0.133_pp0_rep1,vsp,4,240726,Pd-0.867-Sn-0.133,Pd-0.704-Sn-0.296,1,HER,50,2.56,0.0,0.0,0.0,0.0,0.0,0.0,0.0,0.0,0.0,0.0,0.0,0.0,0.0,0.0,0.0,0.0,0.0,0.704,0.0,0.0,0.296,0.0,0.0,0.0
vsp4_240726_Pd-0.867-Sn-0.133_pp0_rep1,vsp,4,240726,Pd-0.867-Sn-0.133,Pd-0.704-Sn-0.296,1,CO2R,50,2.82,77.5370901253426,16.3703339882122,0.011008568,0.0,93.9184326818905,6.08156731810949,0.0,0.0,0.0,0.0,0.0,0.0,0.0,0.0,0.0,0.0,0.0,0.704,0.0,0.0,0.296,0.0,0.0,0.0
vsp4_240726_Pd-0.867-Sn-0.133_pp0_rep1,vsp,4,240726,Pd-0.867-Sn-0.133,Pd-0.704-Sn-0.296,1,CO2R,100,3.19,69.1012576115843,18.1606090373281,0.014861567,0.0,87.27870538,12.7212946200759,0.0,0.0,0.0,0.0,0.0,0.0,0.0,0.0,0.0,0.0,0.0,0.704,0.0,0.0,0.296,0.0,0.0,0.0
vsp4_240726_Pd-0.867-Sn-0.133_pp0_rep1,vsp,4,240726,Pd-0.867-Sn-0.133,Pd-0.704-Sn-0.296,1,CO2R,150,3.31,72.6259180983071,16.3703339882122,0.025319707,0.003371828,89.0275798404101,10.9724201595899,0.0,0.0,0.0,0.0,0.0,0.0,0.0,0.0,0.0,0.0,0.0,0.704,0.0,0.0,0.296,0.0,0.0,0.0
vsp4_240726_Pd-0.867-Sn-0.133_pp0_rep1,vsp,4,240726,Pd-0.867-Sn-0.133,Pd-0.704-Sn-0.296,1,CO2R,200,3.45,76.6506936742765,13.9280451866405,0.036053061,0.005479221,90.6237311799016,9.37626882009845,0.0,0.0,0.0,0.0,0.0,0.0,0.0,0.0,0.0,0.0,0.0,0.704,0.0,0.0,0.296,0.0,0.0,0.0
vsp4_240726_Pd-0.867-Sn-0.133_pp0_rep1,vsp,4,240726,Pd-0.867-Sn-0.133,Pd-0.704-Sn-0.296,1,CO2R,300,3.64,79.75412752,9.20432220039293,0.046235987,0.008710557,89.01850394,10.9814960640364,0.0,0.0,0.0,0.0,0.0,0.0,0.0,0.0,0.0,0.0,0.0,0.704,0.0,0.0,0.296,0.0,0.0,0.0
vsp4_240726_Pd-0.889-Sn-0.111_pp0_rep1,vsp,4,240726,Pd-0.889-Sn-0.111,Pd-0.857-Sn-0.143,1,HER,50,2.63,0.0,0.0,0.0,0.0,0.0,0.0,0.0,0.0,0.0,0.0,0.0,0.0,0.0,0.0,0.0,0.0,0.0,0.857,0.0,0.0,0.143,0.0,0.0,0.0
vsp4_240726_Pd-0.889-Sn-0.111_pp0_rep1,vsp,4,240726,Pd-0.889-Sn-0.111,Pd-0.857-Sn-0.143,1,CO2R,50,3.12,73.7579777773128,16.6944990176817,0.055042842,0.0,90.5134511279487,9.48654887205132,0.0,0.0,0.0,0.0,0.0,0.0,0.0,0.0,0.0,0.0,0.0,0.857,0.0,0.0,0.143,0.0,0.0,0.0
vsp4_240726_Pd-0.889-Sn-0.111_pp0_rep1,vsp,4,240726,Pd-0.889-Sn-0.111,Pd-0.857-Sn-0.143,1,CO2R,100,3.42,77.6720584234866,11.9351669941061,0.133203676861824,0.008851049,89.7552116352118,10.2447883647882,0.0,0.0,0.0,0.0,0.0,0.0,0.0,0.0,0.0,0.0,0.0,0.857,0.0,0.0,0.143,0.0,0.0,0.0
vsp4_240726_Pd-0.889-Sn-0.111_pp0_rep1,vsp,4,240726,Pd-0.889-Sn-0.111,Pd-0.857-Sn-0.143,1,CO2R,150,3.53,81.012785369018,8.64931237721022,0.151184338476781,0.011239428,89.8311120584801,10.1688879415199,0.0,0.0,0.0,0.0,0.0,0.0,0.0,0.0,0.0,0.0,0.0,0.857,0.0,0.0,0.143,0.0,0.0,0.0
vsp4_240726_Pd-0.889-Sn-0.111_pp0_rep1,vsp,4,240726,Pd-0.889-Sn-0.111,Pd-0.857-Sn-0.143,1,CO2R,200,3.66,80.4502082069095,6.57170923379175,0.177237950204576,0.013276574,87.2188577473437,12.7811422526564,0.0,0.0,0.0,0.0,0.0,0.0,0.0,0.0,0.0,0.0,0.0,0.857,0.0,0.0,0.143,0.0,0.0,0.0
vsp4_240726_Pd-0.889-Sn-0.111_pp0_rep1,vsp,4,240726,Pd-0.889-Sn-0.111,Pd-0.857-Sn-0.143,1,CO2R,300,3.78,83.3053631588859,2.72838899803536,0.113388253857586,0.009132035,86.16302776,13.83697224,0.0,0.0,0.0,0.0,0.0,0.0,0.0,0.0,0.0,0.0,0.0,0.857,0.0,0.0,0.143,0.0,0.0,0.0
vsp4_240726_Pd-0.889-Sn-0.111_pp0_rep2,vsp,4,240726,Pd-0.889-Sn-0.111,Pd-0.87-Sn-0.13,2,HER,50,2.67,0.0,0.0,0.0,0.0,0.0,0.0,0.0,0.0,0.0,0.0,0.0,0.0,0.0,0.0,0.0,0.0,0.0,0.87,0.0,0.0,0.13,0.0,0.0,0.0
vsp4_240726_Pd-0.889-Sn-0.111_pp0_rep2,vsp,4,240726,Pd-0.889-Sn-0.111,Pd-0.87-Sn-0.13,2,CO2R,50,3.14,79.6149741572328,16.2229862475442,0.068253124,0.004214785,95.9193255508394,4.08067444916063,0.0,0.0,0.0,0.0,0.0,0.0,0.0,0.0,0.0,0.0,0.0,0.87,0.0,0.0,0.13,0.0,0.0,0.0
vsp4_240726_Pd-0.889-Sn-0.111_pp0_rep2,vsp,4,240726,Pd-0.889-Sn-0.111,Pd-0.87-Sn-0.13,2,CO2R,100,3.43,82.608759337923,11.3826129666012,0.098526687,0.006322178,94.1085784428209,5.89142155717914,0.0,0.0,0.0,0.0,0.0,0.0,0.0,0.0,0.0,0.0,0.0,0.87,0.0,0.0,0.13,0.0,0.0,0.0
vsp4_240726_Pd-0.889-Sn-0.111_pp0_rep2,vsp,4,240726,Pd-0.889-Sn-0.111,Pd-0.87-Sn-0.13,2,CO2R,150,3.52,85.82184184645,7.75540275,0.09504064,0.0059007,93.690378446405,6.30962155359502,0.0,0.0,0.0,0.0,0.0,0.0,0.0,0.0,0.0,0.0,0.0,0.87,0.0,0.0,0.13,0.0,0.0,0.0
vsp4_240726_Pd-0.889-Sn-0.111_pp0_rep2,vsp,4,240726,Pd-0.889-Sn-0.111,Pd-0.87-Sn-0.13,2,CO2R,200,3.64,86.21586558,5.56974459724951,0.093572831,0.0059007,91.89719383,8.102806168,0.0,0.0,0.0,0.0,0.0,0.0,0.0,0.0,0.0,0.0,0.0,0.87,0.0,0.0,0.13,0.0,0.0,0.0
vsp4_240726_Pd-0.889-Sn-0.111_pp0_rep2,vsp,4,240726,Pd-0.889-Sn-0.111,Pd-0.87-Sn-0.13,2,CO2R,300,3.8,85.6268178869614,2.42632612966601,0.075041741,0.00491725,88.1423297713678,11.8576702286322,0.0,0.0,0.0,0.0,0.0,0.0,0.0,0.0,0.0,0.0,0.0,0.87,0.0,0.0,0.13,0.0,0.0,0.0
vsp4_240726_Pd-0.889-Sn-0.111_pp0_rep3,vsp,4,240726,Pd-0.889-Sn-0.111,Pd-0.837-Sn-0.163,3,HER,50,2.58,0.0,0.0,0.0,0.0,0.0,0.0,0.0,0.0,0.0,0.0,0.0,0.0,0.0,0.0,0.0,0.0,0.0,0.837,0.0,0.0,0.163,0.0,0.0,0.0
vsp4_240726_Pd-0.889-Sn-0.111_pp0_rep3,vsp,4,240726,Pd-0.889-Sn-0.111,Pd-0.837-Sn-0.163,3,CO2R,50,3.15,78.26905773,16.8271119842829,0.060547126,0.0,95.1646254981147,4.83537450188535,0.0,0.0,0.0,0.0,0.0,0.0,0.0,0.0,0.0,0.0,0.0,0.837,0.0,0.0,0.163,0.0,0.0,0.0
vsp4_240726_Pd-0.889-Sn-0.111_pp0_rep3,vsp,4,240726,Pd-0.889-Sn-0.111,Pd-0.837-Sn-0.163,3,CO2R,100,3.45,80.0468727112934,13.614931237721,0.100728400271545,0.0059007,93.77733029,6.22266971414599,0.0,0.0,0.0,0.0,0.0,0.0,0.0,0.0,0.0,0.0,0.0,0.837,0.0,0.0,0.163,0.0,0.0,0.0
vsp4_240726_Pd-0.889-Sn-0.111_pp0_rep3,vsp,4,240726,Pd-0.889-Sn-0.111,Pd-0.837-Sn-0.163,3,CO2R,150,3.53,82.9220113415221,9.16502946954813,0.096875401,0.006181685,92.201960880328,7.79803911967196,0.0,0.0,0.0,0.0,0.0,0.0,0.0,0.0,0.0,0.0,0.0,0.837,0.0,0.0,0.163,0.0,0.0,0.0
vsp4_240726_Pd-0.889-Sn-0.111_pp0_rep3,vsp,4,240726,Pd-0.889-Sn-0.111,Pd-0.837-Sn-0.163,3,CO2R,200,3.65,82.2421477745925,6.46856581532416,0.098801901,0.006954396,88.8293214511815,11.1706785488185,0.0,0.0,0.0,0.0,0.0,0.0,0.0,0.0,0.0,0.0,0.0,0.837,0.0,0.0,0.163,0.0,0.0,0.0
vsp4_240726_Pd-0.889-Sn-0.111_pp0_rep3,vsp,4,240726,Pd-0.889-Sn-0.111,Pd-0.837-Sn-0.163,3,CO2R,300,3.78,83.8925275691059,1.96218074656189,0.057061079,0.003652814,85.9225070457478,14.0774929542522,0.0,0.0,0.0,0.0,0.0,0.0,0.0,0.0,0.0,0.0,0.0,0.837,0.0,0.0,0.163,0.0,0.0,0.0
vsp4_240726_Pd-1.0_pp0_rep1,vsp,4,240726,Pd-1.0,Pd-1.0,1,HER,50,2.55,0.0,0.0,0.0,0.0,0.0,0.0,0.0,0.0,0.0,0.0,0.0,0.0,0.0,0.0,0.0,0.0,0.0,1.0,0.0,0.0,0.0,0.0,0.0,0.0
vsp4_240726_Pd-1.0_pp0_rep1,vsp,4,240726,Pd-1.0,Pd-1.0,1,CO2R,50,3.06,75.2219129925297,17.9174852652259,0.09027026,0.0059007,93.2444664546763,6.75553354532372,0.0,0.0,0.0,0.0,0.0,0.0,0.0,0.0,0.0,0.0,0.0,1.0,0.0,0.0,0.0,0.0,0.0,0.0
vsp4_240726_Pd-1.0_pp0_rep1,vsp,4,240726,Pd-1.0,Pd-1.0,1,CO2R,100,3.3,83.4009918600515,11.2942043222004,0.123846393776489,0.007165135,94.8351049482366,5.16489505176338,0.0,0.0,0.0,0.0,0.0,0.0,0.0,0.0,0.0,0.0,0.0,1.0,0.0,0.0,0.0,0.0,0.0,0.0
vsp4_240726_Pd-1.0_pp0_rep1,vsp,4,240726,Pd-1.0,Pd-1.0,1,CO2R,150,3.43,85.9394421310343,7.11198428290766,0.11302130157973,0.007024642,93.1820172313466,6.81798276865342,0.0,0.0,0.0,0.0,0.0,0.0,0.0,0.0,0.0,0.0,0.0,1.0,0.0,0.0,0.0,0.0,0.0,0.0
vsp4_240726_Pd-1.0_pp0_rep1,vsp,4,240726,Pd-1.0,Pd-1.0,1,CO2R,200,3.54,89.8129276611773,4.13678781925344,0.115314753316331,0.007375875,94.0847633818062,5.91523661819382,0.0,0.0,0.0,0.0,0.0,0.0,0.0,0.0,0.0,0.0,0.0,1.0,0.0,0.0,0.0,0.0,0.0,0.0
vsp4_240726_Pd-1.0_pp0_rep1,vsp,4,240726,Pd-1.0,Pd-1.0,1,CO2R,300,3.63,85.94509197,1.31876227897839,0.059813221,0.003371828,87.33313555,12.6668644496642,0.0,0.0,0.0,0.0,0.0,0.0,0.0,0.0,0.0,0.0,0.0,1.0,0.0,0.0,0.0,0.0,0.0,0.0
vsp5_241011_Ag-0.111-Pd-0.889_pp0_rep1,vsp,5,241011,Ag-0.111-Pd-0.889,Ag-0.191-Pd-0.809,1,HER,50,2.57,0.0,0.0,0.0,0.0,0.0,0.0,0.191,0.0,0.0,0.0,0.0,0.0,0.0,0.0,0.0,0.0,0.0,0.809,0.0,0.0,0.0,0.0,0.0,0.0
vsp5_241011_Ag-0.111-Pd-0.889_pp0_rep1,vsp,5,241011,Ag-0.111-Pd-0.889,Ag-0.191-Pd-0.809,1,CO2R,50,3.15,61.6032978300446,22.0874263261297,0.039630846,0.0059007,83.7431757749922,16.2568242250078,0.191,0.0,0.0,0.0,0.0,0.0,0.0,0.0,0.0,0.0,0.0,0.809,0.0,0.0,0.0,0.0,0.0,0.0
vsp5_241011_Ag-0.111-Pd-0.889_pp0_rep1,vsp,5,241011,Ag-0.111-Pd-0.889,Ag-0.191-Pd-0.809,1,CO2R,100,3.44,71.3693527799284,14.2337917485265,0.056694127,0.009694007,85.6754641532346,14.3245358467654,0.191,0.0,0.0,0.0,0.0,0.0,0.0,0.0,0.0,0.0,0.0,0.809,0.0,0.0,0.0,0.0,0.0,0.0
vsp5_241011_Ag-0.111-Pd-0.889_pp0_rep1,vsp,5,241011,Ag-0.111-Pd-0.889,Ag-0.191-Pd-0.809,1,CO2R,150,3.62,75.2432568164222,9.83791748526523,0.067519219,0.010396471,85.1653510102015,14.8346489897985,0.191,0.0,0.0,0.0,0.0,0.0,0.0,0.0,0.0,0.0,0.0,0.809,0.0,0.0,0.0,0.0,0.0,0.0
vsp5_241011_Ag-0.111-Pd-0.889_pp0_rep1,vsp,5,241011,Ag-0.111-Pd-0.889,Ag-0.191-Pd-0.809,1,CO2R,200,3.73,77.39521647241,7.334233791748530,0.068803552,0.009483267,84.8149043021831,15.1850956978169,0.191,0.0,0.0,0.0,0.0,0.0,0.0,0.0,0.0,0.0,0.0,0.809,0.0,0.0,0.0,0.0,0.0,0.0
vsp5_241011_Ag-0.111-Pd-0.889_pp0_rep1,vsp,5,241011,Ag-0.111-Pd-0.889,Ag-0.191-Pd-0.809,1,CO2R,300,3.84,78.7453179602,3.18271119842829,0.053024604,0.006322178,81.9926483776693,18.0073516223307,0.191,0.0,0.0,0.0,0.0,0.0,0.0,0.0,0.0,0.0,0.0,0.809,0.0,0.0,0.0,0.0,0.0,0.0
vsp5_241011_Ag-0.167-Pd-0.833_pp0_rep1,vsp,5,241011,Ag-0.167-Pd-0.833,Ag-0.352-Pd-0.648,1,HER,50,2.46,0.0,0.0,0.0,0.0,0.0,0.0,0.352,0.0,0.0,0.0,0.0,0.0,0.0,0.0,0.0,0.0,0.0,0.648,0.0,0.0,0.0,0.0,0.0,0.0
vsp5_241011_Ag-0.167-Pd-0.833_pp0_rep1,vsp,5,241011,Ag-0.167-Pd-0.833,Ag-0.352-Pd-0.648,1,CO2R,50,2.85,62.8412396158112,13.688605108055,0.008806855,0.0,76.5386515785347,23.4613484214653,0.352,0.0,0.0,0.0,0.0,0.0,0.0,0.0,0.0,0.0,0.0,0.648,0.0,0.0,0.0,0.0,0.0,0.0
vsp5_241011_Ag-0.167-Pd-0.833_pp0_rep1,vsp,5,241011,Ag-0.167-Pd-0.833,Ag-0.352-Pd-0.648,1,CO2R,100,3.26,49.7097658456967,31.2229862475442,0.009907712,0.00295035,80.9470930273892,19.0529069726108,0.352,0.0,0.0,0.0,0.0,0.0,0.0,0.0,0.0,0.0,0.0,0.648,0.0,0.0,0.0,0.0,0.0,0.0
vsp5_241011_Ag-0.167-Pd-0.833_pp0_rep1,vsp,5,241011,Ag-0.167-Pd-0.833,Ag-0.352-Pd-0.648,1,CO2R,150,3.45,57.4249304233192,25.3781925343811,0.015778948,0.004495771,82.825374840572,17.174625159428,0.352,0.0,0.0,0.0,0.0,0.0,0.0,0.0,0.0,0.0,0.0,0.648,0.0,0.0,0.0,0.0,0.0,0.0
vsp5_241011_Ag-0.167-Pd-0.833_pp0_rep1,vsp,5,241011,Ag-0.167-Pd-0.833,Ag-0.352-Pd-0.648,1,CO2R,200,3.56,71.153089623135,12.5282416502947,0.018439352,0.00295035,83.70494528,16.2950547155524,0.352,0.0,0.0,0.0,0.0,0.0,0.0,0.0,0.0,0.0,0.0,0.648,0.0,0.0,0.0,0.0,0.0,0.0
vsp5_241011_Ag-0.167-Pd-0.833_pp0_rep1,vsp,5,241011,Ag-0.167-Pd-0.833,Ag-0.352-Pd-0.648,1,CO2R,300,3.66,75.49812718408,5.058939096,0.013026806,0.001685914,80.573261873217,19.426738126783,0.352,0.0,0.0,0.0,0.0,0.0,0.0,0.0,0.0,0.0,0.0,0.648,0.0,0.0,0.0,0.0,0.0,0.0
vsp5_241011_Ag-0.2-Pd-0.8_pp0_rep1,vsp,5,241011,Ag-0.2-Pd-0.8,Ag-0.476-Pd-0.524,1,HER,50,2.57,0.0,0.0,0.0,0.0,0.0,0.0,0.476,0.0,0.0,0.0,0.0,0.0,0.0,0.0,0.0,0.0,0.0,0.524,0.0,0.0,0.0,0.0,0.0,0.0
vsp5_241011_Ag-0.2-Pd-0.8_pp0_rep1,vsp,5,241011,Ag-0.2-Pd-0.8,Ag-0.476-Pd-0.524,1,CO2R,50,3.04,51.3883948188914,25.6237721,0.009907712,0.0,77.0220746325546,22.9779253674454,0.476,0.0,0.0,0.0,0.0,0.0,0.0,0.0,0.0,0.0,0.0,0.524,0.0,0.0,0.0,0.0,0.0,0.0
vsp5_241011_Ag-0.2-Pd-0.8_pp0_rep1,vsp,5,241011,Ag-0.2-Pd-0.8,Ag-0.476-Pd-0.524,1,CO2R,100,3.46,48.186193475486,33.3742632612967,0.019264995,0.010536964,81.5922358587972,18.4077641412028,0.476,0.0,0.0,0.0,0.0,0.0,0.0,0.0,0.0,0.0,0.0,0.524,0.0,0.0,0.0,0.0,0.0,0.0
vsp5_241011_Ag-0.2-Pd-0.8_pp0_rep1,vsp,5,241011,Ag-0.2-Pd-0.8,Ag-0.476-Pd-0.524,1,CO2R,150,3.61,55.4395362949633,27.9273084479371,0.027888373,0.017983085,83.4153524190233,16.5846475809767,0.476,0.0,0.0,0.0,0.0,0.0,0.0,0.0,0.0,0.0,0.0,0.524,0.0,0.0,0.0,0.0,0.0,0.0
vsp5_241011_Ag-0.2-Pd-0.8_pp0_rep1,vsp,5,241011,Ag-0.2-Pd-0.8,Ag-0.476-Pd-0.524,1,CO2R,200,3.73,64.8723555629957,18.8678781925344,0.028622278,0.01454101,83.7858684977637,16.2141315022363,0.476,0.0,0.0,0.0,0.0,0.0,0.0,0.0,0.0,0.0,0.0,0.524,0.0,0.0,0.0,0.0,0.0,0.0
vsp5_241011_Ag-0.2-Pd-0.8_pp0_rep1,vsp,5,241011,Ag-0.2-Pd-0.8,Ag-0.476-Pd-0.524,1,CO2R,300,3.85,74.4692293205549,6.53978388998035,0.019448471,0.005760207,81.0361990518258,18.9638009481743,0.476,0.0,0.0,0.0,0.0,0.0,0.0,0.0,0.0,0.0,0.0,0.524,0.0,0.0,0.0,0.0,0.0,0.0
vsp5_241011_Ag-0.25-Pd-0.75_pp0_rep1,vsp,5,241011,Ag-0.25-Pd-0.75,Ag-0.479-Pd-0.521,1,HER,50,2.45,0.0,0.0,0.0,0.0,0.0,0.0,0.479,0.0,0.0,0.0,0.0,0.0,0.0,0.0,0.0,0.0,0.0,0.521,0.0,0.0,0.0,0.0,0.0,0.0
vsp5_241011_Ag-0.25-Pd-0.75_pp0_rep1,vsp,5,241011,Ag-0.25-Pd-0.75,Ag-0.479-Pd-0.521,1,CO2R,50,2.89,63.2919709556593,17.5638506876228,0.008806855,0.0,80.8646284979506,19.1353715020494,0.479,0.0,0.0,0.0,0.0,0.0,0.0,0.0,0.0,0.0,0.0,0.521,0.0,0.0,0.0,0.0,0.0,0.0
vsp5_241011_Ag-0.25-Pd-0.75_pp0_rep1,vsp,5,241011,Ag-0.25-Pd-0.75,Ag-0.479-Pd-0.521,1,CO2R,100,3.29,44.9883864487644,39.6954813359529,0.015962424,0.003793307,84.7056006794832,15.2943993205168,0.479,0.0,0.0,0.0,0.0,0.0,0.0,0.0,0.0,0.0,0.0,0.521,0.0,0.0,0.0,0.0,0.0,0.0
vsp5_241011_Ag-0.25-Pd-0.75_pp0_rep1,vsp,5,241011,Ag-0.25-Pd-0.75,Ag-0.479-Pd-0.521,1,CO2R,150,3.45,46.590219506581,38.5117878192534,0.028255325,0.006743657,85.139312999029,14.8606870009711,0.479,0.0,0.0,0.0,0.0,0.0,0.0,0.0,0.0,0.0,0.0,0.521,0.0,0.0,0.0,0.0,0.0,0.0
vsp5_241011_Ag-0.25-Pd-0.75_pp0_rep1,vsp,5,241011,Ag-0.25-Pd-0.75,Ag-0.479-Pd-0.521,1,CO2R,200,3.58,54.0369122601436,32.059184675835,0.035227419,0.008429571,86.14222538,13.8577746197142,0.479,0.0,0.0,0.0,0.0,0.0,0.0,0.0,0.0,0.0,0.0,0.521,0.0,0.0,0.0,0.0,0.0,0.0
vsp5_241011_Ag-0.25-Pd-0.75_pp0_rep1,vsp,5,241011,Ag-0.25-Pd-0.75,Ag-0.479-Pd-0.521,1,CO2R,300,3.75,70.2113457071711,14.2485265225933,0.03137442,0.005479221,84.4991973253271,15.500802674673,0.479,0.0,0.0,0.0,0.0,0.0,0.0,0.0,0.0,0.0,0.0,0.521,0.0,0.0,0.0,0.0,0.0,0.0
vsp5_241011_Ag-0.25-Pd-0.75_pp0_rep2,vsp,5,241011,Ag-0.25-Pd-0.75,Ag-0.448-Pd-0.552,2,HER,50,2.46,0.0,0.0,0.0,0.0,0.0,0.0,0.448,0.0,0.0,0.0,0.0,0.0,0.0,0.0,0.0,0.0,0.0,0.552,0.0,0.0,0.0,0.0,0.0,0.0
vsp5_241011_Ag-0.25-Pd-0.75_pp0_rep2,vsp,5,241011,Ag-0.25-Pd-0.75,Ag-0.448-Pd-0.552,2,CO2R,50,2.91,76.9294189039319,7.20530451866405,0.007705998,0.0,84.14242942,15.85757058,0.448,0.0,0.0,0.0,0.0,0.0,0.0,0.0,0.0,0.0,0.0,0.552,0.0,0.0,0.0,0.0,0.0,0.0
vsp5_241011_Ag-0.25-Pd-0.75_pp0_rep2,vsp,5,241011,Ag-0.25-Pd-0.75,Ag-0.448-Pd-0.552,2,CO2R,100,3.37,44.2626964364184,35.8276031434185,0.018714566,0.006743657,80.117734966514,19.882265033486,0.448,0.0,0.0,0.0,0.0,0.0,0.0,0.0,0.0,0.0,0.0,0.552,0.0,0.0,0.0,0.0,0.0,0.0
vsp5_241011_Ag-0.25-Pd-0.75_pp0_rep2,vsp,5,241011,Ag-0.25-Pd-0.75,Ag-0.448-Pd-0.552,2,CO2R,150,3.55,48.0487141392371,33.0009823182711,0.028622278,0.013206328,81.0938317540306,18.9061682459694,0.448,0.0,0.0,0.0,0.0,0.0,0.0,0.0,0.0,0.0,0.0,0.552,0.0,0.0,0.0,0.0,0.0,0.0
vsp5_241011_Ag-0.25-Pd-0.75_pp0_rep2,vsp,5,241011,Ag-0.25-Pd-0.75,Ag-0.448-Pd-0.552,2,CO2R,200,3.68,59.9067777103518,22.1868860510806,0.029998349,0.010958442,82.1370920070606,17.8629079929394,0.448,0.0,0.0,0.0,0.0,0.0,0.0,0.0,0.0,0.0,0.0,0.552,0.0,0.0,0.0,0.0,0.0,0.0
vsp5_241011_Ag-0.25-Pd-0.75_pp0_rep2,vsp,5,241011,Ag-0.25-Pd-0.75,Ag-0.448-Pd-0.552,2,CO2R,300,3.84,74.8167988449225,6.48330058939096,0.021099756,0.003512321,81.32668868,18.67331132,0.448,0.0,0.0,0.0,0.0,0.0,0.0,0.0,0.0,0.0,0.0,0.552,0.0,0.0,0.0,0.0,0.0,0.0
vsp5_241011_Ag-0.25-Pd-0.75_pp0_rep3,vsp,5,241011,Ag-0.25-Pd-0.75,Ag-0.401-Pd-0.599,3,HER,50,2.45,0.0,0.0,0.0,0.0,0.0,0.0,0.401,0.0,0.0,0.0,0.0,0.0,0.0,0.0,0.0,0.0,0.0,0.599,0.0,0.0,0.0,0.0,0.0,0.0
vsp5_241011_Ag-0.25-Pd-0.75_pp0_rep3,vsp,5,241011,Ag-0.25-Pd-0.75,Ag-0.401-Pd-0.599,3,CO2R,50,2.89,65.2292368536693,12.5392927308448,0.009907712,0.0,77.7784372960162,22.2215627039838,0.401,0.0,0.0,0.0,0.0,0.0,0.0,0.0,0.0,0.0,0.0,0.599,0.0,0.0,0.0,0.0,0.0,0.0
vsp5_241011_Ag-0.25-Pd-0.75_pp0_rep3,vsp,5,241011,Ag-0.25-Pd-0.75,Ag-0.401-Pd-0.599,3,CO2R,100,3.29,57.6440184979807,24.1060903732809,0.009907712,0.002528871,81.7625454540442,18.2374545459558,0.401,0.0,0.0,0.0,0.0,0.0,0.0,0.0,0.0,0.0,0.0,0.599,0.0,0.0,0.0,0.0,0.0,0.0
vsp5_241011_Ag-0.25-Pd-0.75_pp0_rep3,vsp,5,241011,Ag-0.25-Pd-0.75,Ag-0.401-Pd-0.599,3,CO2R,150,3.48,60.9646571386721,22.9223968565815,0.0161459,0.005057743,83.9102348017988,16.0897651982012,0.401,0.0,0.0,0.0,0.0,0.0,0.0,0.0,0.0,0.0,0.0,0.599,0.0,0.0,0.0,0.0,0.0,0.0
vsp5_241011_Ag-0.25-Pd-0.75_pp0_rep3,vsp,5,241011,Ag-0.25-Pd-0.75,Ag-0.401-Pd-0.599,3,CO2R,200,3.62,67.5095733327753,16.4403241650295,0.019540209,0.004636264,83.9765454253131,16.023454574687,0.401,0.0,0.0,0.0,0.0,0.0,0.0,0.0,0.0,0.0,0.0,0.599,0.0,0.0,0.0,0.0,0.0,0.0
vsp5_241011_Ag-0.25-Pd-0.75_pp0_rep3,vsp,5,241011,Ag-0.25-Pd-0.75,Ag-0.401-Pd-0.599,3,CO2R,300,3.74,75.3606478478311,6.51522593320236,0.01522852,0.002388378,81.8953030791081,18.1046969208919,0.401,0.0,0.0,0.0,0.0,0.0,0.0,0.0,0.0,0.0,0.0,0.599,0.0,0.0,0.0,0.0,0.0,0.0
vsp5_241011_Ag-0.3-Pd-0.7_pp0_rep1,vsp,5,241011,Ag-0.3-Pd-0.7,Ag-0.479-Pd-0.521,1,HER,50,2.46,0.0,0.0,0.0,0.0,0.0,0.0,0.479,0.0,0.0,0.0,0.0,0.0,0.0,0.0,0.0,0.0,0.0,0.521,0.0,0.0,0.0,0.0,0.0,0.0
vsp5_241011_Ag-0.3-Pd-0.7_pp0_rep1,vsp,5,241011,Ag-0.3-Pd-0.7,Ag-0.479-Pd-0.521,1,CO2R,50,2.91,55.8228881123271,19.5972495088409,0.011008568,0.0,75.4311461895037,24.5688538104963,0.479,0.0,0.0,0.0,0.0,0.0,0.0,0.0,0.0,0.0,0.0,0.521,0.0,0.0,0.0,0.0,0.0,0.0
vsp5_241011_Ag-0.3-Pd-0.7_pp0_rep1,vsp,5,241011,Ag-0.3-Pd-0.7,Ag-0.479-Pd-0.521,1,CO2R,100,3.28,48.1780326016447,32.2470530451866,0.012659854,0.0,80.43972266,19.56027734,0.479,0.0,0.0,0.0,0.0,0.0,0.0,0.0,0.0,0.0,0.0,0.521,0.0,0.0,0.0,0.0,0.0,0.0
vsp5_241011_Ag-0.3-Pd-0.7_pp0_rep1,vsp,5,241011,Ag-0.3-Pd-0.7,Ag-0.479-Pd-0.521,1,CO2R,150,3.45,54.6334930632572,27.1267190569745,0.018347614,0.002247886,81.7831143107588,18.2168856892412,0.479,0.0,0.0,0.0,0.0,0.0,0.0,0.0,0.0,0.0,0.0,0.521,0.0,0.0,0.0,0.0,0.0,0.0
vsp5_241011_Ag-0.3-Pd-0.7_pp0_rep1,vsp,5,241011,Ag-0.3-Pd-0.7,Ag-0.479-Pd-0.521,1,CO2R,200,3.6,63.4033982715688,19.5272593320236,0.025594921,0.003161089,82.9623793597113,17.0376206402887,0.479,0.0,0.0,0.0,0.0,0.0,0.0,0.0,0.0,0.0,0.0,0.521,0.0,0.0,0.0,0.0,0.0,0.0
vsp5_241011_Ag-0.3-Pd-0.7_pp0_rep1,vsp,5,241011,Ag-0.3-Pd-0.7,Ag-0.479-Pd-0.521,1,CO2R,300,3.73,75.2279813346167,5.50834970530452,0.018714566,0.001545421,80.7590624821282,19.2409375178718,0.479,0.0,0.0,0.0,0.0,0.0,0.0,0.0,0.0,0.0,0.0,0.521,0.0,0.0,0.0,0.0,0.0,0.0
vsp5_241011_Ag-0.333-Pd-0.667_pp0_rep1,vsp,5,241011,Ag-0.333-Pd-0.667,Ag-0.478-Pd-0.522,1,HER,50,2.41,0.0,0.0,0.0,0.0,0.0,0.0,0.478,0.0,0.0,0.0,0.0,0.0,0.0,0.0,0.0,0.0,0.0,0.522,0.0,0.0,0.0,0.0,0.0,0.0
vsp5_241011_Ag-0.333-Pd-0.667_pp0_rep1,vsp,5,241011,Ag-0.333-Pd-0.667,Ag-0.478-Pd-0.522,1,CO2R,50,2.94,53.80903555,23.6345776031434,0.008806855,0.0,77.4524200099265,22.5475799900735,0.478,0.0,0.0,0.0,0.0,0.0,0.0,0.0,0.0,0.0,0.0,0.522,0.0,0.0,0.0,0.0,0.0,0.0
vsp5_241011_Ag-0.333-Pd-0.667_pp0_rep1,vsp,5,241011,Ag-0.333-Pd-0.667,Ag-0.478-Pd-0.522,1,CO2R,100,3.37,45.6701332942727,36.4980353634578,0.01376071,0.004214785,82.1881213173761,17.8118786826239,0.478,0.0,0.0,0.0,0.0,0.0,0.0,0.0,0.0,0.0,0.0,0.522,0.0,0.0,0.0,0.0,0.0,0.0
vsp5_241011_Ag-0.333-Pd-0.667_pp0_rep1,vsp,5,241011,Ag-0.333-Pd-0.667,Ag-0.478-Pd-0.522,1,CO2R,150,3.53,54.7594634748582,28.7229862475442,0.021650184,0.005057743,83.5117938677016,16.4882061322984,0.478,0.0,0.0,0.0,0.0,0.0,0.0,0.0,0.0,0.0,0.0,0.522,0.0,0.0,0.0,0.0,0.0,0.0
vsp5_241011_Ag-0.333-Pd-0.667_pp0_rep1,vsp,5,241011,Ag-0.333-Pd-0.667,Ag-0.478-Pd-0.522,1,CO2R,200,3.66,67.8994119985771,16.0461689587426,0.026695778,0.003582568,83.97931934,16.0206806602414,0.478,0.0,0.0,0.0,0.0,0.0,0.0,0.0,0.0,0.0,0.0,0.522,0.0,0.0,0.0,0.0,0.0,0.0
vsp5_241011_Ag-0.333-Pd-0.667_pp0_rep1,vsp,5,241011,Ag-0.333-Pd-0.667,Ag-0.478-Pd-0.522,1,CO2R,300,3.77,74.5476992613363,6.188605108,0.017430233,0.001685914,80.757397680535,19.242602319465,0.478,0.0,0.0,0.0,0.0,0.0,0.0,0.0,0.0,0.0,0.0,0.522,0.0,0.0,0.0,0.0,0.0,0.0
vsp5_241011_Ag-0.4-Pd-0.6_pp0_rep1,vsp,5,241011,Ag-0.4-Pd-0.6,Ag-0.52-Pd-0.48,1,HER,50,2.48,0.0,0.0,0.0,0.0,0.0,0.0,0.52,0.0,0.0,0.0,0.0,0.0,0.0,0.0,0.0,0.0,0.0,0.48,0.0,0.0,0.0,0.0,0.0,0.0
vsp5_241011_Ag-0.4-Pd-0.6_pp0_rep1,vsp,5,241011,Ag-0.4-Pd-0.6,Ag-0.52-Pd-0.48,1,CO2R,50,3.11,48.1830546778547,31.5766208251473,0.009907712,0.0,79.7695832145042,20.2304167854958,0.52,0.0,0.0,0.0,0.0,0.0,0.0,0.0,0.0,0.0,0.0,0.48,0.0,0.0,0.0,0.0,0.0,0.0
vsp5_241011_Ag-0.4-Pd-0.6_pp0_rep1,vsp,5,241011,Ag-0.4-Pd-0.6,Ag-0.52-Pd-0.48,1,CO2R,100,3.44,44.3336332628848,38.8703339882122,0.01376071,0.001685914,83.2194138757035,16.7805861242965,0.52,0.0,0.0,0.0,0.0,0.0,0.0,0.0,0.0,0.0,0.0,0.48,0.0,0.0,0.0,0.0,0.0,0.0
vsp5_241011_Ag-0.4-Pd-0.6_pp0_rep1,vsp,5,241011,Ag-0.4-Pd-0.6,Ag-0.52-Pd-0.48,1,CO2R,150,3.62,47.5958902676348,36.0461689587426,0.019815423,0.003371828,83.66755317,16.3324468311927,0.52,0.0,0.0,0.0,0.0,0.0,0.0,0.0,0.0,0.0,0.0,0.48,0.0,0.0,0.0,0.0,0.0,0.0
vsp5_241011_Ag-0.4-Pd-0.6_pp0_rep1,vsp,5,241011,Ag-0.4-Pd-0.6,Ag-0.52-Pd-0.48,1,CO2R,200,3.75,51.79298583356,31.2856090373281,0.02614535,0.004004046,83.1112157215777,16.8887842784223,0.52,0.0,0.0,0.0,0.0,0.0,0.0,0.0,0.0,0.0,0.0,0.48,0.0,0.0,0.0,0.0,0.0,0.0
vsp5_241011_Ag-0.4-Pd-0.6_pp0_rep1,vsp,5,241011,Ag-0.4-Pd-0.6,Ag-0.52-Pd-0.48,1,CO2R,300,3.87,68.225323819289,13.983300589391,0.024402326,0.002809857,82.2381432831873,17.7618567168127,0.52,0.0,0.0,0.0,0.0,0.0,0.0,0.0,0.0,0.0,0.0,0.48,0.0,0.0,0.0,0.0,0.0,0.0
vsp5_241011_Ag-0.429-Pd-0.571_pp0_rep1,vsp,5,241011,Ag-0.429-Pd-0.571,Ag-0.516-Pd-0.484,1,HER,50,2.42,0.0,0.0,0.0,0.0,0.0,0.0,0.516,0.0,0.0,0.0,0.0,0.0,0.0,0.0,0.0,0.0,0.0,0.484,0.0,0.0,0.0,0.0,0.0,0.0
vsp5_241011_Ag-0.429-Pd-0.571_pp0_rep1,vsp,5,241011,Ag-0.429-Pd-0.571,Ag-0.516-Pd-0.484,1,CO2R,50,2.88,58.853711105066,19.1257367387033,0.008806855,0.0,77.9882546984379,22.0117453015621,0.516,0.0,0.0,0.0,0.0,0.0,0.0,0.0,0.0,0.0,0.0,0.484,0.0,0.0,0.0,0.0,0.0,0.0
vsp5_241011_Ag-0.429-Pd-0.571_pp0_rep1,vsp,5,241011,Ag-0.429-Pd-0.571,Ag-0.516-Pd-0.484,1,CO2R,100,3.3,36.0566239092678,46.385068762279,0.009357283,0.002528871,82.4555559896712,17.5444440103288,0.516,0.0,0.0,0.0,0.0,0.0,0.0,0.0,0.0,0.0,0.0,0.484,0.0,0.0,0.0,0.0,0.0,0.0
vsp5_241011_Ag-0.429-Pd-0.571_pp0_rep1,vsp,5,241011,Ag-0.429-Pd-0.571,Ag-0.516-Pd-0.484,1,CO2R,150,3.55,41.8330578166524,41.4440078585462,0.013944187,0.005338728,83.2983257537744,16.7016742462256,0.516,0.0,0.0,0.0,0.0,0.0,0.0,0.0,0.0,0.0,0.0,0.484,0.0,0.0,0.0,0.0,0.0,0.0
vsp5_241011_Ag-0.429-Pd-0.571_pp0_rep1,vsp,5,241011,Ag-0.429-Pd-0.571,Ag-0.516-Pd-0.484,1,CO2R,200,3.67,60.410554730168,23.4835461689587,0.017888924,0.005268482,83.9199769,16.0800231,0.516,0.0,0.0,0.0,0.0,0.0,0.0,0.0,0.0,0.0,0.0,0.484,0.0,0.0,0.0,0.0,0.0,0.0
vsp5_241011_Ag-0.429-Pd-0.571_pp0_rep1,vsp,5,241011,Ag-0.429-Pd-0.571,Ag-0.516-Pd-0.484,1,CO2R,300,3.82,68.7683358094959,12.0039292730845,0.012476377,0.004495771,80.7907201,19.2092798959883,0.516,0.0,0.0,0.0,0.0,0.0,0.0,0.0,0.0,0.0,0.0,0.484,0.0,0.0,0.0,0.0,0.0,0.0
vsp5_241011_Ag-0.5-Pd-0.5_pp0_rep1,vsp,5,241011,Ag-0.5-Pd-0.5,Ag-0.588-Pd-0.412,1,HER,50,2.53,0.0,0.0,0.0,0.0,0.0,0.0,0.588,0.0,0.0,0.0,0.0,0.0,0.0,0.0,0.0,0.0,0.0,0.412,0.0,0.0,0.0,0.0,0.0,0.0
vsp5_241011_Ag-0.5-Pd-0.5_pp0_rep1,vsp,5,241011,Ag-0.5-Pd-0.5,Ag-0.588-Pd-0.412,1,CO2R,50,2.98,63.8506769340225,16.3998035363458,0.007705998,0.0,80.2581864682032,19.7418135317968,0.588,0.0,0.0,0.0,0.0,0.0,0.0,0.0,0.0,0.0,0.0,0.412,0.0,0.0,0.0,0.0,0.0,0.0
vsp5_241011_Ag-0.5-Pd-0.5_pp0_rep1,vsp,5,241011,Ag-0.5-Pd-0.5,Ag-0.588-Pd-0.412,1,CO2R,100,3.39,43.0573981460169,39.6365422396857,0.029172706,0.02318132,82.74827158,17.25172842,0.588,0.0,0.0,0.0,0.0,0.0,0.0,0.0,0.0,0.0,0.0,0.412,0.0,0.0,0.0,0.0,0.0,0.0
vsp5_241011_Ag-0.5-Pd-0.5_pp0_rep1,vsp,5,241011,Ag-0.5-Pd-0.5,Ag-0.588-Pd-0.412,1,CO2R,150,3.62,40.5980455753416,42.0186640471513,0.080729501,0.072775296,82.77285064,17.22714936,0.588,0.0,0.0,0.0,0.0,0.0,0.0,0.0,0.0,0.0,0.0,0.412,0.0,0.0,0.0,0.0,0.0,0.0
vsp5_241011_Ag-0.5-Pd-0.5_pp0_rep1,vsp,5,241011,Ag-0.5-Pd-0.5,Ag-0.588-Pd-0.412,1,CO2R,200,3.77,43.2658143087321,38.1593811394892,0.131827605819863,0.10473741886538,81.66522051,18.33477949,0.588,0.0,0.0,0.0,0.0,0.0,0.0,0.0,0.0,0.0,0.0,0.412,0.0,0.0,0.0,0.0,0.0,0.0
vsp5_241011_Ag-0.5-Pd-0.5_pp0_rep1,vsp,5,241011,Ag-0.5-Pd-0.5,Ag-0.588-Pd-0.412,1,CO2R,300,3.95,61.9065056812237,37.2396856581532,0.225125222464818,0.160302340610863,99.538044684668,0.461955315331949,0.588,0.0,0.0,0.0,0.0,0.0,0.0,0.0,0.0,0.0,0.0,0.412,0.0,0.0,0.0,0.0,0.0,0.0
vsp5_241011_Ag-0.5-Pd-0.5_pp0_rep2,vsp,5,241011,Ag-0.5-Pd-0.5,Ag-0.572-Pd-0.428,2,HER,50,2.47,0.0,0.0,0.0,0.0,0.0,0.0,0.572,0.0,0.0,0.0,0.0,0.0,0.0,0.0,0.0,0.0,0.0,0.428,0.0,0.0,0.0,0.0,0.0,0.0
vsp5_241011_Ag-0.5-Pd-0.5_pp0_rep2,vsp,5,241011,Ag-0.5-Pd-0.5,Ag-0.572-Pd-0.428,2,CO2R,50,2.83,70.5425934838561,11.4489194499018,0.006605141,0.0,81.99811807,18.0018819252407,0.572,0.0,0.0,0.0,0.0,0.0,0.0,0.0,0.0,0.0,0.0,0.428,0.0,0.0,0.0,0.0,0.0,0.0
vsp5_241011_Ag-0.5-Pd-0.5_pp0_rep2,vsp,5,241011,Ag-0.5-Pd-0.5,Ag-0.572-Pd-0.428,2,CO2R,100,3.2,38.5645232166398,44.056974459725,0.009357283,0.0,82.63085496,17.3691450405499,0.572,0.0,0.0,0.0,0.0,0.0,0.0,0.0,0.0,0.0,0.0,0.428,0.0,0.0,0.0,0.0,0.0,0.0
vsp5_241011_Ag-0.5-Pd-0.5_pp0_rep2,vsp,5,241011,Ag-0.5-Pd-0.5,Ag-0.572-Pd-0.428,2,CO2R,150,3.41,33.318964615288,47.50982318,0.017613709,0.005338728,80.8537173993537,19.1462826006463,0.572,0.0,0.0,0.0,0.0,0.0,0.0,0.0,0.0,0.0,0.0,0.428,0.0,0.0,0.0,0.0,0.0,0.0
vsp5_241011_Ag-0.5-Pd-0.5_pp0_rep2,vsp,5,241011,Ag-0.5-Pd-0.5,Ag-0.572-Pd-0.428,2,CO2R,200,3.56,37.27573291,41.84675835,0.027521421,0.008429571,79.1606665599547,20.8393334400453,0.572,0.0,0.0,0.0,0.0,0.0,0.0,0.0,0.0,0.0,0.0,0.428,0.0,0.0,0.0,0.0,0.0,0.0
vsp5_241011_Ag-0.5-Pd-0.5_pp0_rep2,vsp,5,241011,Ag-0.5-Pd-0.5,Ag-0.572-Pd-0.428,2,CO2R,300,3.76,57.2474837305656,21.0461689587426,0.046786415,0.010255978,78.3549789375159,21.6450210624841,0.572,0.0,0.0,0.0,0.0,0.0,0.0,0.0,0.0,0.0,0.0,0.428,0.0,0.0,0.0,0.0,0.0,0.0
vsp5_241011_Ag-0.5-Pd-0.5_pp0_rep3,vsp,5,241011,Ag-0.5-Pd-0.5,Ag-0.557-Pd-0.443,3,HER,50,2.39,0.0,0.0,0.0,0.0,0.0,0.0,0.557,0.0,0.0,0.0,0.0,0.0,0.0,0.0,0.0,0.0,0.0,0.443,0.0,0.0,0.0,0.0,0.0,0.0
vsp5_241011_Ag-0.5-Pd-0.5_pp0_rep3,vsp,5,241011,Ag-0.5-Pd-0.5,Ag-0.557-Pd-0.443,3,CO2R,50,2.81,75.5696917700726,5.96758349705305,0.008806855,0.0,81.54608212,18.45391788,0.557,0.0,0.0,0.0,0.0,0.0,0.0,0.0,0.0,0.0,0.0,0.443,0.0,0.0,0.0,0.0,0.0,0.0
vsp5_241011_Ag-0.5-Pd-0.5_pp0_rep3,vsp,5,241011,Ag-0.5-Pd-0.5,Ag-0.557-Pd-0.443,3,CO2R,100,3.23,39.4094875389734,41.2057956777996,0.011008568,0.004214785,80.6319894433951,19.3680105566049,0.557,0.0,0.0,0.0,0.0,0.0,0.0,0.0,0.0,0.0,0.0,0.443,0.0,0.0,0.0,0.0,0.0,0.0
vsp5_241011_Ag-0.5-Pd-0.5_pp0_rep3,vsp,5,241011,Ag-0.5-Pd-0.5,Ag-0.557-Pd-0.443,3,CO2R,150,3.45,33.7667664106803,45.1571709233792,0.022751041,0.014892242,78.9632282537369,21.0367717462631,0.557,0.0,0.0,0.0,0.0,0.0,0.0,0.0,0.0,0.0,0.0,0.443,0.0,0.0,0.0,0.0,0.0,0.0
vsp5_241011_Ag-0.5-Pd-0.5_pp0_rep3,vsp,5,241011,Ag-0.5-Pd-0.5,Ag-0.557-Pd-0.443,3,CO2R,200,3.59,37.1564585992592,41.5189096267191,0.032750491,0.020652449,78.7307483293259,21.2692516706741,0.557,0.0,0.0,0.0,0.0,0.0,0.0,0.0,0.0,0.0,0.0,0.443,0.0,0.0,0.0,0.0,0.0,0.0
vsp5_241011_Ag-0.5-Pd-0.5_pp0_rep3,vsp,5,241011,Ag-0.5-Pd-0.5,Ag-0.557-Pd-0.443,3,CO2R,300,3.77,55.0302370838478,24.0839882121808,0.042933417,0.020090477,79.1798854082772,20.8201145917228,0.557,0.0,0.0,0.0,0.0,0.0,0.0,0.0,0.0,0.0,0.0,0.443,0.0,0.0,0.0,0.0,0.0,0.0
vsp5_241011_Ag-0.583-Pd-0.417_pp0_rep1,vsp,5,241011,Ag-0.583-Pd-0.417,Ag-0.556-Pd-0.444,1,HER,50,2.45,0.0,0.0,0.0,0.0,0.0,0.0,0.556,0.0,0.0,0.0,0.0,0.0,0.0,0.0,0.0,0.0,0.0,0.444,0.0,0.0,0.0,0.0,0.0,0.0
vsp5_241011_Ag-0.583-Pd-0.417_pp0_rep1,vsp,5,241011,Ag-0.583-Pd-0.417,Ag-0.556-Pd-0.444,1,CO2R,50,2.84,73.8898072778254,8.89980353634578,0.007705998,0.0,82.7973168120062,17.2026831879938,0.556,0.0,0.0,0.0,0.0,0.0,0.0,0.0,0.0,0.0,0.0,0.444,0.0,0.0,0.0,0.0,0.0,0.0
vsp5_241011_Ag-0.583-Pd-0.417_pp0_rep1,vsp,5,241011,Ag-0.583-Pd-0.417,Ag-0.556-Pd-0.444,1,CO2R,100,3.24,41.7252924313126,42.0383104125737,0.015411996,0.010536964,83.7915289669834,16.2084710330166,0.556,0.0,0.0,0.0,0.0,0.0,0.0,0.0,0.0,0.0,0.0,0.444,0.0,0.0,0.0,0.0,0.0,0.0
vsp5_241011_Ag-0.583-Pd-0.417_pp0_rep1,vsp,5,241011,Ag-0.583-Pd-0.417,Ag-0.556-Pd-0.444,1,CO2R,150,3.47,36.1338383309967,46.9695481335953,0.035227419,0.037933069,83.1785241162315,16.8214758837685,0.556,0.0,0.0,0.0,0.0,0.0,0.0,0.0,0.0,0.0,0.0,0.444,0.0,0.0,0.0,0.0,0.0,0.0
vsp5_241011_Ag-0.583-Pd-0.417_pp0_rep1,vsp,5,241011,Ag-0.583-Pd-0.417,Ag-0.556-Pd-0.444,1,CO2R,200,3.63,38.2666513214338,43.5744106090373,0.056143699,0.054370733,81.9542949616809,18.0457050383191,0.556,0.0,0.0,0.0,0.0,0.0,0.0,0.0,0.0,0.0,0.0,0.444,0.0,0.0,0.0,0.0,0.0,0.0
vsp5_241011_Ag-0.583-Pd-0.417_pp0_rep1,vsp,5,241011,Ag-0.583-Pd-0.417,Ag-0.556-Pd-0.444,1,CO2R,300,3.81,64.2662537404005,17.0014734774067,0.075775645,0.034842227,81.3842765809909,18.6157234190091,0.556,0.0,0.0,0.0,0.0,0.0,0.0,0.0,0.0,0.0,0.0,0.444,0.0,0.0,0.0,0.0,0.0,0.0
vsp5_241011_Ag-0.75-Pd-0.25_pp0_rep1,vsp,5,241011,Ag-0.75-Pd-0.25,Ag-0.616-Pd-0.384,1,HER,50,2.47,0.0,0.0,0.0,0.0,0.0,0.0,0.616,0.0,0.0,0.0,0.0,0.0,0.0,0.0,0.0,0.0,0.0,0.384,0.0,0.0,0.0,0.0,0.0,0.0
vsp5_241011_Ag-0.75-Pd-0.25_pp0_rep1,vsp,5,241011,Ag-0.75-Pd-0.25,Ag-0.616-Pd-0.384,1,CO2R,50,2.97,27.5824980644081,55.03438114,0.011008568,0.14330270589227,82.7711904781253,17.2288095218747,0.616,0.0,0.0,0.0,0.0,0.0,0.0,0.0,0.0,0.0,0.0,0.384,0.0,0.0,0.0,0.0,0.0,0.0
vsp5_241011_Ag-0.75-Pd-0.25_pp0_rep1,vsp,5,241011,Ag-0.75-Pd-0.25,Ag-0.616-Pd-0.384,1,CO2R,100,3.27,19.1837033626985,65.1424361493124,0.017613709,0.080923881,84.4266542660811,15.5733457339189,0.616,0.0,0.0,0.0,0.0,0.0,0.0,0.0,0.0,0.0,0.0,0.384,0.0,0.0,0.0,0.0,0.0,0.0
vsp5_241011_Ag-0.75-Pd-0.25_pp0_rep1,vsp,5,241011,Ag-0.75-Pd-0.25,Ag-0.616-Pd-0.384,1,CO2R,150,3.46,23.1538638598841,61.016699410609,0.026053612,0.008429571,84.2080121987936,15.7919878012064,0.616,0.0,0.0,0.0,0.0,0.0,0.0,0.0,0.0,0.0,0.0,0.384,0.0,0.0,0.0,0.0,0.0,0.0
