Repository: Jehadabed/ocx24-dashboard

# OCx24 Dashboard

An interactive web dashboard for exploring and analyzing  data from OCx24 experiments, featuring HER (Hydrogen Evolution Reaction) and CO2RR (CO2 Reduction Reaction) performance data, as well as XRD (X-ray Diffraction) data.

This project is part of the OCx24 research: https://ai.meta.com/blog/open-catalyst-simulations-experiments/.

## Features

- **Interactive Data Filtering**: Filter data by source, batch, reaction type, element count, and voltage/current density ranges
- **Data Aggregation**: Average data across multiple replicates with statistical analysis
- **Interactive Plots**: Dedicated plotting interfaces for HER and CO2RR performance visualization

File: Data/ExpDataDump_241125.csv (part 12 of 25)
sample id,source,batch number,batch date,composition,rep,reaction,current density,voltage,fe_h2,fe_co,fe_ch4,fe_c2h4,fe_gas_total,fe_liquid
vsp10_240726_Au-0.667-Zn-0.333_pp0_rep1,vsp,10,240726,Au-0.667-Zn-0.333,1,CO2R,300,3.67,76.83797526627467,5.230844793713163,0.006238189,0,82.07588206694413,17.924117933055868
uoft4_240405_Cu-0.167-Pd-0.833_pp0,uoft,4,240405,Cu-0.167-Pd-0.833,avg,HER,50,2.59,,,,,,
vsp10_240726_Au-0.7-Zn-0.3_pp0,vsp,10,240726,Au-0.7-Zn-0.3,std,CO2R,50,0,0,0,0,0,0,0
uoft4_240405_Cu-0.375-Pd-0.625_pp0,uoft,4,240405,Cu-0.375-Pd-0.625,avg,HER,50,2.59,,,,,,
uoft9_241025_Au-0.75-Pd-0.25_pp0_rep1,uoft,9,241025,Au-0.75-Pd-0.25,1,HER,50,2.59,,,,,,
vsp10_240726_Au-0.7-Zn-0.3_pp0,vsp,10,240726,Au-0.7-Zn-0.3,avg,CO2R,50,2.96,70.73970997509888,17.033398821218075,0.017613709,0,87.79072250565405,12.209277494345956
vsp10_240726_Au-0.7-Zn-0.3_pp0,vsp,10,240726,Au-0.7-Zn-0.3,avg,CO2R,100,3.21,73.16976710121575,14.63899803536346,0.012109425,0,87.82285172550705,12.17714827449295
vsp10_240726_Au-0.7-Zn-0.3_pp0,vsp,10,240726,Au-0.7-Zn-0.3,avg,CO2R,150,3.37,74.91807738182426,11.63064833005894,0.009540759,0,86.55958458027985,13.440415419720154
vsp10_240726_Au-0.7-Zn-0.3_pp0,vsp,10,240726,Au-0.7-Zn-0.3,avg,CO2R,200,3.49,74.62679696,9.529715127701376,0.009357283,0,84.16710509977973,15.832894900220268
vsp10_240726_Au-0.7-Zn-0.3_pp0,vsp,10,240726,Au-0.7-Zn-0.3,std,CO2R,200,0,0,0,0,0,0,0
vsp10_240726_Au-0.7-Zn-0.3_pp0,vsp,10,240726,Au-0.7-Zn-0.3,avg,CO2R,300,3.69,80.51246102659607,5.923379174852652,0.00807295,0,86.44490173344086,13.555098266559142
vsp10_240726_Au-0.7-Zn-0.3_pp0,vsp,10,240726,Au-0.7-Zn-0.3,std,CO2R,300,0,0,0,0,0,0,0
vsp10_240726_Au-0.7-Zn-0.3_pp0,vsp,10,240726,Au-0.7-Zn-0.3,std,CO2R,100,0,0,0,0,0,0,0
vsp10_240726_Au-0.7-Zn-0.3_pp0,vsp,10,240726,Au-0.7-Zn-0.3,std,CO2R,150,0,0,0,0,0,0,0
vsp10_240726_Au-0.7-Zn-0.3_pp0_rep1,vsp,10,240726,Au-0.7-Zn-0.3,1,CO2R,200,3.49,74.62679696,9.529715127701376,0.009357283,0,84.16710509977973,15.832894900220268
vsp10_240726_Au-0.7-Zn-0.3_pp0_rep1,vsp,10,240726,Au-0.7-Zn-0.3,1,CO2R,150,3.37,74.91807738182426,11.63064833005894,0.009540759,0,86.55958458027985,13.440415419720154
vsp10_240726_Au-0.7-Zn-0.3_pp0_rep1,vsp,10,240726,Au-0.7-Zn-0.3,1,CO2R,50,2.96,70.73970997509888,17.033398821218075,0.017613709,0,87.79072250565405,12.209277494345956
vsp15_240809_Au-0.25-In-0.25-Pd-0.5_pp0_rep3,vsp,15,240809,Au-0.25-In-0.25-Pd-0.5,3,HER,50,2.59,,,,,,
vsp10_240726_Au-0.7-Zn-0.3_pp0_rep1,vsp,10,240726,Au-0.7-Zn-0.3,1,CO2R,300,3.69,80.51246102659607,5.923379174852652,0.00807295,0,86.44490173344086,13.555098266559142
vsp10_240726_Au-0.7-Zn-0.3_pp0_rep1,vsp,10,240726,Au-0.7-Zn-0.3,1,CO2R,100,3.21,73.16976710121575,14.63899803536346,0.012109425,0,87.82285172550705,12.17714827449295
uoft4_240405_Au-0.5-Pd-0.5_pp0,uoft,4,240405,Au-0.5-Pd-0.5,avg,HER,50,2.6,,,,,,
vsp10_240726_Au-0.75-Zn-0.25_pp0,vsp,10,240726,Au-0.75-Zn-0.25,std,CO2R,50,0.07,3.4537739351688543,1.5305026207754708,0.00190674,0,2.602398596879697,2.6023985968796985
vsp10_240726_Au-0.75-Zn-0.25_pp0,vsp,10,240726,Au-0.75-Zn-0.25,avg,CO2R,100,3.24,76.61721316620981,11.151768172888014,0.013577234280681768,0,87.78470050078363,12.215299499216362
vsp10_240726_Au-0.75-Zn-0.25_pp0,vsp,10,240726,Au-0.75-Zn-0.25,avg,CO2R,150,3.39,76.84976319515648,9.169941060903732,0.011742473,0,86.03298452298607,13.967015477013922
vsp10_240726_Au-0.75-Zn-0.25_pp0,vsp,10,240726,Au-0.75-Zn-0.25,std,CO2R,150,0.05,0.7482772228776249,0.8132652062276047,0.002201714,0,0.8420770644277099,0.8420770644277109
vsp10_240726_Au-0.75-Zn-0.25_pp0,vsp,10,240726,Au-0.75-Zn-0.25,std,CO2R,300,0.07,1.8835811965316955,1.060225140125216,0.000381936,0,2.8738152472016467,2.873815247201649
vsp10_240726_Au-0.75-Zn-0.25_pp0,vsp,10,240726,Au-0.75-Zn-0.25,std,CO2R,200,0.06,0.09216581,0.6435438228042382,0.002340669,0,0.5747414236124694,0.5747414236124696
vsp10_240726_Au-0.75-Zn-0.25_pp0,vsp,10,240726,Au-0.75-Zn-0.25,avg,CO2R,300,3.71,78.69063313035777,3.809757694826457,0.011497838039496265,0,82.51320677,17.486793227603897
vsp10_240726_Au-0.75-Zn-0.25_pp0,vsp,10,240726,Au-0.75-Zn-0.25,std,CO2R,100,0.05,1.0108929076872648,1.0773864206028634,0.00222453,0,1.867600747865541,1.8676007478655436
vsp10_240726_Au-0.75-Zn-0.25_pp0,vsp,10,240726,Au-0.75-Zn-0.25,avg,CO2R,50,2.97,73.84126054,11.787819253438114,0.019815423004238233,0,85.64889521757107,14.351104782428942
vsp10_240726_Au-0.75-Zn-0.25_pp0,vsp,10,240726,Au-0.75-Zn-0.25,avg,CO2R,200,3.51,76.52263073092134,7.681728880157171,0.010091187641047232,0,84.21585128971522,15.784148710284777
uoft4_240405_Au-0.5-Pd-0.5_pp0_rep1,uoft,4,240405,Au-0.5-Pd-0.5,1,HER,50,2.6,,,,,,
vsp10_240726_Au-0.75-Zn-0.25_pp0_rep1,vsp,10,240726,Au-0.75-Zn-0.25,1,CO2R,50,3.04,71.92366444,13.482318271119842,0.02091628,0,85.42689899256554,14.57310100743446
vsp10_240726_Au-0.75-Zn-0.25_pp0_rep1,vsp,10,240726,Au-0.75-Zn-0.25,1,CO2R,300,3.73,80.26282198832368,4.233791748526523,0.011192044,0,84.50912389049721,15.490876109502793
vsp10_240726_Au-0.75-Zn-0.25_pp0_rep1,vsp,10,240726,Au-0.75-Zn-0.25,1,CO2R,150,3.43,77.41321224549583,8.266208251473477,0.013944187,0,85.69501231999332,14.304987680006676
vsp10_240726_Au-0.75-Zn-0.25_pp0_rep1,vsp,10,240726,Au-0.75-Zn-0.25,1,CO2R,200,3.54,76.54146351670887,7.113212180746562,0.012384639,0,83.66854320965201,16.331456790347985
vsp10_240726_Au-0.75-Zn-0.25_pp0_rep1,vsp,10,240726,Au-0.75-Zn-0.25,1,CO2R,100,3.28,76.23386134884598,9.968074656188604,0.015962424,0,86.22036988381957,13.779630116180428
uoft4_240405_Cu-0.125-Pd-0.875_pp0,uoft,4,240405,Cu-0.125-Pd-0.875,avg,HER,50,2.6,,,,,,
vsp10_240726_Au-0.75-Zn-0.25_pp0_rep2,vsp,10,240726,Au-0.75-Zn-0.25,2,CO2R,100,3.18,75.85406683546424,11.412082514734774,0.013210282,0,87.28133679596043,12.718663204039572
uoft4_240405_Cu-0.125-Pd-0.875_pp0_rep3,uoft,4,240405,Cu-0.125-Pd-0.875,3,HER,50,2.6,,,,,,
vsp10_240726_Au-0.75-Zn-0.25_pp0_rep2,vsp,10,240726,Au-0.75-Zn-0.25,2,CO2R,50,2.9,77.82837054552303,10.50589390962672,0.02091628,0,88.35518073498756,11.644819265012444
vsp10_240726_Au-0.75-Zn-0.25_pp0_rep2,vsp,10,240726,Au-0.75-Zn-0.25,2,CO2R,150,3.33,77.13532402854213,9.842829076620824,0.011742473,0,86.99154321451985,13.00845678548015
vsp10_240726_Au-0.75-Zn-0.25_pp0_rep2,vsp,10,240726,Au-0.75-Zn-0.25,2,CO2R,300,3.63,79.20609345246815,4.592337917485265,0.011375521,0,83.81112499973935,16.18887500026065
vsp10_240726_Au-0.75-Zn-0.25_pp0_rep2,vsp,10,240726,Au-0.75-Zn-0.25,2,CO2R,200,3.45,76.42250308648434,8.38040275,0.010182926,0,84.81457163550495,15.185428364495053
uoft4_240405_Cu-0.167-Pd-0.833_pp0_rep2,uoft,4,240405,Cu-0.167-Pd-0.833,2,HER,50,2.6,,,,,,
vsp10_240726_Au-0.75-Zn-0.25_pp0_rep3,vsp,10,240726,Au-0.75-Zn-0.25,3,CO2R,100,3.26,77.76371131,12.075147347740668,0.011558997,0,89.85239482257091,10.147605177429083
vsp10_240726_Au-0.75-Zn-0.25_pp0_rep3,vsp,10,240726,Au-0.75-Zn-0.25,3,CO2R,50,2.97,71.77174664,11.37524557956778,0.017613709,0,83.16460592516007,16.835394074839925
vsp10_240726_Au-0.75-Zn-0.25_pp0_rep3,vsp,10,240726,Au-0.75-Zn-0.25,3,CO2R,200,3.55,76.60392558957082,7.551571709233792,0.007705998,0,84.16443902,15.835560976011294
vsp10_240726_Au-0.75-Zn-0.25_pp0_rep3,vsp,10,240726,Au-0.75-Zn-0.25,3,CO2R,300,3.76,76.60298395028146,2.6031434184675835,0.011925949,0,79.21937142695175,20.780628573048247
vsp10_240726_Au-0.75-Zn-0.25_pp0_rep3,vsp,10,240726,Au-0.75-Zn-0.25,3,CO2R,150,3.42,76.00075331143151,9.400785854616895,0.009540759,0,85.41239803444506,14.587601965554938
uoft4_240405_Cu-0.444-Pd-0.556_pp0_rep1,uoft,4,240405,Cu-0.444-Pd-0.556,1,HER,50,2.6,,,,,,
uoft4_240405_Pd-1.0_pp0_rep3,uoft,4,240405,Pd-1.0,3,HER,50,2.6,,,,,,
vsp10_240726_Au-0.8-Zn-0.2_pp0,vsp,10,240726,Au-0.8-Zn-0.2,avg,CO2R,100,3.26,69.85394128355898,10.911100196463655,0.014311139,0,80.78132978,19.21867022
vsp10_240726_Au-0.8-Zn-0.2_pp0,vsp,10,240726,Au-0.8-Zn-0.2,std,CO2R,50,0,0,0,0,0,0,0
vsp10_240726_Au-0.8-Zn-0.2_pp0,vsp,10,240726,Au-0.8-Zn-0.2,std,CO2R,100,0,0,0,0,0,0,0
vsp10_240726_Au-0.8-Zn-0.2_pp0,vsp,10,240726,Au-0.8-Zn-0.2,avg,CO2R,50,3.02,69.43899224,14.248526522593322,0.018714566,0,83.70623332547119,16.29376667452881
vsp10_240726_Au-0.8-Zn-0.2_pp0,vsp,10,240726,Au-0.8-Zn-0.2,std,CO2R,300,0,0,0,0,0,0,0
vsp10_240726_Au-0.8-Zn-0.2_pp0,vsp,10,240726,Au-0.8-Zn-0.2,avg,CO2R,300,3.77,79.92885392035824,1.851669941060904,0.013577234,0,81.79558396851877,18.20441603148123
vsp10_240726_Au-0.8-Zn-0.2_pp0,vsp,10,240726,Au-0.8-Zn-0.2,avg,CO2R,150,3.41,75.68185147209608,9.204322200392928,0.011008568,0,84.89882987729018,15.101170122709815
vsp10_240726_Au-0.8-Zn-0.2_pp0,vsp,10,240726,Au-0.8-Zn-0.2,avg,CO2R,200,3.53,75.24702337357971,6.825884086444008,0.011283783,0,82.08567411538674,17.914325884613262
vsp10_240726_Au-0.8-Zn-0.2_pp0,vsp,10,240726,Au-0.8-Zn-0.2,std,CO2R,150,0,0,0,0,0,0,0
vsp10_240726_Au-0.8-Zn-0.2_pp0,vsp,10,240726,Au-0.8-Zn-0.2,std,CO2R,200,0,0,0,0,0,0,0
uoft5_240507_Au-0.5-Cu-0.4-Hg-0.1_pp0_rep2,uoft,5,240507,Au-0.5-Cu-0.4-Hg-0.1,2,HER,50,2.6,,,,,,
vsp10_240726_Au-0.8-Zn-0.2_pp0_rep1,vsp,10,240726,Au-0.8-Zn-0.2,1,CO2R,300,3.77,79.92885392035824,1.851669941060904,0.013577234,0,81.79558396851877,18.20441603148123
vsp10_240726_Au-0.8-Zn-0.2_pp0_rep1,vsp,10,240726,Au-0.8-Zn-0.2,1,CO2R,50,3.02,69.43899224,14.248526522593322,0.018714566,0,83.70623332547119,16.29376667452881
vsp10_240726_Au-0.8-Zn-0.2_pp0_rep1,vsp,10,240726,Au-0.8-Zn-0.2,1,CO2R,200,3.53,75.24702337357971,6.825884086444008,0.011283783,0,82.08567411538674,17.914325884613262
vsp10_240726_Au-0.8-Zn-0.2_pp0_rep1,vsp,10,240726,Au-0.8-Zn-0.2,1,CO2R,150,3.41,75.68185147209608,9.204322200392928,0.011008568,0,84.89882987729018,15.101170122709815
vsp10_240726_Au-0.8-Zn-0.2_pp0_rep1,vsp,10,240726,Au-0.8-Zn-0.2,1,CO2R,100,3.26,69.85394128355898,10.911100196463655,0.014311139,0,80.78132978,19.21867022
uoft9_241025_Au-0.75-Pd-0.25_pp0,uoft,9,241025,Au-0.75-Pd-0.25,avg,HER,50,2.6,,,,,,
vsp15_240809_Au-0.167-In-0.167-Pd-0.667_pp0_rep2,vsp,15,240809,Au-0.167-In-0.167-Pd-0.667,2,HER,50,2.6,,,,,,
vsp10_240726_Au-0.833-Zn-0.167_pp0,vsp,10,240726,Au-0.833-Zn-0.167,avg,CO2R,50,3.01,72.77239532,11.74361493123772,0.013210282,0,84.52922053433954,15.470779465660456
vsp10_240726_Au-0.833-Zn-0.167_pp0,vsp,10,240726,Au-0.833-Zn-0.167,std,CO2R,50,0,0,0,0,0,0,0
vsp10_240726_Au-0.833-Zn-0.167_pp0,vsp,10,240726,Au-0.833-Zn-0.167,std,CO2R,300,0,0,0,0,0,0,0
vsp10_240726_Au-0.833-Zn-0.167_pp0,vsp,10,240726,Au-0.833-Zn-0.167,avg,CO2R,100,3.34,73.84774738956663,10.623772102161102,0.012659854,0.002528871,84.48868538,15.511314619647194
vsp10_240726_Au-0.833-Zn-0.167_pp0,vsp,10,240726,Au-0.833-Zn-0.167,std,CO2R,150,0,0,0,0,0,0,0
vsp10_240726_Au-0.833-Zn-0.167_pp0,vsp,10,240726,Au-0.833-Zn-0.167,avg,CO2R,300,3.76,79.58442319362196,1.436640472,0.011375521,0.001826407,81.03558370195654,18.96441629804346
vsp10_240726_Au-0.833-Zn-0.167_pp0,vsp,10,240726,Au-0.833-Zn-0.167,std,CO2R,200,0,0,0,0,0,0,0
vsp10_240726_Au-0.833-Zn-0.167_pp0,vsp,10,240726,Au-0.833-Zn-0.167,std,CO2R,100,0,0,0,0,0,0,0
vsp10_240726_Au-0.833-Zn-0.167_pp0,vsp,10,240726,Au-0.833-Zn-0.167,avg,CO2R,150,3.46,75.53328171755007,8.497053045186641,0.012476377,0.001123943,84.04591224673372,15.95408775326628
vsp10_240726_Au-0.833-Zn-0.167_pp0,vsp,10,240726,Au-0.833-Zn-0.167,avg,CO2R,200,3.62,80.47751574630145,3.912082514734775,0.013485496,0.001053696,84.40562032643324,15.594379673566763
vsp10_240726_Au-0.833-Zn-0.167_pp0_rep1,vsp,10,240726,Au-0.833-Zn-0.167,1,CO2R,200,3.62,80.47751574630145,3.912082514734775,0.013485496,0.001053696,84.40562032643324,15.594379673566763
vsp10_240726_Au-0.833-Zn-0.167_pp0_rep1,vsp,10,240726,Au-0.833-Zn-0.167,1,CO2R,150,3.46,75.53328171755007,8.497053045186641,0.012476377,0.001123943,84.04591224673372,15.95408775326628
vsp10_240726_Au-0.833-Zn-0.167_pp0_rep1,vsp,10,240726,Au-0.833-Zn-0.167,1,CO2R,50,3.01,72.77239532,11.74361493123772,0.013210282,0,84.52922053433954,15.470779465660456
vsp10_240726_Au-0.833-Zn-0.167_pp0_rep1,vsp,10,240726,Au-0.833-Zn-0.167,1,CO2R,300,3.76,79.58442319362196,1.436640472,0.011375521,0.001826407,81.03558370195654,18.96441629804346
vsp10_240726_Au-0.833-Zn-0.167_pp0_rep1,vsp,10,240726,Au-0.833-Zn-0.167,1,CO2R,100,3.34,73.84774738956663,10.623772102161102,0.012659854,0.002528871,84.48868538,15.511314619647194
vsp1_240503_Ag-0.6-Au-0.4_pp0,vsp,1,240503,Ag-0.6-Au-0.4,avg,HER,50,2.6,,,,,,
vsp10_240726_Au-1.0_pp0,vsp,10,240726,Au-1.0,avg,CO2R,100,3.22,69.59907091590115,16.281925343811395,0.022567565,0,85.90652957,14.093470429561409
vsp10_240726_Au-1.0_pp0,vsp,10,240726,Au-1.0,avg,CO2R,50,2.99,62.78348573939609,24.91650294695481,0.028622278,0,87.73355387342016,12.266446126579837
vsp10_240726_Au-1.0_pp0,vsp,10,240726,Au-1.0,std,CO2R,50,0,0,0,0,0,0,0
vsp1_240503_Ag-0.6-Au-0.4_pp0_rep1,vsp,1,240503,Ag-0.6-Au-0.4,1,HER,50,2.6,,,,,,
vsp10_240726_Au-1.0_pp0,vsp,10,240726,Au-1.0,std,CO2R,100,0,0,0,0,0,0,0
vsp8_240802_Pd-1.0_pp0,vsp,8,240802,Pd-1.0,avg,HER,50,2.6,,,,,,
vsp10_240726_Au-1.0_pp0,vsp,10,240726,Au-1.0,avg,CO2R,200,3.47,71.41329594676598,10.391699410609036,0.017063281,0,81.82428294752374,18.17571705247626
vsp10_240726_Au-1.0_pp0,vsp,10,240726,Au-1.0,std,CO2R,200,0,0,0,0,0,0,0
vsp10_240726_Au-1.0_pp0,vsp,10,240726,Au-1.0,avg,CO2R,300,3.66,73.16620979723368,5.073673870333988,0.016879805,0.000842957,78.25958359320111,21.74041640679889
vsp10_240726_Au-1.0_pp0,vsp,10,240726,Au-1.0,std,CO2R,300,0,0,0,0,0,0,0
vsp10_240726_Au-1.0_pp0,vsp,10,240726,Au-1.0,avg,CO2R,150,3.36,69.03638912720501,12.36247544204322,0.019081518,0,81.42354805167943,18.576451948320567
vsp10_240726_Au-1.0_pp0,vsp,10,240726,Au-1.0,std,CO2R,150,0,0,0,0,0,0,0
vsp8_240802_Pd-1.0_pp0_rep1,vsp,8,240802,Pd-1.0,1,HER,50,2.6,,,,,,
vsp10_240726_Au-1.0_pp0_rep1,vsp,10,240726,Au-1.0,1,CO2R,300,3.66,73.16620979723368,5.073673870333988,0.016879805,0.000842957,78.25958359320111,21.74041640679889
vsp10_240726_Au-1.0_pp0_rep1,vsp,10,240726,Au-1.0,1,CO2R,50,2.99,62.78348573939609,24.91650294695481,0.028622278,0,87.73355387342016,12.266446126579837
vsp10_240726_Au-1.0_pp0_rep1,vsp,10,240726,Au-1.0,1,CO2R,200,3.47,71.41329594676598,10.391699410609036,0.017063281,0,81.82428294752374,18.17571705247626
vsp10_240726_Au-1.0_pp0_rep1,vsp,10,240726,Au-1.0,1,CO2R,100,3.22,69.59907091590115,16.281925343811395,0.022567565,0,85.90652957,14.093470429561409
vsp10_240726_Au-1.0_pp0_rep1,vsp,10,240726,Au-1.0,1,CO2R,150,3.36,69.03638912720501,12.36247544204322,0.019081518,0,81.42354805167943,18.576451948320567
vsp11_240802_Ag-0.111-Zn-0.889_pp0,vsp,11,240802,Ag-0.111-Zn-0.889,avg,CO2R,200,3.7,10.534432610014855,50.02087426,0.01376071,0.001896653,60.57294140091469,39.427058599085306
uoft4_240405_Ag-0.667-Pd-0.333_pp0_rep1,uoft,4,240405,Ag-0.667-Pd-0.333,1,HER,50,2.61,,,,,,
uoft5_240507_Au-0.5-Cu-0.4-Hg-0.1_pp0,uoft,5,240507,Au-0.5-Cu-0.4-Hg-0.1,avg,HER,50,2.61,,,,,,
vsp11_240802_Ag-0.111-Zn-0.889_pp0,vsp,11,240802,Ag-0.111-Zn-0.889,avg,CO2R,50,3.11,8.669359057523698,62.13654223968565,0.012109425,0.037933069,70.85594379158539,29.14405620841461
vsp11_240802_Ag-0.111-Zn-0.889_pp0,vsp,11,240802,Ag-0.111-Zn-0.889,std,CO2R,50,0,0,0,0,0,0,0
vsp11_240802_Ag-0.111-Zn-0.889_pp0,vsp,11,240802,Ag-0.111-Zn-0.889,avg,CO2R,100,3.36,9.946221933917847,64.15520628683694,0.01376071,0.011379921,74.12854601569502,25.87145398430497
vsp11_240802_Ag-0.111-Zn-0.889_pp0,vsp,11,240802,Ag-0.111-Zn-0.889,std,CO2R,150,0,0,0,0,0,0,0
vsp11_240802_Ag-0.111-Zn-0.889_pp0,vsp,11,240802,Ag-0.111-Zn-0.889,std,CO2R,100,0,0,0,0,0,0,0
vsp11_240802_Ag-0.111-Zn-0.889_pp0,vsp,11,240802,Ag-0.111-Zn-0.889,avg,CO2R,300,4,26.326979011906506,39.90176817288802,0.064950553,0.007446121,66.30938204129498,33.69061795870502
vsp11_240802_Ag-0.111-Zn-0.889_pp0,vsp,11,240802,Ag-0.111-Zn-0.889,std,CO2R,300,0,0,0,0,0,0,0
vsp11_240802_Ag-0.111-Zn-0.889_pp0,vsp,11,240802,Ag-0.111-Zn-0.889,avg,CO2R,150,3.54,11.827826487266943,61.615913555992144,0.015045043,0.01826407,73.47902632,26.520973679231403
vsp11_240802_Ag-0.111-Zn-0.889_pp0,vsp,11,240802,Ag-0.111-Zn-0.889,std,CO2R,200,0,0,0,0,0,0,0
vsp11_240802_Ag-0.111-Zn-0.889_pp0_rep1,vsp,11,240802,Ag-0.111-Zn-0.889,1,CO2R,100,3.36,9.946221933917847,64.15520628683694,0.01376071,0.011379921,74.12854601569502,25.87145398430497
vsp11_240802_Ag-0.111-Zn-0.889_pp0_rep1,vsp,11,240802,Ag-0.111-Zn-0.889,1,CO2R,300,4,26.326979011906506,39.90176817288802,0.064950553,0.007446121,66.30938204129498,33.69061795870502
uoft7_240716_Cu-0.833-Pd-0.167_pp0_rep3,uoft,7,240716,Cu-0.833-Pd-0.167,3,HER,50,2.61,,,,,,
vsp11_240802_Ag-0.111-Zn-0.889_pp0_rep1,vsp,11,240802,Ag-0.111-Zn-0.889,1,CO2R,50,3.11,8.669359057523698,62.13654223968565,0.012109425,0.037933069,70.85594379158539,29.14405620841461
vsp11_240802_Ag-0.111-Zn-0.889_pp0_rep1,vsp,11,240802,Ag-0.111-Zn-0.889,1,CO2R,150,3.54,11.827826487266943,61.615913555992144,0.015045043,0.01826407,73.47902632,26.520973679231403
vsp11_240802_Ag-0.111-Zn-0.889_pp0_rep1,vsp,11,240802,Ag-0.111-Zn-0.889,1,CO2R,200,3.7,10.534432610014855,50.02087426,0.01376071,0.001896653,60.57294140091469,39.427058599085306
vsp11_240802_Ag-0.167-Zn-0.833_pp0,vsp,11,240802,Ag-0.167-Zn-0.833,avg,CO2R,50,3.15,20.516436836929003,60.42730844793713,0.022017137,0,80.97070533093398,19.02929466906602
vsp11_240802_Ag-0.167-Zn-0.833_pp0,vsp,11,240802,Ag-0.167-Zn-0.833,avg,CO2R,100,3.42,16.86978174893804,59.57269155206288,0.019815423,0.001685914,76.46743467476965,23.53256532523035
uoft7_240716_Pd-0.833-Rh-0.167_pp0_rep1,uoft,7,240716,Pd-0.833-Rh-0.167,1,HER,50,2.61,,,,,,
vsp11_240802_Ag-0.167-Zn-0.833_pp0,vsp,11,240802,Ag-0.167-Zn-0.833,std,CO2R,50,0,0,0,0,0,0,0
vsp11_240802_Ag-0.167-Zn-0.833_pp0,vsp,11,240802,Ag-0.167-Zn-0.833,std,CO2R,100,0,0,0,0,0,0,0
uoft9_241025_Au-0.25-Hg-0.25-Pd-0.5_pp0,uoft,9,241025,Au-0.25-Hg-0.25-Pd-0.5,avg,HER,50,2.61,,,,,,
vsp11_240802_Ag-0.167-Zn-0.833_pp0,vsp,11,240802,Ag-0.167-Zn-0.833,avg,CO2R,200,3.71,15.675783130008998,55.30329076620825,0.017063281,0.001685914,71.00029454602277,28.999705453977228
vsp11_240802_Ag-0.167-Zn-0.833_pp0,vsp,11,240802,Ag-0.167-Zn-0.833,avg,CO2R,150,3.58,18.071104229006675,64.38113949,0.020549328,0.003371828,82.47913061977295,17.520869380227055
vsp11_240802_Ag-0.167-Zn-0.833_pp0,vsp,11,240802,Ag-0.167-Zn-0.833,std,CO2R,300,0,0,0,0,0,0,0
vsp11_240802_Ag-0.167-Zn-0.833_pp0,vsp,11,240802,Ag-0.167-Zn-0.833,std,CO2R,150,0,0,0,0,0,0,0
vsp11_240802_Ag-0.167-Zn-0.833_pp0,vsp,11,240802,Ag-0.167-Zn-0.833,std,CO2R,200,0,0,0,0,0,0,0
vsp11_240802_Ag-0.167-Zn-0.833_pp0,vsp,11,240802,Ag-0.167-Zn-0.833,avg,CO2R,300,3.94,60.4348281,20.42239685658153,0.059813221,0.003371828,80.92700055,19.07299945
vsp11_240802_Ag-0.167-Zn-0.833_pp0_rep1,vsp,11,240802,Ag-0.167-Zn-0.833,1,CO2R,100,3.42,16.86978174893804,59.57269155206288,0.019815423,0.001685914,76.46743467476965,23.53256532523035
vsp11_240802_Ag-0.167-Zn-0.833_pp0_rep1,vsp,11,240802,Ag-0.167-Zn-0.833,1,CO2R,150,3.58,18.071104229006675,64.38113949,0.020549328,0.003371828,82.47913061977295,17.520869380227055
vsp11_240802_Ag-0.167-Zn-0.833_pp0_rep1,vsp,11,240802,Ag-0.167-Zn-0.833,1,CO2R,50,3.15,20.516436836929003,60.42730844793713,0.022017137,0,80.97070533093398,19.02929466906602
vsp11_240802_Ag-0.167-Zn-0.833_pp0_rep1,vsp,11,240802,Ag-0.167-Zn-0.833,1,CO2R,200,3.71,15.675783130008998,55.30329076620825,0.017063281,0.001685914,71.00029454602277,28.999705453977228
vsp11_240802_Ag-0.167-Zn-0.833_pp0_rep1,vsp,11,240802,Ag-0.167-Zn-0.833,1,CO2R,300,3.94,60.4348281,20.42239685658153,0.059813221,0.003371828,80.92700055,19.07299945
uoft9_241025_Au-0.25-Hg-0.25-Pd-0.5_pp0_rep2,uoft,9,241025,Au-0.25-Hg-0.25-Pd-0.5,2,HER,50,2.61,,,,,,
vsp11_240802_Ag-0.2-Zn-0.8_pp0,vsp,11,240802,Ag-0.2-Zn-0.8,avg,CO2R,50,3.03,19.31992717989496,56.994106090373286,0.044034273,0.045519683,76.41149588169348,23.58850411830652
vsp1_240503_Ag-0.333-Au-0.667_pp0,vsp,1,240503,Ag-0.333-Au-0.667,avg,HER,50,2.61,,,,,,
vsp1_240503_Ag-0.333-Au-0.667_pp0_rep1,vsp,1,240503,Ag-0.333-Au-0.667,1,HER,50,2.61,,,,,,
vsp11_240802_Ag-0.2-Zn-0.8_pp0,vsp,11,240802,Ag-0.2-Zn-0.8,std,CO2R,50,0,0,0,0,0,0,0
vsp11_240802_Ag-0.2-Zn-0.8_pp0,vsp,11,240802,Ag-0.2-Zn-0.8,std,CO2R,150,0,0,0,0,0,0,0
vsp11_240802_Ag-0.2-Zn-0.8_pp0,vsp,11,240802,Ag-0.2-Zn-0.8,avg,CO2R,100,3.27,16.339324949256106,56.01424361493124,0.030823991,0.011379921,72.40071538568577,27.59928461431423
vsp11_240802_Ag-0.2-Zn-0.8_pp0,vsp,11,240802,Ag-0.2-Zn-0.8,std,CO2R,300,0,0,0,0,0,0,0
vsp11_240802_Ag-0.2-Zn-0.8_pp0,vsp,11,240802,Ag-0.2-Zn-0.8,std,CO2R,100,0,0,0,0,0,0,0
vsp11_240802_Ag-0.2-Zn-0.8_pp0,vsp,11,240802,Ag-0.2-Zn-0.8,avg,CO2R,200,3.6,23.016489150222856,41.49312377210216,0.029998349,0.00295035,64.54651594838414,35.45348405161586
vsp11_240802_Ag-0.2-Zn-0.8_pp0,vsp,11,240802,Ag-0.2-Zn-0.8,avg,CO2R,150,3.44,16.631023875787317,59.32220039292731,0.023484946,0.013768299,75.99344325932888,24.006556740671115
vsp11_240802_Ag-0.2-Zn-0.8_pp0,vsp,11,240802,Ag-0.2-Zn-0.8,avg,CO2R,300,3.78,73.89754964531588,11.075638506876228,0.1104526356347357,0.008710557,85.10372003607138,14.89627996392862
vsp11_240802_Ag-0.2-Zn-0.8_pp0,vsp,11,240802,Ag-0.2-Zn-0.8,std,CO2R,200,0,0,0,0,0,0,0
vsp11_240802_Ag-0.2-Zn-0.8_pp0_rep1,vsp,11,240802,Ag-0.2-Zn-0.8,1,CO2R,150,3.44,16.631023875787317,59.32220039292731,0.023484946,0.013768299,75.99344325932888,24.006556740671115
vsp3_240718_Au-0.25-Cu-0.75_pp0,vsp,3,240718,Au-0.25-Cu-0.75,avg,HER,50,2.61,,,,,,
vsp11_240802_Ag-0.2-Zn-0.8_pp0_rep1,vsp,11,240802,Ag-0.2-Zn-0.8,1,CO2R,300,3.78,73.89754964531588,11.075638506876228,0.1104526356347357,0.008710557,85.10372003607138,14.89627996392862
vsp11_240802_Ag-0.2-Zn-0.8_pp0_rep1,vsp,11,240802,Ag-0.2-Zn-0.8,1,CO2R,50,3.03,19.31992717989496,56.994106090373286,0.044034273,0.045519683,76.41149588169348,23.58850411830652
vsp11_240802_Ag-0.2-Zn-0.8_pp0_rep1,vsp,11,240802,Ag-0.2-Zn-0.8,1,CO2R,100,3.27,16.339324949256106,56.01424361493124,0.030823991,0.011379921,72.40071538568577,27.59928461431423
vsp11_240802_Ag-0.2-Zn-0.8_pp0_rep1,vsp,11,240802,Ag-0.2-Zn-0.8,1,CO2R,200,3.6,23.016489150222856,41.49312377210216,0.029998349,0.00295035,64.54651594838414,35.45348405161586
vsp3_240718_Au-0.25-Cu-0.75_pp0_rep1,vsp,3,240718,Au-0.25-Cu-0.75,1,HER,50,2.61,,,,,,
vsp11_240802_Ag-0.222-Zn-0.778_pp0,vsp,11,240802,Ag-0.222-Zn-0.778,avg,CO2R,50,3.17,18.726066668061687,60.23575638506877,0.04513513,0.1188569501812357,79.13075804288448,20.86924195711552
vsp11_240802_Ag-0.222-Zn-0.778_pp0,vsp,11,240802,Ag-0.222-Zn-0.778,std,CO2R,50,0,0,0,0,0,0,0
vsp11_240802_Ag-0.222-Zn-0.778_pp0,vsp,11,240802,Ag-0.222-Zn-0.778,avg,CO2R,200,3.72,23.56672037498169,44.15643418467584,0.029998349,0.005479221,67.76233931152727,32.23766068847273
vsp11_240802_Ag-0.222-Zn-0.778_pp0,vsp,11,240802,Ag-0.222-Zn-0.778,avg,CO2R,100,3.43,20.94205779572705,53.13359528,0.036328276,0.0059007,74.12282496515797,25.877175034842026
vsp3_240718_Au-0.333-Cu-0.667_pp0_rep2,vsp,3,240718,Au-0.333-Cu-0.667,2,HER,50,2.61,,,,,,
vsp11_240802_Ag-0.222-Zn-0.778_pp0,vsp,11,240802,Ag-0.222-Zn-0.778,std,CO2R,150,0,0,0,0,0,0,0
vsp11_240802_Ag-0.222-Zn-0.778_pp0,vsp,11,240802,Ag-0.222-Zn-0.778,std,CO2R,200,0,0,0,0,0,0,0
vsp11_240802_Ag-0.222-Zn-0.778_pp0,vsp,11,240802,Ag-0.222-Zn-0.778,avg,CO2R,300,3.94,49.36533511896043,21.79764243614932,0.078527787,0.006041193,71.25561995375519,28.74438004624481
vsp11_240802_Ag-0.222-Zn-0.778_pp0,vsp,11,240802,Ag-0.222-Zn-0.778,std,CO2R,300,0,0,0,0,0,0,0
vsp11_240802_Ag-0.222-Zn-0.778_pp0,vsp,11,240802,Ag-0.222-Zn-0.778,std,CO2R,100,0,0,0,0,0,0,0
vsp11_240802_Ag-0.222-Zn-0.778_pp0,vsp,11,240802,Ag-0.222-Zn-0.778,avg,CO2R,150,3.6,22.67048902467095,47.90275049115913,0.031924848,0.003090843,70.61188000690376,29.38811999309624
vsp11_240802_Ag-0.222-Zn-0.778_pp0_rep1,vsp,11,240802,Ag-0.222-Zn-0.778,1,CO2R,100,3.43,20.94205779572705,53.13359528,0.036328276,0.0059007,74.12282496515797,25.877175034842026
uoft4_240405_Au-0.2-Cu-0.8_pp0_rep2,uoft,4,240405,Au-0.2-Cu-0.8,2,HER,50,2.62,,,,,,
vsp11_240802_Ag-0.222-Zn-0.778_pp0_rep1,vsp,11,240802,Ag-0.222-Zn-0.778,1,CO2R,300,3.94,49.36533511896043,21.79764243614932,0.078527787,0.006041193,71.25561995375519,28.74438004624481
vsp11_240802_Ag-0.222-Zn-0.778_pp0_rep1,vsp,11,240802,Ag-0.222-Zn-0.778,1,CO2R,200,3.72,23.56672037498169,44.15643418467584,0.029998349,0.005479221,67.76233931152727,32.23766068847273
vsp11_240802_Ag-0.222-Zn-0.778_pp0_rep1,vsp,11,240802,Ag-0.222-Zn-0.778,1,CO2R,150,3.6,22.67048902467095,47.90275049115913,0.031924848,0.003090843,70.61188000690376,29.38811999309624
vsp11_240802_Ag-0.222-Zn-0.778_pp0_rep1,vsp,11,240802,Ag-0.222-Zn-0.778,1,CO2R,50,3.17,18.726066668061687,60.23575638506877,0.04513513,0.1188569501812357,79.13075804288448,20.86924195711552
vsp11_240802_Ag-0.25-Zn-0.75_pp0,vsp,11,240802,Ag-0.25-Zn-0.75,avg,CO2R,300,3.92,67.29759986607797,14.763015717092339,0.072014385,0.004355278,82.14530581016666,17.854694189833346
vsp11_240802_Ag-0.25-Zn-0.75_pp0,vsp,11,240802,Ag-0.25-Zn-0.75,std,CO2R,200,0.02,17.671602991751477,12.60445621621453,0.043980918,0.002533258,5.120826039423599,5.120826039423599
vsp11_240802_Ag-0.25-Zn-0.75_pp0,vsp,11,240802,Ag-0.25-Zn-0.75,std,CO2R,300,0.02,5.135398324853307,2.1619546723409897,0.008432919,0.001589495,7.285816011,7.285816011231086
uoft5_240507_Au-0.5-Cu-0.4-Hg-0.1_pp0_rep1,uoft,5,240507,Au-0.5-Cu-0.4-Hg-0.1,1,HER,50,2.62,,,,,,
vsp11_240802_Ag-0.25-Zn-0.75_pp0,vsp,11,240802,Ag-0.25-Zn-0.75,avg,CO2R,200,3.73,22.92624872,42.725319253438116,0.047336843843458154,0.003266459,65.70921492,34.290785079766906
uoft5_240507_Au-0.75-Cd-0.125-Ga-0.125_pp0_rep1,uoft,5,240507,Au-0.75-Cd-0.125-Ga-0.125,1,HER,50,2.62,,,,,,
vsp11_240802_Ag-0.25-Zn-0.75_pp0,vsp,11,240802,Ag-0.25-Zn-0.75,std,CO2R,50,0.11,1.0511386665444424,3.65708959,0.00700581,0.011325152863984162,4.727258252669633,4.727258252669631
vsp11_240802_Ag-0.25-Zn-0.75_pp0,vsp,11,240802,Ag-0.25-Zn-0.75,avg,CO2R,100,3.43,13.914289899349221,58.04395874263261,0.024218850338513398,0.003793307,71.99021513,28.00978487
vsp11_240802_Ag-0.25-Zn-0.75_pp0,vsp,11,240802,Ag-0.25-Zn-0.75,std,CO2R,100,0.09,2.440523812779282,0.15107635059733146,0.003113693,0.001788182,2.597201071686906,2.597201071686906
vsp11_240802_Ag-0.25-Zn-0.75_pp0,vsp,11,240802,Ag-0.25-Zn-0.75,avg,CO2R,150,3.59,11.631337755550442,57.07760314341847,0.018164138,0.002247886,68.73231867,31.267681332056696
vsp11_240802_Ag-0.25-Zn-0.75_pp0,vsp,11,240802,Ag-0.25-Zn-0.75,std,CO2R,150,0.06,2.3428673488266756,0.041676235,0.00233527,0.001192121,2.3051845274967078,2.3051845274967078
vsp11_240802_Ag-0.25-Zn-0.75_pp0,vsp,11,240802,Ag-0.25-Zn-0.75,avg,CO2R,50,3.19,17.53457908723765,56.98673870333988,0.03137442,0.012222878,74.57035228852587,25.429647711474125
vsp11_240802_Ag-0.25-Zn-0.75_pp0_rep1,vsp,11,240802,Ag-0.25-Zn-0.75,1,CO2R,200,3.74,10.430538408420349,51.63801571709234,0.016237638,0.001475175,62.08824410248001,37.91175589751999
uoft8_241025_Au-0.25-Cd-0.5-Pd-0.25_pp0_rep2,uoft,8,241025,Au-0.25-Cd-0.5-Pd-0.25,2,HER,50,2.62,,,,,,
vsp11_240802_Ag-0.25-Zn-0.75_pp0_rep1,vsp,11,240802,Ag-0.25-Zn-0.75,1,CO2R,50,3.27,16.79131180815669,54.40078585461689,0.026420564,0.004214785,71.22767592164311,28.77232407835689
vsp11_240802_Ag-0.25-Zn-0.75_pp0_rep1,vsp,11,240802,Ag-0.25-Zn-0.75,1,CO2R,150,3.63,9.974680365774551,57.10707269155207,0.016512853,0.001404928,67.10230705666407,32.897692943335926
vsp11_240802_Ag-0.25-Zn-0.75_pp0_rep1,vsp,11,240802,Ag-0.25-Zn-0.75,1,CO2R,100,3.5,12.188578961685744,57.93713163064832,0.022017137,0.002528871,70.15371663686342,29.84628336313658
vsp11_240802_Ag-0.25-Zn-0.75_pp0_rep1,vsp,11,240802,Ag-0.25-Zn-0.75,1,CO2R,300,3.94,70.92887484567578,16.291748526522593,0.06605141,0.003231336,87.29715571818568,12.702844281814322
vsp11_240802_Ag-0.25-Zn-0.75_pp0_rep2,vsp,11,240802,Ag-0.25-Zn-0.75,2,CO2R,300,3.9,63.66632488648016,13.234282907662084,0.077977359,0.005479221,76.99345590214763,23.00654409785237
vsp29_241004_Ag-0.25-Au-0.5-Pd-0.25_pp0_rep1,vsp,29,241004,Ag-0.25-Au-0.5-Pd-0.25,1,HER,50,2.62,,,,,,
vsp11_240802_Ag-0.25-Zn-0.75_pp0_rep2,vsp,11,240802,Ag-0.25-Zn-0.75,2,CO2R,150,3.54,13.287995145326333,57.04813359528488,0.019815423,0.003090843,70.36233027922253,29.637669720777467
vsp11_240802_Ag-0.25-Zn-0.75_pp0_rep2,vsp,11,240802,Ag-0.25-Zn-0.75,2,CO2R,100,3.36,15.64000084,58.15078585,0.026420564,0.005057743,73.82671361665298,26.17328638334702
vsp11_240802_Ag-0.25-Zn-0.75_pp0_rep2,vsp,11,240802,Ag-0.25-Zn-0.75,2,CO2R,50,3.12,18.27784636631861,59.57269155206288,0.036328276,0.02023097,77.91302865540864,22.08697134459136
vsp11_240802_Ag-0.25-Zn-0.75_pp0_rep2,vsp,11,240802,Ag-0.25-Zn-0.75,2,CO2R,200,3.72,35.42195902822825,33.81262278978389,0.078436049,0.005057743,69.33018573798617,30.66981426201383
vsp11_240802_Ag-0.375-Zn-0.625_pp0,vsp,11,240802,Ag-0.375-Zn-0.625,avg,CO2R,150,3.55,17.54420473330683,61.74852652259332,0.017980662,0.001404928,79.31475306434903,20.68524693565097
vsp3_240718_Au-0.4-Cu-0.6_pp0,vsp,3,240718,Au-0.4-Cu-0.6,avg,HER,50,2.62,,,,,,
vsp3_240718_Au-0.4-Cu-0.6_pp0_rep1,vsp,3,240718,Au-0.4-Cu-0.6,1,HER,50,2.62,,,,,,
vsp11_240802_Ag-0.375-Zn-0.625_pp0,vsp,11,240802,Ag-0.375-Zn-0.625,avg,CO2R,50,3.09,17.145368180962148,67.80943025540275,0.026420564,0,84.98616190976702,15.01383809023298
vsp11_240802_Ag-0.375-Zn-0.625_pp0,vsp,11,240802,Ag-0.375-Zn-0.625,std,CO2R,50,0,0,0,0,0,0,0
vsp11_240802_Ag-0.375-Zn-0.625_pp0,vsp,11,240802,Ag-0.375-Zn-0.625,avg,CO2R,100,3.36,17.49628575613635,64.18467583497053,0.022017137,0.002107393,81.70904044802914,18.290959551970857
vsp11_240802_Ag-0.375-Zn-0.625_pp0,vsp,11,240802,Ag-0.375-Zn-0.625,std,CO2R,200,0,0,0,0,0,0,0
vsp11_240802_Ag-0.375-Zn-0.625_pp0,vsp,11,240802,Ag-0.375-Zn-0.625,std,CO2R,150,0,0,0,0,0,0,0
vsp11_240802_Ag-0.375-Zn-0.625_pp0,vsp,11,240802,Ag-0.375-Zn-0.625,avg,CO2R,200,3.71,27.009667496704264,47.54174853,0.036878704,0.002107393,74.59460359287212,25.40539640712788
vsp11_240802_Ag-0.375-Zn-0.625_pp0,vsp,11,240802,Ag-0.375-Zn-0.625,avg,CO2R,300,3.93,67.35252882462491,11.338408644400786,0.069353981,0.003231336,78.77126667645335,21.22873332354665
vsp11_240802_Ag-0.375-Zn-0.625_pp0,vsp,11,240802,Ag-0.375-Zn-0.625,std,CO2R,100,0,0,0,0,0,0,0
vsp11_240802_Ag-0.375-Zn-0.625_pp0,vsp,11,240802,Ag-0.375-Zn-0.625,std,CO2R,300,0,0,0,0,0,0,0
vsp11_240802_Ag-0.375-Zn-0.625_pp0_rep1,vsp,11,240802,Ag-0.375-Zn-0.625,1,CO2R,100,3.36,17.49628575613635,64.18467583497053,0.022017137,0.002107393,81.70904044802914,18.290959551970857
vsp11_240802_Ag-0.375-Zn-0.625_pp0_rep1,vsp,11,240802,Ag-0.375-Zn-0.625,1,CO2R,300,3.93,67.35252882462491,11.338408644400786,0.069353981,0.003231336,78.77126667645335,21.22873332354665
uoft4_240405_Ag-0.5-Cu-0.25-Pd-0.25_pp0_rep1,uoft,4,240405,Ag-0.5-Cu-0.25-Pd-0.25,1,HER,50,2.63,,,,,,
vsp11_240802_Ag-0.375-Zn-0.625_pp0_rep1,vsp,11,240802,Ag-0.375-Zn-0.625,1,CO2R,50,3.09,17.145368180962148,67.80943025540275,0.026420564,0,84.98616190976702,15.01383809023298
vsp11_240802_Ag-0.375-Zn-0.625_pp0_rep1,vsp,11,240802,Ag-0.375-Zn-0.625,1,CO2R,150,3.55,17.54420473330683,61.74852652259332,0.017980662,0.001404928,79.31475306434903,20.68524693565097
vsp11_240802_Ag-0.375-Zn-0.625_pp0_rep1,vsp,11,240802,Ag-0.375-Zn-0.625,1,CO2R,200,3.71,27.009667496704264,47.54174853,0.036878704,0.002107393,74.59460359287212,25.40539640712788
vsp11_240802_Ag-0.4-Zn-0.6_pp0,vsp,11,240802,Ag-0.4-Zn-0.6,avg,CO2R,100,3.36,18.40904810730503,59.39587426,0.025870136,0.002528871,77.83727570495282,22.162724295047184
vsp11_240802_Ag-0.4-Zn-0.6_pp0,vsp,11,240802,Ag-0.4-Zn-0.6,avg,CO2R,50,3.09,17.96020005,63.492141453831046,0.028622278,0.018545056,81.50445174299264,18.49554825700736
vsp11_240802_Ag-0.4-Zn-0.6_pp0,vsp,11,240802,Ag-0.4-Zn-0.6,std,CO2R,50,0,0,0,0,0,0,0
uoft4_240405_Cu-0.444-Pd-0.556_pp0,uoft,4,240405,Cu-0.444-Pd-0.556,avg,HER,50,2.63,,,,,,
vsp11_240802_Ag-0.4-Zn-0.6_pp0,vsp,11,240802,Ag-0.4-Zn-0.6,std,CO2R,100,0,0,0,0,0,0,0
uoft4_240405_Cu-0.444-Pd-0.556_pp0_rep3,uoft,4,240405,Cu-0.444-Pd-0.556,3,HER,50,2.63,,,,,,
vsp11_240802_Ag-0.4-Zn-0.6_pp0,vsp,11,240802,Ag-0.4-Zn-0.6,avg,CO2R,200,3.72,24.723053422335685,44.926326129666016,0.03660349,0.001685914,69.69211757436166,30.30788242563834
vsp11_240802_Ag-0.4-Zn-0.6_pp0,vsp,11,240802,Ag-0.4-Zn-0.6,avg,CO2R,150,3.55,17.72709200862123,56.39489194499018,0.021650184,0.001404928,74.14800481213194,25.851995187868056
vsp11_240802_Ag-0.4-Zn-0.6_pp0,vsp,11,240802,Ag-0.4-Zn-0.6,std,CO2R,300,0,0,0,0,0,0,0
vsp11_240802_Ag-0.4-Zn-0.6_pp0,vsp,11,240802,Ag-0.4-Zn-0.6,std,CO2R,150,0,0,0,0,0,0,0
vsp11_240802_Ag-0.4-Zn-0.6_pp0,vsp,11,240802,Ag-0.4-Zn-0.6,std,CO2R,200,0,0,0,0,0,0,0
vsp11_240802_Ag-0.4-Zn-0.6_pp0,vsp,11,240802,Ag-0.4-Zn-0.6,avg,CO2R,300,3.93,42.60917784427379,23.63457760314342,0.066968791,0.003090843,66.32254755406919,33.67745244593081
uoft5_240507_Au-0.125-Pd-0.625-Tl-0.25_pp0_rep3,uoft,5,240507,Au-0.125-Pd-0.625-Tl-0.25,3,HER,50,2.63,,,,,,
vsp11_240802_Ag-0.4-Zn-0.6_pp0_rep1,vsp,11,240802,Ag-0.4-Zn-0.6,1,CO2R,300,3.93,42.60917784427379,23.63457760314342,0.066968791,0.003090843,66.32254755406919,33.67745244593081
vsp11_240802_Ag-0.4-Zn-0.6_pp0_rep1,vsp,11,240802,Ag-0.4-Zn-0.6,1,CO2R,100,3.36,18.40904810730503,59.39587426,0.025870136,0.002528871,77.83727570495282,22.162724295047184
vsp11_240802_Ag-0.4-Zn-0.6_pp0_rep1,vsp,11,240802,Ag-0.4-Zn-0.6,1,CO2R,200,3.72,24.723053422335685,44.926326129666016,0.03660349,0.001685914,69.69211757436166,30.30788242563834
vsp11_240802_Ag-0.4-Zn-0.6_pp0_rep1,vsp,11,240802,Ag-0.4-Zn-0.6,1,CO2R,150,3.55,17.72709200862123,56.39489194499018,0.021650184,0.001404928,74.14800481213194,25.851995187868056
vsp11_240802_Ag-0.4-Zn-0.6_pp0_rep1,vsp,11,240802,Ag-0.4-Zn-0.6,1,CO2R,50,3.09,17.96020005,63.492141453831046,0.028622278,0.018545056,81.50445174299264,18.49554825700736
uoft8_241025_Cd-0.667-Pd-0.333_pp0_rep2,uoft,8,241025,Cd-0.667-Pd-0.333,2,HER,50,2.63,,,,,,
vsp1_240503_Ag-0.4-Au-0.6_pp0,vsp,1,240503,Ag-0.4-Au-0.6,avg,HER,50,2.63,,,,,,
vsp11_240802_Ag-0.429-Zn-0.571_pp0,vsp,11,240802,Ag-0.429-Zn-0.571,std,CO2R,50,0,0,0,0,0,0,0
vsp11_240802_Ag-0.429-Zn-0.571_pp0,vsp,11,240802,Ag-0.429-Zn-0.571,avg,CO2R,100,3.48,11.69076565736885,72.29616895874264,0.014311139,0,84.00371720964611,15.996282790353888
vsp11_240802_Ag-0.429-Zn-0.571_pp0,vsp,11,240802,Ag-0.429-Zn-0.571,avg,CO2R,50,3.19,12.058004980225574,73.23182711198429,0.014311139,0.006743657,85.31484122,14.685158784688696
vsp11_240802_Ag-0.429-Zn-0.571_pp0,vsp,11,240802,Ag-0.429-Zn-0.571,std,CO2R,100,0,0,0,0,0,0,0
vsp11_240802_Ag-0.429-Zn-0.571_pp0,vsp,11,240802,Ag-0.429-Zn-0.571,avg,CO2R,200,3.8,19.04371299,59.09381139489195,0.021741922,0,78.16173776039777,21.83826223960223
vsp11_240802_Ag-0.429-Zn-0.571_pp0,vsp,11,240802,Ag-0.429-Zn-0.571,std,CO2R,150,0,0,0,0,0,0,0
vsp11_240802_Ag-0.429-Zn-0.571_pp0,vsp,11,240802,Ag-0.429-Zn-0.571,std,CO2R,200,0,0,0,0,0,0,0
vsp11_240802_Ag-0.429-Zn-0.571_pp0,vsp,11,240802,Ag-0.429-Zn-0.571,avg,CO2R,150,3.66,13.853815731653729,67.59332024,0.012476377,0,81.46158950861583,18.53841049138417
vsp11_240802_Ag-0.429-Zn-0.571_pp0,vsp,11,240802,Ag-0.429-Zn-0.571,std,CO2R,300,0,0,0,0,0,0,0
vsp11_240802_Ag-0.429-Zn-0.571_pp0,vsp,11,240802,Ag-0.429-Zn-0.571,avg,CO2R,300,4.04,26.54313754211221,43.76719057,0.036144799,0.001826407,70.35225365,29.647746354221297
vsp11_240802_Ag-0.429-Zn-0.571_pp0_rep1,vsp,11,240802,Ag-0.429-Zn-0.571,1,CO2R,50,3.19,12.058004980225574,73.23182711198429,0.014311139,0.006743657,85.31484122,14.685158784688696
vsp11_240802_Ag-0.429-Zn-0.571_pp0_rep1,vsp,11,240802,Ag-0.429-Zn-0.571,1,CO2R,200,3.8,19.04371299,59.09381139489195,0.021741922,0,78.16173776039777,21.83826223960223
vsp11_240802_Ag-0.429-Zn-0.571_pp0_rep1,vsp,11,240802,Ag-0.429-Zn-0.571,1,CO2R,150,3.66,13.853815731653729,67.59332024,0.012476377,0,81.46158950861583,18.53841049138417
vsp1_240503_Ag-0.4-Au-0.6_pp0_rep1,vsp,1,240503,Ag-0.4-Au-0.6,1,HER,50,2.63,,,,,,
vsp11_240802_Ag-0.429-Zn-0.571_pp0_rep1,vsp,11,240802,Ag-0.429-Zn-0.571,1,CO2R,100,3.48,11.69076565736885,72.29616895874264,0.014311139,0,84.00371720964611,15.996282790353888
vsp11_240802_Ag-0.429-Zn-0.571_pp0_rep1,vsp,11,240802,Ag-0.429-Zn-0.571,1,CO2R,300,4.04,26.54313754211221,43.76719057,0.036144799,0.001826407,70.35225365,29.647746354221297
vsp11_240802_Ag-0.462-Zn-0.538_pp0,vsp,11,240802,Ag-0.462-Zn-0.538,avg,CO2R,100,3.35,10.875306032769048,79.80353634577604,0.014861567,0,90.6961754,9.3038246
vsp4_240726_Pd-0.889-Sn-0.111_pp0,vsp,4,240726,Pd-0.889-Sn-0.111,avg,HER,50,2.63,,,,,,
vsp11_240802_Ag-0.462-Zn-0.538_pp0,vsp,11,240802,Ag-0.462-Zn-0.538,std,CO2R,50,0,0,0,0,0,0,0
vsp11_240802_Ag-0.462-Zn-0.538_pp0,vsp,11,240802,Ag-0.462-Zn-0.538,avg,CO2R,50,3.07,11.834522588880288,93.88998035363456,0.022017137,0.030346455,105.77686653455166,0
vsp11_240802_Ag-0.462-Zn-0.538_pp0,vsp,11,240802,Ag-0.462-Zn-0.538,std,CO2R,100,0,0,0,0,0,0,0
vsp4_240726_Pd-0.889-Sn-0.111_pp0_rep1,vsp,4,240726,Pd-0.889-Sn-0.111,1,HER,50,2.63,,,,,,
vsp11_240802_Ag-0.462-Zn-0.538_pp0,vsp,11,240802,Ag-0.462-Zn-0.538,avg,CO2R,200,3.69,18.172068886145347,67.91257367387034,0.017888924,0.001475175,86.10647811317301,13.893521886826989
vsp11_240802_Ag-0.462-Zn-0.538_pp0,vsp,11,240802,Ag-0.462-Zn-0.538,std,CO2R,200,0,0,0,0,0,0,0
vsp11_240802_Ag-0.462-Zn-0.538_pp0,vsp,11,240802,Ag-0.462-Zn-0.538,avg,CO2R,300,3.96,39.926342882253245,37.66208251473477,0.080729501,0.00295035,77.67935484839174,22.32064515160826
vsp11_240802_Ag-0.462-Zn-0.538_pp0,vsp,11,240802,Ag-0.462-Zn-0.538,std,CO2R,300,0,0,0,0,0,0,0
vsp11_240802_Ag-0.462-Zn-0.538_pp0,vsp,11,240802,Ag-0.462-Zn-0.538,avg,CO2R,150,3.54,13.996107890937246,74.21905697445972,0.015045043,0.001404928,88.23392153,11.76607847
vsp11_240802_Ag-0.462-Zn-0.538_pp0,vsp,11,240802,Ag-0.462-Zn-0.538,std,CO2R,150,0,0,0,0,0,0,0
vsp8_240802_Pd-0.75-Zn-0.25_pp0_rep1,vsp,8,240802,Pd-0.75-Zn-0.25,1,HER,50,2.63,,,,,,
vsp11_240802_Ag-0.462-Zn-0.538_pp0_rep1,vsp,11,240802,Ag-0.462-Zn-0.538,1,CO2R,300,3.96,39.926342882253245,37.66208251473477,0.080729501,0.00295035,77.67935484839174,22.32064515160826
vsp11_240802_Ag-0.462-Zn-0.538_pp0_rep1,vsp,11,240802,Ag-0.462-Zn-0.538,1,CO2R,200,3.69,18.172068886145347,67.91257367387034,0.017888924,0.001475175,86.10647811317301,13.893521886826989
vsp11_240802_Ag-0.462-Zn-0.538_pp0_rep1,vsp,11,240802,Ag-0.462-Zn-0.538,1,CO2R,50,3.07,11.834522588880288,93.88998035363456,0.022017137,0.030346455,105.77686653455166,0
vsp11_240802_Ag-0.462-Zn-0.538_pp0_rep1,vsp,11,240802,Ag-0.462-Zn-0.538,1,CO2R,100,3.35,10.875306032769048,79.80353634577604,0.014861567,0,90.6961754,9.3038246
vsp11_240802_Ag-0.462-Zn-0.538_pp0_rep1,vsp,11,240802,Ag-0.462-Zn-0.538,1,CO2R,150,3.54,13.996107890937246,74.21905697445972,0.015045043,0.001404928,88.23392153,11.76607847
vsp11_240802_Ag-0.5-Zn-0.5_pp0,vsp,11,240802,Ag-0.5-Zn-0.5,std,CO2R,100,0,0,0,0,0,0,0
vsp11_240802_Ag-0.5-Zn-0.5_pp0,vsp,11,240802,Ag-0.5-Zn-0.5,std,CO2R,300,0,0,0,0,0,0,0
vsp11_240802_Ag-0.5-Zn-0.5_pp0,vsp,11,240802,Ag-0.5-Zn-0.5,std,CO2R,200,0,0,0,0,0,0,0
vsp11_240802_Ag-0.5-Zn-0.5_pp0,vsp,11,240802,Ag-0.5-Zn-0.5,avg,CO2R,200,3.67,25.79652221222457,70.18541257367387,0.035227419,0.001685914,96.02354388268624,3.976456117313745
vsp11_240802_Ag-0.5-Zn-0.5_pp0,vsp,11,240802,Ag-0.5-Zn-0.5,std,CO2R,150,0,0,0,0,0,0,0
vsp11_240802_Ag-0.5-Zn-0.5_pp0,vsp,11,240802,Ag-0.5-Zn-0.5,avg,CO2R,300,3.88,44.18883006549625,37.905206286836936,0.092105022,0.003371828,82.19808091,17.80191909
uoft4_240405_Ag-0.5-Cu-0.25-Pd-0.25_pp0,uoft,4,240405,Ag-0.5-Cu-0.25-Pd-0.25,avg,HER,50,2.64,,,,,,
vsp11_240802_Ag-0.5-Zn-0.5_pp0,vsp,11,240802,Ag-0.5-Zn-0.5,avg,CO2R,100,3.41,19.14352675301848,82.48526523,0.032475277,0,101.66670445587808,0
vsp11_240802_Ag-0.5-Zn-0.5_pp0,vsp,11,240802,Ag-0.5-Zn-0.5,std,CO2R,50,0,0,0,0,0,0,0
vsp11_240802_Ag-0.5-Zn-0.5_pp0,vsp,11,240802,Ag-0.5-Zn-0.5,avg,CO2R,50,3.09,18.93699386888196,90.83988212180746,0.031924848,0,109.81473233013868,0
uoft4_240405_Cu-0.167-Pd-0.833_pp0_rep3,uoft,4,240405,Cu-0.167-Pd-0.833,3,HER,50,2.64,,,,,,
vsp11_240802_Ag-0.5-Zn-0.5_pp0,vsp,11,240802,Ag-0.5-Zn-0.5,avg,CO2R,150,3.54,21.95358764569252,75.96758349705306,0.032658753,0.0019669,97.95975112287675,2.040248877123247
uoft8_241025_Cd-0.875-Ni-0.125_pp0_rep2,uoft,8,241025,Cd-0.875-Ni-0.125,2,HER,50,2.64,,,,,,
vsp11_240802_Ag-0.5-Zn-0.5_pp0_rep1,vsp,11,240802,Ag-0.5-Zn-0.5,1,CO2R,50,3.09,18.93699386888196,90.83988212180746,0.031924848,0,109.81473233013868,0
vsp11_240802_Ag-0.5-Zn-0.5_pp0_rep1,vsp,11,240802,Ag-0.5-Zn-0.5,1,CO2R,300,3.88,44.18883006549625,37.905206286836936,0.092105022,0.003371828,82.19808091,17.80191909
