Repository: Jehadabed/ocx24-dashboard

# OCx24 Dashboard

An interactive web dashboard for exploring and analyzing  data from OCx24 experiments, featuring HER (Hydrogen Evolution Reaction) and CO2RR (CO2 Reduction Reaction) performance data, as well as XRD (X-ray Diffraction) data.

This project is part of the OCx24 research: https://ai.meta.com/blog/open-catalyst-simulations-experiments/.

## Features

- **Interactive Data Filtering**: Filter data by source, batch, reaction type, element count, and voltage/current density ranges
- **Data Aggregation**: Average data across multiple replicates with statistical analysis
- **Interactive Plots**: Dedicated plotting interfaces for HER and CO2RR performance visualization

File: Data/ExpDataDump_250923.csv (part 12 of 25)
sample id,source,batch number,batch date,composition,rep,reaction,current density,voltage,fe_h2,fe_co,fe_ch4,fe_c2h4,fe_gas_total,fe_liquid
vsp10_240726_Au-0.667-Zn-0.333_pp0_rep1,vsp,10,240726,Au-0.667-Zn-0.333,1,CO2R,300,3.67,76.83797526627470,5.230844793713160,0.006238189,0,82.07588206694410,17.924117933055900
uoft4_240405_Cu-0.167-Pd-0.833_pp0,uoft,4,240405,Cu-0.167-Pd-0.833,avg,HER,50,2.59,,,,,,
vsp10_240726_Au-0.7-Zn-0.3_pp0,vsp,10,240726,Au-0.7-Zn-0.3,std,CO2R,50,0,0,0,0,0,0,0
uoft4_240405_Cu-0.375-Pd-0.625_pp0,uoft,4,240405,Cu-0.375-Pd-0.625,avg,HER,50,2.59,,,,,,
uoft9_241025_Au-0.75-Pd-0.25_pp0_rep1,uoft,9,241025,Au-0.75-Pd-0.25,1,HER,50,2.59,,,,,,
vsp10_240726_Au-0.7-Zn-0.3_pp0,vsp,10,240726,Au-0.7-Zn-0.3,avg,CO2R,50,2.96,70.73970997509890,17.033398821218100,0.017613709,0,87.79072250565410,12.209277494346000
vsp10_240726_Au-0.7-Zn-0.3_pp0,vsp,10,240726,Au-0.7-Zn-0.3,avg,CO2R,100,3.21,73.16976710121580,14.63899803536350,0.012109425,0,87.82285172550710,12.17714827449300
vsp10_240726_Au-0.7-Zn-0.3_pp0,vsp,10,240726,Au-0.7-Zn-0.3,avg,CO2R,150,3.37,74.91807738182430,11.63064833005890,0.009540759,0,86.55958458027990,13.440415419720200
vsp10_240726_Au-0.7-Zn-0.3_pp0,vsp,10,240726,Au-0.7-Zn-0.3,avg,CO2R,200,3.49,74.62679696,9.529715127701380,0.009357283,0,84.16710509977970,15.832894900220300
vsp10_240726_Au-0.7-Zn-0.3_pp0,vsp,10,240726,Au-0.7-Zn-0.3,std,CO2R,200,0,0,0,0,0,0,0
vsp10_240726_Au-0.7-Zn-0.3_pp0,vsp,10,240726,Au-0.7-Zn-0.3,avg,CO2R,300,3.69,80.51246102659610,5.923379174852650,0.00807295,0,86.44490173344090,13.555098266559100
vsp10_240726_Au-0.7-Zn-0.3_pp0,vsp,10,240726,Au-0.7-Zn-0.3,std,CO2R,300,0,0,0,0,0,0,0
vsp10_240726_Au-0.7-Zn-0.3_pp0,vsp,10,240726,Au-0.7-Zn-0.3,std,CO2R,100,0,0,0,0,0,0,0
vsp10_240726_Au-0.7-Zn-0.3_pp0,vsp,10,240726,Au-0.7-Zn-0.3,std,CO2R,150,0,0,0,0,0,0,0
vsp10_240726_Au-0.7-Zn-0.3_pp0_rep1,vsp,10,240726,Au-0.7-Zn-0.3,1,CO2R,200,3.49,74.62679696,9.529715127701380,0.009357283,0,84.16710509977970,15.832894900220300
vsp10_240726_Au-0.7-Zn-0.3_pp0_rep1,vsp,10,240726,Au-0.7-Zn-0.3,1,CO2R,150,3.37,74.91807738182430,11.63064833005890,0.009540759,0,86.55958458027990,13.440415419720200
vsp10_240726_Au-0.7-Zn-0.3_pp0_rep1,vsp,10,240726,Au-0.7-Zn-0.3,1,CO2R,50,2.96,70.73970997509890,17.033398821218100,0.017613709,0,87.79072250565410,12.209277494346000
vsp15_240809_Au-0.25-In-0.25-Pd-0.5_pp0_rep3,vsp,15,240809,Au-0.25-In-0.25-Pd-0.5,3,HER,50,2.59,,,,,,
vsp10_240726_Au-0.7-Zn-0.3_pp0_rep1,vsp,10,240726,Au-0.7-Zn-0.3,1,CO2R,300,3.69,80.51246102659610,5.923379174852650,0.00807295,0,86.44490173344090,13.555098266559100
vsp10_240726_Au-0.7-Zn-0.3_pp0_rep1,vsp,10,240726,Au-0.7-Zn-0.3,1,CO2R,100,3.21,73.16976710121580,14.63899803536350,0.012109425,0,87.82285172550710,12.17714827449300
uoft4_240405_Au-0.5-Pd-0.5_pp0,uoft,4,240405,Au-0.5-Pd-0.5,avg,HER,50,2.6,,,,,,
vsp10_240726_Au-0.75-Zn-0.25_pp0,vsp,10,240726,Au-0.75-Zn-0.25,std,CO2R,50,0.07,3.4537739351688500,1.5305026207754700,0.00190674,0,2.602398596879700,2.6023985968797000
vsp10_240726_Au-0.75-Zn-0.25_pp0,vsp,10,240726,Au-0.75-Zn-0.25,avg,CO2R,100,3.24,76.61721316620980,11.151768172888000,0.013577234280681800,0,87.78470050078360,12.215299499216400
vsp10_240726_Au-0.75-Zn-0.25_pp0,vsp,10,240726,Au-0.75-Zn-0.25,avg,CO2R,150,3.39,76.84976319515650,9.169941060903730,0.011742473,0,86.03298452298610,13.967015477013900
vsp10_240726_Au-0.75-Zn-0.25_pp0,vsp,10,240726,Au-0.75-Zn-0.25,std,CO2R,150,0.05,0.7482772228776250,0.8132652062276050,0.002201714,0,0.8420770644277100,0.8420770644277110
vsp10_240726_Au-0.75-Zn-0.25_pp0,vsp,10,240726,Au-0.75-Zn-0.25,std,CO2R,300,0.07,1.8835811965317000,1.060225140125220,0.000381936,0,2.8738152472016500,2.873815247201650
vsp10_240726_Au-0.75-Zn-0.25_pp0,vsp,10,240726,Au-0.75-Zn-0.25,std,CO2R,200,0.06,0.09216581,0.6435438228042380,0.002340669,0,0.5747414236124690,0.5747414236124700
vsp10_240726_Au-0.75-Zn-0.25_pp0,vsp,10,240726,Au-0.75-Zn-0.25,avg,CO2R,300,3.71,78.69063313035780,3.809757694826460,0.011497838039496300,0,82.51320677,17.486793227603900
vsp10_240726_Au-0.75-Zn-0.25_pp0,vsp,10,240726,Au-0.75-Zn-0.25,std,CO2R,100,0.05,1.0108929076872600,1.0773864206028600,0.00222453,0,1.867600747865540,1.8676007478655400
vsp10_240726_Au-0.75-Zn-0.25_pp0,vsp,10,240726,Au-0.75-Zn-0.25,avg,CO2R,50,2.97,73.84126054,11.787819253438100,0.019815423004238200,0,85.64889521757110,14.351104782428900
vsp10_240726_Au-0.75-Zn-0.25_pp0,vsp,10,240726,Au-0.75-Zn-0.25,avg,CO2R,200,3.51,76.52263073092130,7.681728880157170,0.010091187641047200,0,84.21585128971520,15.784148710284800
uoft4_240405_Au-0.5-Pd-0.5_pp0_rep1,uoft,4,240405,Au-0.5-Pd-0.5,1,HER,50,2.6,,,,,,
vsp10_240726_Au-0.75-Zn-0.25_pp0_rep1,vsp,10,240726,Au-0.75-Zn-0.25,1,CO2R,50,3.04,71.92366444,13.482318271119800,0.02091628,0,85.42689899256550,14.57310100743450
vsp10_240726_Au-0.75-Zn-0.25_pp0_rep1,vsp,10,240726,Au-0.75-Zn-0.25,1,CO2R,300,3.73,80.26282198832370,4.233791748526520,0.011192044,0,84.50912389049720,15.490876109502800
vsp10_240726_Au-0.75-Zn-0.25_pp0_rep1,vsp,10,240726,Au-0.75-Zn-0.25,1,CO2R,150,3.43,77.41321224549580,8.266208251473480,0.013944187,0,85.69501231999330,14.304987680006700
vsp10_240726_Au-0.75-Zn-0.25_pp0_rep1,vsp,10,240726,Au-0.75-Zn-0.25,1,CO2R,200,3.54,76.54146351670890,7.113212180746560,0.012384639,0,83.66854320965200,16.331456790348000
vsp10_240726_Au-0.75-Zn-0.25_pp0_rep1,vsp,10,240726,Au-0.75-Zn-0.25,1,CO2R,100,3.28,76.23386134884600,9.968074656188600,0.015962424,0,86.22036988381960,13.779630116180400
uoft4_240405_Cu-0.125-Pd-0.875_pp0,uoft,4,240405,Cu-0.125-Pd-0.875,avg,HER,50,2.6,,,,,,
vsp10_240726_Au-0.75-Zn-0.25_pp0_rep2,vsp,10,240726,Au-0.75-Zn-0.25,2,CO2R,100,3.18,75.85406683546420,11.412082514734800,0.013210282,0,87.28133679596040,12.718663204039600
uoft4_240405_Cu-0.125-Pd-0.875_pp0_rep3,uoft,4,240405,Cu-0.125-Pd-0.875,3,HER,50,2.6,,,,,,
vsp10_240726_Au-0.75-Zn-0.25_pp0_rep2,vsp,10,240726,Au-0.75-Zn-0.25,2,CO2R,50,2.9,77.82837054552300,10.50589390962670,0.02091628,0,88.35518073498760,11.644819265012400
vsp10_240726_Au-0.75-Zn-0.25_pp0_rep2,vsp,10,240726,Au-0.75-Zn-0.25,2,CO2R,150,3.33,77.13532402854210,9.842829076620820,0.011742473,0,86.99154321451990,13.00845678548020
vsp10_240726_Au-0.75-Zn-0.25_pp0_rep2,vsp,10,240726,Au-0.75-Zn-0.25,2,CO2R,300,3.63,79.20609345246820,4.592337917485270,0.011375521,0,83.81112499973940,16.18887500026070
vsp10_240726_Au-0.75-Zn-0.25_pp0_rep2,vsp,10,240726,Au-0.75-Zn-0.25,2,CO2R,200,3.45,76.42250308648430,8.38040275,0.010182926,0,84.81457163550500,15.185428364495100
uoft4_240405_Cu-0.167-Pd-0.833_pp0_rep2,uoft,4,240405,Cu-0.167-Pd-0.833,2,HER,50,2.6,,,,,,
vsp10_240726_Au-0.75-Zn-0.25_pp0_rep3,vsp,10,240726,Au-0.75-Zn-0.25,3,CO2R,100,3.26,77.76371131,12.075147347740700,0.011558997,0,89.85239482257090,10.147605177429100
vsp10_240726_Au-0.75-Zn-0.25_pp0_rep3,vsp,10,240726,Au-0.75-Zn-0.25,3,CO2R,50,2.97,71.77174664,11.37524557956780,0.017613709,0,83.16460592516010,16.835394074839900
vsp10_240726_Au-0.75-Zn-0.25_pp0_rep3,vsp,10,240726,Au-0.75-Zn-0.25,3,CO2R,200,3.55,76.60392558957080,7.551571709233790,0.007705998,0,84.16443902,15.835560976011300
vsp10_240726_Au-0.75-Zn-0.25_pp0_rep3,vsp,10,240726,Au-0.75-Zn-0.25,3,CO2R,300,3.76,76.60298395028150,2.6031434184675800,0.011925949,0,79.21937142695180,20.780628573048200
vsp10_240726_Au-0.75-Zn-0.25_pp0_rep3,vsp,10,240726,Au-0.75-Zn-0.25,3,CO2R,150,3.42,76.00075331143150,9.400785854616900,0.009540759,0,85.41239803444510,14.587601965554900
uoft4_240405_Cu-0.444-Pd-0.556_pp0_rep1,uoft,4,240405,Cu-0.444-Pd-0.556,1,HER,50,2.6,,,,,,
uoft4_240405_Pd-1.0_pp0_rep3,uoft,4,240405,Pd-1.0,3,HER,50,2.6,,,,,,
vsp10_240726_Au-0.8-Zn-0.2_pp0,vsp,10,240726,Au-0.8-Zn-0.2,avg,CO2R,100,3.26,69.85394128355900,10.911100196463700,0.014311139,0,80.78132978,19.21867022
vsp10_240726_Au-0.8-Zn-0.2_pp0,vsp,10,240726,Au-0.8-Zn-0.2,std,CO2R,50,0,0,0,0,0,0,0
vsp10_240726_Au-0.8-Zn-0.2_pp0,vsp,10,240726,Au-0.8-Zn-0.2,std,CO2R,100,0,0,0,0,0,0,0
vsp10_240726_Au-0.8-Zn-0.2_pp0,vsp,10,240726,Au-0.8-Zn-0.2,avg,CO2R,50,3.02,69.43899224,14.248526522593300,0.018714566,0,83.70623332547120,16.29376667452880
vsp10_240726_Au-0.8-Zn-0.2_pp0,vsp,10,240726,Au-0.8-Zn-0.2,std,CO2R,300,0,0,0,0,0,0,0
vsp10_240726_Au-0.8-Zn-0.2_pp0,vsp,10,240726,Au-0.8-Zn-0.2,avg,CO2R,300,3.77,79.92885392035820,1.851669941060900,0.013577234,0,81.79558396851880,18.20441603148120
vsp10_240726_Au-0.8-Zn-0.2_pp0,vsp,10,240726,Au-0.8-Zn-0.2,avg,CO2R,150,3.41,75.68185147209610,9.204322200392930,0.011008568,0,84.89882987729020,15.101170122709800
vsp10_240726_Au-0.8-Zn-0.2_pp0,vsp,10,240726,Au-0.8-Zn-0.2,avg,CO2R,200,3.53,75.24702337357970,6.825884086444010,0.011283783,0,82.08567411538670,17.914325884613300
vsp10_240726_Au-0.8-Zn-0.2_pp0,vsp,10,240726,Au-0.8-Zn-0.2,std,CO2R,150,0,0,0,0,0,0,0
vsp10_240726_Au-0.8-Zn-0.2_pp0,vsp,10,240726,Au-0.8-Zn-0.2,std,CO2R,200,0,0,0,0,0,0,0
uoft5_240507_Au-0.5-Cu-0.4-Hg-0.1_pp0_rep2,uoft,5,240507,Au-0.5-Cu-0.4-Hg-0.1,2,HER,50,2.6,,,,,,
vsp10_240726_Au-0.8-Zn-0.2_pp0_rep1,vsp,10,240726,Au-0.8-Zn-0.2,1,CO2R,300,3.77,79.92885392035820,1.851669941060900,0.013577234,0,81.79558396851880,18.20441603148120
vsp10_240726_Au-0.8-Zn-0.2_pp0_rep1,vsp,10,240726,Au-0.8-Zn-0.2,1,CO2R,50,3.02,69.43899224,14.248526522593300,0.018714566,0,83.70623332547120,16.29376667452880
vsp10_240726_Au-0.8-Zn-0.2_pp0_rep1,vsp,10,240726,Au-0.8-Zn-0.2,1,CO2R,200,3.53,75.24702337357970,6.825884086444010,0.011283783,0,82.08567411538670,17.914325884613300
vsp10_240726_Au-0.8-Zn-0.2_pp0_rep1,vsp,10,240726,Au-0.8-Zn-0.2,1,CO2R,150,3.41,75.68185147209610,9.204322200392930,0.011008568,0,84.89882987729020,15.101170122709800
vsp10_240726_Au-0.8-Zn-0.2_pp0_rep1,vsp,10,240726,Au-0.8-Zn-0.2,1,CO2R,100,3.26,69.85394128355900,10.911100196463700,0.014311139,0,80.78132978,19.21867022
uoft9_241025_Au-0.75-Pd-0.25_pp0,uoft,9,241025,Au-0.75-Pd-0.25,avg,HER,50,2.6,,,,,,
vsp15_240809_Au-0.167-In-0.167-Pd-0.667_pp0_rep2,vsp,15,240809,Au-0.167-In-0.167-Pd-0.667,2,HER,50,2.6,,,,,,
vsp10_240726_Au-0.833-Zn-0.167_pp0,vsp,10,240726,Au-0.833-Zn-0.167,avg,CO2R,50,3.01,72.77239532,11.74361493123770,0.013210282,0,84.52922053433950,15.470779465660500
vsp10_240726_Au-0.833-Zn-0.167_pp0,vsp,10,240726,Au-0.833-Zn-0.167,std,CO2R,50,0,0,0,0,0,0,0
vsp10_240726_Au-0.833-Zn-0.167_pp0,vsp,10,240726,Au-0.833-Zn-0.167,std,CO2R,300,0,0,0,0,0,0,0
vsp10_240726_Au-0.833-Zn-0.167_pp0,vsp,10,240726,Au-0.833-Zn-0.167,avg,CO2R,100,3.34,73.84774738956660,10.623772102161100,0.012659854,0.002528871,84.48868538,15.511314619647200
vsp10_240726_Au-0.833-Zn-0.167_pp0,vsp,10,240726,Au-0.833-Zn-0.167,std,CO2R,150,0,0,0,0,0,0,0
vsp10_240726_Au-0.833-Zn-0.167_pp0,vsp,10,240726,Au-0.833-Zn-0.167,avg,CO2R,300,3.76,79.58442319362200,1.436640472,0.011375521,0.001826407,81.03558370195650,18.96441629804350
vsp10_240726_Au-0.833-Zn-0.167_pp0,vsp,10,240726,Au-0.833-Zn-0.167,std,CO2R,200,0,0,0,0,0,0,0
vsp10_240726_Au-0.833-Zn-0.167_pp0,vsp,10,240726,Au-0.833-Zn-0.167,std,CO2R,100,0,0,0,0,0,0,0
vsp10_240726_Au-0.833-Zn-0.167_pp0,vsp,10,240726,Au-0.833-Zn-0.167,avg,CO2R,150,3.46,75.53328171755010,8.497053045186640,0.012476377,0.001123943,84.04591224673370,15.95408775326630
vsp10_240726_Au-0.833-Zn-0.167_pp0,vsp,10,240726,Au-0.833-Zn-0.167,avg,CO2R,200,3.62,80.47751574630150,3.912082514734780,0.013485496,0.001053696,84.40562032643320,15.594379673566800
vsp10_240726_Au-0.833-Zn-0.167_pp0_rep1,vsp,10,240726,Au-0.833-Zn-0.167,1,CO2R,200,3.62,80.47751574630150,3.912082514734780,0.013485496,0.001053696,84.40562032643320,15.594379673566800
vsp10_240726_Au-0.833-Zn-0.167_pp0_rep1,vsp,10,240726,Au-0.833-Zn-0.167,1,CO2R,150,3.46,75.53328171755010,8.497053045186640,0.012476377,0.001123943,84.04591224673370,15.95408775326630
vsp10_240726_Au-0.833-Zn-0.167_pp0_rep1,vsp,10,240726,Au-0.833-Zn-0.167,1,CO2R,50,3.01,72.77239532,11.74361493123770,0.013210282,0,84.52922053433950,15.470779465660500
vsp10_240726_Au-0.833-Zn-0.167_pp0_rep1,vsp,10,240726,Au-0.833-Zn-0.167,1,CO2R,300,3.76,79.58442319362200,1.436640472,0.011375521,0.001826407,81.03558370195650,18.96441629804350
vsp10_240726_Au-0.833-Zn-0.167_pp0_rep1,vsp,10,240726,Au-0.833-Zn-0.167,1,CO2R,100,3.34,73.84774738956660,10.623772102161100,0.012659854,0.002528871,84.48868538,15.511314619647200
vsp1_240503_Ag-0.6-Au-0.4_pp0,vsp,1,240503,Ag-0.6-Au-0.4,avg,HER,50,2.6,,,,,,
vsp10_240726_Au-1.0_pp0,vsp,10,240726,Au-1.0,avg,CO2R,100,3.22,69.59907091590120,16.281925343811400,0.022567565,0,85.90652957,14.093470429561400
vsp10_240726_Au-1.0_pp0,vsp,10,240726,Au-1.0,avg,CO2R,50,2.99,62.78348573939610,24.91650294695480,0.028622278,0,87.73355387342020,12.266446126579800
vsp10_240726_Au-1.0_pp0,vsp,10,240726,Au-1.0,std,CO2R,50,0,0,0,0,0,0,0
vsp1_240503_Ag-0.6-Au-0.4_pp0_rep1,vsp,1,240503,Ag-0.6-Au-0.4,1,HER,50,2.6,,,,,,
vsp10_240726_Au-1.0_pp0,vsp,10,240726,Au-1.0,std,CO2R,100,0,0,0,0,0,0,0
vsp8_240802_Pd-1.0_pp0,vsp,8,240802,Pd-1.0,avg,HER,50,2.6,,,,,,
vsp10_240726_Au-1.0_pp0,vsp,10,240726,Au-1.0,avg,CO2R,200,3.47,71.41329594676600,10.391699410609000,0.017063281,0,81.82428294752370,18.17571705247630
vsp10_240726_Au-1.0_pp0,vsp,10,240726,Au-1.0,std,CO2R,200,0,0,0,0,0,0,0
vsp10_240726_Au-1.0_pp0,vsp,10,240726,Au-1.0,avg,CO2R,300,3.66,73.16620979723370,5.073673870333990,0.016879805,0.000842957,78.25958359320110,21.74041640679890
vsp10_240726_Au-1.0_pp0,vsp,10,240726,Au-1.0,std,CO2R,300,0,0,0,0,0,0,0
vsp10_240726_Au-1.0_pp0,vsp,10,240726,Au-1.0,avg,CO2R,150,3.36,69.03638912720500,12.36247544204320,0.019081518,0,81.42354805167940,18.576451948320600
vsp10_240726_Au-1.0_pp0,vsp,10,240726,Au-1.0,std,CO2R,150,0,0,0,0,0,0,0
vsp8_240802_Pd-1.0_pp0_rep1,vsp,8,240802,Pd-1.0,1,HER,50,2.6,,,,,,
vsp10_240726_Au-1.0_pp0_rep1,vsp,10,240726,Au-1.0,1,CO2R,300,3.66,73.16620979723370,5.073673870333990,0.016879805,0.000842957,78.25958359320110,21.74041640679890
vsp10_240726_Au-1.0_pp0_rep1,vsp,10,240726,Au-1.0,1,CO2R,50,2.99,62.78348573939610,24.91650294695480,0.028622278,0,87.73355387342020,12.266446126579800
vsp10_240726_Au-1.0_pp0_rep1,vsp,10,240726,Au-1.0,1,CO2R,200,3.47,71.41329594676600,10.391699410609000,0.017063281,0,81.82428294752370,18.17571705247630
vsp10_240726_Au-1.0_pp0_rep1,vsp,10,240726,Au-1.0,1,CO2R,100,3.22,69.59907091590120,16.281925343811400,0.022567565,0,85.90652957,14.093470429561400
vsp10_240726_Au-1.0_pp0_rep1,vsp,10,240726,Au-1.0,1,CO2R,150,3.36,69.03638912720500,12.36247544204320,0.019081518,0,81.42354805167940,18.576451948320600
vsp11_240802_Ag-0.111-Zn-0.889_pp0,vsp,11,240802,Ag-0.111-Zn-0.889,avg,CO2R,200,3.7,10.534432610014900,50.02087426,0.01376071,0.001896653,60.57294140091470,39.427058599085300
uoft4_240405_Ag-0.667-Pd-0.333_pp0_rep1,uoft,4,240405,Ag-0.667-Pd-0.333,1,HER,50,2.61,,,,,,
uoft5_240507_Au-0.5-Cu-0.4-Hg-0.1_pp0,uoft,5,240507,Au-0.5-Cu-0.4-Hg-0.1,avg,HER,50,2.61,,,,,,
vsp11_240802_Ag-0.111-Zn-0.889_pp0,vsp,11,240802,Ag-0.111-Zn-0.889,avg,CO2R,50,3.11,8.669359057523700,62.13654223968570,0.012109425,0.037933069,70.85594379158540,29.14405620841460
vsp11_240802_Ag-0.111-Zn-0.889_pp0,vsp,11,240802,Ag-0.111-Zn-0.889,std,CO2R,50,0,0,0,0,0,0,0
vsp11_240802_Ag-0.111-Zn-0.889_pp0,vsp,11,240802,Ag-0.111-Zn-0.889,avg,CO2R,100,3.36,9.946221933917850,64.15520628683690,0.01376071,0.011379921,74.12854601569500,25.87145398430500
vsp11_240802_Ag-0.111-Zn-0.889_pp0,vsp,11,240802,Ag-0.111-Zn-0.889,std,CO2R,150,0,0,0,0,0,0,0
vsp11_240802_Ag-0.111-Zn-0.889_pp0,vsp,11,240802,Ag-0.111-Zn-0.889,std,CO2R,100,0,0,0,0,0,0,0
vsp11_240802_Ag-0.111-Zn-0.889_pp0,vsp,11,240802,Ag-0.111-Zn-0.889,avg,CO2R,300,4,26.326979011906500,39.90176817288800,0.064950553,0.007446121,66.30938204129500,33.69061795870500
vsp11_240802_Ag-0.111-Zn-0.889_pp0,vsp,11,240802,Ag-0.111-Zn-0.889,std,CO2R,300,0,0,0,0,0,0,0
vsp11_240802_Ag-0.111-Zn-0.889_pp0,vsp,11,240802,Ag-0.111-Zn-0.889,avg,CO2R,150,3.54,11.827826487266900,61.615913555992100,0.015045043,0.01826407,73.47902632,26.520973679231400
vsp11_240802_Ag-0.111-Zn-0.889_pp0,vsp,11,240802,Ag-0.111-Zn-0.889,std,CO2R,200,0,0,0,0,0,0,0
vsp11_240802_Ag-0.111-Zn-0.889_pp0_rep1,vsp,11,240802,Ag-0.111-Zn-0.889,1,CO2R,100,3.36,9.946221933917850,64.15520628683690,0.01376071,0.011379921,74.12854601569500,25.87145398430500
vsp11_240802_Ag-0.111-Zn-0.889_pp0_rep1,vsp,11,240802,Ag-0.111-Zn-0.889,1,CO2R,300,4,26.326979011906500,39.90176817288800,0.064950553,0.007446121,66.30938204129500,33.69061795870500
uoft7_240716_Cu-0.833-Pd-0.167_pp0_rep3,uoft,7,240716,Cu-0.833-Pd-0.167,3,HER,50,2.61,,,,,,
vsp11_240802_Ag-0.111-Zn-0.889_pp0_rep1,vsp,11,240802,Ag-0.111-Zn-0.889,1,CO2R,50,3.11,8.669359057523700,62.13654223968570,0.012109425,0.037933069,70.85594379158540,29.14405620841460
vsp11_240802_Ag-0.111-Zn-0.889_pp0_rep1,vsp,11,240802,Ag-0.111-Zn-0.889,1,CO2R,150,3.54,11.827826487266900,61.615913555992100,0.015045043,0.01826407,73.47902632,26.520973679231400
vsp11_240802_Ag-0.111-Zn-0.889_pp0_rep1,vsp,11,240802,Ag-0.111-Zn-0.889,1,CO2R,200,3.7,10.534432610014900,50.02087426,0.01376071,0.001896653,60.57294140091470,39.427058599085300
vsp11_240802_Ag-0.167-Zn-0.833_pp0,vsp,11,240802,Ag-0.167-Zn-0.833,avg,CO2R,50,3.15,20.516436836929000,60.42730844793710,0.022017137,0,80.97070533093400,19.02929466906600
vsp11_240802_Ag-0.167-Zn-0.833_pp0,vsp,11,240802,Ag-0.167-Zn-0.833,avg,CO2R,100,3.42,16.86978174893800,59.57269155206290,0.019815423,0.001685914,76.46743467476970,23.53256532523040
uoft7_240716_Pd-0.833-Rh-0.167_pp0_rep1,uoft,7,240716,Pd-0.833-Rh-0.167,1,HER,50,2.61,,,,,,
vsp11_240802_Ag-0.167-Zn-0.833_pp0,vsp,11,240802,Ag-0.167-Zn-0.833,std,CO2R,50,0,0,0,0,0,0,0
vsp11_240802_Ag-0.167-Zn-0.833_pp0,vsp,11,240802,Ag-0.167-Zn-0.833,std,CO2R,100,0,0,0,0,0,0,0
uoft9_241025_Au-0.25-Hg-0.25-Pd-0.5_pp0,uoft,9,241025,Au-0.25-Hg-0.25-Pd-0.5,avg,HER,50,2.61,,,,,,
vsp11_240802_Ag-0.167-Zn-0.833_pp0,vsp,11,240802,Ag-0.167-Zn-0.833,avg,CO2R,200,3.71,15.675783130009000,55.30329076620830,0.017063281,0.001685914,71.00029454602280,28.999705453977200
vsp11_240802_Ag-0.167-Zn-0.833_pp0,vsp,11,240802,Ag-0.167-Zn-0.833,avg,CO2R,150,3.58,18.071104229006700,64.38113949,0.020549328,0.003371828,82.47913061977300,17.520869380227100
vsp11_240802_Ag-0.167-Zn-0.833_pp0,vsp,11,240802,Ag-0.167-Zn-0.833,std,CO2R,300,0,0,0,0,0,0,0
vsp11_240802_Ag-0.167-Zn-0.833_pp0,vsp,11,240802,Ag-0.167-Zn-0.833,std,CO2R,150,0,0,0,0,0,0,0
vsp11_240802_Ag-0.167-Zn-0.833_pp0,vsp,11,240802,Ag-0.167-Zn-0.833,std,CO2R,200,0,0,0,0,0,0,0
vsp11_240802_Ag-0.167-Zn-0.833_pp0,vsp,11,240802,Ag-0.167-Zn-0.833,avg,CO2R,300,3.94,60.4348281,20.42239685658150,0.059813221,0.003371828,80.92700055,19.07299945
vsp11_240802_Ag-0.167-Zn-0.833_pp0_rep1,vsp,11,240802,Ag-0.167-Zn-0.833,1,CO2R,100,3.42,16.86978174893800,59.57269155206290,0.019815423,0.001685914,76.46743467476970,23.53256532523040
vsp11_240802_Ag-0.167-Zn-0.833_pp0_rep1,vsp,11,240802,Ag-0.167-Zn-0.833,1,CO2R,150,3.58,18.071104229006700,64.38113949,0.020549328,0.003371828,82.47913061977300,17.520869380227100
vsp11_240802_Ag-0.167-Zn-0.833_pp0_rep1,vsp,11,240802,Ag-0.167-Zn-0.833,1,CO2R,50,3.15,20.516436836929000,60.42730844793710,0.022017137,0,80.97070533093400,19.02929466906600
vsp11_240802_Ag-0.167-Zn-0.833_pp0_rep1,vsp,11,240802,Ag-0.167-Zn-0.833,1,CO2R,200,3.71,15.675783130009000,55.30329076620830,0.017063281,0.001685914,71.00029454602280,28.999705453977200
vsp11_240802_Ag-0.167-Zn-0.833_pp0_rep1,vsp,11,240802,Ag-0.167-Zn-0.833,1,CO2R,300,3.94,60.4348281,20.42239685658150,0.059813221,0.003371828,80.92700055,19.07299945
uoft9_241025_Au-0.25-Hg-0.25-Pd-0.5_pp0_rep2,uoft,9,241025,Au-0.25-Hg-0.25-Pd-0.5,2,HER,50,2.61,,,,,,
vsp11_240802_Ag-0.2-Zn-0.8_pp0,vsp,11,240802,Ag-0.2-Zn-0.8,avg,CO2R,50,3.03,19.31992717989500,56.994106090373300,0.044034273,0.045519683,76.41149588169350,23.58850411830650
vsp1_240503_Ag-0.333-Au-0.667_pp0,vsp,1,240503,Ag-0.333-Au-0.667,avg,HER,50,2.61,,,,,,
vsp1_240503_Ag-0.333-Au-0.667_pp0_rep1,vsp,1,240503,Ag-0.333-Au-0.667,1,HER,50,2.61,,,,,,
vsp11_240802_Ag-0.2-Zn-0.8_pp0,vsp,11,240802,Ag-0.2-Zn-0.8,std,CO2R,50,0,0,0,0,0,0,0
vsp11_240802_Ag-0.2-Zn-0.8_pp0,vsp,11,240802,Ag-0.2-Zn-0.8,std,CO2R,150,0,0,0,0,0,0,0
vsp11_240802_Ag-0.2-Zn-0.8_pp0,vsp,11,240802,Ag-0.2-Zn-0.8,avg,CO2R,100,3.27,16.339324949256100,56.01424361493120,0.030823991,0.011379921,72.40071538568580,27.59928461431420
vsp11_240802_Ag-0.2-Zn-0.8_pp0,vsp,11,240802,Ag-0.2-Zn-0.8,std,CO2R,300,0,0,0,0,0,0,0
vsp11_240802_Ag-0.2-Zn-0.8_pp0,vsp,11,240802,Ag-0.2-Zn-0.8,std,CO2R,100,0,0,0,0,0,0,0
vsp11_240802_Ag-0.2-Zn-0.8_pp0,vsp,11,240802,Ag-0.2-Zn-0.8,avg,CO2R,200,3.6,23.016489150222900,41.49312377210220,0.029998349,0.00295035,64.54651594838410,35.45348405161590
vsp11_240802_Ag-0.2-Zn-0.8_pp0,vsp,11,240802,Ag-0.2-Zn-0.8,avg,CO2R,150,3.44,16.631023875787300,59.32220039292730,0.023484946,0.013768299,75.99344325932890,24.006556740671100
vsp11_240802_Ag-0.2-Zn-0.8_pp0,vsp,11,240802,Ag-0.2-Zn-0.8,avg,CO2R,300,3.78,73.89754964531590,11.075638506876200,0.1104526356347360,0.008710557,85.10372003607140,14.89627996392860
vsp11_240802_Ag-0.2-Zn-0.8_pp0,vsp,11,240802,Ag-0.2-Zn-0.8,std,CO2R,200,0,0,0,0,0,0,0
vsp11_240802_Ag-0.2-Zn-0.8_pp0_rep1,vsp,11,240802,Ag-0.2-Zn-0.8,1,CO2R,150,3.44,16.631023875787300,59.32220039292730,0.023484946,0.013768299,75.99344325932890,24.006556740671100
vsp3_240718_Au-0.25-Cu-0.75_pp0,vsp,3,240718,Au-0.25-Cu-0.75,avg,HER,50,2.61,,,,,,
vsp11_240802_Ag-0.2-Zn-0.8_pp0_rep1,vsp,11,240802,Ag-0.2-Zn-0.8,1,CO2R,300,3.78,73.89754964531590,11.075638506876200,0.1104526356347360,0.008710557,85.10372003607140,14.89627996392860
vsp11_240802_Ag-0.2-Zn-0.8_pp0_rep1,vsp,11,240802,Ag-0.2-Zn-0.8,1,CO2R,50,3.03,19.31992717989500,56.994106090373300,0.044034273,0.045519683,76.41149588169350,23.58850411830650
vsp11_240802_Ag-0.2-Zn-0.8_pp0_rep1,vsp,11,240802,Ag-0.2-Zn-0.8,1,CO2R,100,3.27,16.339324949256100,56.01424361493120,0.030823991,0.011379921,72.40071538568580,27.59928461431420
vsp11_240802_Ag-0.2-Zn-0.8_pp0_rep1,vsp,11,240802,Ag-0.2-Zn-0.8,1,CO2R,200,3.6,23.016489150222900,41.49312377210220,0.029998349,0.00295035,64.54651594838410,35.45348405161590
vsp3_240718_Au-0.25-Cu-0.75_pp0_rep1,vsp,3,240718,Au-0.25-Cu-0.75,1,HER,50,2.61,,,,,,
vsp11_240802_Ag-0.222-Zn-0.778_pp0,vsp,11,240802,Ag-0.222-Zn-0.778,avg,CO2R,50,3.17,18.726066668061700,60.23575638506880,0.04513513,0.1188569501812360,79.13075804288450,20.86924195711550
vsp11_240802_Ag-0.222-Zn-0.778_pp0,vsp,11,240802,Ag-0.222-Zn-0.778,std,CO2R,50,0,0,0,0,0,0,0
vsp11_240802_Ag-0.222-Zn-0.778_pp0,vsp,11,240802,Ag-0.222-Zn-0.778,avg,CO2R,200,3.72,23.56672037498170,44.15643418467580,0.029998349,0.005479221,67.76233931152730,32.23766068847270
vsp11_240802_Ag-0.222-Zn-0.778_pp0,vsp,11,240802,Ag-0.222-Zn-0.778,avg,CO2R,100,3.43,20.94205779572710,53.13359528,0.036328276,0.0059007,74.12282496515800,25.877175034842000
vsp3_240718_Au-0.333-Cu-0.667_pp0_rep2,vsp,3,240718,Au-0.333-Cu-0.667,2,HER,50,2.61,,,,,,
vsp11_240802_Ag-0.222-Zn-0.778_pp0,vsp,11,240802,Ag-0.222-Zn-0.778,std,CO2R,150,0,0,0,0,0,0,0
vsp11_240802_Ag-0.222-Zn-0.778_pp0,vsp,11,240802,Ag-0.222-Zn-0.778,std,CO2R,200,0,0,0,0,0,0,0
vsp11_240802_Ag-0.222-Zn-0.778_pp0,vsp,11,240802,Ag-0.222-Zn-0.778,avg,CO2R,300,3.94,49.36533511896040,21.79764243614930,0.078527787,0.006041193,71.25561995375520,28.74438004624480
vsp11_240802_Ag-0.222-Zn-0.778_pp0,vsp,11,240802,Ag-0.222-Zn-0.778,std,CO2R,300,0,0,0,0,0,0,0
vsp11_240802_Ag-0.222-Zn-0.778_pp0,vsp,11,240802,Ag-0.222-Zn-0.778,std,CO2R,100,0,0,0,0,0,0,0
vsp11_240802_Ag-0.222-Zn-0.778_pp0,vsp,11,240802,Ag-0.222-Zn-0.778,avg,CO2R,150,3.6,22.67048902467100,47.90275049115910,0.031924848,0.003090843,70.61188000690380,29.38811999309620
vsp11_240802_Ag-0.222-Zn-0.778_pp0_rep1,vsp,11,240802,Ag-0.222-Zn-0.778,1,CO2R,100,3.43,20.94205779572710,53.13359528,0.036328276,0.0059007,74.12282496515800,25.877175034842000
uoft4_240405_Au-0.2-Cu-0.8_pp0_rep2,uoft,4,240405,Au-0.2-Cu-0.8,2,HER,50,2.62,,,,,,
vsp11_240802_Ag-0.222-Zn-0.778_pp0_rep1,vsp,11,240802,Ag-0.222-Zn-0.778,1,CO2R,300,3.94,49.36533511896040,21.79764243614930,0.078527787,0.006041193,71.25561995375520,28.74438004624480
vsp11_240802_Ag-0.222-Zn-0.778_pp0_rep1,vsp,11,240802,Ag-0.222-Zn-0.778,1,CO2R,200,3.72,23.56672037498170,44.15643418467580,0.029998349,0.005479221,67.76233931152730,32.23766068847270
vsp11_240802_Ag-0.222-Zn-0.778_pp0_rep1,vsp,11,240802,Ag-0.222-Zn-0.778,1,CO2R,150,3.6,22.67048902467100,47.90275049115910,0.031924848,0.003090843,70.61188000690380,29.38811999309620
vsp11_240802_Ag-0.222-Zn-0.778_pp0_rep1,vsp,11,240802,Ag-0.222-Zn-0.778,1,CO2R,50,3.17,18.726066668061700,60.23575638506880,0.04513513,0.1188569501812360,79.13075804288450,20.86924195711550
vsp11_240802_Ag-0.25-Zn-0.75_pp0,vsp,11,240802,Ag-0.25-Zn-0.75,avg,CO2R,300,3.92,67.29759986607800,14.763015717092300,0.072014385,0.004355278,82.14530581016670,17.854694189833300
vsp11_240802_Ag-0.25-Zn-0.75_pp0,vsp,11,240802,Ag-0.25-Zn-0.75,std,CO2R,200,0.02,17.671602991751500,12.60445621621450,0.043980918,0.002533258,5.120826039423600,5.120826039423600
vsp11_240802_Ag-0.25-Zn-0.75_pp0,vsp,11,240802,Ag-0.25-Zn-0.75,std,CO2R,300,0.02,5.135398324853310,2.1619546723409900,0.008432919,0.001589495,7.285816011,7.285816011231090
uoft5_240507_Au-0.5-Cu-0.4-Hg-0.1_pp0_rep1,uoft,5,240507,Au-0.5-Cu-0.4-Hg-0.1,1,HER,50,2.62,,,,,,
vsp11_240802_Ag-0.25-Zn-0.75_pp0,vsp,11,240802,Ag-0.25-Zn-0.75,avg,CO2R,200,3.73,22.92624872,42.725319253438100,0.047336843843458200,0.003266459,65.70921492,34.290785079766900
uoft5_240507_Au-0.75-Cd-0.125-Ga-0.125_pp0_rep1,uoft,5,240507,Au-0.75-Cd-0.125-Ga-0.125,1,HER,50,2.62,,,,,,
vsp11_240802_Ag-0.25-Zn-0.75_pp0,vsp,11,240802,Ag-0.25-Zn-0.75,std,CO2R,50,0.11,1.0511386665444400,3.65708959,0.00700581,0.011325152863984200,4.727258252669630,4.727258252669630
vsp11_240802_Ag-0.25-Zn-0.75_pp0,vsp,11,240802,Ag-0.25-Zn-0.75,avg,CO2R,100,3.43,13.914289899349200,58.04395874263260,0.024218850338513400,0.003793307,71.99021513,28.00978487
vsp11_240802_Ag-0.25-Zn-0.75_pp0,vsp,11,240802,Ag-0.25-Zn-0.75,std,CO2R,100,0.09,2.440523812779280,0.15107635059733100,0.003113693,0.001788182,2.597201071686910,2.597201071686910
vsp11_240802_Ag-0.25-Zn-0.75_pp0,vsp,11,240802,Ag-0.25-Zn-0.75,avg,CO2R,150,3.59,11.631337755550400,57.07760314341850,0.018164138,0.002247886,68.73231867,31.267681332056700
vsp11_240802_Ag-0.25-Zn-0.75_pp0,vsp,11,240802,Ag-0.25-Zn-0.75,std,CO2R,150,0.06,2.3428673488266800,0.041676235,0.00233527,0.001192121,2.3051845274967100,2.3051845274967100
vsp11_240802_Ag-0.25-Zn-0.75_pp0,vsp,11,240802,Ag-0.25-Zn-0.75,avg,CO2R,50,3.19,17.53457908723770,56.98673870333990,0.03137442,0.012222878,74.57035228852590,25.429647711474100
vsp11_240802_Ag-0.25-Zn-0.75_pp0_rep1,vsp,11,240802,Ag-0.25-Zn-0.75,1,CO2R,200,3.74,10.430538408420300,51.63801571709230,0.016237638,0.001475175,62.08824410248000,37.91175589752000
uoft8_241025_Au-0.25-Cd-0.5-Pd-0.25_pp0_rep2,uoft,8,241025,Au-0.25-Cd-0.5-Pd-0.25,2,HER,50,2.62,,,,,,
vsp11_240802_Ag-0.25-Zn-0.75_pp0_rep1,vsp,11,240802,Ag-0.25-Zn-0.75,1,CO2R,50,3.27,16.79131180815670,54.40078585461690,0.026420564,0.004214785,71.22767592164310,28.77232407835690
vsp11_240802_Ag-0.25-Zn-0.75_pp0_rep1,vsp,11,240802,Ag-0.25-Zn-0.75,1,CO2R,150,3.63,9.974680365774550,57.10707269155210,0.016512853,0.001404928,67.10230705666410,32.897692943335900
vsp11_240802_Ag-0.25-Zn-0.75_pp0_rep1,vsp,11,240802,Ag-0.25-Zn-0.75,1,CO2R,100,3.5,12.188578961685700,57.93713163064830,0.022017137,0.002528871,70.15371663686340,29.84628336313660
vsp11_240802_Ag-0.25-Zn-0.75_pp0_rep1,vsp,11,240802,Ag-0.25-Zn-0.75,1,CO2R,300,3.94,70.92887484567580,16.291748526522600,0.06605141,0.003231336,87.29715571818570,12.702844281814300
vsp11_240802_Ag-0.25-Zn-0.75_pp0_rep2,vsp,11,240802,Ag-0.25-Zn-0.75,2,CO2R,300,3.9,63.66632488648020,13.234282907662100,0.077977359,0.005479221,76.99345590214760,23.00654409785240
vsp29_241004_Ag-0.25-Au-0.5-Pd-0.25_pp0_rep1,vsp,29,241004,Ag-0.25-Au-0.5-Pd-0.25,1,HER,50,2.62,,,,,,
vsp11_240802_Ag-0.25-Zn-0.75_pp0_rep2,vsp,11,240802,Ag-0.25-Zn-0.75,2,CO2R,150,3.54,13.287995145326300,57.04813359528490,0.019815423,0.003090843,70.36233027922250,29.637669720777500
vsp11_240802_Ag-0.25-Zn-0.75_pp0_rep2,vsp,11,240802,Ag-0.25-Zn-0.75,2,CO2R,100,3.36,15.64000084,58.15078585,0.026420564,0.005057743,73.82671361665300,26.17328638334700
vsp11_240802_Ag-0.25-Zn-0.75_pp0_rep2,vsp,11,240802,Ag-0.25-Zn-0.75,2,CO2R,50,3.12,18.27784636631860,59.57269155206290,0.036328276,0.02023097,77.91302865540860,22.08697134459140
vsp11_240802_Ag-0.25-Zn-0.75_pp0_rep2,vsp,11,240802,Ag-0.25-Zn-0.75,2,CO2R,200,3.72,35.42195902822830,33.81262278978390,0.078436049,0.005057743,69.33018573798620,30.66981426201380
vsp11_240802_Ag-0.375-Zn-0.625_pp0,vsp,11,240802,Ag-0.375-Zn-0.625,avg,CO2R,150,3.55,17.54420473330680,61.74852652259330,0.017980662,0.001404928,79.31475306434900,20.68524693565100
vsp3_240718_Au-0.4-Cu-0.6_pp0,vsp,3,240718,Au-0.4-Cu-0.6,avg,HER,50,2.62,,,,,,
vsp3_240718_Au-0.4-Cu-0.6_pp0_rep1,vsp,3,240718,Au-0.4-Cu-0.6,1,HER,50,2.62,,,,,,
vsp11_240802_Ag-0.375-Zn-0.625_pp0,vsp,11,240802,Ag-0.375-Zn-0.625,avg,CO2R,50,3.09,17.145368180962100,67.80943025540280,0.026420564,0,84.98616190976700,15.01383809023300
vsp11_240802_Ag-0.375-Zn-0.625_pp0,vsp,11,240802,Ag-0.375-Zn-0.625,std,CO2R,50,0,0,0,0,0,0,0
vsp11_240802_Ag-0.375-Zn-0.625_pp0,vsp,11,240802,Ag-0.375-Zn-0.625,avg,CO2R,100,3.36,17.49628575613640,64.18467583497050,0.022017137,0.002107393,81.70904044802910,18.290959551970900
vsp11_240802_Ag-0.375-Zn-0.625_pp0,vsp,11,240802,Ag-0.375-Zn-0.625,std,CO2R,200,0,0,0,0,0,0,0
vsp11_240802_Ag-0.375-Zn-0.625_pp0,vsp,11,240802,Ag-0.375-Zn-0.625,std,CO2R,150,0,0,0,0,0,0,0
vsp11_240802_Ag-0.375-Zn-0.625_pp0,vsp,11,240802,Ag-0.375-Zn-0.625,avg,CO2R,200,3.71,27.009667496704300,47.54174853,0.036878704,0.002107393,74.59460359287210,25.40539640712790
vsp11_240802_Ag-0.375-Zn-0.625_pp0,vsp,11,240802,Ag-0.375-Zn-0.625,avg,CO2R,300,3.93,67.35252882462490,11.338408644400800,0.069353981,0.003231336,78.77126667645340,21.22873332354670
vsp11_240802_Ag-0.375-Zn-0.625_pp0,vsp,11,240802,Ag-0.375-Zn-0.625,std,CO2R,100,0,0,0,0,0,0,0
vsp11_240802_Ag-0.375-Zn-0.625_pp0,vsp,11,240802,Ag-0.375-Zn-0.625,std,CO2R,300,0,0,0,0,0,0,0
vsp11_240802_Ag-0.375-Zn-0.625_pp0_rep1,vsp,11,240802,Ag-0.375-Zn-0.625,1,CO2R,100,3.36,17.49628575613640,64.18467583497050,0.022017137,0.002107393,81.70904044802910,18.290959551970900
vsp11_240802_Ag-0.375-Zn-0.625_pp0_rep1,vsp,11,240802,Ag-0.375-Zn-0.625,1,CO2R,300,3.93,67.35252882462490,11.338408644400800,0.069353981,0.003231336,78.77126667645340,21.22873332354670
uoft4_240405_Ag-0.5-Cu-0.25-Pd-0.25_pp0_rep1,uoft,4,240405,Ag-0.5-Cu-0.25-Pd-0.25,1,HER,50,2.63,,,,,,
vsp11_240802_Ag-0.375-Zn-0.625_pp0_rep1,vsp,11,240802,Ag-0.375-Zn-0.625,1,CO2R,50,3.09,17.145368180962100,67.80943025540280,0.026420564,0,84.98616190976700,15.01383809023300
vsp11_240802_Ag-0.375-Zn-0.625_pp0_rep1,vsp,11,240802,Ag-0.375-Zn-0.625,1,CO2R,150,3.55,17.54420473330680,61.74852652259330,0.017980662,0.001404928,79.31475306434900,20.68524693565100
vsp11_240802_Ag-0.375-Zn-0.625_pp0_rep1,vsp,11,240802,Ag-0.375-Zn-0.625,1,CO2R,200,3.71,27.009667496704300,47.54174853,0.036878704,0.002107393,74.59460359287210,25.40539640712790
vsp11_240802_Ag-0.4-Zn-0.6_pp0,vsp,11,240802,Ag-0.4-Zn-0.6,avg,CO2R,100,3.36,18.40904810730500,59.39587426,0.025870136,0.002528871,77.83727570495280,22.162724295047200
vsp11_240802_Ag-0.4-Zn-0.6_pp0,vsp,11,240802,Ag-0.4-Zn-0.6,avg,CO2R,50,3.09,17.96020005,63.492141453831000,0.028622278,0.018545056,81.50445174299260,18.49554825700740
vsp11_240802_Ag-0.4-Zn-0.6_pp0,vsp,11,240802,Ag-0.4-Zn-0.6,std,CO2R,50,0,0,0,0,0,0,0
uoft4_240405_Cu-0.444-Pd-0.556_pp0,uoft,4,240405,Cu-0.444-Pd-0.556,avg,HER,50,2.63,,,,,,
vsp11_240802_Ag-0.4-Zn-0.6_pp0,vsp,11,240802,Ag-0.4-Zn-0.6,std,CO2R,100,0,0,0,0,0,0,0
uoft4_240405_Cu-0.444-Pd-0.556_pp0_rep3,uoft,4,240405,Cu-0.444-Pd-0.556,3,HER,50,2.63,,,,,,
vsp11_240802_Ag-0.4-Zn-0.6_pp0,vsp,11,240802,Ag-0.4-Zn-0.6,avg,CO2R,200,3.72,24.723053422335700,44.926326129666000,0.03660349,0.001685914,69.69211757436170,30.30788242563830
vsp11_240802_Ag-0.4-Zn-0.6_pp0,vsp,11,240802,Ag-0.4-Zn-0.6,avg,CO2R,150,3.55,17.72709200862120,56.39489194499020,0.021650184,0.001404928,74.14800481213190,25.851995187868100
vsp11_240802_Ag-0.4-Zn-0.6_pp0,vsp,11,240802,Ag-0.4-Zn-0.6,std,CO2R,300,0,0,0,0,0,0,0
vsp11_240802_Ag-0.4-Zn-0.6_pp0,vsp,11,240802,Ag-0.4-Zn-0.6,std,CO2R,150,0,0,0,0,0,0,0
vsp11_240802_Ag-0.4-Zn-0.6_pp0,vsp,11,240802,Ag-0.4-Zn-0.6,std,CO2R,200,0,0,0,0,0,0,0
vsp11_240802_Ag-0.4-Zn-0.6_pp0,vsp,11,240802,Ag-0.4-Zn-0.6,avg,CO2R,300,3.93,42.60917784427380,23.63457760314340,0.066968791,0.003090843,66.32254755406920,33.67745244593080
uoft5_240507_Au-0.125-Pd-0.625-Tl-0.25_pp0_rep3,uoft,5,240507,Au-0.125-Pd-0.625-Tl-0.25,3,HER,50,2.63,,,,,,
vsp11_240802_Ag-0.4-Zn-0.6_pp0_rep1,vsp,11,240802,Ag-0.4-Zn-0.6,1,CO2R,300,3.93,42.60917784427380,23.63457760314340,0.066968791,0.003090843,66.32254755406920,33.67745244593080
vsp11_240802_Ag-0.4-Zn-0.6_pp0_rep1,vsp,11,240802,Ag-0.4-Zn-0.6,1,CO2R,100,3.36,18.40904810730500,59.39587426,0.025870136,0.002528871,77.83727570495280,22.162724295047200
vsp11_240802_Ag-0.4-Zn-0.6_pp0_rep1,vsp,11,240802,Ag-0.4-Zn-0.6,1,CO2R,200,3.72,24.723053422335700,44.926326129666000,0.03660349,0.001685914,69.69211757436170,30.30788242563830
vsp11_240802_Ag-0.4-Zn-0.6_pp0_rep1,vsp,11,240802,Ag-0.4-Zn-0.6,1,CO2R,150,3.55,17.72709200862120,56.39489194499020,0.021650184,0.001404928,74.14800481213190,25.851995187868100
vsp11_240802_Ag-0.4-Zn-0.6_pp0_rep1,vsp,11,240802,Ag-0.4-Zn-0.6,1,CO2R,50,3.09,17.96020005,63.492141453831000,0.028622278,0.018545056,81.50445174299260,18.49554825700740
uoft8_241025_Cd-0.667-Pd-0.333_pp0_rep2,uoft,8,241025,Cd-0.667-Pd-0.333,2,HER,50,2.63,,,,,,
vsp1_240503_Ag-0.4-Au-0.6_pp0,vsp,1,240503,Ag-0.4-Au-0.6,avg,HER,50,2.63,,,,,,
vsp11_240802_Ag-0.429-Zn-0.571_pp0,vsp,11,240802,Ag-0.429-Zn-0.571,std,CO2R,50,0,0,0,0,0,0,0
vsp11_240802_Ag-0.429-Zn-0.571_pp0,vsp,11,240802,Ag-0.429-Zn-0.571,avg,CO2R,100,3.48,11.69076565736890,72.29616895874260,0.014311139,0,84.00371720964610,15.996282790353900
vsp11_240802_Ag-0.429-Zn-0.571_pp0,vsp,11,240802,Ag-0.429-Zn-0.571,avg,CO2R,50,3.19,12.058004980225600,73.23182711198430,0.014311139,0.006743657,85.31484122,14.685158784688700
vsp11_240802_Ag-0.429-Zn-0.571_pp0,vsp,11,240802,Ag-0.429-Zn-0.571,std,CO2R,100,0,0,0,0,0,0,0
vsp11_240802_Ag-0.429-Zn-0.571_pp0,vsp,11,240802,Ag-0.429-Zn-0.571,avg,CO2R,200,3.8,19.04371299,59.09381139489200,0.021741922,0,78.16173776039780,21.83826223960220
vsp11_240802_Ag-0.429-Zn-0.571_pp0,vsp,11,240802,Ag-0.429-Zn-0.571,std,CO2R,150,0,0,0,0,0,0,0
vsp11_240802_Ag-0.429-Zn-0.571_pp0,vsp,11,240802,Ag-0.429-Zn-0.571,std,CO2R,200,0,0,0,0,0,0,0
vsp11_240802_Ag-0.429-Zn-0.571_pp0,vsp,11,240802,Ag-0.429-Zn-0.571,avg,CO2R,150,3.66,13.853815731653700,67.59332024,0.012476377,0,81.46158950861580,18.53841049138420
vsp11_240802_Ag-0.429-Zn-0.571_pp0,vsp,11,240802,Ag-0.429-Zn-0.571,std,CO2R,300,0,0,0,0,0,0,0
vsp11_240802_Ag-0.429-Zn-0.571_pp0,vsp,11,240802,Ag-0.429-Zn-0.571,avg,CO2R,300,4.04,26.54313754211220,43.76719057,0.036144799,0.001826407,70.35225365,29.647746354221300
vsp11_240802_Ag-0.429-Zn-0.571_pp0_rep1,vsp,11,240802,Ag-0.429-Zn-0.571,1,CO2R,50,3.19,12.058004980225600,73.23182711198430,0.014311139,0.006743657,85.31484122,14.685158784688700
vsp11_240802_Ag-0.429-Zn-0.571_pp0_rep1,vsp,11,240802,Ag-0.429-Zn-0.571,1,CO2R,200,3.8,19.04371299,59.09381139489200,0.021741922,0,78.16173776039780,21.83826223960220
vsp11_240802_Ag-0.429-Zn-0.571_pp0_rep1,vsp,11,240802,Ag-0.429-Zn-0.571,1,CO2R,150,3.66,13.853815731653700,67.59332024,0.012476377,0,81.46158950861580,18.53841049138420
vsp1_240503_Ag-0.4-Au-0.6_pp0_rep1,vsp,1,240503,Ag-0.4-Au-0.6,1,HER,50,2.63,,,,,,
vsp11_240802_Ag-0.429-Zn-0.571_pp0_rep1,vsp,11,240802,Ag-0.429-Zn-0.571,1,CO2R,100,3.48,11.69076565736890,72.29616895874260,0.014311139,0,84.00371720964610,15.996282790353900
vsp11_240802_Ag-0.429-Zn-0.571_pp0_rep1,vsp,11,240802,Ag-0.429-Zn-0.571,1,CO2R,300,4.04,26.54313754211220,43.76719057,0.036144799,0.001826407,70.35225365,29.647746354221300
vsp11_240802_Ag-0.462-Zn-0.538_pp0,vsp,11,240802,Ag-0.462-Zn-0.538,avg,CO2R,100,3.35,10.875306032769000,79.80353634577600,0.014861567,0,90.6961754,9.3038246
vsp4_240726_Pd-0.889-Sn-0.111_pp0,vsp,4,240726,Pd-0.889-Sn-0.111,avg,HER,50,2.63,,,,,,
vsp11_240802_Ag-0.462-Zn-0.538_pp0,vsp,11,240802,Ag-0.462-Zn-0.538,std,CO2R,50,0,0,0,0,0,0,0
vsp11_240802_Ag-0.462-Zn-0.538_pp0,vsp,11,240802,Ag-0.462-Zn-0.538,avg,CO2R,50,3.07,11.834522588880300,93.88998035363460,0.022017137,0.030346455,105.77686653455200,0
vsp11_240802_Ag-0.462-Zn-0.538_pp0,vsp,11,240802,Ag-0.462-Zn-0.538,std,CO2R,100,0,0,0,0,0,0,0
vsp4_240726_Pd-0.889-Sn-0.111_pp0_rep1,vsp,4,240726,Pd-0.889-Sn-0.111,1,HER,50,2.63,,,,,,
vsp11_240802_Ag-0.462-Zn-0.538_pp0,vsp,11,240802,Ag-0.462-Zn-0.538,avg,CO2R,200,3.69,18.172068886145300,67.91257367387030,0.017888924,0.001475175,86.10647811317300,13.893521886827000
vsp11_240802_Ag-0.462-Zn-0.538_pp0,vsp,11,240802,Ag-0.462-Zn-0.538,std,CO2R,200,0,0,0,0,0,0,0
vsp11_240802_Ag-0.462-Zn-0.538_pp0,vsp,11,240802,Ag-0.462-Zn-0.538,avg,CO2R,300,3.96,39.926342882253200,37.66208251473480,0.080729501,0.00295035,77.67935484839170,22.32064515160830
vsp11_240802_Ag-0.462-Zn-0.538_pp0,vsp,11,240802,Ag-0.462-Zn-0.538,std,CO2R,300,0,0,0,0,0,0,0
vsp11_240802_Ag-0.462-Zn-0.538_pp0,vsp,11,240802,Ag-0.462-Zn-0.538,avg,CO2R,150,3.54,13.996107890937200,74.21905697445970,0.015045043,0.001404928,88.23392153,11.76607847
vsp11_240802_Ag-0.462-Zn-0.538_pp0,vsp,11,240802,Ag-0.462-Zn-0.538,std,CO2R,150,0,0,0,0,0,0,0
vsp8_240802_Pd-0.75-Zn-0.25_pp0_rep1,vsp,8,240802,Pd-0.75-Zn-0.25,1,HER,50,2.63,,,,,,
vsp11_240802_Ag-0.462-Zn-0.538_pp0_rep1,vsp,11,240802,Ag-0.462-Zn-0.538,1,CO2R,300,3.96,39.926342882253200,37.66208251473480,0.080729501,0.00295035,77.67935484839170,22.32064515160830
vsp11_240802_Ag-0.462-Zn-0.538_pp0_rep1,vsp,11,240802,Ag-0.462-Zn-0.538,1,CO2R,200,3.69,18.172068886145300,67.91257367387030,0.017888924,0.001475175,86.10647811317300,13.893521886827000
vsp11_240802_Ag-0.462-Zn-0.538_pp0_rep1,vsp,11,240802,Ag-0.462-Zn-0.538,1,CO2R,50,3.07,11.834522588880300,93.88998035363460,0.022017137,0.030346455,105.77686653455200,0
vsp11_240802_Ag-0.462-Zn-0.538_pp0_rep1,vsp,11,240802,Ag-0.462-Zn-0.538,1,CO2R,100,3.35,10.875306032769000,79.80353634577600,0.014861567,0,90.6961754,9.3038246
vsp11_240802_Ag-0.462-Zn-0.538_pp0_rep1,vsp,11,240802,Ag-0.462-Zn-0.538,1,CO2R,150,3.54,13.996107890937200,74.21905697445970,0.015045043,0.001404928,88.23392153,11.76607847
vsp11_240802_Ag-0.5-Zn-0.5_pp0,vsp,11,240802,Ag-0.5-Zn-0.5,std,CO2R,100,0,0,0,0,0,0,0
vsp11_240802_Ag-0.5-Zn-0.5_pp0,vsp,11,240802,Ag-0.5-Zn-0.5,std,CO2R,300,0,0,0,0,0,0,0
vsp11_240802_Ag-0.5-Zn-0.5_pp0,vsp,11,240802,Ag-0.5-Zn-0.5,std,CO2R,200,0,0,0,0,0,0,0
vsp11_240802_Ag-0.5-Zn-0.5_pp0,vsp,11,240802,Ag-0.5-Zn-0.5,avg,CO2R,200,3.67,25.79652221222460,70.18541257367390,0.035227419,0.001685914,96.02354388268620,3.976456117313750
vsp11_240802_Ag-0.5-Zn-0.5_pp0,vsp,11,240802,Ag-0.5-Zn-0.5,std,CO2R,150,0,0,0,0,0,0,0
vsp11_240802_Ag-0.5-Zn-0.5_pp0,vsp,11,240802,Ag-0.5-Zn-0.5,avg,CO2R,300,3.88,44.18883006549630,37.905206286836900,0.092105022,0.003371828,82.19808091,17.80191909
uoft4_240405_Ag-0.5-Cu-0.25-Pd-0.25_pp0,uoft,4,240405,Ag-0.5-Cu-0.25-Pd-0.25,avg,HER,50,2.64,,,,,,
vsp11_240802_Ag-0.5-Zn-0.5_pp0,vsp,11,240802,Ag-0.5-Zn-0.5,avg,CO2R,100,3.41,19.14352675301850,82.48526523,0.032475277,0,101.66670445587800,0
vsp11_240802_Ag-0.5-Zn-0.5_pp0,vsp,11,240802,Ag-0.5-Zn-0.5,std,CO2R,50,0,0,0,0,0,0,0
vsp11_240802_Ag-0.5-Zn-0.5_pp0,vsp,11,240802,Ag-0.5-Zn-0.5,avg,CO2R,50,3.09,18.93699386888200,90.83988212180750,0.031924848,0,109.81473233013900,0
uoft4_240405_Cu-0.167-Pd-0.833_pp0_rep3,uoft,4,240405,Cu-0.167-Pd-0.833,3,HER,50,2.64,,,,,,
vsp11_240802_Ag-0.5-Zn-0.5_pp0,vsp,11,240802,Ag-0.5-Zn-0.5,avg,CO2R,150,3.54,21.95358764569250,75.96758349705310,0.032658753,0.0019669,97.95975112287680,2.040248877123250
uoft8_241025_Cd-0.875-Ni-0.125_pp0_rep2,uoft,8,241025,Cd-0.875-Ni-0.125,2,HER,50,2.64,,,,,,
vsp11_240802_Ag-0.5-Zn-0.5_pp0_rep1,vsp,11,240802,Ag-0.5-Zn-0.5,1,CO2R,50,3.09,18.93699386888200,90.83988212180750,0.031924848,0,109.81473233013900,0
vsp11_240802_Ag-0.5-Zn-0.5_pp0_rep1,vsp,11,240802,Ag-0.5-Zn-0.5,1,CO2R,300,3.88,44.18883006549630,37.905206286836900,0.092105022,0.003371828,82.19808091,17.80191909
