Repository: Jehadabed/ocx24-dashboard

# OCx24 Dashboard

An interactive web dashboard for exploring and analyzing  data from OCx24 experiments, featuring HER (Hydrogen Evolution Reaction) and CO2RR (CO2 Reduction Reaction) performance data, as well as XRD (X-ray Diffraction) data.

This project is part of the OCx24 research: https://ai.meta.com/blog/open-catalyst-simulations-experiments/.

## Features

- **Interactive Data Filtering**: Filter data by source, batch, reaction type, element count, and voltage/current density ranges
- **Data Aggregation**: Average data across multiple replicates with statistical analysis
- **Interactive Plots**: Dedicated plotting interfaces for HER and CO2RR performance visualization

File: Data/DashboardData-241125.csv (part 13 of 19)
sample id,source,batch number,batch date,target composition,xrf composition,rep,reaction,current density,voltage,fe_h2,fe_co,fe_ch4,fe_c2h4,fe_gas_total,fe_liquid,Ag,Au,Cd,Cu,Ga,Hg,In,Ni,Pd,Pt,Rh,Sn,Tl,Zn
vsp8_240802_Pd-0.625-Zn-0.375_pp0_rep1,vsp,8,240802,Pd-0.625-Zn-0.375,Pd-0.365-Zn-0.635,1,CO2R,150,3.58,56.18782565025424,33.983300589390964,0.019815423,0.0,90.19258929911491,9.807410700885072,0.0,0.0,0.0,0.0,0.0,0.0,0.0,0.0,0.365,0.0,0.0,0.0,0.0,0.635
vsp8_240802_Pd-0.625-Zn-0.375_pp0_rep1,vsp,8,240802,Pd-0.625-Zn-0.375,Pd-0.365-Zn-0.635,1,CO2R,200,3.73,65.63508338739041,23.564587426326128,0.036053061,0.001053696,89.23900188061118,10.760998119388816,0.0,0.0,0.0,0.0,0.0,0.0,0.0,0.0,0.365,0.0,0.0,0.0,0.0,0.635
vsp8_240802_Pd-0.625-Zn-0.375_pp0_rep1,vsp,8,240802,Pd-0.625-Zn-0.375,Pd-0.365-Zn-0.635,1,CO2R,300,3.96,75.47908514511707,9.361493124,0.047703796,0.001826407,84.89373327227044,15.106266727729562,0.0,0.0,0.0,0.0,0.0,0.0,0.0,0.0,0.365,0.0,0.0,0.0,0.0,0.635
vsp8_240802_Pd-0.7-Zn-0.3_pp0_rep1,vsp,8,240802,Pd-0.7-Zn-0.3,Pd-0.487-Zn-0.513,1,HER,50,2.86,0.0,0.0,0.0,0.0,0.0,0.0,0.0,0.0,0.0,0.0,0.0,0.0,0.0,0.0,0.487,0.0,0.0,0.0,0.0,0.513
vsp8_240802_Pd-0.7-Zn-0.3_pp0_rep1,vsp,8,240802,Pd-0.7-Zn-0.3,Pd-0.487-Zn-0.513,1,CO2R,50,3.08,49.32181045847371,41.24263261,0.006605141,0.0,90.57104821244172,9.428951787558276,0.0,0.0,0.0,0.0,0.0,0.0,0.0,0.0,0.487,0.0,0.0,0.0,0.0,0.513
vsp8_240802_Pd-0.7-Zn-0.3_pp0_rep1,vsp,8,240802,Pd-0.7-Zn-0.3,Pd-0.487-Zn-0.513,1,CO2R,100,3.35,47.60488815417774,43.15078585461689,0.006605141,0.0,90.76376202,9.236237977385002,0.0,0.0,0.0,0.0,0.0,0.0,0.0,0.0,0.487,0.0,0.0,0.0,0.0,0.513
vsp8_240802_Pd-0.7-Zn-0.3_pp0_rep1,vsp,8,240802,Pd-0.7-Zn-0.3,Pd-0.487-Zn-0.513,1,CO2R,150,3.52,50.56728535855532,40.32416502946955,0.010641616,0.0,90.90373964,9.096260359451804,0.0,0.0,0.0,0.0,0.0,0.0,0.0,0.0,0.487,0.0,0.0,0.0,0.0,0.513
vsp8_240802_Pd-0.7-Zn-0.3_pp0_rep1,vsp,8,240802,Pd-0.7-Zn-0.3,Pd-0.487-Zn-0.513,1,CO2R,200,3.64,54.07332231266609,36.45014734774067,0.014861567,0.001475175,90.54153642,9.458463579,0.0,0.0,0.0,0.0,0.0,0.0,0.0,0.0,0.487,0.0,0.0,0.0,0.0,0.513
vsp8_240802_Pd-0.7-Zn-0.3_pp0_rep1,vsp,8,240802,Pd-0.7-Zn-0.3,Pd-0.487-Zn-0.513,1,CO2R,300,3.85,64.01473142354935,23.74263261,0.033209181,0.002247886,87.79595161,12.204048387471005,0.0,0.0,0.0,0.0,0.0,0.0,0.0,0.0,0.487,0.0,0.0,0.0,0.0,0.513
vsp8_240802_Pd-0.75-Zn-0.25_pp0_rep1,vsp,8,240802,Pd-0.75-Zn-0.25,Pd-0.602-Zn-0.398,1,HER,50,2.63,0.0,0.0,0.0,0.0,0.0,0.0,0.0,0.0,0.0,0.0,0.0,0.0,0.0,0.0,0.602,0.0,0.0,0.0,0.0,0.398
vsp8_240802_Pd-0.75-Zn-0.25_pp0_rep1,vsp,8,240802,Pd-0.75-Zn-0.25,Pd-0.602-Zn-0.398,1,CO2R,50,3.03,78.39712067630626,7.8388998035363455,0.005504284,0.0,86.24152476401045,13.75847523598955,0.0,0.0,0.0,0.0,0.0,0.0,0.0,0.0,0.602,0.0,0.0,0.0,0.0,0.398
vsp8_240802_Pd-0.75-Zn-0.25_pp0_rep1,vsp,8,240802,Pd-0.75-Zn-0.25,Pd-0.602-Zn-0.398,1,CO2R,100,3.4,73.64686434116638,13.202357563850688,0.003852999,0.0,86.85307490393456,13.146925096065443,0.0,0.0,0.0,0.0,0.0,0.0,0.0,0.0,0.602,0.0,0.0,0.0,0.0,0.398
vsp8_240802_Pd-0.75-Zn-0.25_pp0_rep1,vsp,8,240802,Pd-0.75-Zn-0.25,Pd-0.602-Zn-0.398,1,CO2R,150,3.56,72.55895708217372,13.614931237721022,0.006972093,0.0,86.18217852,13.817821477653595,0.0,0.0,0.0,0.0,0.0,0.0,0.0,0.0,0.602,0.0,0.0,0.0,0.0,0.398
vsp8_240802_Pd-0.75-Zn-0.25_pp0_rep1,vsp,8,240802,Pd-0.75-Zn-0.25,Pd-0.602-Zn-0.398,1,CO2R,200,3.7,75.41651844566742,11.098968565815325,0.012935068,0.001475175,86.53162727247954,13.46837272752046,0.0,0.0,0.0,0.0,0.0,0.0,0.0,0.0,0.602,0.0,0.0,0.0,0.0,0.398
vsp8_240802_Pd-0.75-Zn-0.25_pp0_rep1,vsp,8,240802,Pd-0.75-Zn-0.25,Pd-0.602-Zn-0.398,1,CO2R,300,3.84,77.09284563,6.539783889980354,0.014494615,0.001826407,83.65059818238954,16.349401817610456,0.0,0.0,0.0,0.0,0.0,0.0,0.0,0.0,0.602,0.0,0.0,0.0,0.0,0.398
vsp8_240802_Pd-0.75-Zn-0.25_pp0_rep2,vsp,8,240802,Pd-0.75-Zn-0.25,Pd-0.523-Zn-0.477,2,HER,50,2.89,0.0,0.0,0.0,0.0,0.0,0.0,0.0,0.0,0.0,0.0,0.0,0.0,0.0,0.0,0.523,0.0,0.0,0.0,0.0,0.477
vsp8_240802_Pd-0.75-Zn-0.25_pp0_rep2,vsp,8,240802,Pd-0.75-Zn-0.25,Pd-0.523-Zn-0.477,2,CO2R,50,3.15,73.63493691016761,15.235756385068765,0.008806855,0.0,88.87950014990493,11.120499850095072,0.0,0.0,0.0,0.0,0.0,0.0,0.0,0.0,0.523,0.0,0.0,0.0,0.0,0.477
vsp8_240802_Pd-0.75-Zn-0.25_pp0_rep2,vsp,8,240802,Pd-0.75-Zn-0.25,Pd-0.523-Zn-0.477,2,CO2R,100,3.56,61.00378748247505,28.54862475442044,0.018714566,0.0,89.57359825776439,10.426401742235612,0.0,0.0,0.0,0.0,0.0,0.0,0.0,0.0,0.523,0.0,0.0,0.0,0.0,0.477
vsp8_240802_Pd-0.75-Zn-0.25_pp0_rep2,vsp,8,240802,Pd-0.75-Zn-0.25,Pd-0.523-Zn-0.477,2,CO2R,150,3.73,63.33549561614598,27.14145383104126,0.034126562,0.0,90.51338270007956,9.486617299920454,0.0,0.0,0.0,0.0,0.0,0.0,0.0,0.0,0.523,0.0,0.0,0.0,0.0,0.477
vsp8_240802_Pd-0.75-Zn-0.25_pp0_rep2,vsp,8,240802,Pd-0.75-Zn-0.25,Pd-0.523-Zn-0.477,2,CO2R,200,3.88,64.54246793195087,23.973477406679766,0.045685559,0.001053696,88.56515604828883,11.434843951711173,0.0,0.0,0.0,0.0,0.0,0.0,0.0,0.0,0.523,0.0,0.0,0.0,0.0,0.477
vsp8_240802_Pd-0.75-Zn-0.25_pp0_rep2,vsp,8,240802,Pd-0.75-Zn-0.25,Pd-0.523-Zn-0.477,2,CO2R,300,4.09,77.26506099730064,8.229371316306484,0.044401226,0.001123943,85.54242893671727,14.457571063282728,0.0,0.0,0.0,0.0,0.0,0.0,0.0,0.0,0.523,0.0,0.0,0.0,0.0,0.477
vsp8_240802_Pd-0.75-Zn-0.25_pp0_rep3,vsp,8,240802,Pd-0.75-Zn-0.25,Pd-0.459-Zn-0.541,3,HER,50,2.87,0.0,0.0,0.0,0.0,0.0,0.0,0.0,0.0,0.0,0.0,0.0,0.0,0.0,0.0,0.459,0.0,0.0,0.0,0.0,0.541
vsp8_240802_Pd-0.75-Zn-0.25_pp0_rep3,vsp,8,240802,Pd-0.75-Zn-0.25,Pd-0.459-Zn-0.541,3,CO2R,50,3.11,41.55014752348868,45.86935166994106,0.013210282,0.0,87.43270947543256,12.56729052456744,0.0,0.0,0.0,0.0,0.0,0.0,0.0,0.0,0.459,0.0,0.0,0.0,0.0,0.541
vsp8_240802_Pd-0.75-Zn-0.25_pp0_rep3,vsp,8,240802,Pd-0.75-Zn-0.25,Pd-0.459-Zn-0.541,3,CO2R,100,3.44,42.753562535311474,46.70186640471513,0.018714566,0.0,89.47661496089552,10.523385039104484,0.0,0.0,0.0,0.0,0.0,0.0,0.0,0.0,0.459,0.0,0.0,0.0,0.0,0.541
vsp8_240802_Pd-0.75-Zn-0.25_pp0_rep3,vsp,8,240802,Pd-0.75-Zn-0.25,Pd-0.459-Zn-0.541,3,CO2R,150,3.57,49.33227311724456,40.79076620825148,0.027888373,0.001404928,90.15562790003324,9.844372099966762,0.0,0.0,0.0,0.0,0.0,0.0,0.0,0.0,0.459,0.0,0.0,0.0,0.0,0.541
vsp8_240802_Pd-0.75-Zn-0.25_pp0_rep3,vsp,8,240802,Pd-0.75-Zn-0.25,Pd-0.459-Zn-0.541,3,CO2R,200,3.73,56.00619389399234,32.89906679764244,0.046786415,0.001896653,88.95863952444844,11.041360475551556,0.0,0.0,0.0,0.0,0.0,0.0,0.0,0.0,0.459,0.0,0.0,0.0,0.0,0.541
vsp8_240802_Pd-0.75-Zn-0.25_pp0_rep3,vsp,8,240802,Pd-0.75-Zn-0.25,Pd-0.459-Zn-0.541,3,CO2R,300,3.98,72.93393877252088,11.068271119842828,0.081096453,0.002669364,84.09273101940781,15.907268980592193,0.0,0.0,0.0,0.0,0.0,0.0,0.0,0.0,0.459,0.0,0.0,0.0,0.0,0.541
vsp8_240802_Pd-0.8-Zn-0.2_pp0_rep1,vsp,8,240802,Pd-0.8-Zn-0.2,Pd-0.722-Zn-0.278,1,HER,50,2.51,0.0,0.0,0.0,0.0,0.0,0.0,0.0,0.0,0.0,0.0,0.0,0.0,0.0,0.0,0.722,0.0,0.0,0.0,0.0,0.278
vsp8_240802_Pd-0.8-Zn-0.2_pp0_rep1,vsp,8,240802,Pd-0.8-Zn-0.2,Pd-0.722-Zn-0.278,1,CO2R,50,3.18,70.27265688756827,20.00982318,0.015411996,0.0,90.29789206594944,9.702107934,0.0,0.0,0.0,0.0,0.0,0.0,0.0,0.0,0.722,0.0,0.0,0.0,0.0,0.278
vsp8_240802_Pd-0.8-Zn-0.2_pp0_rep1,vsp,8,240802,Pd-0.8-Zn-0.2,Pd-0.722-Zn-0.278,1,CO2R,100,3.51,74.89233924,16.00196463654224,0.025319707,0.002528871,90.92511820188064,9.074881798,0.0,0.0,0.0,0.0,0.0,0.0,0.0,0.0,0.722,0.0,0.0,0.0,0.0,0.278
vsp8_240802_Pd-0.8-Zn-0.2_pp0_rep1,vsp,8,240802,Pd-0.8-Zn-0.2,Pd-0.722-Zn-0.278,1,CO2R,150,3.63,77.84301826780222,13.050098231827112,0.034126562,0.002809857,90.93367771867231,9.066322281327686,0.0,0.0,0.0,0.0,0.0,0.0,0.0,0.0,0.722,0.0,0.0,0.0,0.0,0.278
vsp8_240802_Pd-0.8-Zn-0.2_pp0_rep1,vsp,8,240802,Pd-0.8-Zn-0.2,Pd-0.722-Zn-0.278,1,CO2R,200,3.75,79.07133440749963,11.393664047151278,0.03990606,0.003161089,90.51226707695534,9.487732923,0.0,0.0,0.0,0.0,0.0,0.0,0.0,0.0,0.722,0.0,0.0,0.0,0.0,0.278
vsp8_240802_Pd-0.8-Zn-0.2_pp0_rep1,vsp,8,240802,Pd-0.8-Zn-0.2,Pd-0.722-Zn-0.278,1,CO2R,300,3.93,80.24754650651823,8.020628683693518,0.050639414,0.004495771,88.32907710335039,11.670922896649614,0.0,0.0,0.0,0.0,0.0,0.0,0.0,0.0,0.722,0.0,0.0,0.0,0.0,0.278
vsp8_240802_Pd-0.833-Zn-0.167_pp0_rep1,vsp,8,240802,Pd-0.833-Zn-0.167,Pd-0.761-Zn-0.239,1,HER,50,2.5,0.0,0.0,0.0,0.0,0.0,0.0,0.0,0.0,0.0,0.0,0.0,0.0,0.0,0.0,0.761,0.0,0.0,0.0,0.0,0.239
vsp8_240802_Pd-0.833-Zn-0.167_pp0_rep1,vsp,8,240802,Pd-0.833-Zn-0.167,Pd-0.761-Zn-0.239,1,CO2R,50,2.96,71.78681286488522,14.071709233791749,0.007705998,0.0,85.86622809651195,14.133771903488054,0.0,0.0,0.0,0.0,0.0,0.0,0.0,0.0,0.761,0.0,0.0,0.0,0.0,0.239
vsp8_240802_Pd-0.833-Zn-0.167_pp0_rep1,vsp,8,240802,Pd-0.833-Zn-0.167,Pd-0.761-Zn-0.239,1,CO2R,100,3.26,73.52382347402123,13.025540275049115,0.013210282,0.0,86.56455119483175,13.43544880516825,0.0,0.0,0.0,0.0,0.0,0.0,0.0,0.0,0.761,0.0,0.0,0.0,0.0,0.239
vsp8_240802_Pd-0.833-Zn-0.167_pp0_rep1,vsp,8,240802,Pd-0.833-Zn-0.167,Pd-0.761-Zn-0.239,1,CO2R,150,3.41,75.33616522630732,10.805500982318271,0.021283232,0.0019669,86.16722303167774,13.832776968322264,0.0,0.0,0.0,0.0,0.0,0.0,0.0,0.0,0.761,0.0,0.0,0.0,0.0,0.239
vsp8_240802_Pd-0.833-Zn-0.167_pp0_rep1,vsp,8,240802,Pd-0.833-Zn-0.167,Pd-0.761-Zn-0.239,1,CO2R,200,3.55,76.29569566218167,9.437622789783893,0.027796635,0.002739611,85.76657329773504,14.233426702264964,0.0,0.0,0.0,0.0,0.0,0.0,0.0,0.0,0.761,0.0,0.0,0.0,0.0,0.239
vsp8_240802_Pd-0.833-Zn-0.167_pp0_rep1,vsp,8,240802,Pd-0.833-Zn-0.167,Pd-0.761-Zn-0.239,1,CO2R,300,3.73,77.58919416602147,6.252455796,0.037979561,0.003652814,83.88690713675324,16.113092863246763,0.0,0.0,0.0,0.0,0.0,0.0,0.0,0.0,0.761,0.0,0.0,0.0,0.0,0.239
vsp8_240802_Pd-0.867-Zn-0.133_pp0_rep1,vsp,8,240802,Pd-0.867-Zn-0.133,Pd-0.884-Zn-0.116,1,HER,50,2.41,0.0,0.0,0.0,0.0,0.0,0.0,0.0,0.0,0.0,0.0,0.0,0.0,0.0,0.0,0.884,0.0,0.0,0.0,0.0,0.116
vsp8_240802_Pd-0.867-Zn-0.133_pp0_rep1,vsp,8,240802,Pd-0.867-Zn-0.133,Pd-0.884-Zn-0.116,1,CO2R,50,3.06,71.14273159,14.219056974459724,0.007705998,0.0,85.36949456,14.630505436753396,0.0,0.0,0.0,0.0,0.0,0.0,0.0,0.0,0.884,0.0,0.0,0.0,0.0,0.116
vsp8_240802_Pd-0.867-Zn-0.133_pp0_rep1,vsp,8,240802,Pd-0.867-Zn-0.133,Pd-0.884-Zn-0.116,1,CO2R,100,3.5,73.09883027474942,14.366404715127702,0.024769279,0.001685914,87.49515021939692,12.50484978060308,0.0,0.0,0.0,0.0,0.0,0.0,0.0,0.0,0.884,0.0,0.0,0.0,0.0,0.116
vsp8_240802_Pd-0.867-Zn-0.133_pp0_rep1,vsp,8,240802,Pd-0.867-Zn-0.133,Pd-0.884-Zn-0.116,1,CO2R,150,3.63,74.48031973885205,12.56876227897839,0.041098655,0.003090843,87.09821442502292,12.901785574977083,0.0,0.0,0.0,0.0,0.0,0.0,0.0,0.0,0.884,0.0,0.0,0.0,0.0,0.116
vsp8_240802_Pd-0.867-Zn-0.133_pp0_rep1,vsp,8,240802,Pd-0.867-Zn-0.133,Pd-0.884-Zn-0.116,1,CO2R,200,3.77,74.81449705999289,11.290520628683694,0.058620626,0.00568996,86.17550691219073,13.824493087809271,0.0,0.0,0.0,0.0,0.0,0.0,0.0,0.0,0.884,0.0,0.0,0.0,0.0,0.116
vsp8_240802_Pd-0.867-Zn-0.133_pp0_rep1,vsp,8,240802,Pd-0.867-Zn-0.133,Pd-0.884-Zn-0.116,1,CO2R,300,3.95,78.20795580572936,5.306974459724951,0.058528888,0.006322178,83.58703093242168,16.412969067578317,0.0,0.0,0.0,0.0,0.0,0.0,0.0,0.0,0.884,0.0,0.0,0.0,0.0,0.116
vsp8_240802_Pd-0.889-Zn-0.111_pp0_rep1,vsp,8,240802,Pd-0.889-Zn-0.111,Pd-0.917-Zn-0.083,1,HER,50,2.39,0.0,0.0,0.0,0.0,0.0,0.0,0.0,0.0,0.0,0.0,0.0,0.0,0.0,0.0,0.917,0.0,0.0,0.0,0.0,0.083
vsp8_240802_Pd-0.889-Zn-0.111_pp0_rep1,vsp,8,240802,Pd-0.889-Zn-0.111,Pd-0.917-Zn-0.083,1,CO2R,50,3.15,57.99744711125992,30.884086444007856,0.052841128,0.0059007,88.94027538293346,11.059724617066536,0.0,0.0,0.0,0.0,0.0,0.0,0.0,0.0,0.917,0.0,0.0,0.0,0.0,0.083
vsp8_240802_Pd-0.889-Zn-0.111_pp0_rep1,vsp,8,240802,Pd-0.889-Zn-0.111,Pd-0.917-Zn-0.083,1,CO2R,100,3.49,63.143191947937815,24.43025540275049,0.2366842192172908,0.037511591,87.85110319714316,12.14889680285684,0.0,0.0,0.0,0.0,0.0,0.0,0.0,0.0,0.917,0.0,0.0,0.0,0.0,0.083
vsp8_240802_Pd-0.889-Zn-0.111_pp0_rep1,vsp,8,240802,Pd-0.889-Zn-0.111,Pd-0.917-Zn-0.083,1,CO2R,150,3.67,69.64071229780912,17.367387033398824,0.3031025815092747,0.051139397,87.36695469182528,12.633045308174715,0.0,0.0,0.0,0.0,0.0,0.0,0.0,0.0,0.917,0.0,0.0,0.0,0.0,0.083
vsp8_240802_Pd-0.889-Zn-0.111_pp0_rep1,vsp,8,240802,Pd-0.889-Zn-0.111,Pd-0.917-Zn-0.083,1,CO2R,200,3.79,75.18770009834898,11.87991159,0.2432893602187035,0.043201551,87.35904551,12.64095449,0.0,0.0,0.0,0.0,0.0,0.0,0.0,0.0,0.917,0.0,0.0,0.0,0.0,0.083
vsp8_240802_Pd-0.889-Zn-0.111_pp0_rep1,vsp,8,240802,Pd-0.889-Zn-0.111,Pd-0.917-Zn-0.083,1,CO2R,300,3.92,80.25047605097407,4.705304518664047,0.1058657321615324,0.020792942,85.08622880730955,14.913771192690447,0.0,0.0,0.0,0.0,0.0,0.0,0.0,0.0,0.917,0.0,0.0,0.0,0.0,0.083
vsp8_240802_Pd-1.0_pp0_rep1,vsp,8,240802,Pd-1.0,Pd-1.0,1,HER,50,2.6,0.0,0.0,0.0,0.0,0.0,0.0,0.0,0.0,0.0,0.0,0.0,0.0,0.0,0.0,1.0,0.0,0.0,0.0,0.0,0.0
vsp8_240802_Pd-1.0_pp0_rep1,vsp,8,240802,Pd-1.0,Pd-1.0,1,CO2R,50,3.19,62.54744815752579,24.79862475442043,0.016512853,0.0,87.36258576444976,12.63741423555024,0.0,0.0,0.0,0.0,0.0,0.0,0.0,0.0,1.0,0.0,0.0,0.0,0.0,0.0
vsp8_240802_Pd-1.0_pp0_rep1,vsp,8,240802,Pd-1.0,Pd-1.0,1,CO2R,100,3.51,71.06237837159179,18.06483300589391,0.051740271,0.003371828,89.18726638643383,10.812733613566166,0.0,0.0,0.0,0.0,0.0,0.0,0.0,0.0,1.0,0.0,0.0,0.0,0.0,0.0
vsp8_240802_Pd-1.0_pp0_rep1,vsp,8,240802,Pd-1.0,Pd-1.0,1,CO2R,150,3.66,76.47659503232963,12.264243614931235,0.075959122,0.004214785,88.82859168198578,11.171408318014215,0.0,0.0,0.0,0.0,0.0,0.0,0.0,0.0,1.0,0.0,0.0,0.0,0.0,0.0
vsp8_240802_Pd-1.0_pp0_rep1,vsp,8,240802,Pd-1.0,Pd-1.0,1,CO2R,200,3.82,78.83561070539245,8.457760314341847,0.09027026,0.005479221,87.40024204733666,12.59975795266334,0.0,0.0,0.0,0.0,0.0,0.0,0.0,0.0,1.0,0.0,0.0,0.0,0.0,0.0
vsp8_240802_Pd-1.0_pp0_rep1,vsp,8,240802,Pd-1.0,Pd-1.0,1,CO2R,300,3.88,79.83761953587646,3.1704322200392925,0.044217749,0.002809857,83.05985750812562,16.940142491874383,0.0,0.0,0.0,0.0,0.0,0.0,0.0,0.0,1.0,0.0,0.0,0.0,0.0,0.0
vsp10_240726_Au-0.2-Zn-0.8_pp0_rep1,vsp,10,240726,Au-0.2-Zn-0.8,Au-0.17-Zn-0.83,1,CO2R,50,2.98,65.35227772081441,21.365422396856584,0.007705998,0.0,86.72540611550598,13.274593884494024,0.0,0.17,0.0,0.0,0.0,0.0,0.0,0.0,0.0,0.0,0.0,0.0,0.0,0.83
vsp10_240726_Au-0.2-Zn-0.8_pp0_rep1,vsp,10,240726,Au-0.2-Zn-0.8,Au-0.17-Zn-0.83,1,HER,50,3.16,0.0,0.0,0.0,0.0,0.0,0.0,0.0,0.17,0.0,0.0,0.0,0.0,0.0,0.0,0.0,0.0,0.0,0.0,0.0,0.83
vsp10_240726_Au-0.2-Zn-0.8_pp0_rep1,vsp,10,240726,Au-0.2-Zn-0.8,Au-0.17-Zn-0.83,1,CO2R,100,3.38,49.91880976793823,39.526031434184674,0.006605141,0.0,89.45144634312432,10.548553656875685,0.0,0.17,0.0,0.0,0.0,0.0,0.0,0.0,0.0,0.0,0.0,0.0,0.0,0.83
vsp10_240726_Au-0.2-Zn-0.8_pp0_rep1,vsp,10,240726,Au-0.2-Zn-0.8,Au-0.17-Zn-0.83,1,CO2R,150,3.52,52.68492749377472,36.488212180746565,0.009907712,0.0,89.18436549519579,10.815634504804208,0.0,0.17,0.0,0.0,0.0,0.0,0.0,0.0,0.0,0.0,0.0,0.0,0.0,0.83
vsp10_240726_Au-0.2-Zn-0.8_pp0_rep1,vsp,10,240726,Au-0.2-Zn-0.8,Au-0.17-Zn-0.83,1,CO2R,200,3.7,66.76818933227311,20.21611001964637,0.027246207,0.0,87.01302843136924,12.986971568630764,0.0,0.17,0.0,0.0,0.0,0.0,0.0,0.0,0.0,0.0,0.0,0.0,0.0,0.83
vsp10_240726_Au-0.2-Zn-0.8_pp0_rep1,vsp,10,240726,Au-0.2-Zn-0.8,Au-0.17-Zn-0.83,1,CO2R,300,3.89,76.7086568,6.362966601178782,0.028438802,0.000842957,83.10271756378518,16.897282436214823,0.0,0.17,0.0,0.0,0.0,0.0,0.0,0.0,0.0,0.0,0.0,0.0,0.0,0.83
vsp10_240726_Au-0.25-Zn-0.75_pp0_rep1,vsp,10,240726,Au-0.25-Zn-0.75,Au-0.221-Zn-0.779,1,CO2R,50,2.86,74.05428027370316,9.975442043222005,0.009907712,0.0,84.03963002842728,15.960369971572716,0.0,0.221,0.0,0.0,0.0,0.0,0.0,0.0,0.0,0.0,0.0,0.0,0.0,0.779
vsp10_240726_Au-0.25-Zn-0.75_pp0_rep1,vsp,10,240726,Au-0.25-Zn-0.75,Au-0.221-Zn-0.779,1,HER,50,3.1,0.0,0.0,0.0,0.0,0.0,0.0,0.0,0.221,0.0,0.0,0.0,0.0,0.0,0.0,0.0,0.0,0.0,0.0,0.0,0.779
vsp10_240726_Au-0.25-Zn-0.75_pp0_rep1,vsp,10,240726,Au-0.25-Zn-0.75,Au-0.221-Zn-0.779,1,CO2R,100,3.21,62.45014543095692,21.99165029469548,0.008256426,0.0,84.45005215190417,15.549947848095826,0.0,0.221,0.0,0.0,0.0,0.0,0.0,0.0,0.0,0.0,0.0,0.0,0.0,0.779
vsp10_240726_Au-0.25-Zn-0.75_pp0_rep1,vsp,10,240726,Au-0.25-Zn-0.75,Au-0.221-Zn-0.779,1,CO2R,150,3.39,61.66984033982716,23.614931237721024,0.007705998,0.002247886,85.29604357013818,14.70395642986182,0.0,0.221,0.0,0.0,0.0,0.0,0.0,0.0,0.0,0.0,0.0,0.0,0.0,0.779
vsp10_240726_Au-0.25-Zn-0.75_pp0_rep1,vsp,10,240726,Au-0.25-Zn-0.75,Au-0.221-Zn-0.779,1,CO2R,200,3.58,74.10324551675072,11.091601178781923,0.012935068,0.0,85.20901749067619,14.790982509323811,0.0,0.221,0.0,0.0,0.0,0.0,0.0,0.0,0.0,0.0,0.0,0.0,0.0,0.779
vsp10_240726_Au-0.25-Zn-0.75_pp0_rep1,vsp,10,240726,Au-0.25-Zn-0.75,Au-0.221-Zn-0.779,1,CO2R,300,3.76,78.36573269999371,3.069744597249509,0.016696329,0.000561971,81.45421847010027,18.545781529899728,0.0,0.221,0.0,0.0,0.0,0.0,0.0,0.0,0.0,0.0,0.0,0.0,0.0,0.779
vsp10_240726_Au-0.294-Zn-0.706_pp0_rep1,vsp,10,240726,Au-0.294-Zn-0.706,Au-0.226-Zn-0.774,1,CO2R,50,2.72,77.68524137353785,10.225933202357565,0.007705998,0.0,87.91888057373039,12.081119426269607,0.0,0.226,0.0,0.0,0.0,0.0,0.0,0.0,0.0,0.0,0.0,0.0,0.0,0.774
vsp10_240726_Au-0.294-Zn-0.706_pp0_rep1,vsp,10,240726,Au-0.294-Zn-0.706,Au-0.226-Zn-0.774,1,HER,50,2.93,0.0,0.0,0.0,0.0,0.0,0.0,0.0,0.226,0.0,0.0,0.0,0.0,0.0,0.0,0.0,0.0,0.0,0.0,0.0,0.774
vsp10_240726_Au-0.294-Zn-0.706_pp0_rep1,vsp,10,240726,Au-0.294-Zn-0.706,Au-0.226-Zn-0.774,1,CO2R,100,3.07,55.023122475883575,29.45481335952849,0.005504284,0.0,84.48344011957991,15.51655988042009,0.0,0.226,0.0,0.0,0.0,0.0,0.0,0.0,0.0,0.0,0.0,0.0,0.0,0.774
vsp10_240726_Au-0.294-Zn-0.706_pp0_rep1,vsp,10,240726,Au-0.294-Zn-0.706,Au-0.226-Zn-0.774,1,CO2R,150,3.2,54.10240850404905,32.96168958742633,0.004036475,0.0,87.06813457,12.931865433468204,0.0,0.226,0.0,0.0,0.0,0.0,0.0,0.0,0.0,0.0,0.0,0.0,0.0,0.774
vsp10_240726_Au-0.294-Zn-0.706_pp0_rep1,vsp,10,240726,Au-0.294-Zn-0.706,Au-0.226-Zn-0.774,1,CO2R,200,3.34,57.56460691790998,29.75319253438114,0.004678642,0.0,87.32247809383378,12.67752190616622,0.0,0.226,0.0,0.0,0.0,0.0,0.0,0.0,0.0,0.0,0.0,0.0,0.0,0.774
vsp10_240726_Au-0.294-Zn-0.706_pp0_rep1,vsp,10,240726,Au-0.294-Zn-0.706,Au-0.226-Zn-0.774,1,CO2R,300,3.54,66.05411287116281,20.41748526522593,0.006238189,0.0,86.47783633,13.522163674887691,0.0,0.226,0.0,0.0,0.0,0.0,0.0,0.0,0.0,0.0,0.0,0.0,0.0,0.774
vsp10_240726_Au-0.333-Zn-0.667_pp0_rep1,vsp,10,240726,Au-0.333-Zn-0.667,Au-0.243-Zn-0.757,1,CO2R,50,2.81,99.98577078407163,5.599214145383105,0.008806855,0.0,105.5937917841233,0.0,0.0,0.243,0.0,0.0,0.0,0.0,0.0,0.0,0.0,0.0,0.0,0.0,0.0,0.757
vsp10_240726_Au-0.333-Zn-0.667_pp0_rep1,vsp,10,240726,Au-0.333-Zn-0.667,Au-0.243-Zn-0.757,1,HER,50,3.02,0.0,0.0,0.0,0.0,0.0,0.0,0.0,0.243,0.0,0.0,0.0,0.0,0.0,0.0,0.0,0.0,0.0,0.0,0.0,0.757
vsp10_240726_Au-0.333-Zn-0.667_pp0_rep1,vsp,10,240726,Au-0.333-Zn-0.667,Au-0.243-Zn-0.757,1,CO2R,100,3.21,77.31674653162862,23.391453831041257,0.006054713,0.0,100.71425507525451,0.0,0.0,0.243,0.0,0.0,0.0,0.0,0.0,0.0,0.0,0.0,0.0,0.0,0.0,0.757
vsp10_240726_Au-0.333-Zn-0.667_pp0_rep1,vsp,10,240726,Au-0.333-Zn-0.667,Au-0.243-Zn-0.757,1,CO2R,150,3.36,76.40461194,25.353634577603145,0.006605141,0.0,101.76485165859076,0.0,0.0,0.243,0.0,0.0,0.0,0.0,0.0,0.0,0.0,0.0,0.0,0.0,0.0,0.757
vsp10_240726_Au-0.333-Zn-0.667_pp0_rep1,vsp,10,240726,Au-0.333-Zn-0.667,Au-0.243-Zn-0.757,1,CO2R,200,3.55,79.60806880244408,18.473722986247544,0.007430784,0.0,98.09021115,1.909788845802496,0.0,0.243,0.0,0.0,0.0,0.0,0.0,0.0,0.0,0.0,0.0,0.0,0.0,0.757
vsp10_240726_Au-0.333-Zn-0.667_pp0_rep1,vsp,10,240726,Au-0.333-Zn-0.667,Au-0.243-Zn-0.757,1,CO2R,300,3.89,86.04657975684782,3.602652259332024,0.029539658,0.00098345,89.68239134283445,10.31760865716555,0.0,0.243,0.0,0.0,0.0,0.0,0.0,0.0,0.0,0.0,0.0,0.0,0.0,0.757
vsp10_240726_Au-0.375-Zn-0.625_pp0_rep1,vsp,10,240726,Au-0.375-Zn-0.625,Au-0.286-Zn-0.714,1,CO2R,50,2.78,86.30437966896147,2.961689587426326,0.007705998,0.0,89.27377525422277,10.72622474577723,0.0,0.286,0.0,0.0,0.0,0.0,0.0,0.0,0.0,0.0,0.0,0.0,0.0,0.714
vsp10_240726_Au-0.375-Zn-0.625_pp0_rep1,vsp,10,240726,Au-0.375-Zn-0.625,Au-0.286-Zn-0.714,1,HER,50,2.93,0.0,0.0,0.0,0.0,0.0,0.0,0.0,0.286,0.0,0.0,0.0,0.0,0.0,0.0,0.0,0.0,0.0,0.0,0.0,0.714
vsp10_240726_Au-0.375-Zn-0.625_pp0_rep1,vsp,10,240726,Au-0.375-Zn-0.625,Au-0.286-Zn-0.714,1,CO2R,100,3.08,71.39948523718847,11.603634577603144,0.005504284,0.0,83.00862409895946,16.99137590104054,0.0,0.286,0.0,0.0,0.0,0.0,0.0,0.0,0.0,0.0,0.0,0.0,0.0,0.714
vsp10_240726_Au-0.375-Zn-0.625_pp0_rep1,vsp,10,240726,Au-0.375-Zn-0.625,Au-0.286-Zn-0.714,1,CO2R,150,3.26,72.72384858440228,13.025540275049115,0.004403427,0.0,85.75379228678567,14.246207713214332,0.0,0.286,0.0,0.0,0.0,0.0,0.0,0.0,0.0,0.0,0.0,0.0,0.0,0.714
vsp10_240726_Au-0.375-Zn-0.625_pp0_rep1,vsp,10,240726,Au-0.375-Zn-0.625,Au-0.286-Zn-0.714,1,CO2R,200,3.41,73.22249890142083,10.800589390962672,0.00522907,0.0,84.02831736234296,15.97168263765704,0.0,0.286,0.0,0.0,0.0,0.0,0.0,0.0,0.0,0.0,0.0,0.0,0.0,0.714
vsp10_240726_Au-0.375-Zn-0.625_pp0_rep1,vsp,10,240726,Au-0.375-Zn-0.625,Au-0.286-Zn-0.714,1,CO2R,300,3.69,79.84452489066523,3.727897838899804,0.011558997,0.0,83.58513507184335,16.414864928156646,0.0,0.286,0.0,0.0,0.0,0.0,0.0,0.0,0.0,0.0,0.0,0.0,0.0,0.714
vsp10_240726_Au-0.4-Zn-0.6_pp0_rep1,vsp,10,240726,Au-0.4-Zn-0.6,Au-0.285-Zn-0.715,1,CO2R,50,3.02,67.40379585260206,17.75540275049116,0.012109425,0.0,85.17130802826247,14.828691971737529,0.0,0.285,0.0,0.0,0.0,0.0,0.0,0.0,0.0,0.0,0.0,0.0,0.0,0.715
vsp10_240726_Au-0.4-Zn-0.6_pp0_rep1,vsp,10,240726,Au-0.4-Zn-0.6,Au-0.285-Zn-0.715,1,HER,50,3.05,0.0,0.0,0.0,0.0,0.0,0.0,0.0,0.285,0.0,0.0,0.0,0.0,0.0,0.0,0.0,0.0,0.0,0.0,0.0,0.715
vsp10_240726_Au-0.4-Zn-0.6_pp0_rep1,vsp,10,240726,Au-0.4-Zn-0.6,Au-0.285-Zn-0.715,1,CO2R,100,3.37,70.45345163,16.14931237721022,0.008806855,0.003371828,86.61494269,13.385057308618798,0.0,0.285,0.0,0.0,0.0,0.0,0.0,0.0,0.0,0.0,0.0,0.0,0.0,0.715
vsp10_240726_Au-0.4-Zn-0.6_pp0_rep1,vsp,10,240726,Au-0.4-Zn-0.6,Au-0.285-Zn-0.715,1,CO2R,150,3.45,73.87850760635294,12.848722986247546,0.006972093,0.003090843,86.73729352855587,13.262706471444131,0.0,0.285,0.0,0.0,0.0,0.0,0.0,0.0,0.0,0.0,0.0,0.0,0.0,0.715
vsp10_240726_Au-0.4-Zn-0.6_pp0_rep1,vsp,10,240726,Au-0.4-Zn-0.6,Au-0.285-Zn-0.715,1,CO2R,200,3.58,76.60015903241332,10.222249508840864,0.006329927,0.0,86.82873846804719,13.171261531952808,0.0,0.285,0.0,0.0,0.0,0.0,0.0,0.0,0.0,0.0,0.0,0.0,0.0,0.715
vsp10_240726_Au-0.4-Zn-0.6_pp0_rep1,vsp,10,240726,Au-0.4-Zn-0.6,Au-0.285-Zn-0.715,1,CO2R,300,3.79,81.66837556759924,3.971021611001965,0.01284333,0.000561971,85.65395582524768,14.346044174752322,0.0,0.285,0.0,0.0,0.0,0.0,0.0,0.0,0.0,0.0,0.0,0.0,0.0,0.715
vsp10_240726_Au-0.429-Zn-0.571_pp0_rep1,vsp,10,240726,Au-0.429-Zn-0.571,Au-0.278-Zn-0.722,1,CO2R,50,3.02,67.40379585260206,17.75540275049116,0.012109425,0.0,85.17130802826247,14.828691971737529,0.0,0.278,0.0,0.0,0.0,0.0,0.0,0.0,0.0,0.0,0.0,0.0,0.0,0.722
vsp10_240726_Au-0.429-Zn-0.571_pp0_rep1,vsp,10,240726,Au-0.429-Zn-0.571,Au-0.278-Zn-0.722,1,HER,50,3.05,0.0,0.0,0.0,0.0,0.0,0.0,0.0,0.278,0.0,0.0,0.0,0.0,0.0,0.0,0.0,0.0,0.0,0.0,0.0,0.722
vsp10_240726_Au-0.429-Zn-0.571_pp0_rep1,vsp,10,240726,Au-0.429-Zn-0.571,Au-0.278-Zn-0.722,1,CO2R,100,3.37,70.45345163,16.14931237721022,0.008806855,0.003371828,86.61494269,13.385057308618798,0.0,0.278,0.0,0.0,0.0,0.0,0.0,0.0,0.0,0.0,0.0,0.0,0.0,0.722
vsp10_240726_Au-0.429-Zn-0.571_pp0_rep1,vsp,10,240726,Au-0.429-Zn-0.571,Au-0.278-Zn-0.722,1,CO2R,150,3.45,73.87850760635294,12.848722986247546,0.006972093,0.003090843,86.73729352855587,13.262706471444131,0.0,0.278,0.0,0.0,0.0,0.0,0.0,0.0,0.0,0.0,0.0,0.0,0.0,0.722
vsp10_240726_Au-0.429-Zn-0.571_pp0_rep1,vsp,10,240726,Au-0.429-Zn-0.571,Au-0.278-Zn-0.722,1,CO2R,200,3.58,76.60015903241332,10.222249508840864,0.006329927,0.0,86.82873846804719,13.171261531952808,0.0,0.278,0.0,0.0,0.0,0.0,0.0,0.0,0.0,0.0,0.0,0.0,0.0,0.722
vsp10_240726_Au-0.429-Zn-0.571_pp0_rep1,vsp,10,240726,Au-0.429-Zn-0.571,Au-0.278-Zn-0.722,1,CO2R,300,3.79,81.66837556759924,3.971021611001965,0.01284333,0.000561971,85.65395582524768,14.346044174752322,0.0,0.278,0.0,0.0,0.0,0.0,0.0,0.0,0.0,0.0,0.0,0.0,0.0,0.722
vsp10_240726_Au-0.5-Zn-0.5_pp0_rep1,vsp,10,240726,Au-0.5-Zn-0.5,Au-0.281-Zn-0.719,1,CO2R,50,2.74,86.60319320345687,3.845776031434184,0.007705998,0.0,90.45667523272604,9.543324767273972,0.0,0.281,0.0,0.0,0.0,0.0,0.0,0.0,0.0,0.0,0.0,0.0,0.0,0.719
vsp10_240726_Au-0.5-Zn-0.5_pp0_rep1,vsp,10,240726,Au-0.5-Zn-0.5,Au-0.281-Zn-0.719,1,HER,50,2.92,0.0,0.0,0.0,0.0,0.0,0.0,0.0,0.281,0.0,0.0,0.0,0.0,0.0,0.0,0.0,0.0,0.0,0.0,0.0,0.719
vsp10_240726_Au-0.5-Zn-0.5_pp0_rep1,vsp,10,240726,Au-0.5-Zn-0.5,Au-0.281-Zn-0.719,1,CO2R,100,3.04,64.98943271464144,18.13850688,0.006605141,0.0,83.13454473187076,16.86545526812924,0.0,0.281,0.0,0.0,0.0,0.0,0.0,0.0,0.0,0.0,0.0,0.0,0.0,0.719
vsp10_240726_Au-0.5-Zn-0.5_pp0_rep1,vsp,10,240726,Au-0.5-Zn-0.5,Au-0.281-Zn-0.719,1,CO2R,150,3.23,67.35901567306284,17.048133595284874,0.006605141,0.0,84.41375440934914,15.58624559065086,0.0,0.281,0.0,0.0,0.0,0.0,0.0,0.0,0.0,0.0,0.0,0.0,0.0,0.719
vsp10_240726_Au-0.5-Zn-0.5_pp0_rep1,vsp,10,240726,Au-0.5-Zn-0.5,Au-0.281-Zn-0.719,1,CO2R,200,3.37,79.15953462093788,15.162082514734774,0.006605141,0.0,94.32822227667408,5.671777723325931,0.0,0.281,0.0,0.0,0.0,0.0,0.0,0.0,0.0,0.0,0.0,0.0,0.0,0.719
vsp10_240726_Au-0.5-Zn-0.5_pp0_rep1,vsp,10,240726,Au-0.5-Zn-0.5,Au-0.281-Zn-0.719,1,CO2R,300,3.64,85.30310322459144,3.62475442,0.022200613,0.000842957,88.95287837868604,11.047121621313964,0.0,0.281,0.0,0.0,0.0,0.0,0.0,0.0,0.0,0.0,0.0,0.0,0.0,0.719
vsp10_240726_Au-0.556-Zn-0.444_pp0_rep1,vsp,10,240726,Au-0.556-Zn-0.444,Au-0.379-Zn-0.621,1,CO2R,50,2.77,82.96972106551718,4.317288802,0.007705998,0.0,87.29471586492386,12.70528413507614,0.0,0.379,0.0,0.0,0.0,0.0,0.0,0.0,0.0,0.0,0.0,0.0,0.0,0.621
vsp10_240726_Au-0.556-Zn-0.444_pp0_rep1,vsp,10,240726,Au-0.556-Zn-0.444,Au-0.379-Zn-0.621,1,HER,50,2.97,0.0,0.0,0.0,0.0,0.0,0.0,0.0,0.379,0.0,0.0,0.0,0.0,0.0,0.0,0.0,0.0,0.0,0.0,0.0,0.621
vsp10_240726_Au-0.556-Zn-0.444_pp0_rep1,vsp,10,240726,Au-0.556-Zn-0.444,Au-0.379-Zn-0.621,1,CO2R,100,3.1,69.40634874134214,15.257858546168958,0.005504284,0.0,84.66971157167895,15.330288428321056,0.0,0.379,0.0,0.0,0.0,0.0,0.0,0.0,0.0,0.0,0.0,0.0,0.0,0.621
vsp10_240726_Au-0.556-Zn-0.444_pp0_rep1,vsp,10,240726,Au-0.556-Zn-0.444,Au-0.379-Zn-0.621,1,CO2R,150,3.3,69.03094854464416,14.936149312377212,0.004403427,0.0,83.97150128435565,16.028498715644346,0.0,0.379,0.0,0.0,0.0,0.0,0.0,0.0,0.0,0.0,0.0,0.0,0.0,0.621
vsp10_240726_Au-0.556-Zn-0.444_pp0_rep1,vsp,10,240726,Au-0.556-Zn-0.444,Au-0.379-Zn-0.621,1,CO2R,200,3.44,71.39320764192597,12.36247544204322,0.004128213,0.0,83.75981129709507,16.24018870290493,0.0,0.379,0.0,0.0,0.0,0.0,0.0,0.0,0.0,0.0,0.0,0.0,0.0,0.621
vsp10_240726_Au-0.556-Zn-0.444_pp0_rep1,vsp,10,240726,Au-0.556-Zn-0.444,Au-0.379-Zn-0.621,1,CO2R,300,3.66,70.36054322124338,7.902750491159136,0.004219951,0.0,78.26800795453751,21.73199204546249,0.0,0.379,0.0,0.0,0.0,0.0,0.0,0.0,0.0,0.0,0.0,0.0,0.0,0.621
vsp10_240726_Au-0.6-Zn-0.4_pp0_rep1,vsp,10,240726,Au-0.6-Zn-0.4,Au-0.417-Zn-0.583,1,CO2R,50,2.71,91.69432296135096,3.300589390962672,0.012109425,0.0,95.00702177748288,4.992978222517124,0.0,0.417,0.0,0.0,0.0,0.0,0.0,0.0,0.0,0.0,0.0,0.0,0.0,0.583
vsp10_240726_Au-0.6-Zn-0.4_pp0_rep1,vsp,10,240726,Au-0.6-Zn-0.4,Au-0.417-Zn-0.583,1,HER,50,2.94,0.0,0.0,0.0,0.0,0.0,0.0,0.0,0.417,0.0,0.0,0.0,0.0,0.0,0.0,0.0,0.0,0.0,0.0,0.0,0.583
vsp10_240726_Au-0.6-Zn-0.4_pp0_rep1,vsp,10,240726,Au-0.6-Zn-0.4,Au-0.417-Zn-0.583,1,CO2R,100,3.01,92.90087677,10.793222003929271,0.006054713,0.0,103.7001534873189,0.0,0.0,0.417,0.0,0.0,0.0,0.0,0.0,0.0,0.0,0.0,0.0,0.0,0.0,0.583
vsp10_240726_Au-0.6-Zn-0.4_pp0_rep1,vsp,10,240726,Au-0.6-Zn-0.4,Au-0.417-Zn-0.583,1,CO2R,150,3.22,86.51991043964092,12.288801571709234,0.004403427,0.0,98.81311543868443,1.1868845613155656,0.0,0.417,0.0,0.0,0.0,0.0,0.0,0.0,0.0,0.0,0.0,0.0,0.0,0.583
vsp10_240726_Au-0.6-Zn-0.4_pp0_rep1,vsp,10,240726,Au-0.6-Zn-0.4,Au-0.417-Zn-0.583,1,CO2R,200,3.36,90.83868672707108,11.25,0.004953856,0.0,102.09438201923162,0.0,0.0,0.417,0.0,0.0,0.0,0.0,0.0,0.0,0.0,0.0,0.0,0.0,0.0,0.583
vsp10_240726_Au-0.6-Zn-0.4_pp0_rep1,vsp,10,240726,Au-0.6-Zn-0.4,Au-0.417-Zn-0.583,1,CO2R,300,3.61,93.71529012952772,3.8163064833005897,0.011742473,0.0,97.54465719,2.455342805107904,0.0,0.417,0.0,0.0,0.0,0.0,0.0,0.0,0.0,0.0,0.0,0.0,0.0,0.583
vsp10_240726_Au-0.625-Zn-0.375_pp0_rep1,vsp,10,240726,Au-0.625-Zn-0.375,Au-0.466-Zn-0.534,1,CO2R,50,2.7,87.57622046914562,3.388998035363458,0.009907712,0.0,90.97512622,9.024873783988795,0.0,0.466,0.0,0.0,0.0,0.0,0.0,0.0,0.0,0.0,0.0,0.0,0.0,0.534
vsp10_240726_Au-0.625-Zn-0.375_pp0_rep1,vsp,10,240726,Au-0.625-Zn-0.375,Au-0.466-Zn-0.534,1,HER,50,2.89,0.0,0.0,0.0,0.0,0.0,0.0,0.0,0.466,0.0,0.0,0.0,0.0,0.0,0.0,0.0,0.0,0.0,0.0,0.0,0.534
vsp10_240726_Au-0.625-Zn-0.375_pp0_rep1,vsp,10,240726,Au-0.625-Zn-0.375,Au-0.466-Zn-0.534,1,CO2R,100,3.0,77.95203917219445,10.18909626719057,0.006605141,0.0,88.14774058038643,11.852259419613574,0.0,0.466,0.0,0.0,0.0,0.0,0.0,0.0,0.0,0.0,0.0,0.0,0.0,0.534
vsp10_240726_Au-0.625-Zn-0.375_pp0_rep1,vsp,10,240726,Au-0.625-Zn-0.375,Au-0.466-Zn-0.534,1,CO2R,150,3.2,73.20136433070371,11.06090373280943,0.00807295,0.0,84.27034101362598,15.72965898637402,0.0,0.466,0.0,0.0,0.0,0.0,0.0,0.0,0.0,0.0,0.0,0.0,0.0,0.534
vsp10_240726_Au-0.625-Zn-0.375_pp0_rep1,vsp,10,240726,Au-0.625-Zn-0.375,Au-0.466-Zn-0.534,1,CO2R,200,3.33,79.29701396,9.912819253438114,0.006054713,0.0,89.21687650508885,10.783123494911152,0.0,0.466,0.0,0.0,0.0,0.0,0.0,0.0,0.0,0.0,0.0,0.0,0.0,0.534
vsp10_240726_Au-0.625-Zn-0.375_pp0_rep1,vsp,10,240726,Au-0.625-Zn-0.375,Au-0.466-Zn-0.534,1,CO2R,300,3.54,82.27939484,5.442043222003929,0.006421665,0.0,87.72884830856242,12.27115169143758,0.0,0.466,0.0,0.0,0.0,0.0,0.0,0.0,0.0,0.0,0.0,0.0,0.0,0.534
vsp10_240726_Au-0.667-Zn-0.333_pp0_rep1,vsp,10,240726,Au-0.667-Zn-0.333,Au-0.557-Zn-0.443,1,CO2R,50,2.85,62.423151771328136,14.44007858546169,0.014311139,0.0,76.87754149562622,23.122458504373785,0.0,0.557,0.0,0.0,0.0,0.0,0.0,0.0,0.0,0.0,0.0,0.0,0.0,0.443
vsp10_240726_Au-0.667-Zn-0.333_pp0_rep1,vsp,10,240726,Au-0.667-Zn-0.333,Au-0.557-Zn-0.443,1,HER,50,2.97,0.0,0.0,0.0,0.0,0.0,0.0,0.0,0.557,0.0,0.0,0.0,0.0,0.0,0.0,0.0,0.0,0.0,0.0,0.0,0.443
vsp10_240726_Au-0.667-Zn-0.333_pp0_rep1,vsp,10,240726,Au-0.667-Zn-0.333,Au-0.557-Zn-0.443,1,CO2R,100,3.14,61.93224382179999,17.895383104125738,0.009907712,0.0,79.83901751024679,20.16098248975321,0.0,0.557,0.0,0.0,0.0,0.0,0.0,0.0,0.0,0.0,0.0,0.0,0.0,0.443
vsp10_240726_Au-0.667-Zn-0.333_pp0_rep1,vsp,10,240726,Au-0.667-Zn-0.333,Au-0.557-Zn-0.443,1,CO2R,150,3.33,67.81602460817342,13.973477406679764,0.008806855,0.0,81.79830886952173,18.201691130478267,0.0,0.557,0.0,0.0,0.0,0.0,0.0,0.0,0.0,0.0,0.0,0.0,0.0,0.443
vsp10_240726_Au-0.667-Zn-0.333_pp0_rep1,vsp,10,240726,Au-0.667-Zn-0.333,Au-0.557-Zn-0.443,1,CO2R,200,3.47,70.34139655569273,10.218565815324164,0.007430784,0.0,80.56838173652278,19.43161826347722,0.0,0.557,0.0,0.0,0.0,0.0,0.0,0.0,0.0,0.0,0.0,0.0,0.0,0.443
vsp10_240726_Au-0.667-Zn-0.333_pp0_rep1,vsp,10,240726,Au-0.667-Zn-0.333,Au-0.557-Zn-0.443,1,CO2R,300,3.67,76.83797526627467,5.230844793713163,0.006238189,0.0,82.07588206694413,17.924117933055868,0.0,0.557,0.0,0.0,0.0,0.0,0.0,0.0,0.0,0.0,0.0,0.0,0.0,0.443
vsp10_240726_Au-0.7-Zn-0.3_pp0_rep1,vsp,10,240726,Au-0.7-Zn-0.3,Au-0.628-Zn-0.372,1,CO2R,50,2.96,70.73970997509888,17.033398821218075,0.017613709,0.0,87.79072250565405,12.209277494345956,0.0,0.628,0.0,0.0,0.0,0.0,0.0,0.0,0.0,0.0,0.0,0.0,0.0,0.372
vsp10_240726_Au-0.7-Zn-0.3_pp0_rep1,vsp,10,240726,Au-0.7-Zn-0.3,Au-0.628-Zn-0.372,1,HER,50,2.97,0.0,0.0,0.0,0.0,0.0,0.0,0.0,0.628,0.0,0.0,0.0,0.0,0.0,0.0,0.0,0.0,0.0,0.0,0.0,0.372
vsp10_240726_Au-0.7-Zn-0.3_pp0_rep1,vsp,10,240726,Au-0.7-Zn-0.3,Au-0.628-Zn-0.372,1,CO2R,100,3.21,73.16976710121575,14.63899803536346,0.012109425,0.0,87.82285172550705,12.17714827449295,0.0,0.628,0.0,0.0,0.0,0.0,0.0,0.0,0.0,0.0,0.0,0.0,0.0,0.372
vsp10_240726_Au-0.7-Zn-0.3_pp0_rep1,vsp,10,240726,Au-0.7-Zn-0.3,Au-0.628-Zn-0.372,1,CO2R,150,3.37,74.91807738182426,11.63064833005894,0.009540759,0.0,86.55958458027985,13.440415419720154,0.0,0.628,0.0,0.0,0.0,0.0,0.0,0.0,0.0,0.0,0.0,0.0,0.0,0.372
vsp10_240726_Au-0.7-Zn-0.3_pp0_rep1,vsp,10,240726,Au-0.7-Zn-0.3,Au-0.628-Zn-0.372,1,CO2R,200,3.49,74.62679696,9.529715127701376,0.009357283,0.0,84.16710509977973,15.832894900220268,0.0,0.628,0.0,0.0,0.0,0.0,0.0,0.0,0.0,0.0,0.0,0.0,0.0,0.372
vsp10_240726_Au-0.7-Zn-0.3_pp0_rep1,vsp,10,240726,Au-0.7-Zn-0.3,Au-0.628-Zn-0.372,1,CO2R,300,3.69,80.51246102659607,5.923379174852652,0.00807295,0.0,86.44490173344086,13.555098266559142,0.0,0.628,0.0,0.0,0.0,0.0,0.0,0.0,0.0,0.0,0.0,0.0,0.0,0.372
vsp10_240726_Au-0.75-Zn-0.25_pp0_rep1,vsp,10,240726,Au-0.75-Zn-0.25,Au-0.675-Zn-0.325,1,HER,50,2.97,0.0,0.0,0.0,0.0,0.0,0.0,0.0,0.675,0.0,0.0,0.0,0.0,0.0,0.0,0.0,0.0,0.0,0.0,0.0,0.325
vsp10_240726_Au-0.75-Zn-0.25_pp0_rep1,vsp,10,240726,Au-0.75-Zn-0.25,Au-0.675-Zn-0.325,1,CO2R,50,3.04,71.92366444,13.482318271119842,0.02091628,0.0,85.42689899256554,14.57310100743446,0.0,0.675,0.0,0.0,0.0,0.0,0.0,0.0,0.0,0.0,0.0,0.0,0.0,0.325
vsp10_240726_Au-0.75-Zn-0.25_pp0_rep1,vsp,10,240726,Au-0.75-Zn-0.25,Au-0.675-Zn-0.325,1,CO2R,100,3.28,76.23386134884598,9.968074656188604,0.015962424,0.0,86.22036988381957,13.779630116180428,0.0,0.675,0.0,0.0,0.0,0.0,0.0,0.0,0.0,0.0,0.0,0.0,0.0,0.325
vsp10_240726_Au-0.75-Zn-0.25_pp0_rep1,vsp,10,240726,Au-0.75-Zn-0.25,Au-0.675-Zn-0.325,1,CO2R,150,3.43,77.41321224549583,8.266208251473477,0.013944187,0.0,85.69501231999332,14.304987680006676,0.0,0.675,0.0,0.0,0.0,0.0,0.0,0.0,0.0,0.0,0.0,0.0,0.0,0.325
vsp10_240726_Au-0.75-Zn-0.25_pp0_rep1,vsp,10,240726,Au-0.75-Zn-0.25,Au-0.675-Zn-0.325,1,CO2R,200,3.54,76.54146351670887,7.113212180746562,0.012384639,0.0,83.66854320965201,16.331456790347985,0.0,0.675,0.0,0.0,0.0,0.0,0.0,0.0,0.0,0.0,0.0,0.0,0.0,0.325
vsp10_240726_Au-0.75-Zn-0.25_pp0_rep1,vsp,10,240726,Au-0.75-Zn-0.25,Au-0.675-Zn-0.325,1,CO2R,300,3.73,80.26282198832368,4.233791748526523,0.011192044,0.0,84.50912389049721,15.490876109502793,0.0,0.675,0.0,0.0,0.0,0.0,0.0,0.0,0.0,0.0,0.0,0.0,0.0,0.325
vsp10_240726_Au-0.75-Zn-0.25_pp0_rep2,vsp,10,240726,Au-0.75-Zn-0.25,Au-0.701-Zn-0.299,2,CO2R,50,2.9,77.82837054552303,10.50589390962672,0.02091628,0.0,88.35518073498756,11.644819265012444,0.0,0.701,0.0,0.0,0.0,0.0,0.0,0.0,0.0,0.0,0.0,0.0,0.0,0.299
vsp10_240726_Au-0.75-Zn-0.25_pp0_rep2,vsp,10,240726,Au-0.75-Zn-0.25,Au-0.701-Zn-0.299,2,HER,50,2.98,0.0,0.0,0.0,0.0,0.0,0.0,0.0,0.701,0.0,0.0,0.0,0.0,0.0,0.0,0.0,0.0,0.0,0.0,0.0,0.299
vsp10_240726_Au-0.75-Zn-0.25_pp0_rep2,vsp,10,240726,Au-0.75-Zn-0.25,Au-0.701-Zn-0.299,2,CO2R,100,3.18,75.85406683546424,11.412082514734774,0.013210282,0.0,87.28133679596043,12.718663204039572,0.0,0.701,0.0,0.0,0.0,0.0,0.0,0.0,0.0,0.0,0.0,0.0,0.0,0.299
vsp10_240726_Au-0.75-Zn-0.25_pp0_rep2,vsp,10,240726,Au-0.75-Zn-0.25,Au-0.701-Zn-0.299,2,CO2R,150,3.33,77.13532402854213,9.842829076620824,0.011742473,0.0,86.99154321451985,13.00845678548015,0.0,0.701,0.0,0.0,0.0,0.0,0.0,0.0,0.0,0.0,0.0,0.0,0.0,0.299
vsp10_240726_Au-0.75-Zn-0.25_pp0_rep2,vsp,10,240726,Au-0.75-Zn-0.25,Au-0.701-Zn-0.299,2,CO2R,200,3.45,76.42250308648434,8.38040275,0.010182926,0.0,84.81457163550495,15.185428364495053,0.0,0.701,0.0,0.0,0.0,0.0,0.0,0.0,0.0,0.0,0.0,0.0,0.0,0.299
vsp10_240726_Au-0.75-Zn-0.25_pp0_rep2,vsp,10,240726,Au-0.75-Zn-0.25,Au-0.701-Zn-0.299,2,CO2R,300,3.63,79.20609345246815,4.592337917485265,0.011375521,0.0,83.81112499973935,16.18887500026065,0.0,0.701,0.0,0.0,0.0,0.0,0.0,0.0,0.0,0.0,0.0,0.0,0.0,0.299
vsp10_240726_Au-0.75-Zn-0.25_pp0_rep3,vsp,10,240726,Au-0.75-Zn-0.25,Au-0.659-Zn-0.341,3,CO2R,50,2.97,71.77174664,11.37524557956778,0.017613709,0.0,83.16460592516007,16.835394074839925,0.0,0.659,0.0,0.0,0.0,0.0,0.0,0.0,0.0,0.0,0.0,0.0,0.0,0.341
vsp10_240726_Au-0.75-Zn-0.25_pp0_rep3,vsp,10,240726,Au-0.75-Zn-0.25,Au-0.659-Zn-0.341,3,HER,50,3.03,0.0,0.0,0.0,0.0,0.0,0.0,0.0,0.659,0.0,0.0,0.0,0.0,0.0,0.0,0.0,0.0,0.0,0.0,0.0,0.341
vsp10_240726_Au-0.75-Zn-0.25_pp0_rep3,vsp,10,240726,Au-0.75-Zn-0.25,Au-0.659-Zn-0.341,3,CO2R,100,3.26,77.76371131,12.075147347740668,0.011558997,0.0,89.85239482257091,10.147605177429083,0.0,0.659,0.0,0.0,0.0,0.0,0.0,0.0,0.0,0.0,0.0,0.0,0.0,0.341
vsp10_240726_Au-0.75-Zn-0.25_pp0_rep3,vsp,10,240726,Au-0.75-Zn-0.25,Au-0.659-Zn-0.341,3,CO2R,150,3.42,76.00075331143151,9.400785854616895,0.009540759,0.0,85.41239803444506,14.587601965554938,0.0,0.659,0.0,0.0,0.0,0.0,0.0,0.0,0.0,0.0,0.0,0.0,0.0,0.341
vsp10_240726_Au-0.75-Zn-0.25_pp0_rep3,vsp,10,240726,Au-0.75-Zn-0.25,Au-0.659-Zn-0.341,3,CO2R,200,3.55,76.60392558957082,7.551571709233792,0.007705998,0.0,84.16443902,15.835560976011294,0.0,0.659,0.0,0.0,0.0,0.0,0.0,0.0,0.0,0.0,0.0,0.0,0.0,0.341
vsp10_240726_Au-0.75-Zn-0.25_pp0_rep3,vsp,10,240726,Au-0.75-Zn-0.25,Au-0.659-Zn-0.341,3,CO2R,300,3.76,76.60298395028146,2.6031434184675835,0.011925949,0.0,79.21937142695175,20.780628573048247,0.0,0.659,0.0,0.0,0.0,0.0,0.0,0.0,0.0,0.0,0.0,0.0,0.0,0.341
vsp10_240726_Au-0.8-Zn-0.2_pp0_rep1,vsp,10,240726,Au-0.8-Zn-0.2,Au-0.713-Zn-0.287,1,HER,50,2.96,0.0,0.0,0.0,0.0,0.0,0.0,0.0,0.713,0.0,0.0,0.0,0.0,0.0,0.0,0.0,0.0,0.0,0.0,0.0,0.287
vsp10_240726_Au-0.8-Zn-0.2_pp0_rep1,vsp,10,240726,Au-0.8-Zn-0.2,Au-0.713-Zn-0.287,1,CO2R,50,3.02,69.43899224,14.248526522593322,0.018714566,0.0,83.70623332547119,16.29376667452881,0.0,0.713,0.0,0.0,0.0,0.0,0.0,0.0,0.0,0.0,0.0,0.0,0.0,0.287
vsp10_240726_Au-0.8-Zn-0.2_pp0_rep1,vsp,10,240726,Au-0.8-Zn-0.2,Au-0.713-Zn-0.287,1,CO2R,100,3.26,69.85394128355898,10.911100196463655,0.014311139,0.0,80.78132978,19.21867022,0.0,0.713,0.0,0.0,0.0,0.0,0.0,0.0,0.0,0.0,0.0,0.0,0.0,0.287
vsp10_240726_Au-0.8-Zn-0.2_pp0_rep1,vsp,10,240726,Au-0.8-Zn-0.2,Au-0.713-Zn-0.287,1,CO2R,150,3.41,75.68185147209608,9.204322200392928,0.011008568,0.0,84.89882987729018,15.101170122709815,0.0,0.713,0.0,0.0,0.0,0.0,0.0,0.0,0.0,0.0,0.0,0.0,0.0,0.287
vsp10_240726_Au-0.8-Zn-0.2_pp0_rep1,vsp,10,240726,Au-0.8-Zn-0.2,Au-0.713-Zn-0.287,1,CO2R,200,3.53,75.24702337357971,6.825884086444008,0.011283783,0.0,82.08567411538674,17.914325884613262,0.0,0.713,0.0,0.0,0.0,0.0,0.0,0.0,0.0,0.0,0.0,0.0,0.0,0.287
vsp10_240726_Au-0.8-Zn-0.2_pp0_rep1,vsp,10,240726,Au-0.8-Zn-0.2,Au-0.713-Zn-0.287,1,CO2R,300,3.77,79.92885392035824,1.851669941060904,0.013577234,0.0,81.79558396851877,18.20441603148123,0.0,0.713,0.0,0.0,0.0,0.0,0.0,0.0,0.0,0.0,0.0,0.0,0.0,0.287
vsp10_240726_Au-0.833-Zn-0.167_pp0_rep1,vsp,10,240726,Au-0.833-Zn-0.167,Au-0.706-Zn-0.294,1,CO2R,50,3.01,72.77239532,11.74361493123772,0.013210282,0.0,84.52922053433954,15.470779465660456,0.0,0.706,0.0,0.0,0.0,0.0,0.0,0.0,0.0,0.0,0.0,0.0,0.0,0.294
vsp10_240726_Au-0.833-Zn-0.167_pp0_rep1,vsp,10,240726,Au-0.833-Zn-0.167,Au-0.706-Zn-0.294,1,HER,50,3.02,0.0,0.0,0.0,0.0,0.0,0.0,0.0,0.706,0.0,0.0,0.0,0.0,0.0,0.0,0.0,0.0,0.0,0.0,0.0,0.294
vsp10_240726_Au-0.833-Zn-0.167_pp0_rep1,vsp,10,240726,Au-0.833-Zn-0.167,Au-0.706-Zn-0.294,1,CO2R,100,3.34,73.84774738956663,10.623772102161102,0.012659854,0.002528871,84.48868538,15.511314619647194,0.0,0.706,0.0,0.0,0.0,0.0,0.0,0.0,0.0,0.0,0.0,0.0,0.0,0.294
vsp10_240726_Au-0.833-Zn-0.167_pp0_rep1,vsp,10,240726,Au-0.833-Zn-0.167,Au-0.706-Zn-0.294,1,CO2R,150,3.46,75.53328171755007,8.497053045186641,0.012476377,0.001123943,84.04591224673372,15.95408775326628,0.0,0.706,0.0,0.0,0.0,0.0,0.0,0.0,0.0,0.0,0.0,0.0,0.0,0.294
vsp10_240726_Au-0.833-Zn-0.167_pp0_rep1,vsp,10,240726,Au-0.833-Zn-0.167,Au-0.706-Zn-0.294,1,CO2R,200,3.62,80.47751574630145,3.912082514734775,0.013485496,0.001053696,84.40562032643324,15.594379673566763,0.0,0.706,0.0,0.0,0.0,0.0,0.0,0.0,0.0,0.0,0.0,0.0,0.0,0.294
vsp10_240726_Au-0.833-Zn-0.167_pp0_rep1,vsp,10,240726,Au-0.833-Zn-0.167,Au-0.706-Zn-0.294,1,CO2R,300,3.76,79.58442319362196,1.436640472,0.011375521,0.001826407,81.03558370195654,18.96441629804346,0.0,0.706,0.0,0.0,0.0,0.0,0.0,0.0,0.0,0.0,0.0,0.0,0.0,0.294
vsp10_240726_Au-1.0_pp0_rep1,vsp,10,240726,Au-1.0,Au-1.0,1,HER,50,2.87,0.0,0.0,0.0,0.0,0.0,0.0,0.0,1.0,0.0,0.0,0.0,0.0,0.0,0.0,0.0,0.0,0.0,0.0,0.0,0.0
vsp10_240726_Au-1.0_pp0_rep1,vsp,10,240726,Au-1.0,Au-1.0,1,CO2R,50,2.99,62.78348573939609,24.91650294695481,0.028622278,0.0,87.73355387342016,12.266446126579837,0.0,1.0,0.0,0.0,0.0,0.0,0.0,0.0,0.0,0.0,0.0,0.0,0.0,0.0
vsp10_240726_Au-1.0_pp0_rep1,vsp,10,240726,Au-1.0,Au-1.0,1,CO2R,100,3.22,69.59907091590115,16.281925343811395,0.022567565,0.0,85.90652957,14.093470429561409,0.0,1.0,0.0,0.0,0.0,0.0,0.0,0.0,0.0,0.0,0.0,0.0,0.0,0.0
