Repository: Jehadabed/ocx24-dashboard

# OCx24 Dashboard

An interactive web dashboard for exploring and analyzing  data from OCx24 experiments, featuring HER (Hydrogen Evolution Reaction) and CO2RR (CO2 Reduction Reaction) performance data, as well as XRD (X-ray Diffraction) data.

This project is part of the OCx24 research: https://ai.meta.com/blog/open-catalyst-simulations-experiments/.

## Features

- **Interactive Data Filtering**: Filter data by source, batch, reaction type, element count, and voltage/current density ranges
- **Data Aggregation**: Average data across multiple replicates with statistical analysis
- **Interactive Plots**: Dedicated plotting interfaces for HER and CO2RR performance visualization

File: Data/DashboardData-250923.csv (part 13 of 21)
sample id,source,batch number,batch date,target composition,xrf composition,rep,reaction,current density,voltage,fe_h2,fe_co,fe_ch4,fe_c2h4,fe_gas_total,fe_liquid,Ag,Au,Cd,Cu,Ga,Hg,In,Mn,Mo,Nb,Ni,Pd,Pt,Rh,Sn,Tl,W,Zn
vsp5_241011_Ag-0.75-Pd-0.25_pp0_rep1,vsp,5,241011,Ag-0.75-Pd-0.25,Ag-0.616-Pd-0.384,1,CO2R,200,3.62,27.5184665927305,53.7340373280943,0.043759059,0.010747703,81.3117064468278,18.6882935531722,0.616,0.0,0.0,0.0,0.0,0.0,0.0,0.0,0.0,0.0,0.0,0.384,0.0,0.0,0.0,0.0,0.0,0.0
vsp5_241011_Ag-0.75-Pd-0.25_pp0_rep1,vsp,5,241011,Ag-0.75-Pd-0.25,Ag-0.616-Pd-0.384,1,CO2R,300,3.84,66.3474858230974,13.5510805500982,0.069904409,0.012503864,79.9885537734218,20.0114462265782,0.616,0.0,0.0,0.0,0.0,0.0,0.0,0.0,0.0,0.0,0.0,0.384,0.0,0.0,0.0,0.0,0.0,0.0
vsp5_241011_Ag-0.778-Pd-0.222_pp0_rep1,vsp,5,241011,Ag-0.778-Pd-0.222,Ag-0.586-Pd-0.414,1,HER,50,2.44,0.0,0.0,0.0,0.0,0.0,0.0,0.586,0.0,0.0,0.0,0.0,0.0,0.0,0.0,0.0,0.0,0.0,0.414,0.0,0.0,0.0,0.0,0.0,0.0
vsp5_241011_Ag-0.778-Pd-0.222_pp0_rep1,vsp,5,241011,Ag-0.778-Pd-0.222,Ag-0.586-Pd-0.414,1,CO2R,50,2.97,35.5424888572684,48.0058939096267,0.008806855,0.005057743,83.5622473641246,16.4377526358754,0.586,0.0,0.0,0.0,0.0,0.0,0.0,0.0,0.0,0.0,0.0,0.414,0.0,0.0,0.0,0.0,0.0,0.0
vsp5_241011_Ag-0.778-Pd-0.222_pp0_rep1,vsp,5,241011,Ag-0.778-Pd-0.222,Ag-0.586-Pd-0.414,1,CO2R,100,3.34,21.2421268492749,66.1812377210216,0.015962424,0.042147855,87.4834520128161,12.5165479871839,0.586,0.0,0.0,0.0,0.0,0.0,0.0,0.0,0.0,0.0,0.0,0.414,0.0,0.0,0.0,0.0,0.0,0.0
vsp5_241011_Ag-0.778-Pd-0.222_pp0_rep1,vsp,5,241011,Ag-0.778-Pd-0.222,Ag-0.586-Pd-0.414,1,CO2R,150,3.56,27.0409508464291,59.056974459725,0.030090087,0.02809857,86.1597387629451,13.8402612370549,0.586,0.0,0.0,0.0,0.0,0.0,0.0,0.0,0.0,0.0,0.0,0.414,0.0,0.0,0.0,0.0,0.0,0.0
vsp5_241011_Ag-0.778-Pd-0.222_pp0_rep1,vsp,5,241011,Ag-0.778-Pd-0.222,Ag-0.586-Pd-0.414,1,CO2R,200,3.75,47.6133629077821,36.089145383104100,0.056694127,0.03182163,83.7962141029604,16.2037858970396,0.586,0.0,0.0,0.0,0.0,0.0,0.0,0.0,0.0,0.0,0.0,0.414,0.0,0.0,0.0,0.0,0.0,0.0
vsp5_241011_Ag-0.778-Pd-0.222_pp0_rep1,vsp,5,241011,Ag-0.778-Pd-0.222,Ag-0.586-Pd-0.414,1,CO2R,300,3.87,64.1019899976982,16.8762278978389,0.044584702,0.014751749,81.0416734375963,18.9583265624037,0.586,0.0,0.0,0.0,0.0,0.0,0.0,0.0,0.0,0.0,0.0,0.414,0.0,0.0,0.0,0.0,0.0,0.0
vsp5_241011_Ag-1.0_pp0_rep1,vsp,5,241011,Ag-1.0,Ag-1.0,1,HER,50,3.11,0.0,0.0,0.0,0.0,0.0,0.0,1.0,0.0,0.0,0.0,0.0,0.0,0.0,0.0,0.0,0.0,0.0,0.0,0.0,0.0,0.0,0.0,0.0,0.0
vsp5_241011_Ag-1.0_pp0_rep1,vsp,5,241011,Ag-1.0,Ag-1.0,1,CO2R,50,3.37,38.6888196028375,45.8988212180747,0.097976258,0.023602799,84.7240486059067,15.2759513940933,1.0,0.0,0.0,0.0,0.0,0.0,0.0,0.0,0.0,0.0,0.0,0.0,0.0,0.0,0.0,0.0,0.0,0.0
vsp5_241011_Ag-1.0_pp0_rep1,vsp,5,241011,Ag-1.0,Ag-1.0,1,CO2R,100,3.66,32.8123626776036,50.1645383104126,0.078711264,0.050998904,83.1189684292633,16.8810315707367,1.0,0.0,0.0,0.0,0.0,0.0,0.0,0.0,0.0,0.0,0.0,0.0,0.0,0.0,0.0,0.0,0.0,0.0
vsp5_241011_Ag-1.0_pp0_rep1,vsp,5,241011,Ag-1.0,Ag-1.0,1,CO2R,150,3.82,29.5139048735065,50.0540275,0.068987028,0.067998539,79.7164514007878,20.2835485992122,1.0,0.0,0.0,0.0,0.0,0.0,0.0,0.0,0.0,0.0,0.0,0.0,0.0,0.0,0.0,0.0,0.0,0.0
vsp5_241011_Ag-1.0_pp0_rep1,vsp,5,241011,Ag-1.0,Ag-1.0,1,CO2R,200,3.94,34.6498148109398,43.0586935166994,0.072656551,0.008218832,77.80124669,22.1987533071323,1.0,0.0,0.0,0.0,0.0,0.0,0.0,0.0,0.0,0.0,0.0,0.0,0.0,0.0,0.0,0.0,0.0,0.0
vsp5_241011_Ag-1.0_pp0_rep1,vsp,5,241011,Ag-1.0,Ag-1.0,1,CO2R,300,4.07,59.698884680575,19.4155206286837,0.066968791,0.007024642,79.1974607429734,20.8025392570266,1.0,0.0,0.0,0.0,0.0,0.0,0.0,0.0,0.0,0.0,0.0,0.0,0.0,0.0,0.0,0.0,0.0,0.0
vsp5_241011_Pd-1.0_pp0_rep1,vsp,5,241011,Pd-1.0,Pd-1.0,1,HER,50,2.44,0.0,0.0,0.0,0.0,0.0,0.0,0.0,0.0,0.0,0.0,0.0,0.0,0.0,0.0,0.0,0.0,0.0,1.0,0.0,0.0,0.0,0.0,0.0,0.0
vsp5_241011_Pd-1.0_pp0_rep1,vsp,5,241011,Pd-1.0,Pd-1.0,1,CO2R,50,3.11,55.856787126744700,29.9115913555992,0.019815423,0.0,85.791159650986,14.208840349014,0.0,0.0,0.0,0.0,0.0,0.0,0.0,0.0,0.0,0.0,0.0,1.0,0.0,0.0,0.0,0.0,0.0,0.0
vsp5_241011_Pd-1.0_pp0_rep1,vsp,5,241011,Pd-1.0,Pd-1.0,1,CO2R,100,3.44,69.8081148381427,17.25442043222,0.026970992,0.00295035,87.0959166491899,12.9040833508101,0.0,0.0,0.0,0.0,0.0,0.0,0.0,0.0,0.0,0.0,0.0,1.0,0.0,0.0,0.0,0.0,0.0,0.0
vsp5_241011_Pd-1.0_pp0_rep1,vsp,5,241011,Pd-1.0,Pd-1.0,1,CO2R,150,3.6,75.7513235263345,7.76522593320236,0.028255325,0.002247886,83.5510069980316,16.4489930019684,0.0,0.0,0.0,0.0,0.0,0.0,0.0,0.0,0.0,0.0,0.0,1.0,0.0,0.0,0.0,0.0,0.0,0.0
vsp5_241011_Pd-1.0_pp0_rep1,vsp,5,241011,Pd-1.0,Pd-1.0,1,CO2R,200,3.66,79.1466655506497,5.09086444007859,0.022292351,0.002107393,84.2646483345099,15.7353516654901,0.0,0.0,0.0,0.0,0.0,0.0,0.0,0.0,0.0,0.0,0.0,1.0,0.0,0.0,0.0,0.0,0.0,0.0
vsp5_241011_Pd-1.0_pp0_rep1,vsp,5,241011,Pd-1.0,Pd-1.0,1,CO2R,300,3.79,76.9453221452636,2.46316306483301,0.014127663,0.001404928,79.4258302013952,20.5741697986048,0.0,0.0,0.0,0.0,0.0,0.0,0.0,0.0,0.0,0.0,0.0,1.0,0.0,0.0,0.0,0.0,0.0,0.0
vsp7_241025_Cu-0.2-Zn-0.8_pp0_rep1,vsp,7,241025,Cu-0.2-Zn-0.8,Cu-0.196-Zn-0.804,1,CO2R,50,3.01,8.24248257967315,85.8595284872299,0.009907712,0.0,94.1119187784051,5.888081222,0.0,0.0,0.0,0.196,0.0,0.0,0.0,0.0,0.0,0.0,0.0,0.0,0.0,0.0,0.0,0.0,0.0,0.804
vsp7_241025_Cu-0.2-Zn-0.8_pp0_rep1,vsp,7,241025,Cu-0.2-Zn-0.8,Cu-0.196-Zn-0.804,1,HER,50,3.04,0.0,0.0,0.0,0.0,0.0,0.0,0.0,0.0,0.0,0.196,0.0,0.0,0.0,0.0,0.0,0.0,0.0,0.0,0.0,0.0,0.0,0.0,0.0,0.804
vsp7_241025_Cu-0.2-Zn-0.8_pp0_rep1,vsp,7,241025,Cu-0.2-Zn-0.8,Cu-0.196-Zn-0.804,1,CO2R,100,3.34,10.4082529452384,86.2205304518664,0.017613709,0.008008092,96.65440519883,3.34559480116995,0.0,0.0,0.0,0.196,0.0,0.0,0.0,0.0,0.0,0.0,0.0,0.0,0.0,0.0,0.0,0.0,0.0,0.804
vsp7_241025_Cu-0.2-Zn-0.8_pp0_rep1,vsp,7,241025,Cu-0.2-Zn-0.8,Cu-0.196-Zn-0.804,1,CO2R,150,3.48,14.4430726736278,81.96954813,0.02421885,0.014049285,96.4522070516254,3.54779294837458,0.0,0.0,0.0,0.196,0.0,0.0,0.0,0.0,0.0,0.0,0.0,0.0,0.0,0.0,0.0,0.0,0.0,0.804
vsp7_241025_Cu-0.2-Zn-0.8_pp0_rep1,vsp,7,241025,Cu-0.2-Zn-0.8,Cu-0.196-Zn-0.804,1,CO2R,200,3.64,19.4624285923539,77.9359037328094,0.04513513,0.022549102,97.4672522849395,2.53274771506054,0.0,0.0,0.0,0.196,0.0,0.0,0.0,0.0,0.0,0.0,0.0,0.0,0.0,0.0,0.0,0.0,0.0,0.804
vsp7_241025_Cu-0.2-Zn-0.8_pp0_rep1,vsp,7,241025,Cu-0.2-Zn-0.8,Cu-0.196-Zn-0.804,1,CO2R,300,3.88,33.3317290589885,62.401768172888,0.261820450250445,0.052684818,96.0491558459955,3.95084415400447,0.0,0.0,0.0,0.196,0.0,0.0,0.0,0.0,0.0,0.0,0.0,0.0,0.0,0.0,0.0,0.0,0.0,0.804
vsp7_241025_Cu-0.8-Zn-0.2_pp0_rep1,vsp,7,241025,Cu-0.8-Zn-0.2,Cu-0.743-Zn-0.257,1,CO2R,50,2.95,10.5639373077486,76.9744597249509,0.009907712,0.0,87.5483047442017,12.4516952557983,0.0,0.0,0.0,0.743,0.0,0.0,0.0,0.0,0.0,0.0,0.0,0.0,0.0,0.0,0.0,0.0,0.0,0.257
vsp7_241025_Cu-0.8-Zn-0.2_pp0_rep1,vsp,7,241025,Cu-0.8-Zn-0.2,Cu-0.743-Zn-0.257,1,HER,50,2.99,0.0,0.0,0.0,0.0,0.0,0.0,0.0,0.0,0.0,0.743,0.0,0.0,0.0,0.0,0.0,0.0,0.0,0.0,0.0,0.0,0.0,0.0,0.0,0.257
vsp7_241025_Cu-0.8-Zn-0.2_pp0_rep1,vsp,7,241025,Cu-0.8-Zn-0.2,Cu-0.743-Zn-0.257,1,CO2R,100,3.23,10.3316662830358,81.1738703339882,0.012659854,0.048470033,91.5681493763044,8.43185062369562,0.0,0.0,0.0,0.743,0.0,0.0,0.0,0.0,0.0,0.0,0.0,0.0,0.0,0.0,0.0,0.0,0.0,0.257
vsp7_241025_Cu-0.8-Zn-0.2_pp0_rep1,vsp,7,241025,Cu-0.8-Zn-0.2,Cu-0.743-Zn-0.257,1,CO2R,150,3.41,14.062231894369,77.6866404715128,0.022384089,0.206524487903566,91.9797581064932,8.02024189350684,0.0,0.0,0.0,0.743,0.0,0.0,0.0,0.0,0.0,0.0,0.0,0.0,0.0,0.0,0.0,0.0,0.0,0.257
vsp7_241025_Cu-0.8-Zn-0.2_pp0_rep1,vsp,7,241025,Cu-0.8-Zn-0.2,Cu-0.743-Zn-0.257,1,CO2R,200,3.56,19.6247044298897,73.0439587426326,0.051465057,0.418106718368035,93.14120069,6.85879930650241,0.0,0.0,0.0,0.743,0.0,0.0,0.0,0.0,0.0,0.0,0.0,0.0,0.0,0.0,0.0,0.0,0.0,0.257
vsp7_241025_Cu-0.8-Zn-0.2_pp0_rep1,vsp,7,241025,Cu-0.8-Zn-0.2,Cu-0.743-Zn-0.257,1,CO2R,300,3.84,46.073782669652,40.8644400785855,1.25314202887914,0.98794571356318,89.1868896184211,10.813110381579,0.0,0.0,0.0,0.743,0.0,0.0,0.0,0.0,0.0,0.0,0.0,0.0,0.0,0.0,0.0,0.0,0.0,0.257
vsp7_241025_Cu-0.833-Zn-0.167_pp0_rep1,vsp,7,241025,Cu-0.833-Zn-0.167,Cu-0.686-Zn-0.314,1,HER,50,3.02,0.0,0.0,0.0,0.0,0.0,0.0,0.0,0.0,0.0,0.686,0.0,0.0,0.0,0.0,0.0,0.0,0.0,0.0,0.0,0.0,0.0,0.0,0.0,0.314
vsp7_241025_Cu-0.833-Zn-0.167_pp0_rep1,vsp,7,241025,Cu-0.833-Zn-0.167,Cu-0.686-Zn-0.314,1,CO2R,50,3.08,17.402749586725,71.9793713163065,0.02421885,0.024445756,89.43473984,10.5652601634018,0.0,0.0,0.0,0.686,0.0,0.0,0.0,0.0,0.0,0.0,0.0,0.0,0.0,0.0,0.0,0.0,0.0,0.314
vsp7_241025_Cu-0.833-Zn-0.167_pp0_rep1,vsp,7,241025,Cu-0.833-Zn-0.167,Cu-0.686-Zn-0.314,1,CO2R,100,3.46,20.6382221850217,71.3826129666012,0.110085683356879,0.319902216977156,92.45428309,7.5457169114656,0.0,0.0,0.0,0.686,0.0,0.0,0.0,0.0,0.0,0.0,0.0,0.0,0.0,0.0,0.0,0.0,0.0,0.314
vsp7_241025_Cu-0.833-Zn-0.167_pp0_rep1,vsp,7,241025,Cu-0.833-Zn-0.167,Cu-0.686-Zn-0.314,1,CO2R,150,3.61,26.5697126953902,64.99508841,0.170999761481019,0.486105257242406,92.2258604502752,7.77413954972484,0.0,0.0,0.0,0.686,0.0,0.0,0.0,0.0,0.0,0.0,0.0,0.0,0.0,0.0,0.0,0.0,0.0,0.314
vsp7_241025_Cu-0.833-Zn-0.167_pp0_rep1,vsp,7,241025,Cu-0.833-Zn-0.167,Cu-0.686-Zn-0.314,1,CO2R,200,3.76,32.675511100881,59.6132121807466,0.279342421518082,0.587330354884936,93.16033897,6.83966103257301,0.0,0.0,0.0,0.686,0.0,0.0,0.0,0.0,0.0,0.0,0.0,0.0,0.0,0.0,0.0,0.0,0.0,0.314
vsp7_241025_Cu-0.833-Zn-0.167_pp0_rep1,vsp,7,241025,Cu-0.833-Zn-0.167,Cu-0.686-Zn-0.314,1,CO2R,300,3.96,56.8053317709096,29.6046168958743,1.02966809166468,0.484559835904353,87.9314261948011,12.0685738051989,0.0,0.0,0.0,0.686,0.0,0.0,0.0,0.0,0.0,0.0,0.0,0.0,0.0,0.0,0.0,0.0,0.0,0.314
vsp7_241025_Cu-0.875-Zn-0.125_pp0_rep1,vsp,7,241025,Cu-0.875-Zn-0.125,Cu-0.844-Zn-0.156,1,HER,50,3.05,0.0,0.0,0.0,0.0,0.0,0.0,0.0,0.0,0.0,0.844,0.0,0.0,0.0,0.0,0.0,0.0,0.0,0.0,0.0,0.0,0.0,0.0,0.0,0.156
vsp7_241025_Cu-0.875-Zn-0.125_pp0_rep1,vsp,7,241025,Cu-0.875-Zn-0.125,Cu-0.844-Zn-0.156,1,CO2R,50,3.16,21.9992048379334,65.7170923379175,0.107883969689742,0.117171035994268,87.9472836728107,12.0527163271893,0.0,0.0,0.0,0.844,0.0,0.0,0.0,0.0,0.0,0.0,0.0,0.0,0.0,0.0,0.0,0.0,0.0,0.156
vsp7_241025_Cu-0.875-Zn-0.125_pp0_rep1,vsp,7,241025,Cu-0.875-Zn-0.125,Cu-0.844-Zn-0.156,1,CO2R,100,3.44,23.88687773,65.1203339882122,0.334660477404914,0.401669055045098,89.7489784543679,10.2510215456321,0.0,0.0,0.0,0.844,0.0,0.0,0.0,0.0,0.0,0.0,0.0,0.0,0.0,0.0,0.0,0.0,0.0,0.156
vsp7_241025_Cu-0.875-Zn-0.125_pp0_rep1,vsp,7,241025,Cu-0.875-Zn-0.125,Cu-0.844-Zn-0.156,1,CO2R,150,3.62,27.6954947791333,61.0805500982318,0.427132451424692,0.484700328753266,89.6941386761119,10.3058613238881,0.0,0.0,0.0,0.844,0.0,0.0,0.0,0.0,0.0,0.0,0.0,0.0,0.0,0.0,0.0,0.0,0.0,0.156
vsp7_241025_Cu-0.875-Zn-0.125_pp0_rep1,vsp,7,241025,Cu-0.875-Zn-0.125,Cu-0.844-Zn-0.156,1,CO2R,200,3.75,30.8164012638892,58.5854616895874,0.511898427609489,0.54539323948411,90.4663218391951,9.533678161,0.0,0.0,0.0,0.844,0.0,0.0,0.0,0.0,0.0,0.0,0.0,0.0,0.0,0.0,0.0,0.0,0.0,0.156
vsp7_241025_Cu-0.875-Zn-0.125_pp0_rep1,vsp,7,241025,Cu-0.875-Zn-0.125,Cu-0.844-Zn-0.156,1,CO2R,300,3.95,38.0914017870221,49.5726915520629,0.899400033,0.58023546601478,89.1437288381255,10.8562711618745,0.0,0.0,0.0,0.844,0.0,0.0,0.0,0.0,0.0,0.0,0.0,0.0,0.0,0.0,0.0,0.0,0.0,0.156
vsp7_241025_Cu-1.0_pp0_rep1,vsp,7,241025,Cu-1.0,Cu-1.0,1,HER,50,2.83,0.0,0.0,0.0,0.0,0.0,0.0,0.0,0.0,0.0,1.0,0.0,0.0,0.0,0.0,0.0,0.0,0.0,0.0,0.0,0.0,0.0,0.0,0.0,0.0
vsp7_241025_Cu-1.0_pp0_rep1,vsp,7,241025,Cu-1.0,Cu-1.0,1,CO2R,50,3.01,28.2466676431815,39.6365422396857,0.057244555,0.825254994520779,68.76570943,31.23429057,0.0,0.0,0.0,1.0,0.0,0.0,0.0,0.0,0.0,0.0,0.0,0.0,0.0,0.0,0.0,0.0,0.0,0.0
vsp7_241025_Cu-1.0_pp0_rep1,vsp,7,241025,Cu-1.0,Cu-1.0,1,CO2R,100,3.44,21.7349180773818,39.3271119842829,0.262554354806157,13.37014246,74.7298215329346,25.2701784670654,0.0,0.0,0.0,1.0,0.0,0.0,0.0,0.0,0.0,0.0,0.0,0.0,0.0,0.0,0.0,0.0,0.0,0.0
vsp7_241025_Cu-1.0_pp0_rep1,vsp,7,241025,Cu-1.0,Cu-1.0,1,CO2R,150,3.58,28.613279206512,19.5972495088409,0.37722694163624,22.0436089803029,70.69430435,29.3056956497263,0.0,0.0,0.0,1.0,0.0,0.0,0.0,0.0,0.0,0.0,0.0,0.0,0.0,0.0,0.0,0.0,0.0,0.0
vsp7_241025_Cu-1.0_pp0_rep1,vsp,7,241025,Cu-1.0,Cu-1.0,1,CO2R,200,3.74,50.7308167151437,7.17215127701375,0.586206264,16.16138414,74.6980103217864,25.3019896782136,0.0,0.0,0.0,1.0,0.0,0.0,0.0,0.0,0.0,0.0,0.0,0.0,0.0,0.0,0.0,0.0,0.0,0.0
vsp7_241025_Cu-1.0_pp0_rep1,vsp,7,241025,Cu-1.0,Cu-1.0,1,CO2R,300,3.86,66.1666910795371,3.08693516699411,0.745830504742858,7.29719857259266,77.319227943444,22.680772056556,0.0,0.0,0.0,1.0,0.0,0.0,0.0,0.0,0.0,0.0,0.0,0.0,0.0,0.0,0.0,0.0,0.0,0.0
vsp7_241025_Zn-1.0_pp0_rep1,vsp,7,241025,Zn-1.0,Zn-1.0,1,HER,50,2.93,0.0,0.0,0.0,0.0,0.0,0.0,0.0,0.0,0.0,0.0,0.0,0.0,0.0,0.0,0.0,0.0,0.0,0.0,0.0,0.0,0.0,0.0,0.0,1.0
vsp7_241025_Zn-1.0_pp0_rep1,vsp,7,241025,Zn-1.0,Zn-1.0,1,CO2R,50,3.24,54.65525539,16.0756385068762,2.02667743060015,6.63828711118604,79.395858442163,20.604141557837,0.0,0.0,0.0,0.0,0.0,0.0,0.0,0.0,0.0,0.0,0.0,0.0,0.0,0.0,0.0,0.0,0.0,1.0
vsp7_241025_Zn-1.0_pp0_rep1,vsp,7,241025,Zn-1.0,Zn-1.0,1,CO2R,100,3.6,69.9267613886041,3.45530451866405,1.81641377538851,5.86529545646127,81.0637751391179,18.9362248608821,0.0,0.0,0.0,0.0,0.0,0.0,0.0,0.0,0.0,0.0,0.0,0.0,0.0,0.0,0.0,0.0,0.0,1.0
vsp7_241025_Zn-1.0_pp0_rep1,vsp,7,241025,Zn-1.0,Zn-1.0,1,CO2R,150,3.76,80.2414781644311,1.32121807465619,0.7819753041117,1.92278513023687,84.2865692564356,15.7134307435644,0.0,0.0,0.0,0.0,0.0,0.0,0.0,0.0,0.0,0.0,0.0,0.0,0.0,0.0,0.0,0.0,0.0,1.0
vsp7_241025_Zn-1.0_pp0_rep1,vsp,7,241025,Zn-1.0,Zn-1.0,1,CO2R,200,3.85,82.0246290987466,0.854616895874263,0.391079390125314,0.860237713900362,84.1411903538489,15.8588096461511,0.0,0.0,0.0,0.0,0.0,0.0,0.0,0.0,0.0,0.0,0.0,0.0,0.0,0.0,0.0,0.0,0.0,1.0
vsp7_241025_Zn-1.0_pp0_rep1,vsp,7,241025,Zn-1.0,Zn-1.0,1,CO2R,300,3.87,79.88637553,0.429764243614931,0.226226079298387,0.34153811570991,80.88950593,19.1104940716455,0.0,0.0,0.0,0.0,0.0,0.0,0.0,0.0,0.0,0.0,0.0,0.0,0.0,0.0,0.0,0.0,0.0,1.0
vsp8_240802_Pd-0.167-Zn-0.833_pp0_rep1,vsp,8,240802,Pd-0.167-Zn-0.833,Pd-0.204-Zn-0.796,1,HER,50,3.06,0.0,0.0,0.0,0.0,0.0,0.0,0.0,0.0,0.0,0.0,0.0,0.0,0.0,0.0,0.0,0.0,0.0,0.204,0.0,0.0,0.0,0.0,0.0,0.796
vsp8_240802_Pd-0.167-Zn-0.833_pp0_rep1,vsp,8,240802,Pd-0.167-Zn-0.833,Pd-0.204-Zn-0.796,1,CO2R,50,3.09,23.975391826571,68.2809430255403,0.013210282,0.0,92.272510879752,7.72748912024804,0.0,0.0,0.0,0.0,0.0,0.0,0.0,0.0,0.0,0.0,0.0,0.204,0.0,0.0,0.0,0.0,0.0,0.796
vsp8_240802_Pd-0.167-Zn-0.833_pp0_rep1,vsp,8,240802,Pd-0.167-Zn-0.833,Pd-0.204-Zn-0.796,1,CO2R,100,3.38,19.7285986314842,71.6478388998035,0.01376071,0.0,91.392175405466,8.60782459453404,0.0,0.0,0.0,0.0,0.0,0.0,0.0,0.0,0.0,0.0,0.0,0.204,0.0,0.0,0.0,0.0,0.0,0.796
vsp8_240802_Pd-0.167-Zn-0.833_pp0_rep1,vsp,8,240802,Pd-0.167-Zn-0.833,Pd-0.204-Zn-0.796,1,CO2R,150,3.59,25.3899432923895,68.4577603143418,0.016512853,0.0,93.8658640957003,6.13413590429968,0.0,0.0,0.0,0.0,0.0,0.0,0.0,0.0,0.0,0.0,0.0,0.204,0.0,0.0,0.0,0.0,0.0,0.796
vsp8_240802_Pd-0.167-Zn-0.833_pp0_rep1,vsp,8,240802,Pd-0.167-Zn-0.833,Pd-0.204-Zn-0.796,1,CO2R,200,3.78,49.516102031848300,38.9624263261297,0.063299268,0.0,88.5445462260763,11.4554537739237,0.0,0.0,0.0,0.0,0.0,0.0,0.0,0.0,0.0,0.0,0.0,0.204,0.0,0.0,0.0,0.0,0.0,0.796
vsp8_240802_Pd-0.167-Zn-0.833_pp0_rep1,vsp,8,240802,Pd-0.167-Zn-0.833,Pd-0.204-Zn-0.796,1,CO2R,300,3.95,72.2480068635042,11.0707269155206,0.094306735,0.002388378,83.4210308568481,16.578969143152,0.0,0.0,0.0,0.0,0.0,0.0,0.0,0.0,0.0,0.0,0.0,0.204,0.0,0.0,0.0,0.0,0.0,0.796
vsp8_240802_Pd-0.25-Zn-0.75_pp0_rep1,vsp,8,240802,Pd-0.25-Zn-0.75,Pd-0.246-Zn-0.754,1,HER,50,2.89,0.0,0.0,0.0,0.0,0.0,0.0,0.0,0.0,0.0,0.0,0.0,0.0,0.0,0.0,0.0,0.0,0.0,0.246,0.0,0.0,0.0,0.0,0.0,0.754
vsp8_240802_Pd-0.25-Zn-0.75_pp0_rep1,vsp,8,240802,Pd-0.25-Zn-0.75,Pd-0.246-Zn-0.754,1,CO2R,50,3.1,28.8493167883823,62.3575638506876,0.007705998,0.0,91.2145866369049,8.78541336309513,0.0,0.0,0.0,0.0,0.0,0.0,0.0,0.0,0.0,0.0,0.0,0.246,0.0,0.0,0.0,0.0,0.0,0.754
vsp8_240802_Pd-0.25-Zn-0.75_pp0_rep1,vsp,8,240802,Pd-0.25-Zn-0.75,Pd-0.246-Zn-0.754,1,CO2R,100,3.42,23.26162925,69.9238703339882,0.008256426,0.0,93.1937560054638,6.80624399453622,0.0,0.0,0.0,0.0,0.0,0.0,0.0,0.0,0.0,0.0,0.0,0.246,0.0,0.0,0.0,0.0,0.0,0.754
vsp8_240802_Pd-0.25-Zn-0.75_pp0_rep1,vsp,8,240802,Pd-0.25-Zn-0.75,Pd-0.246-Zn-0.754,1,CO2R,150,3.67,32.9435644185901,58.2858546168959,0.034126562,0.0,91.2655227610852,8.73447723891485,0.0,0.0,0.0,0.0,0.0,0.0,0.0,0.0,0.0,0.0,0.0,0.246,0.0,0.0,0.0,0.0,0.0,0.754
vsp8_240802_Pd-0.25-Zn-0.75_pp0_rep1,vsp,8,240802,Pd-0.25-Zn-0.75,Pd-0.246-Zn-0.754,1,CO2R,200,3.88,61.2708991608948,22.7026031434185,0.144487459405904,0.005057743,84.13515763,15.8648423656986,0.0,0.0,0.0,0.0,0.0,0.0,0.0,0.0,0.0,0.0,0.0,0.246,0.0,0.0,0.0,0.0,0.0,0.754
vsp8_240802_Pd-0.25-Zn-0.75_pp0_rep1,vsp,8,240802,Pd-0.25-Zn-0.75,Pd-0.246-Zn-0.754,1,CO2R,300,4.07,69.4791688463873,10.8349705304519,0.103664018494395,0.003652814,80.430353446319,19.5696465536811,0.0,0.0,0.0,0.0,0.0,0.0,0.0,0.0,0.0,0.0,0.0,0.246,0.0,0.0,0.0,0.0,0.0,0.754
vsp8_240802_Pd-0.333-Zn-0.667_pp0_rep1,vsp,8,240802,Pd-0.333-Zn-0.667,Pd-0.293-Zn-0.707,1,HER,50,2.87,0.0,0.0,0.0,0.0,0.0,0.0,0.0,0.0,0.0,0.0,0.0,0.0,0.0,0.0,0.0,0.0,0.0,0.293,0.0,0.0,0.0,0.0,0.0,0.707
vsp8_240802_Pd-0.333-Zn-0.667_pp0_rep1,vsp,8,240802,Pd-0.333-Zn-0.667,Pd-0.293-Zn-0.707,1,CO2R,50,3.19,41.9519136202892,51.0707269155206,0.008806855,0.0,93.0314473904784,6.96855260952162,0.0,0.0,0.0,0.0,0.0,0.0,0.0,0.0,0.0,0.0,0.0,0.293,0.0,0.0,0.0,0.0,0.0,0.707
vsp8_240802_Pd-0.333-Zn-0.667_pp0_rep1,vsp,8,240802,Pd-0.333-Zn-0.667,Pd-0.293-Zn-0.707,1,CO2R,100,3.59,35.0961518341041,58.578094302554,0.016512853,0.0,93.6927361529202,6.30726384707977,0.0,0.0,0.0,0.0,0.0,0.0,0.0,0.0,0.0,0.0,0.0,0.293,0.0,0.0,0.0,0.0,0.0,0.707
vsp8_240802_Pd-0.333-Zn-0.667_pp0_rep1,vsp,8,240802,Pd-0.333-Zn-0.667,Pd-0.293-Zn-0.707,1,CO2R,150,3.82,49.3004666345812,41.4194499017682,0.05797846,0.0,90.7815197964747,9.21848020352527,0.0,0.0,0.0,0.0,0.0,0.0,0.0,0.0,0.0,0.0,0.0,0.293,0.0,0.0,0.0,0.0,0.0,0.707
vsp8_240802_Pd-0.333-Zn-0.667_pp0_rep1,vsp,8,240802,Pd-0.333-Zn-0.667,Pd-0.293-Zn-0.707,1,CO2R,200,3.92,71.8922764652954,16.1677308447937,0.073482194,0.002528871,88.1407141389369,11.8592858610631,0.0,0.0,0.0,0.0,0.0,0.0,0.0,0.0,0.0,0.0,0.0,0.293,0.0,0.0,0.0,0.0,0.0,0.707
vsp8_240802_Pd-0.333-Zn-0.667_pp0_rep1,vsp,8,240802,Pd-0.333-Zn-0.667,Pd-0.293-Zn-0.707,1,CO2R,300,4.03,62.8948084287179,21.1370333988212,0.091004165,0.0019669,84.12926151,15.8707384892109,0.0,0.0,0.0,0.0,0.0,0.0,0.0,0.0,0.0,0.0,0.0,0.293,0.0,0.0,0.0,0.0,0.0,0.707
vsp8_240802_Pd-0.4-Zn-0.6_pp0_rep1,vsp,8,240802,Pd-0.4-Zn-0.6,Pd-0.357-Zn-0.643,1,HER,50,2.99,0.0,0.0,0.0,0.0,0.0,0.0,0.0,0.0,0.0,0.0,0.0,0.0,0.0,0.0,0.0,0.0,0.0,0.357,0.0,0.0,0.0,0.0,0.0,0.643
vsp8_240802_Pd-0.4-Zn-0.6_pp0_rep1,vsp,8,240802,Pd-0.4-Zn-0.6,Pd-0.357-Zn-0.643,1,CO2R,50,3.17,51.32059679005630,39.032416502947,0.009907712,0.0,90.3629210045054,9.63707899549465,0.0,0.0,0.0,0.0,0.0,0.0,0.0,0.0,0.0,0.0,0.0,0.357,0.0,0.0,0.0,0.0,0.0,0.643
vsp8_240802_Pd-0.4-Zn-0.6_pp0_rep1,vsp,8,240802,Pd-0.4-Zn-0.6,Pd-0.357-Zn-0.643,1,CO2R,100,3.52,38.0020506811191,55.0564833005894,0.012659854,0.0,93.073171,6.9268290009469,0.0,0.0,0.0,0.0,0.0,0.0,0.0,0.0,0.0,0.0,0.0,0.357,0.0,0.0,0.0,0.0,0.0,0.643
vsp8_240802_Pd-0.4-Zn-0.6_pp0_rep1,vsp,8,240802,Pd-0.4-Zn-0.6,Pd-0.357-Zn-0.643,1,CO2R,150,3.71,41.9552616710959,51.4980353634578,0.018347614,0.0,93.4739513394981,6.52604866050189,0.0,0.0,0.0,0.0,0.0,0.0,0.0,0.0,0.0,0.0,0.0,0.357,0.0,0.0,0.0,0.0,0.0,0.643
vsp8_240802_Pd-0.4-Zn-0.6_pp0_rep1,vsp,8,240802,Pd-0.4-Zn-0.6,Pd-0.357-Zn-0.643,1,CO2R,200,3.86,56.0717947644856,34.8514243614931,0.042382988,0.001475175,90.97053733,9.0294626744378,0.0,0.0,0.0,0.0,0.0,0.0,0.0,0.0,0.0,0.0,0.0,0.357,0.0,0.0,0.0,0.0,0.0,0.643
vsp8_240802_Pd-0.4-Zn-0.6_pp0_rep1,vsp,8,240802,Pd-0.4-Zn-0.6,Pd-0.357-Zn-0.643,1,CO2R,300,4.02,73.6864131913202,11.00442043222,0.059446269,0.001545421,84.7547910595289,15.2452089404711,0.0,0.0,0.0,0.0,0.0,0.0,0.0,0.0,0.0,0.0,0.0,0.357,0.0,0.0,0.0,0.0,0.0,0.643
vsp8_240802_Pd-0.429-Zn-0.571_pp0_rep1,vsp,8,240802,Pd-0.429-Zn-0.571,Pd-0.305-Zn-0.695,1,HER,50,2.79,0.0,0.0,0.0,0.0,0.0,0.0,0.0,0.0,0.0,0.0,0.0,0.0,0.0,0.0,0.0,0.0,0.0,0.305,0.0,0.0,0.0,0.0,0.0,0.695
vsp8_240802_Pd-0.429-Zn-0.571_pp0_rep1,vsp,8,240802,Pd-0.429-Zn-0.571,Pd-0.305-Zn-0.695,1,CO2R,50,3.07,41.8602607294566,51.483300589391,0.007705998,0.0,93.3512673166825,6.64873268331749,0.0,0.0,0.0,0.0,0.0,0.0,0.0,0.0,0.0,0.0,0.0,0.305,0.0,0.0,0.0,0.0,0.0,0.695
vsp8_240802_Pd-0.429-Zn-0.571_pp0_rep1,vsp,8,240802,Pd-0.429-Zn-0.571,Pd-0.305-Zn-0.695,1,CO2R,100,3.38,34.4558371173283,60.9430255402751,0.005504284,0.0,95.4043669417711,4.59563305822886,0.0,0.0,0.0,0.0,0.0,0.0,0.0,0.0,0.0,0.0,0.0,0.305,0.0,0.0,0.0,0.0,0.0,0.695
vsp8_240802_Pd-0.429-Zn-0.571_pp0_rep1,vsp,8,240802,Pd-0.429-Zn-0.571,Pd-0.305-Zn-0.695,1,CO2R,150,3.58,40.914436376572,54.1355599214145,0.015411996,0.0,95.0654082936565,4.93459170634348,0.0,0.0,0.0,0.0,0.0,0.0,0.0,0.0,0.0,0.0,0.0,0.305,0.0,0.0,0.0,0.0,0.0,0.695
vsp8_240802_Pd-0.429-Zn-0.571_pp0_rep1,vsp,8,240802,Pd-0.429-Zn-0.571,Pd-0.305-Zn-0.695,1,CO2R,200,3.77,60.9171566678524,31.875,0.067977909,0.0,92.8626060320236,7.137393968,0.0,0.0,0.0,0.0,0.0,0.0,0.0,0.0,0.0,0.0,0.0,0.305,0.0,0.0,0.0,0.0,0.0,0.695
vsp8_240802_Pd-0.429-Zn-0.571_pp0_rep1,vsp,8,240802,Pd-0.429-Zn-0.571,Pd-0.305-Zn-0.695,1,CO2R,300,3.98,77.6090732176861,8.57072691552063,0.086600738,0.00295035,86.2764360574096,13.7235639425904,0.0,0.0,0.0,0.0,0.0,0.0,0.0,0.0,0.0,0.0,0.0,0.305,0.0,0.0,0.0,0.0,0.0,0.695
vsp8_240802_Pd-0.5-Zn-0.5_pp0_rep1,vsp,8,240802,Pd-0.5-Zn-0.5,Pd-0.356-Zn-0.644,1,HER,50,2.82,0.0,0.0,0.0,0.0,0.0,0.0,0.0,0.0,0.0,0.0,0.0,0.0,0.0,0.0,0.0,0.0,0.0,0.356,0.0,0.0,0.0,0.0,0.0,0.644
vsp8_240802_Pd-0.5-Zn-0.5_pp0_rep1,vsp,8,240802,Pd-0.5-Zn-0.5,Pd-0.356-Zn-0.644,1,CO2R,50,3.03,44.9526041557681,44.2927308447937,0.008806855,0.0,89.2541418552303,10.7458581447697,0.0,0.0,0.0,0.0,0.0,0.0,0.0,0.0,0.0,0.0,0.0,0.356,0.0,0.0,0.0,0.0,0.0,0.644
vsp8_240802_Pd-0.5-Zn-0.5_pp0_rep1,vsp,8,240802,Pd-0.5-Zn-0.5,Pd-0.356-Zn-0.644,1,CO2R,100,3.33,36.4715729561196,54.032416502947,0.008806855,0.0,90.5127963137351,9.48720368626488,0.0,0.0,0.0,0.0,0.0,0.0,0.0,0.0,0.0,0.0,0.0,0.356,0.0,0.0,0.0,0.0,0.0,0.644
vsp8_240802_Pd-0.5-Zn-0.5_pp0_rep1,vsp,8,240802,Pd-0.5-Zn-0.5,Pd-0.356-Zn-0.644,1,CO2R,150,3.51,42.78474126,48.0009823182711,0.013210282,0.0,90.800581495188,9.19941850481197,0.0,0.0,0.0,0.0,0.0,0.0,0.0,0.0,0.0,0.0,0.0,0.356,0.0,0.0,0.0,0.0,0.0,0.644
vsp8_240802_Pd-0.5-Zn-0.5_pp0_rep1,vsp,8,240802,Pd-0.5-Zn-0.5,Pd-0.356-Zn-0.644,1,CO2R,200,3.7,63.8836343091506,28.983300589391,0.048988129,0.001896653,92.9215268631431,7.07847313685689,0.0,0.0,0.0,0.0,0.0,0.0,0.0,0.0,0.0,0.0,0.0,0.356,0.0,0.0,0.0,0.0,0.0,0.644
vsp8_240802_Pd-0.5-Zn-0.5_pp0_rep1,vsp,8,240802,Pd-0.5-Zn-0.5,Pd-0.356-Zn-0.644,1,CO2R,300,3.9,74.4503965347674,9.30500982318271,0.051189843,0.0019669,83.8125174281131,16.1874825718869,0.0,0.0,0.0,0.0,0.0,0.0,0.0,0.0,0.0,0.0,0.0,0.356,0.0,0.0,0.0,0.0,0.0,0.644
vsp8_240802_Pd-0.5-Zn-0.5_pp0_rep2,vsp,8,240802,Pd-0.5-Zn-0.5,Pd-0.427-Zn-0.573,2,HER,50,2.79,0.0,0.0,0.0,0.0,0.0,0.0,0.0,0.0,0.0,0.0,0.0,0.0,0.0,0.0,0.0,0.0,0.0,0.427,0.0,0.0,0.0,0.0,0.0,0.573
vsp8_240802_Pd-0.5-Zn-0.5_pp0_rep2,vsp,8,240802,Pd-0.5-Zn-0.5,Pd-0.427-Zn-0.573,2,CO2R,50,3.08,59.1098369917764,30.7662082514735,0.007705998,0.0,89.8837512410848,10.1162487589152,0.0,0.0,0.0,0.0,0.0,0.0,0.0,0.0,0.0,0.0,0.0,0.427,0.0,0.0,0.0,0.0,0.0,0.573
vsp8_240802_Pd-0.5-Zn-0.5_pp0_rep2,vsp,8,240802,Pd-0.5-Zn-0.5,Pd-0.427-Zn-0.573,2,CO2R,100,3.42,52.2396367364875,38.3325147347741,0.008806855,0.0,90.58095833,9.4190416740699,0.0,0.0,0.0,0.0,0.0,0.0,0.0,0.0,0.0,0.0,0.0,0.427,0.0,0.0,0.0,0.0,0.0,0.573
vsp8_240802_Pd-0.5-Zn-0.5_pp0_rep2,vsp,8,240802,Pd-0.5-Zn-0.5,Pd-0.427-Zn-0.573,2,CO2R,150,3.62,59.211534035029,30.7956777996071,0.020549328,0.0,90.0303973805408,9.969602619,0.0,0.0,0.0,0.0,0.0,0.0,0.0,0.0,0.0,0.0,0.0,0.427,0.0,0.0,0.0,0.0,0.0,0.573
vsp8_240802_Pd-0.5-Zn-0.5_pp0_rep2,vsp,8,240802,Pd-0.5-Zn-0.5,Pd-0.427-Zn-0.573,2,CO2R,200,3.78,67.0535060369541,21.8222003929273,0.036053061,0.001475175,88.9171889936116,11.0828110063884,0.0,0.0,0.0,0.0,0.0,0.0,0.0,0.0,0.0,0.0,0.0,0.427,0.0,0.0,0.0,0.0,0.0,0.573
vsp8_240802_Pd-0.5-Zn-0.5_pp0_rep2,vsp,8,240802,Pd-0.5-Zn-0.5,Pd-0.427-Zn-0.573,2,CO2R,300,3.96,77.2723848584402,6.54715127701375,0.039814322,0.001685914,83.864825935659,16.135174064341,0.0,0.0,0.0,0.0,0.0,0.0,0.0,0.0,0.0,0.0,0.0,0.427,0.0,0.0,0.0,0.0,0.0,0.573
vsp8_240802_Pd-0.5-Zn-0.5_pp0_rep3,vsp,8,240802,Pd-0.5-Zn-0.5,Pd-0.373-Zn-0.627,3,HER,50,2.74,0.0,0.0,0.0,0.0,0.0,0.0,0.0,0.0,0.0,0.0,0.0,0.0,0.0,0.0,0.0,0.0,0.0,0.373,0.0,0.0,0.0,0.0,0.0,0.627
vsp8_240802_Pd-0.5-Zn-0.5_pp0_rep3,vsp,8,240802,Pd-0.5-Zn-0.5,Pd-0.373-Zn-0.627,3,CO2R,50,2.97,55.3972671535291,32.4901768172888,0.007705998,0.0,87.8951499686529,12.1048500313472,0.0,0.0,0.0,0.0,0.0,0.0,0.0,0.0,0.0,0.0,0.0,0.373,0.0,0.0,0.0,0.0,0.0,0.627
vsp8_240802_Pd-0.5-Zn-0.5_pp0_rep3,vsp,8,240802,Pd-0.5-Zn-0.5,Pd-0.373-Zn-0.627,3,CO2R,100,3.27,43.0234991315993,46.2082514734774,0.006605141,0.0,89.2383557460781,10.7616442539219,0.0,0.0,0.0,0.0,0.0,0.0,0.0,0.0,0.0,0.0,0.0,0.373,0.0,0.0,0.0,0.0,0.0,0.627
vsp8_240802_Pd-0.5-Zn-0.5_pp0_rep3,vsp,8,240802,Pd-0.5-Zn-0.5,Pd-0.373-Zn-0.627,3,CO2R,150,3.45,46.2989390864006,43.0844793713163,0.013210282,0.0,89.3979468488922,10.6020531511078,0.0,0.0,0.0,0.0,0.0,0.0,0.0,0.0,0.0,0.0,0.0,0.373,0.0,0.0,0.0,0.0,0.0,0.627
vsp8_240802_Pd-0.5-Zn-0.5_pp0_rep3,vsp,8,240802,Pd-0.5-Zn-0.5,Pd-0.373-Zn-0.627,3,CO2R,200,3.63,67.3676996798426,20.440815324165,0.043483845,0.001896653,87.858096975381,12.141903024619,0.0,0.0,0.0,0.0,0.0,0.0,0.0,0.0,0.0,0.0,0.0,0.373,0.0,0.0,0.0,0.0,0.0,0.627
vsp8_240802_Pd-0.5-Zn-0.5_pp0_rep3,vsp,8,240802,Pd-0.5-Zn-0.5,Pd-0.373-Zn-0.627,3,CO2R,300,3.78,75.1746217748854,7.92239685658153,0.041649084,0.001685914,83.1441431930612,16.8558568069388,0.0,0.0,0.0,0.0,0.0,0.0,0.0,0.0,0.0,0.0,0.0,0.373,0.0,0.0,0.0,0.0,0.0,0.627
vsp8_240802_Pd-0.571-Zn-0.429_pp0_rep1,vsp,8,240802,Pd-0.571-Zn-0.429,Pd-0.387-Zn-0.613,1,HER,50,2.86,0.0,0.0,0.0,0.0,0.0,0.0,0.0,0.0,0.0,0.0,0.0,0.0,0.0,0.0,0.0,0.0,0.0,0.387,0.0,0.0,0.0,0.0,0.0,0.613
vsp8_240802_Pd-0.571-Zn-0.429_pp0_rep1,vsp,8,240802,Pd-0.571-Zn-0.429,Pd-0.387-Zn-0.613,1,CO2R,50,3.03,33.7370524597711,55.1080550098232,0.009907712,0.0,88.8550151810964,11.1449848189036,0.0,0.0,0.0,0.0,0.0,0.0,0.0,0.0,0.0,0.0,0.0,0.387,0.0,0.0,0.0,0.0,0.0,0.613
vsp8_240802_Pd-0.571-Zn-0.429_pp0_rep1,vsp,8,240802,Pd-0.571-Zn-0.429,Pd-0.387-Zn-0.613,1,CO2R,100,3.32,30.7639833434472,60.5378192534381,0.012109425,0.0,91.31588919,8.6841108141868,0.0,0.0,0.0,0.0,0.0,0.0,0.0,0.0,0.0,0.0,0.0,0.387,0.0,0.0,0.0,0.0,0.0,0.613
vsp8_240802_Pd-0.571-Zn-0.429_pp0_rep1,vsp,8,240802,Pd-0.571-Zn-0.429,Pd-0.387-Zn-0.613,1,CO2R,150,3.5,34.2622779300676,57.1218074656189,0.015778948,0.0,91.4015119800998,8.59848802,0.0,0.0,0.0,0.0,0.0,0.0,0.0,0.0,0.0,0.0,0.0,0.387,0.0,0.0,0.0,0.0,0.0,0.613
vsp8_240802_Pd-0.571-Zn-0.429_pp0_rep1,vsp,8,240802,Pd-0.571-Zn-0.429,Pd-0.387-Zn-0.613,1,CO2R,200,3.64,39.4371089581284,51.4685658153242,0.022842779,0.000842957,90.9310905281314,9.068909472,0.0,0.0,0.0,0.0,0.0,0.0,0.0,0.0,0.0,0.0,0.0,0.387,0.0,0.0,0.0,0.0,0.0,0.613
vsp8_240802_Pd-0.571-Zn-0.429_pp0_rep1,vsp,8,240802,Pd-0.571-Zn-0.429,Pd-0.387-Zn-0.613,1,CO2R,300,3.86,55.2093578020047,32.635068762279,0.07412436,0.001123943,87.921816794607,12.078183205393,0.0,0.0,0.0,0.0,0.0,0.0,0.0,0.0,0.0,0.0,0.0,0.387,0.0,0.0,0.0,0.0,0.0,0.613
vsp8_240802_Pd-0.625-Zn-0.375_pp0_rep1,vsp,8,240802,Pd-0.625-Zn-0.375,Pd-0.365-Zn-0.635,1,HER,50,2.73,0.0,0.0,0.0,0.0,0.0,0.0,0.0,0.0,0.0,0.0,0.0,0.0,0.0,0.0,0.0,0.0,0.0,0.365,0.0,0.0,0.0,0.0,0.0,0.635
vsp8_240802_Pd-0.625-Zn-0.375_pp0_rep1,vsp,8,240802,Pd-0.625-Zn-0.375,Pd-0.365-Zn-0.635,1,CO2R,50,3.13,50.9288748456758,37.3821218074656,0.007705998,0.0,88.3187026509764,11.6812973490236,0.0,0.0,0.0,0.0,0.0,0.0,0.0,0.0,0.0,0.0,0.0,0.365,0.0,0.0,0.0,0.0,0.0,0.635
vsp8_240802_Pd-0.625-Zn-0.375_pp0_rep1,vsp,8,240802,Pd-0.625-Zn-0.375,Pd-0.365-Zn-0.635,1,CO2R,100,3.41,51.5867668291866,37.53683694,0.009357283,0.0,89.132961047439,10.867038952561,0.0,0.0,0.0,0.0,0.0,0.0,0.0,0.0,0.0,0.0,0.0,0.365,0.0,0.0,0.0,0.0,0.0,0.635
vsp8_240802_Pd-0.625-Zn-0.375_pp0_rep1,vsp,8,240802,Pd-0.625-Zn-0.375,Pd-0.365-Zn-0.635,1,CO2R,150,3.58,56.1878256502542,33.983300589391,0.019815423,0.0,90.1925892991149,9.80741070088507,0.0,0.0,0.0,0.0,0.0,0.0,0.0,0.0,0.0,0.0,0.0,0.365,0.0,0.0,0.0,0.0,0.0,0.635
vsp8_240802_Pd-0.625-Zn-0.375_pp0_rep1,vsp,8,240802,Pd-0.625-Zn-0.375,Pd-0.365-Zn-0.635,1,CO2R,200,3.73,65.6350833873904,23.5645874263261,0.036053061,0.001053696,89.2390018806112,10.7609981193888,0.0,0.0,0.0,0.0,0.0,0.0,0.0,0.0,0.0,0.0,0.0,0.365,0.0,0.0,0.0,0.0,0.0,0.635
vsp8_240802_Pd-0.625-Zn-0.375_pp0_rep1,vsp,8,240802,Pd-0.625-Zn-0.375,Pd-0.365-Zn-0.635,1,CO2R,300,3.96,75.4790851451171,9.361493124,0.047703796,0.001826407,84.8937332722704,15.1062667277296,0.0,0.0,0.0,0.0,0.0,0.0,0.0,0.0,0.0,0.0,0.0,0.365,0.0,0.0,0.0,0.0,0.0,0.635
vsp8_240802_Pd-0.7-Zn-0.3_pp0_rep1,vsp,8,240802,Pd-0.7-Zn-0.3,Pd-0.487-Zn-0.513,1,HER,50,2.86,0.0,0.0,0.0,0.0,0.0,0.0,0.0,0.0,0.0,0.0,0.0,0.0,0.0,0.0,0.0,0.0,0.0,0.487,0.0,0.0,0.0,0.0,0.0,0.513
vsp8_240802_Pd-0.7-Zn-0.3_pp0_rep1,vsp,8,240802,Pd-0.7-Zn-0.3,Pd-0.487-Zn-0.513,1,CO2R,50,3.08,49.3218104584737,41.24263261,0.006605141,0.0,90.5710482124417,9.42895178755828,0.0,0.0,0.0,0.0,0.0,0.0,0.0,0.0,0.0,0.0,0.0,0.487,0.0,0.0,0.0,0.0,0.0,0.513
vsp8_240802_Pd-0.7-Zn-0.3_pp0_rep1,vsp,8,240802,Pd-0.7-Zn-0.3,Pd-0.487-Zn-0.513,1,CO2R,100,3.35,47.6048881541777,43.1507858546169,0.006605141,0.0,90.76376202,9.236237977385,0.0,0.0,0.0,0.0,0.0,0.0,0.0,0.0,0.0,0.0,0.0,0.487,0.0,0.0,0.0,0.0,0.0,0.513
vsp8_240802_Pd-0.7-Zn-0.3_pp0_rep1,vsp,8,240802,Pd-0.7-Zn-0.3,Pd-0.487-Zn-0.513,1,CO2R,150,3.52,50.5672853585553,40.3241650294696,0.010641616,0.0,90.90373964,9.0962603594518,0.0,0.0,0.0,0.0,0.0,0.0,0.0,0.0,0.0,0.0,0.0,0.487,0.0,0.0,0.0,0.0,0.0,0.513
vsp8_240802_Pd-0.7-Zn-0.3_pp0_rep1,vsp,8,240802,Pd-0.7-Zn-0.3,Pd-0.487-Zn-0.513,1,CO2R,200,3.64,54.0733223126661,36.4501473477407,0.014861567,0.001475175,90.54153642,9.458463579,0.0,0.0,0.0,0.0,0.0,0.0,0.0,0.0,0.0,0.0,0.0,0.487,0.0,0.0,0.0,0.0,0.0,0.513
vsp8_240802_Pd-0.7-Zn-0.3_pp0_rep1,vsp,8,240802,Pd-0.7-Zn-0.3,Pd-0.487-Zn-0.513,1,CO2R,300,3.85,64.0147314235494,23.74263261,0.033209181,0.002247886,87.79595161,12.204048387471,0.0,0.0,0.0,0.0,0.0,0.0,0.0,0.0,0.0,0.0,0.0,0.487,0.0,0.0,0.0,0.0,0.0,0.513
vsp8_240802_Pd-0.75-Zn-0.25_pp0_rep1,vsp,8,240802,Pd-0.75-Zn-0.25,Pd-0.602-Zn-0.398,1,HER,50,2.63,0.0,0.0,0.0,0.0,0.0,0.0,0.0,0.0,0.0,0.0,0.0,0.0,0.0,0.0,0.0,0.0,0.0,0.602,0.0,0.0,0.0,0.0,0.0,0.398
vsp8_240802_Pd-0.75-Zn-0.25_pp0_rep1,vsp,8,240802,Pd-0.75-Zn-0.25,Pd-0.602-Zn-0.398,1,CO2R,50,3.03,78.3971206763063,7.83889980353635,0.005504284,0.0,86.2415247640105,13.7584752359896,0.0,0.0,0.0,0.0,0.0,0.0,0.0,0.0,0.0,0.0,0.0,0.602,0.0,0.0,0.0,0.0,0.0,0.398
vsp8_240802_Pd-0.75-Zn-0.25_pp0_rep1,vsp,8,240802,Pd-0.75-Zn-0.25,Pd-0.602-Zn-0.398,1,CO2R,100,3.4,73.6468643411664,13.2023575638507,0.003852999,0.0,86.8530749039346,13.1469250960654,0.0,0.0,0.0,0.0,0.0,0.0,0.0,0.0,0.0,0.0,0.0,0.602,0.0,0.0,0.0,0.0,0.0,0.398
vsp8_240802_Pd-0.75-Zn-0.25_pp0_rep1,vsp,8,240802,Pd-0.75-Zn-0.25,Pd-0.602-Zn-0.398,1,CO2R,150,3.56,72.5589570821737,13.614931237721,0.006972093,0.0,86.18217852,13.8178214776536,0.0,0.0,0.0,0.0,0.0,0.0,0.0,0.0,0.0,0.0,0.0,0.602,0.0,0.0,0.0,0.0,0.0,0.398
vsp8_240802_Pd-0.75-Zn-0.25_pp0_rep1,vsp,8,240802,Pd-0.75-Zn-0.25,Pd-0.602-Zn-0.398,1,CO2R,200,3.7,75.4165184456674,11.0989685658153,0.012935068,0.001475175,86.5316272724795,13.4683727275205,0.0,0.0,0.0,0.0,0.0,0.0,0.0,0.0,0.0,0.0,0.0,0.602,0.0,0.0,0.0,0.0,0.0,0.398
vsp8_240802_Pd-0.75-Zn-0.25_pp0_rep1,vsp,8,240802,Pd-0.75-Zn-0.25,Pd-0.602-Zn-0.398,1,CO2R,300,3.84,77.09284563,6.53978388998035,0.014494615,0.001826407,83.6505981823895,16.3494018176105,0.0,0.0,0.0,0.0,0.0,0.0,0.0,0.0,0.0,0.0,0.0,0.602,0.0,0.0,0.0,0.0,0.0,0.398
vsp8_240802_Pd-0.75-Zn-0.25_pp0_rep2,vsp,8,240802,Pd-0.75-Zn-0.25,Pd-0.523-Zn-0.477,2,HER,50,2.89,0.0,0.0,0.0,0.0,0.0,0.0,0.0,0.0,0.0,0.0,0.0,0.0,0.0,0.0,0.0,0.0,0.0,0.523,0.0,0.0,0.0,0.0,0.0,0.477
vsp8_240802_Pd-0.75-Zn-0.25_pp0_rep2,vsp,8,240802,Pd-0.75-Zn-0.25,Pd-0.523-Zn-0.477,2,CO2R,50,3.15,73.6349369101676,15.2357563850688,0.008806855,0.0,88.8795001499049,11.1204998500951,0.0,0.0,0.0,0.0,0.0,0.0,0.0,0.0,0.0,0.0,0.0,0.523,0.0,0.0,0.0,0.0,0.0,0.477
vsp8_240802_Pd-0.75-Zn-0.25_pp0_rep2,vsp,8,240802,Pd-0.75-Zn-0.25,Pd-0.523-Zn-0.477,2,CO2R,100,3.56,61.0037874824751,28.5486247544204,0.018714566,0.0,89.5735982577644,10.4264017422356,0.0,0.0,0.0,0.0,0.0,0.0,0.0,0.0,0.0,0.0,0.0,0.523,0.0,0.0,0.0,0.0,0.0,0.477
vsp8_240802_Pd-0.75-Zn-0.25_pp0_rep2,vsp,8,240802,Pd-0.75-Zn-0.25,Pd-0.523-Zn-0.477,2,CO2R,150,3.73,63.335495616146,27.1414538310413,0.034126562,0.0,90.5133827000796,9.48661729992045,0.0,0.0,0.0,0.0,0.0,0.0,0.0,0.0,0.0,0.0,0.0,0.523,0.0,0.0,0.0,0.0,0.0,0.477
vsp8_240802_Pd-0.75-Zn-0.25_pp0_rep2,vsp,8,240802,Pd-0.75-Zn-0.25,Pd-0.523-Zn-0.477,2,CO2R,200,3.88,64.5424679319509,23.9734774066798,0.045685559,0.001053696,88.5651560482888,11.4348439517112,0.0,0.0,0.0,0.0,0.0,0.0,0.0,0.0,0.0,0.0,0.0,0.523,0.0,0.0,0.0,0.0,0.0,0.477
vsp8_240802_Pd-0.75-Zn-0.25_pp0_rep2,vsp,8,240802,Pd-0.75-Zn-0.25,Pd-0.523-Zn-0.477,2,CO2R,300,4.09,77.2650609973006,8.22937131630648,0.044401226,0.001123943,85.5424289367173,14.4575710632827,0.0,0.0,0.0,0.0,0.0,0.0,0.0,0.0,0.0,0.0,0.0,0.523,0.0,0.0,0.0,0.0,0.0,0.477
vsp8_240802_Pd-0.75-Zn-0.25_pp0_rep3,vsp,8,240802,Pd-0.75-Zn-0.25,Pd-0.459-Zn-0.541,3,HER,50,2.87,0.0,0.0,0.0,0.0,0.0,0.0,0.0,0.0,0.0,0.0,0.0,0.0,0.0,0.0,0.0,0.0,0.0,0.459,0.0,0.0,0.0,0.0,0.0,0.541
vsp8_240802_Pd-0.75-Zn-0.25_pp0_rep3,vsp,8,240802,Pd-0.75-Zn-0.25,Pd-0.459-Zn-0.541,3,CO2R,50,3.11,41.5501475234887,45.8693516699411,0.013210282,0.0,87.4327094754326,12.5672905245674,0.0,0.0,0.0,0.0,0.0,0.0,0.0,0.0,0.0,0.0,0.0,0.459,0.0,0.0,0.0,0.0,0.0,0.541
vsp8_240802_Pd-0.75-Zn-0.25_pp0_rep3,vsp,8,240802,Pd-0.75-Zn-0.25,Pd-0.459-Zn-0.541,3,CO2R,100,3.44,42.7535625353115,46.7018664047151,0.018714566,0.0,89.4766149608955,10.5233850391045,0.0,0.0,0.0,0.0,0.0,0.0,0.0,0.0,0.0,0.0,0.0,0.459,0.0,0.0,0.0,0.0,0.0,0.541
vsp8_240802_Pd-0.75-Zn-0.25_pp0_rep3,vsp,8,240802,Pd-0.75-Zn-0.25,Pd-0.459-Zn-0.541,3,CO2R,150,3.57,49.3322731172446,40.7907662082515,0.027888373,0.001404928,90.1556279000332,9.84437209996676,0.0,0.0,0.0,0.0,0.0,0.0,0.0,0.0,0.0,0.0,0.0,0.459,0.0,0.0,0.0,0.0,0.0,0.541
vsp8_240802_Pd-0.75-Zn-0.25_pp0_rep3,vsp,8,240802,Pd-0.75-Zn-0.25,Pd-0.459-Zn-0.541,3,CO2R,200,3.73,56.0061938939923,32.8990667976424,0.046786415,0.001896653,88.9586395244484,11.0413604755516,0.0,0.0,0.0,0.0,0.0,0.0,0.0,0.0,0.0,0.0,0.0,0.459,0.0,0.0,0.0,0.0,0.0,0.541
vsp8_240802_Pd-0.75-Zn-0.25_pp0_rep3,vsp,8,240802,Pd-0.75-Zn-0.25,Pd-0.459-Zn-0.541,3,CO2R,300,3.98,72.9339387725209,11.0682711198428,0.081096453,0.002669364,84.0927310194078,15.9072689805922,0.0,0.0,0.0,0.0,0.0,0.0,0.0,0.0,0.0,0.0,0.0,0.459,0.0,0.0,0.0,0.0,0.0,0.541
vsp8_240802_Pd-0.8-Zn-0.2_pp0_rep1,vsp,8,240802,Pd-0.8-Zn-0.2,Pd-0.722-Zn-0.278,1,HER,50,2.51,0.0,0.0,0.0,0.0,0.0,0.0,0.0,0.0,0.0,0.0,0.0,0.0,0.0,0.0,0.0,0.0,0.0,0.722,0.0,0.0,0.0,0.0,0.0,0.278
vsp8_240802_Pd-0.8-Zn-0.2_pp0_rep1,vsp,8,240802,Pd-0.8-Zn-0.2,Pd-0.722-Zn-0.278,1,CO2R,50,3.18,70.2726568875683,20.00982318,0.015411996,0.0,90.2978920659494,9.702107934,0.0,0.0,0.0,0.0,0.0,0.0,0.0,0.0,0.0,0.0,0.0,0.722,0.0,0.0,0.0,0.0,0.0,0.278
vsp8_240802_Pd-0.8-Zn-0.2_pp0_rep1,vsp,8,240802,Pd-0.8-Zn-0.2,Pd-0.722-Zn-0.278,1,CO2R,100,3.51,74.89233924,16.0019646365422,0.025319707,0.002528871,90.9251182018806,9.074881798,0.0,0.0,0.0,0.0,0.0,0.0,0.0,0.0,0.0,0.0,0.0,0.722,0.0,0.0,0.0,0.0,0.0,0.278
vsp8_240802_Pd-0.8-Zn-0.2_pp0_rep1,vsp,8,240802,Pd-0.8-Zn-0.2,Pd-0.722-Zn-0.278,1,CO2R,150,3.63,77.8430182678022,13.0500982318271,0.034126562,0.002809857,90.9336777186723,9.06632228132769,0.0,0.0,0.0,0.0,0.0,0.0,0.0,0.0,0.0,0.0,0.0,0.722,0.0,0.0,0.0,0.0,0.0,0.278
vsp8_240802_Pd-0.8-Zn-0.2_pp0_rep1,vsp,8,240802,Pd-0.8-Zn-0.2,Pd-0.722-Zn-0.278,1,CO2R,200,3.75,79.0713344074996,11.3936640471513,0.03990606,0.003161089,90.5122670769553,9.487732923,0.0,0.0,0.0,0.0,0.0,0.0,0.0,0.0,0.0,0.0,0.0,0.722,0.0,0.0,0.0,0.0,0.0,0.278
vsp8_240802_Pd-0.8-Zn-0.2_pp0_rep1,vsp,8,240802,Pd-0.8-Zn-0.2,Pd-0.722-Zn-0.278,1,CO2R,300,3.93,80.2475465065182,8.02062868369352,0.050639414,0.004495771,88.3290771033504,11.6709228966496,0.0,0.0,0.0,0.0,0.0,0.0,0.0,0.0,0.0,0.0,0.0,0.722,0.0,0.0,0.0,0.0,0.0,0.278
vsp8_240802_Pd-0.833-Zn-0.167_pp0_rep1,vsp,8,240802,Pd-0.833-Zn-0.167,Pd-0.761-Zn-0.239,1,HER,50,2.5,0.0,0.0,0.0,0.0,0.0,0.0,0.0,0.0,0.0,0.0,0.0,0.0,0.0,0.0,0.0,0.0,0.0,0.761,0.0,0.0,0.0,0.0,0.0,0.239
vsp8_240802_Pd-0.833-Zn-0.167_pp0_rep1,vsp,8,240802,Pd-0.833-Zn-0.167,Pd-0.761-Zn-0.239,1,CO2R,50,2.96,71.7868128648852,14.0717092337917,0.007705998,0.0,85.866228096512,14.1337719034881,0.0,0.0,0.0,0.0,0.0,0.0,0.0,0.0,0.0,0.0,0.0,0.761,0.0,0.0,0.0,0.0,0.0,0.239
vsp8_240802_Pd-0.833-Zn-0.167_pp0_rep1,vsp,8,240802,Pd-0.833-Zn-0.167,Pd-0.761-Zn-0.239,1,CO2R,100,3.26,73.5238234740212,13.0255402750491,0.013210282,0.0,86.5645511948318,13.4354488051683,0.0,0.0,0.0,0.0,0.0,0.0,0.0,0.0,0.0,0.0,0.0,0.761,0.0,0.0,0.0,0.0,0.0,0.239
vsp8_240802_Pd-0.833-Zn-0.167_pp0_rep1,vsp,8,240802,Pd-0.833-Zn-0.167,Pd-0.761-Zn-0.239,1,CO2R,150,3.41,75.3361652263073,10.8055009823183,0.021283232,0.0019669,86.1672230316777,13.8327769683223,0.0,0.0,0.0,0.0,0.0,0.0,0.0,0.0,0.0,0.0,0.0,0.761,0.0,0.0,0.0,0.0,0.0,0.239
vsp8_240802_Pd-0.833-Zn-0.167_pp0_rep1,vsp,8,240802,Pd-0.833-Zn-0.167,Pd-0.761-Zn-0.239,1,CO2R,200,3.55,76.2956956621817,9.43762278978389,0.027796635,0.002739611,85.766573297735,14.233426702265,0.0,0.0,0.0,0.0,0.0,0.0,0.0,0.0,0.0,0.0,0.0,0.761,0.0,0.0,0.0,0.0,0.0,0.239
vsp8_240802_Pd-0.833-Zn-0.167_pp0_rep1,vsp,8,240802,Pd-0.833-Zn-0.167,Pd-0.761-Zn-0.239,1,CO2R,300,3.73,77.5891941660215,6.252455796,0.037979561,0.003652814,83.8869071367532,16.1130928632468,0.0,0.0,0.0,0.0,0.0,0.0,0.0,0.0,0.0,0.0,0.0,0.761,0.0,0.0,0.0,0.0,0.0,0.239
vsp8_240802_Pd-0.867-Zn-0.133_pp0_rep1,vsp,8,240802,Pd-0.867-Zn-0.133,Pd-0.884-Zn-0.116,1,HER,50,2.41,0.0,0.0,0.0,0.0,0.0,0.0,0.0,0.0,0.0,0.0,0.0,0.0,0.0,0.0,0.0,0.0,0.0,0.884,0.0,0.0,0.0,0.0,0.0,0.116
vsp8_240802_Pd-0.867-Zn-0.133_pp0_rep1,vsp,8,240802,Pd-0.867-Zn-0.133,Pd-0.884-Zn-0.116,1,CO2R,50,3.06,71.14273159,14.2190569744597,0.007705998,0.0,85.36949456,14.6305054367534,0.0,0.0,0.0,0.0,0.0,0.0,0.0,0.0,0.0,0.0,0.0,0.884,0.0,0.0,0.0,0.0,0.0,0.116
vsp8_240802_Pd-0.867-Zn-0.133_pp0_rep1,vsp,8,240802,Pd-0.867-Zn-0.133,Pd-0.884-Zn-0.116,1,CO2R,100,3.5,73.0988302747494,14.3664047151277,0.024769279,0.001685914,87.4951502193969,12.5048497806031,0.0,0.0,0.0,0.0,0.0,0.0,0.0,0.0,0.0,0.0,0.0,0.884,0.0,0.0,0.0,0.0,0.0,0.116
vsp8_240802_Pd-0.867-Zn-0.133_pp0_rep1,vsp,8,240802,Pd-0.867-Zn-0.133,Pd-0.884-Zn-0.116,1,CO2R,150,3.63,74.4803197388521,12.5687622789784,0.041098655,0.003090843,87.0982144250229,12.9017855749771,0.0,0.0,0.0,0.0,0.0,0.0,0.0,0.0,0.0,0.0,0.0,0.884,0.0,0.0,0.0,0.0,0.0,0.116
vsp8_240802_Pd-0.867-Zn-0.133_pp0_rep1,vsp,8,240802,Pd-0.867-Zn-0.133,Pd-0.884-Zn-0.116,1,CO2R,200,3.77,74.8144970599929,11.2905206286837,0.058620626,0.00568996,86.1755069121907,13.8244930878093,0.0,0.0,0.0,0.0,0.0,0.0,0.0,0.0,0.0,0.0,0.0,0.884,0.0,0.0,0.0,0.0,0.0,0.116
vsp8_240802_Pd-0.867-Zn-0.133_pp0_rep1,vsp,8,240802,Pd-0.867-Zn-0.133,Pd-0.884-Zn-0.116,1,CO2R,300,3.95,78.2079558057294,5.30697445972495,0.058528888,0.006322178,83.5870309324217,16.4129690675783,0.0,0.0,0.0,0.0,0.0,0.0,0.0,0.0,0.0,0.0,0.0,0.884,0.0,0.0,0.0,0.0,0.0,0.116
vsp8_240802_Pd-0.889-Zn-0.111_pp0_rep1,vsp,8,240802,Pd-0.889-Zn-0.111,Pd-0.917-Zn-0.083,1,HER,50,2.39,0.0,0.0,0.0,0.0,0.0,0.0,0.0,0.0,0.0,0.0,0.0,0.0,0.0,0.0,0.0,0.0,0.0,0.917,0.0,0.0,0.0,0.0,0.0,0.083
vsp8_240802_Pd-0.889-Zn-0.111_pp0_rep1,vsp,8,240802,Pd-0.889-Zn-0.111,Pd-0.917-Zn-0.083,1,CO2R,50,3.15,57.9974471112599,30.8840864440079,0.052841128,0.0059007,88.9402753829335,11.0597246170665,0.0,0.0,0.0,0.0,0.0,0.0,0.0,0.0,0.0,0.0,0.0,0.917,0.0,0.0,0.0,0.0,0.0,0.083
vsp8_240802_Pd-0.889-Zn-0.111_pp0_rep1,vsp,8,240802,Pd-0.889-Zn-0.111,Pd-0.917-Zn-0.083,1,CO2R,100,3.49,63.1431919479378,24.4302554027505,0.236684219217291,0.037511591,87.8511031971432,12.1488968028568,0.0,0.0,0.0,0.0,0.0,0.0,0.0,0.0,0.0,0.0,0.0,0.917,0.0,0.0,0.0,0.0,0.0,0.083
