Repository: Jehadabed/ocx24-dashboard

# OCx24 Dashboard

An interactive web dashboard for exploring and analyzing  data from OCx24 experiments, featuring HER (Hydrogen Evolution Reaction) and CO2RR (CO2 Reduction Reaction) performance data, as well as XRD (X-ray Diffraction) data.

This project is part of the OCx24 research: https://ai.meta.com/blog/open-catalyst-simulations-experiments/.

## Features

- **Interactive Data Filtering**: Filter data by source, batch, reaction type, element count, and voltage/current density ranges
- **Data Aggregation**: Average data across multiple replicates with statistical analysis
- **Interactive Plots**: Dedicated plotting interfaces for HER and CO2RR performance visualization

File: Data/ExpDataDump_241125.csv (part 13 of 25)
sample id,source,batch number,batch date,composition,rep,reaction,current density,voltage,fe_h2,fe_co,fe_ch4,fe_c2h4,fe_gas_total,fe_liquid
vsp11_240802_Ag-0.5-Zn-0.5_pp0_rep1,vsp,11,240802,Ag-0.5-Zn-0.5,1,CO2R,200,3.67,25.79652221222457,70.18541257367387,0.035227419,0.001685914,96.02354388268624,3.976456117313745
vsp11_240802_Ag-0.5-Zn-0.5_pp0_rep1,vsp,11,240802,Ag-0.5-Zn-0.5,1,CO2R,150,3.54,21.95358764569252,75.96758349705306,0.032658753,0.0019669,97.95975112287675,2.040248877123247
vsp11_240802_Ag-0.5-Zn-0.5_pp0_rep1,vsp,11,240802,Ag-0.5-Zn-0.5,1,CO2R,100,3.41,19.14352675301848,82.48526523,0.032475277,0,101.66670445587808,0
vsp11_240802_Ag-0.6-Zn-0.4_pp0,vsp,11,240802,Ag-0.6-Zn-0.4,avg,CO2R,50,3.01,9.670007742,88.61493123772102,0.019815423,0.006743657,98.31149805984064,1.6885019401593695
vsp15_240809_Au-0.167-In-0.167-Pd-0.667_pp0_rep1,vsp,15,240809,Au-0.167-In-0.167-Pd-0.667,1,HER,50,2.64,,,,,,
vsp28_240927_Au-0.429-Cu-0.286-Pd-0.286_pp0,vsp,28,240927,Au-0.429-Cu-0.286-Pd-0.286,avg,HER,50,2.64,,,,,,
vsp11_240802_Ag-0.6-Zn-0.4_pp0,vsp,11,240802,Ag-0.6-Zn-0.4,std,CO2R,50,0,0,0,0,0,0,0
vsp11_240802_Ag-0.6-Zn-0.4_pp0,vsp,11,240802,Ag-0.6-Zn-0.4,std,CO2R,150,0,0,0,0,0,0,0
vsp11_240802_Ag-0.6-Zn-0.4_pp0,vsp,11,240802,Ag-0.6-Zn-0.4,avg,CO2R,100,3.3,7.723953210989976,79.06679764243614,0.008256426,0,86.79900727967788,13.20099272032212
vsp11_240802_Ag-0.6-Zn-0.4_pp0,vsp,11,240802,Ag-0.6-Zn-0.4,avg,CO2R,300,3.91,32.12936031304275,36.98182711198429,0.079261692,0.0039338,69.20360968102034,30.79639031897966
vsp11_240802_Ag-0.6-Zn-0.4_pp0,vsp,11,240802,Ag-0.6-Zn-0.4,avg,CO2R,200,3.63,12.39982004226914,66.72642436149313,0.009082069,0,79.13631505,20.86368494548149
vsp11_240802_Ag-0.6-Zn-0.4_pp0,vsp,11,240802,Ag-0.6-Zn-0.4,std,CO2R,200,0,0,0,0,0,0,0
vsp11_240802_Ag-0.6-Zn-0.4_pp0,vsp,11,240802,Ag-0.6-Zn-0.4,std,CO2R,300,0,0,0,0,0,0,0
vsp11_240802_Ag-0.6-Zn-0.4_pp0,vsp,11,240802,Ag-0.6-Zn-0.4,std,CO2R,100,0,0,0,0,0,0,0
vsp11_240802_Ag-0.6-Zn-0.4_pp0,vsp,11,240802,Ag-0.6-Zn-0.4,avg,CO2R,150,3.48,9.747849924,73.68860510805501,0.00807295,0,83.44584609096283,16.55415390903717
vsp28_240927_Au-0.429-Cu-0.286-Pd-0.286_pp0_rep1,vsp,28,240927,Au-0.429-Cu-0.286-Pd-0.286,1,HER,50,2.64,,,,,,
vsp11_240802_Ag-0.6-Zn-0.4_pp0_rep1,vsp,11,240802,Ag-0.6-Zn-0.4,1,CO2R,150,3.48,9.747849924,73.68860510805501,0.00807295,0,83.44584609096283,16.55415390903717
vsp11_240802_Ag-0.6-Zn-0.4_pp0_rep1,vsp,11,240802,Ag-0.6-Zn-0.4,1,CO2R,300,3.91,32.12936031304275,36.98182711198429,0.079261692,0.0039338,69.20360968102034,30.79639031897966
vsp11_240802_Ag-0.6-Zn-0.4_pp0_rep1,vsp,11,240802,Ag-0.6-Zn-0.4,1,CO2R,200,3.63,12.39982004226914,66.72642436149313,0.009082069,0,79.13631505,20.86368494548149
vsp11_240802_Ag-0.6-Zn-0.4_pp0_rep1,vsp,11,240802,Ag-0.6-Zn-0.4,1,CO2R,50,3.01,9.670007742,88.61493123772102,0.019815423,0.006743657,98.31149805984064,1.6885019401593695
vsp11_240802_Ag-0.6-Zn-0.4_pp0_rep1,vsp,11,240802,Ag-0.6-Zn-0.4,1,CO2R,100,3.3,7.723953210989976,79.06679764243614,0.008256426,0,86.79900727967788,13.20099272032212
uoft4_240405_Ag-0.5-Cu-0.25-Pd-0.25_pp0_rep2,uoft,4,240405,Ag-0.5-Cu-0.25-Pd-0.25,2,HER,50,2.65,,,,,,
vsp11_240802_Ag-0.667-Zn-0.333_pp0,vsp,11,240802,Ag-0.667-Zn-0.333,avg,CO2R,50,3.14,18.289146037791127,88.30550098231828,0.031924848,0,106.63052619580009,0
vsp11_240802_Ag-0.667-Zn-0.333_pp0,vsp,11,240802,Ag-0.667-Zn-0.333,std,CO2R,50,0,0,0,0,0,0,0
vsp11_240802_Ag-0.667-Zn-0.333_pp0,vsp,11,240802,Ag-0.667-Zn-0.333,avg,CO2R,300,3.98,57.48393981878675,27.362475442043223,0.1159569198025796,0.00295035,84.97290166,15.027098341799004
vsp11_240802_Ag-0.667-Zn-0.333_pp0,vsp,11,240802,Ag-0.667-Zn-0.333,avg,CO2R,100,3.46,20.75624097595681,70.15962671905697,0.022017137,0,90.94085057732303,9.059149422676953
uoft4_240405_Cu-0.125-Pd-0.875_pp0_rep1,uoft,4,240405,Cu-0.125-Pd-0.875,1,HER,50,2.65,,,,,,
vsp11_240802_Ag-0.667-Zn-0.333_pp0,vsp,11,240802,Ag-0.667-Zn-0.333,std,CO2R,150,0,0,0,0,0,0,0
vsp11_240802_Ag-0.667-Zn-0.333_pp0,vsp,11,240802,Ag-0.667-Zn-0.333,avg,CO2R,200,3.75,32.44637887379941,57.75663064833006,0.031649634,0,90.23737775626265,9.762622243737368
vsp11_240802_Ag-0.667-Zn-0.333_pp0,vsp,11,240802,Ag-0.667-Zn-0.333,std,CO2R,200,0,0,0,0,0,0,0
vsp11_240802_Ag-0.667-Zn-0.333_pp0,vsp,11,240802,Ag-0.667-Zn-0.333,std,CO2R,300,0,0,0,0,0,0,0
vsp11_240802_Ag-0.667-Zn-0.333_pp0,vsp,11,240802,Ag-0.667-Zn-0.333,std,CO2R,100,0,0,0,0,0,0,0
vsp11_240802_Ag-0.667-Zn-0.333_pp0,vsp,11,240802,Ag-0.667-Zn-0.333,avg,CO2R,150,3.61,26.52618803490343,63.62475442043223,0.023484946,0,90.17673409217014,9.823265907829864
vsp11_240802_Ag-0.667-Zn-0.333_pp0_rep1,vsp,11,240802,Ag-0.667-Zn-0.333,1,CO2R,200,3.75,32.44637887379941,57.75663064833006,0.031649634,0,90.23737775626265,9.762622243737368
vsp11_240802_Ag-0.667-Zn-0.333_pp0_rep1,vsp,11,240802,Ag-0.667-Zn-0.333,1,CO2R,150,3.61,26.52618803490343,63.62475442043223,0.023484946,0,90.17673409217014,9.823265907829864
vsp11_240802_Ag-0.667-Zn-0.333_pp0_rep1,vsp,11,240802,Ag-0.667-Zn-0.333,1,CO2R,50,3.14,18.289146037791127,88.30550098231828,0.031924848,0,106.63052619580009,0
vsp11_240802_Ag-0.667-Zn-0.333_pp0_rep1,vsp,11,240802,Ag-0.667-Zn-0.333,1,CO2R,100,3.46,20.75624097595681,70.15962671905697,0.022017137,0,90.94085057732303,9.059149422676953
uoft4_240405_Cu-0.8-Pd-0.2_pp0_rep3,uoft,4,240405,Cu-0.8-Pd-0.2,3,HER,50,2.65,,,,,,
vsp11_240802_Ag-0.667-Zn-0.333_pp0_rep1,vsp,11,240802,Ag-0.667-Zn-0.333,1,CO2R,300,3.98,57.48393981878675,27.362475442043223,0.1159569198025796,0.00295035,84.97290166,15.027098341799004
vsp11_240802_Ag-0.833-Zn-0.167_pp0,vsp,11,240802,Ag-0.833-Zn-0.167,std,CO2R,300,0,0,0,0,0,0,0
uoft7_240716_Ag-0.1-Au-0.5-Pd-0.4_pp0_rep3,uoft,7,240716,Ag-0.1-Au-0.5-Pd-0.4,3,HER,50,2.65,,,,,,
vsp11_240802_Ag-0.833-Zn-0.167_pp0,vsp,11,240802,Ag-0.833-Zn-0.167,avg,CO2R,50,3.14,12.391973048191009,93.09430255402752,0.011008568,0,105.4972841705542,0
vsp11_240802_Ag-0.833-Zn-0.167_pp0,vsp,11,240802,Ag-0.833-Zn-0.167,std,CO2R,50,0,0,0,0,0,0,0
vsp11_240802_Ag-0.833-Zn-0.167_pp0,vsp,11,240802,Ag-0.833-Zn-0.167,avg,CO2R,100,3.43,9.571449496746114,78.91208251473478,0.012109425,0,88.49761860040874,11.502381399591258
uoft8_241025_Cd-0.875-Ni-0.125_pp0,uoft,8,241025,Cd-0.875-Ni-0.125,avg,HER,50,2.65,,,,,,
vsp11_240802_Ag-0.833-Zn-0.167_pp0,vsp,11,240802,Ag-0.833-Zn-0.167,avg,CO2R,150,3.58,11.254054280273705,73.76719057,0.012109425,0,85.03533143894614,14.964668561053855
vsp11_240802_Ag-0.833-Zn-0.167_pp0,vsp,11,240802,Ag-0.833-Zn-0.167,avg,CO2R,200,3.71,14.304756324677228,64.9987721,0.016788067,0,79.32229365730885,20.677706342691152
vsp11_240802_Ag-0.833-Zn-0.167_pp0,vsp,11,240802,Ag-0.833-Zn-0.167,std,CO2R,100,0,0,0,0,0,0,0
vsp11_240802_Ag-0.833-Zn-0.167_pp0,vsp,11,240802,Ag-0.833-Zn-0.167,std,CO2R,150,0,0,0,0,0,0,0
vsp11_240802_Ag-0.833-Zn-0.167_pp0,vsp,11,240802,Ag-0.833-Zn-0.167,std,CO2R,200,0,0,0,0,0,0,0
vsp11_240802_Ag-0.833-Zn-0.167_pp0,vsp,11,240802,Ag-0.833-Zn-0.167,avg,CO2R,300,3.95,40.91234384481784,31.2524558,0.085132928,0.004074293,72.26240981,27.737590192449204
vsp11_240802_Ag-0.833-Zn-0.167_pp0_rep1,vsp,11,240802,Ag-0.833-Zn-0.167,1,CO2R,100,3.43,9.571449496746114,78.91208251473478,0.012109425,0,88.49761860040874,11.502381399591258
vsp11_240802_Ag-0.833-Zn-0.167_pp0_rep1,vsp,11,240802,Ag-0.833-Zn-0.167,1,CO2R,300,3.95,40.91234384481784,31.2524558,0.085132928,0.004074293,72.26240981,27.737590192449204
uoft9_241025_Au-0.375-Pd-0.625_pp0_rep1,uoft,9,241025,Au-0.375-Pd-0.625,1,HER,50,2.65,,,,,,
vsp11_240802_Ag-0.833-Zn-0.167_pp0_rep1,vsp,11,240802,Ag-0.833-Zn-0.167,1,CO2R,50,3.14,12.391973048191009,93.09430255402752,0.011008568,0,105.4972841705542,0
vsp11_240802_Ag-0.833-Zn-0.167_pp0_rep1,vsp,11,240802,Ag-0.833-Zn-0.167,1,CO2R,150,3.58,11.254054280273705,73.76719057,0.012109425,0,85.03533143894614,14.964668561053855
vsp11_240802_Ag-0.833-Zn-0.167_pp0_rep1,vsp,11,240802,Ag-0.833-Zn-0.167,1,CO2R,200,3.71,14.304756324677228,64.9987721,0.016788067,0,79.32229365730885,20.677706342691152
vsp29_241004_Ag-0.5-Au-0.25-Pd-0.25_pp0_rep1,vsp,29,241004,Ag-0.5-Au-0.25-Pd-0.25,1,HER,50,2.65,,,,,,
vsp11_240802_Zn-1.0_pp0,vsp,11,240802,Zn-1.0,avg,CO2R,50,3.16,63.02328987842391,26.13948919449902,0.1607250977010439,0.021073927,89.36830406306413,10.63169593693587
vsp11_240802_Zn-1.0_pp0,vsp,11,240802,Zn-1.0,std,CO2R,50,0,0,0,0,0,0,0
vsp3_240718_Au-0.429-Cu-0.571_pp0,vsp,3,240718,Au-0.429-Cu-0.571,avg,HER,50,2.65,,,,,,
vsp11_240802_Zn-1.0_pp0,vsp,11,240802,Zn-1.0,avg,CO2R,100,3.45,44.28027370315344,30.884086444007856,0.1078839696897418,0.007586614,75.29811949545933,24.701880504540668
vsp11_240802_Zn-1.0_pp0,vsp,11,240802,Zn-1.0,std,CO2R,100,0,0,0,0,0,0,0
vsp11_240802_Zn-1.0_pp0,vsp,11,240802,Zn-1.0,avg,CO2R,300,3.8,74.99257151227269,5.2431237721021615,0.045869035,0.002247886,80.28974369596527,19.71025630403473
vsp11_240802_Zn-1.0_pp0,vsp,11,240802,Zn-1.0,avg,CO2R,200,3.66,69.26510284793572,11.555746561886052,0.063574482,0.004214785,80.89827735075092,19.101722649249083
vsp11_240802_Zn-1.0_pp0,vsp,11,240802,Zn-1.0,std,CO2R,200,0,0,0,0,0,0,0
vsp11_240802_Zn-1.0_pp0,vsp,11,240802,Zn-1.0,avg,CO2R,150,3.62,35.33198016279897,32.82416502946955,0.078527787,0.0059007,68.25408429840117,31.745915701598832
vsp11_240802_Zn-1.0_pp0,vsp,11,240802,Zn-1.0,std,CO2R,150,0,0,0,0,0,0,0
vsp11_240802_Zn-1.0_pp0,vsp,11,240802,Zn-1.0,std,CO2R,300,0,0,0,0,0,0,0
vsp11_240802_Zn-1.0_pp0_rep1,vsp,11,240802,Zn-1.0,1,CO2R,150,3.62,35.33198016279897,32.82416502946955,0.078527787,0.0059007,68.25408429840117,31.745915701598832
vsp11_240802_Zn-1.0_pp0_rep1,vsp,11,240802,Zn-1.0,1,CO2R,50,3.16,63.02328987842391,26.13948919449902,0.1607250977010439,0.021073927,89.36830406306413,10.63169593693587
vsp11_240802_Zn-1.0_pp0_rep1,vsp,11,240802,Zn-1.0,1,CO2R,200,3.66,69.26510284793572,11.555746561886052,0.063574482,0.004214785,80.89827735075092,19.101722649249083
vsp11_240802_Zn-1.0_pp0_rep1,vsp,11,240802,Zn-1.0,1,CO2R,300,3.8,74.99257151227269,5.2431237721021615,0.045869035,0.002247886,80.28974369596527,19.71025630403473
vsp3_240718_Au-0.429-Cu-0.571_pp0_rep1,vsp,3,240718,Au-0.429-Cu-0.571,1,HER,50,2.65,,,,,,
vsp11_240802_Zn-1.0_pp0_rep1,vsp,11,240802,Zn-1.0,1,CO2R,100,3.45,44.28027370315344,30.884086444007856,0.1078839696897418,0.007586614,75.29811949545933,24.701880504540668
vsp3_240718_Au-0.667-Cu-0.333_pp0_rep1,vsp,3,240718,Au-0.667-Cu-0.333,1,HER,50,2.65,,,,,,
vsp12_240816_Ag-1.0_pp0,vsp,12,240816,Ag-1.0,avg,CO2R,50,3.08,35.63414174810103,46.32612966601179,0.097976258,0.014330271,82.08839525295838,17.911604747041622
vsp12_240816_Ag-1.0_pp0,vsp,12,240816,Ag-1.0,std,CO2R,50,0,0,0,0,0,0,0
vsp12_240816_Ag-1.0_pp0,vsp,12,240816,Ag-1.0,avg,CO2R,300,3.79,61.90336688359246,14.803536345776031,0.1354053905289617,0.092865773,76.94588403005528,23.05411596994472
vsp12_240816_Ag-1.0_pp0,vsp,12,240816,Ag-1.0,avg,CO2R,100,3.35,30.99499884910754,49.83300589390963,0.086417261,0.019388013,80.94913303673151,19.05086696326849
uoft4_240405_Ag-0.667-Pd-0.333_pp0,uoft,4,240405,Ag-0.667-Pd-0.333,avg,HER,50,2.66,,,,,,
vsp12_240816_Ag-1.0_pp0,vsp,12,240816,Ag-1.0,std,CO2R,150,0,0,0,0,0,0,0
vsp12_240816_Ag-1.0_pp0,vsp,12,240816,Ag-1.0,avg,CO2R,200,3.69,21.109355709472894,17.151277013752456,0.066877053,0.054581472,38.388764175352975,61.61123582464703
vsp12_240816_Ag-1.0_pp0,vsp,12,240816,Ag-1.0,std,CO2R,200,0,0,0,0,0,0,0
vsp12_240816_Ag-1.0_pp0,vsp,12,240816,Ag-1.0,std,CO2R,300,0,0,0,0,0,0,0
vsp12_240816_Ag-1.0_pp0,vsp,12,240816,Ag-1.0,std,CO2R,100,0,0,0,0,0,0,0
vsp12_240816_Ag-1.0_pp0,vsp,12,240816,Ag-1.0,avg,CO2R,150,3.55,25.545627654899665,53.00098231827112,0.071188742,0.047767569,78.67775879355028,21.32224120644972
vsp12_240816_Ag-1.0_pp0_rep1,vsp,12,240816,Ag-1.0,1,CO2R,200,3.69,21.109355709472894,17.151277013752456,0.066877053,0.054581472,38.388764175352975,61.61123582464703
vsp12_240816_Ag-1.0_pp0_rep1,vsp,12,240816,Ag-1.0,1,CO2R,150,3.55,25.545627654899665,53.00098231827112,0.071188742,0.047767569,78.67775879355028,21.32224120644972
vsp12_240816_Ag-1.0_pp0_rep1,vsp,12,240816,Ag-1.0,1,CO2R,50,3.08,35.63414174810103,46.32612966601179,0.097976258,0.014330271,82.08839525295838,17.911604747041622
vsp12_240816_Ag-1.0_pp0_rep1,vsp,12,240816,Ag-1.0,1,CO2R,100,3.35,30.99499884910754,49.83300589390963,0.086417261,0.019388013,80.94913303673151,19.05086696326849
uoft4_240405_Ag-1.0_pp0_rep2,uoft,4,240405,Ag-1.0,2,HER,50,2.66,,,,,,
vsp12_240816_Ag-1.0_pp0_rep1,vsp,12,240816,Ag-1.0,1,CO2R,300,3.79,61.90336688359246,14.803536345776031,0.1354053905289617,0.092865773,76.94588403005528,23.05411596994472
vsp13_240823_Ag-0.067-Au-0.533-Zn-0.4_pp0,vsp,13,240823,Ag-0.067-Au-0.533-Zn-0.4,avg,CO2R,100,3.29,75.72223733495156,4.236247544204322,0.007155569,0,79.96564044857408,20.03435955142592
uoft7_240716_Au-0.556-Pd-0.444_pp0,uoft,7,240716,Au-0.556-Pd-0.444,avg,HER,50,2.66,,,,,,
uoft7_240716_Au-0.667-Pd-0.333_pp0_rep3,uoft,7,240716,Au-0.667-Pd-0.333,3,HER,50,2.66,,,,,,
vsp13_240823_Ag-0.067-Au-0.533-Zn-0.4_pp0,vsp,13,240823,Ag-0.067-Au-0.533-Zn-0.4,avg,CO2R,50,2.94,79.70537152901296,2.003929273,0.007705998,0,81.71700679993242,18.28299320006758
vsp13_240823_Ag-0.067-Au-0.533-Zn-0.4_pp0,vsp,13,240823,Ag-0.067-Au-0.533-Zn-0.4,std,CO2R,50,0,0,0,0,0,0,0
vsp13_240823_Ag-0.067-Au-0.533-Zn-0.4_pp0,vsp,13,240823,Ag-0.067-Au-0.533-Zn-0.4,std,CO2R,300,0,0,0,0,0,0,0
vsp13_240823_Ag-0.067-Au-0.533-Zn-0.4_pp0,vsp,13,240823,Ag-0.067-Au-0.533-Zn-0.4,avg,CO2R,150,3.52,74.07060202138567,4.788801571709234,0.008439902,0,78.86916160465798,21.130838395342025
vsp13_240823_Ag-0.067-Au-0.533-Zn-0.4_pp0,vsp,13,240823,Ag-0.067-Au-0.533-Zn-0.4,std,CO2R,150,0,0,0,0,0,0,0
vsp13_240823_Ag-0.067-Au-0.533-Zn-0.4_pp0,vsp,13,240823,Ag-0.067-Au-0.533-Zn-0.4,avg,CO2R,200,3.66,73.54171462051937,4.103634577603144,0.00853164,0,77.65511656593179,22.34488343406821
vsp13_240823_Ag-0.067-Au-0.533-Zn-0.4_pp0,vsp,13,240823,Ag-0.067-Au-0.533-Zn-0.4,std,CO2R,200,0,0,0,0,0,0,0
vsp13_240823_Ag-0.067-Au-0.533-Zn-0.4_pp0,vsp,13,240823,Ag-0.067-Au-0.533-Zn-0.4,avg,CO2R,300,3.83,77.46008495678923,1.6159135559921414,0.006605141,0,79.08359223566208,20.91640776433792
vsp13_240823_Ag-0.067-Au-0.533-Zn-0.4_pp0,vsp,13,240823,Ag-0.067-Au-0.533-Zn-0.4,std,CO2R,100,0,0,0,0,0,0,0
vsp13_240823_Ag-0.067-Au-0.533-Zn-0.4_pp0_rep1,vsp,13,240823,Ag-0.067-Au-0.533-Zn-0.4,1,CO2R,100,3.29,75.72223733495156,4.236247544204322,0.007155569,0,79.96564044857408,20.03435955142592
vsp13_240823_Ag-0.067-Au-0.533-Zn-0.4_pp0_rep1,vsp,13,240823,Ag-0.067-Au-0.533-Zn-0.4,1,CO2R,300,3.83,77.46008495678923,1.6159135559921414,0.006605141,0,79.08359223566208,20.91640776433792
uoft8_241025_Au-0.25-Cd-0.5-Pd-0.25_pp0_rep1,uoft,8,241025,Au-0.25-Cd-0.5-Pd-0.25,1,HER,50,2.66,,,,,,
vsp13_240823_Ag-0.067-Au-0.533-Zn-0.4_pp0_rep1,vsp,13,240823,Ag-0.067-Au-0.533-Zn-0.4,1,CO2R,50,2.94,79.70537152901296,2.003929273,0.007705998,0,81.71700679993242,18.28299320006758
vsp13_240823_Ag-0.067-Au-0.533-Zn-0.4_pp0_rep1,vsp,13,240823,Ag-0.067-Au-0.533-Zn-0.4,1,CO2R,150,3.52,74.07060202138567,4.788801571709234,0.008439902,0,78.86916160465798,21.130838395342025
vsp13_240823_Ag-0.067-Au-0.533-Zn-0.4_pp0_rep1,vsp,13,240823,Ag-0.067-Au-0.533-Zn-0.4,1,CO2R,200,3.66,73.54171462051937,4.103634577603144,0.00853164,0,77.65511656593179,22.34488343406821
vsp13_240823_Ag-0.125-Au-0.125-Zn-0.75_pp0,vsp,13,240823,Ag-0.125-Au-0.125-Zn-0.75,avg,CO2R,50,2.97,38.08784448304004,43.58055009823183,0.019448470726382002,0.001404928,81.68924798048738,18.31075201951262
uoft8_241025_Cd-0.667-Pd-0.333_pp0,uoft,8,241025,Cd-0.667-Pd-0.333,avg,HER,50,2.66,,,,,,
vsp13_240823_Ag-0.125-Au-0.125-Zn-0.75_pp0,vsp,13,240823,Ag-0.125-Au-0.125-Zn-0.75,std,CO2R,150,0.09,8.541082883590903,4.7272997291842325,0.005009044,0,6.354846840776437,6.354846840776435
vsp13_240823_Ag-0.125-Au-0.125-Zn-0.75_pp0,vsp,13,240823,Ag-0.125-Au-0.125-Zn-0.75,std,CO2R,50,0.09,14.112901053439629,8.041223107374348,0.001681587,0.002433408,7.683602850500365,7.683602850500364
vsp13_240823_Ag-0.125-Au-0.125-Zn-0.75_pp0,vsp,13,240823,Ag-0.125-Au-0.125-Zn-0.75,std,CO2R,100,0.11,8.511755890082133,6.074410981353212,0.006838025,0,3.0087123429673213,3.008712342967314
uoft9_241025_Au-0.25-Hg-0.25-Pd-0.5_pp0_rep3,uoft,9,241025,Au-0.25-Hg-0.25-Pd-0.5,3,HER,50,2.66,,,,,,
vsp13_240823_Ag-0.125-Au-0.125-Zn-0.75_pp0,vsp,13,240823,Ag-0.125-Au-0.125-Zn-0.75,avg,CO2R,200,3.61,48.84764276297893,34.022593320235764,0.012109425169256699,0,82.88366361755634,17.116336382443663
vsp13_240823_Ag-0.125-Au-0.125-Zn-0.75_pp0,vsp,13,240823,Ag-0.125-Au-0.125-Zn-0.75,std,CO2R,200,0.06,7.914014304756026,3.0296985161498573,0.003101507,0,8.003062909483486,8.003062909483486
vsp13_240823_Ag-0.125-Au-0.125-Zn-0.75_pp0,vsp,13,240823,Ag-0.125-Au-0.125-Zn-0.75,avg,CO2R,300,3.83,63.67957759,14.677472167648986,0.017980661614956935,0.000702464,78.37716083270182,21.62283916729817
vsp13_240823_Ag-0.125-Au-0.125-Zn-0.75_pp0,vsp,13,240823,Ag-0.125-Au-0.125-Zn-0.75,std,CO2R,300,0.06,4.090167209791319,4.828900134344856,0.00222453,0.000140493,2.2492000440830457,2.2492000440830453
vsp13_240823_Ag-0.125-Au-0.125-Zn-0.75_pp0,vsp,13,240823,Ag-0.125-Au-0.125-Zn-0.75,avg,CO2R,100,3.27,32.04544978970056,49.651277013752456,0.013393758141753634,0,81.71176819806027,18.288231801939734
vsp13_240823_Ag-0.125-Au-0.125-Zn-0.75_pp0,vsp,13,240823,Ag-0.125-Au-0.125-Zn-0.75,avg,CO2R,150,3.46,37.191124875319986,43.503601833660774,0.012354060021160832,0,80.70828903574328,19.291710964256715
vsp13_240823_Ag-0.125-Au-0.125-Zn-0.75_pp0_rep1,vsp,13,240823,Ag-0.125-Au-0.125-Zn-0.75,1,CO2R,300,3.86,59.86461319550524,17.143909626719058,0.016696329,0.000561971,77.02693446778827,22.97306553221173
vsp13_240823_Ag-0.125-Au-0.125-Zn-0.75_pp0_rep1,vsp,13,240823,Ag-0.125-Au-0.125-Zn-0.75,1,CO2R,100,3.39,38.36677896587081,43.97593320235757,0.017063281,0,82.36224690384694,17.637753096153062
uoft9_241025_Au-0.375-Pd-0.625_pp0_rep2,uoft,9,241025,Au-0.375-Pd-0.625,2,HER,50,2.66,,,,,,
vsp13_240823_Ag-0.125-Au-0.125-Zn-0.75_pp0_rep1,vsp,13,240823,Ag-0.125-Au-0.125-Zn-0.75,1,CO2R,50,3.07,47.69716880453661,35.40766208251473,0.019815423,0,83.12464631005558,16.87535368994442
vsp13_240823_Ag-0.125-Au-0.125-Zn-0.75_pp0_rep1,vsp,13,240823,Ag-0.125-Au-0.125-Zn-0.75,1,CO2R,150,3.56,41.10067170269309,38.359528487229866,0.015778948,0,79.47762677433627,20.522373225663728
vsp13_240823_Ag-0.125-Au-0.125-Zn-0.75_pp0_rep1,vsp,13,240823,Ag-0.125-Au-0.125-Zn-0.75,1,CO2R,200,3.67,55.74033773462512,31.326129666011788,0.014035925,0,87.08198619808385,12.918013801916146
vsp13_240823_Ag-0.125-Au-0.125-Zn-0.75_pp0_rep2,vsp,13,240823,Ag-0.125-Au-0.125-Zn-0.75,2,CO2R,300,3.76,63.17583544330285,17.775049115913557,0.020549328,0.000702464,80.97361922383986,19.02638077616014
vsp13_240823_Ag-0.125-Au-0.125-Zn-0.75_pp0_rep2,vsp,13,240823,Ag-0.125-Au-0.125-Zn-0.75,2,CO2R,100,3.24,35.40249848291448,48.919449901768175,0.017613709,0,84.34203354871799,15.657966451282007
vsp13_240823_Ag-0.125-Au-0.125-Zn-0.75_pp0_rep2,vsp,13,240823,Ag-0.125-Au-0.125-Zn-0.75,2,CO2R,50,2.95,44.68141204042772,43.850687622789785,0.017613709,0.004214785,88.55392815802202,11.446071841977982
vsp13_240823_Ag-0.125-Au-0.125-Zn-0.75_pp0_rep2,vsp,13,240823,Ag-0.125-Au-0.125-Zn-0.75,2,CO2R,150,3.41,43.07769570403232,44.49410609037328,0.014678091,0,87.58845704927843,12.411542950721568
vsp13_240823_Ag-0.125-Au-0.125-Zn-0.75_pp0_rep2,vsp,13,240823,Ag-0.125-Au-0.125-Zn-0.75,2,CO2R,200,3.55,50.59741781581536,37.30108055009824,0.01376071,0,87.91398909462197,12.086010905378032
vsp28_240927_Au-0.5-Cu-0.375-Pd-0.125_pp0_rep2,vsp,28,240927,Au-0.5-Cu-0.375-Pd-0.125,2,HER,50,2.66,,,,,,
vsp13_240823_Ag-0.125-Au-0.125-Zn-0.75_pp0_rep3,vsp,13,240823,Ag-0.125-Au-0.125-Zn-0.75,3,CO2R,300,3.86,67.99828412396158,9.113457760314343,0.016696329,0.000842957,77.13092880647736,22.869071193522643
vsp13_240823_Ag-0.125-Au-0.125-Zn-0.75_pp0_rep3,vsp,13,240823,Ag-0.125-Au-0.125-Zn-0.75,3,CO2R,50,2.9,21.88495260415577,51.48330058939096,0.02091628,0,73.38916947338454,26.61083052661546
vsp13_240823_Ag-0.125-Au-0.125-Zn-0.75_pp0_rep3,vsp,13,240823,Ag-0.125-Au-0.125-Zn-0.75,3,CO2R,200,3.6,40.20517273849631,33.440569744597255,0.00853164,0,73.65501555996319,26.34498444003681
vsp13_240823_Ag-0.125-Au-0.125-Zn-0.75_pp0_rep3,vsp,13,240823,Ag-0.125-Au-0.125-Zn-0.75,3,CO2R,150,3.4,27.39500721923455,47.65717092337918,0.006605141,0,75.05878328361514,24.94121671638485
vsp13_240823_Ag-0.125-Au-0.125-Zn-0.75_pp0_rep3,vsp,13,240823,Ag-0.125-Au-0.125-Zn-0.75,3,CO2R,100,3.19,22.36707192031639,56.058447937131625,0.005504284,0,78.43102414161586,21.56897585838413
uoft4_240405_Cu-0.444-Pd-0.556_pp0_rep2,uoft,4,240405,Cu-0.444-Pd-0.556,2,HER,50,2.67,,,,,,
vsp13_240823_Ag-0.2-Au-0.4-Zn-0.4_pp0,vsp,13,240823,Ag-0.2-Au-0.4-Zn-0.4,std,CO2R,50,0,0,0,0,0,0,0
vsp13_240823_Ag-0.2-Au-0.4-Zn-0.4_pp0,vsp,13,240823,Ag-0.2-Au-0.4-Zn-0.4,avg,CO2R,100,3.09,69.87654062650401,7.765225933202357,0.007705998,0,77.64947255754134,22.350527442458656
uoft7_240716_Ag-0.1-Au-0.5-Pd-0.4_pp0,uoft,7,240716,Ag-0.1-Au-0.5-Pd-0.4,avg,HER,50,2.67,,,,,,
vsp13_240823_Ag-0.2-Au-0.4-Zn-0.4_pp0,vsp,13,240823,Ag-0.2-Au-0.4-Zn-0.4,avg,CO2R,50,2.76,79.88114419636318,3.7721021611001966,0.008806855,0,83.66205321213192,16.337946787868077
vsp13_240823_Ag-0.2-Au-0.4-Zn-0.4_pp0,vsp,13,240823,Ag-0.2-Au-0.4-Zn-0.4,std,CO2R,100,0,0,0,0,0,0,0
uoft7_240716_Ag-0.1-Au-0.5-Pd-0.4_pp0_rep1,uoft,7,240716,Ag-0.1-Au-0.5-Pd-0.4,1,HER,50,2.67,,,,,,
vsp13_240823_Ag-0.2-Au-0.4-Zn-0.4_pp0,vsp,13,240823,Ag-0.2-Au-0.4-Zn-0.4,avg,CO2R,200,3.48,73.54956161,7.477897838899803,0.007430784,0,81.03612596,18.96387404
vsp13_240823_Ag-0.2-Au-0.4-Zn-0.4_pp0,vsp,13,240823,Ag-0.2-Au-0.4-Zn-0.4,std,CO2R,200,0,0,0,0,0,0,0
vsp13_240823_Ag-0.2-Au-0.4-Zn-0.4_pp0,vsp,13,240823,Ag-0.2-Au-0.4-Zn-0.4,avg,CO2R,300,3.74,70.82027245,4.774066797642436,0.006788617,0,75.60211644429647,24.39788355570353
vsp13_240823_Ag-0.2-Au-0.4-Zn-0.4_pp0,vsp,13,240823,Ag-0.2-Au-0.4-Zn-0.4,std,CO2R,300,0,0,0,0,0,0,0
vsp13_240823_Ag-0.2-Au-0.4-Zn-0.4_pp0,vsp,13,240823,Ag-0.2-Au-0.4-Zn-0.4,std,CO2R,150,0,0,0,0,0,0,0
vsp13_240823_Ag-0.2-Au-0.4-Zn-0.4_pp0,vsp,13,240823,Ag-0.2-Au-0.4-Zn-0.4,avg,CO2R,150,3.31,67.41593253677625,8.585461689587428,0.008439902,0,76.01082271063368,23.989177289366324
uoft8_241025_Au-0.25-Cd-0.5-Pd-0.25_pp0,uoft,8,241025,Au-0.25-Cd-0.5-Pd-0.25,avg,HER,50,2.67,,,,,,
vsp13_240823_Ag-0.2-Au-0.4-Zn-0.4_pp0_rep1,vsp,13,240823,Ag-0.2-Au-0.4-Zn-0.4,1,CO2R,300,3.74,70.82027245,4.774066797642436,0.006788617,0,75.60211644429647,24.39788355570353
vsp13_240823_Ag-0.2-Au-0.4-Zn-0.4_pp0_rep1,vsp,13,240823,Ag-0.2-Au-0.4-Zn-0.4,1,CO2R,50,2.76,79.88114419636318,3.7721021611001966,0.008806855,0,83.66205321213192,16.337946787868077
vsp13_240823_Ag-0.2-Au-0.4-Zn-0.4_pp0_rep1,vsp,13,240823,Ag-0.2-Au-0.4-Zn-0.4,1,CO2R,200,3.48,73.54956161,7.477897838899803,0.007430784,0,81.03612596,18.96387404
vsp13_240823_Ag-0.2-Au-0.4-Zn-0.4_pp0_rep1,vsp,13,240823,Ag-0.2-Au-0.4-Zn-0.4,1,CO2R,150,3.31,67.41593253677625,8.585461689587428,0.008439902,0,76.01082271063368,23.989177289366324
vsp13_240823_Ag-0.2-Au-0.4-Zn-0.4_pp0_rep1,vsp,13,240823,Ag-0.2-Au-0.4-Zn-0.4,1,CO2R,100,3.09,69.87654062650401,7.765225933202357,0.007705998,0,77.64947255754134,22.350527442458656
vsp13_240823_Ag-0.25-Au-0.25-Zn-0.5_pp0,vsp,13,240823,Ag-0.25-Au-0.25-Zn-0.5,avg,CO2R,100,3.16,67.31842055703196,13.266208251473477,0.007705998,0,80.59233480634042,19.40766519365959
uoft8_241025_Cd-0.875-Ni-0.125_pp0_rep1,uoft,8,241025,Cd-0.875-Ni-0.125,1,HER,50,2.67,,,,,,
vsp13_240823_Ag-0.25-Au-0.25-Zn-0.5_pp0,vsp,13,240823,Ag-0.25-Au-0.25-Zn-0.5,std,CO2R,100,0.11,4.324712193961314,3.859303808825459,0.002201714,0,2.1971596853359188,2.1971596853359263
vsp13_240823_Ag-0.25-Au-0.25-Zn-0.5_pp0,vsp,13,240823,Ag-0.25-Au-0.25-Zn-0.5,avg,CO2R,300,3.67,69.27249646013378,7.451702685003274,0.005076173,0,76.72976960925372,23.270230390746278
vsp13_240823_Ag-0.25-Au-0.25-Zn-0.5_pp0,vsp,13,240823,Ag-0.25-Au-0.25-Zn-0.5,std,CO2R,200,0.08,2.094537917560069,0.4521949481489403,0.001747845,0,2.197475943156616,2.197475943156615
uoft9_241025_Au-0.375-Pd-0.625_pp0,uoft,9,241025,Au-0.375-Pd-0.625,avg,HER,50,2.67,,,,,,
vsp13_240823_Ag-0.25-Au-0.25-Zn-0.5_pp0,vsp,13,240823,Ag-0.25-Au-0.25-Zn-0.5,avg,CO2R,150,3.34,68.31669770588769,12.701375245579568,0.007705998,0,81.02654784631947,18.973452153680537
vsp13_240823_Ag-0.25-Au-0.25-Zn-0.5_pp0,vsp,13,240823,Ag-0.25-Au-0.25-Zn-0.5,avg,CO2R,200,3.48,68.89085354370253,10.888998035363457,0.006696879,0,79.78728989454633,20.212710105453667
vsp13_240823_Ag-0.25-Au-0.25-Zn-0.5_pp0,vsp,13,240823,Ag-0.25-Au-0.25-Zn-0.5,std,CO2R,150,0.09,0.6241051407939134,1.3220120896865006,0.001599508,0,1.6507271345157575,1.650727134515758
vsp13_240823_Ag-0.25-Au-0.25-Zn-0.5_pp0,vsp,13,240823,Ag-0.25-Au-0.25-Zn-0.5,avg,CO2R,50,2.85,62.01343405386177,8.177799607072691,0.017613709,0,70.20884737027156,29.79115262972844
vsp13_240823_Ag-0.25-Au-0.25-Zn-0.5_pp0,vsp,13,240823,Ag-0.25-Au-0.25-Zn-0.5,std,CO2R,50,0.11,8.319217069435568,5.424078282,0.00504476,0,8.942632911,8.942632911
vsp13_240823_Ag-0.25-Au-0.25-Zn-0.5_pp0,vsp,13,240823,Ag-0.25-Au-0.25-Zn-0.5,std,CO2R,300,0.08,1.2147949994945821,0.5657416312839628,0.001010508,0,1.6501447809029113,1.6501447809029053
vsp13_240823_Ag-0.25-Au-0.25-Zn-0.5_pp0_rep1,vsp,13,240823,Ag-0.25-Au-0.25-Zn-0.5,1,CO2R,50,2.87,53.28422858816883,6.792730844793714,0.022017137,0,60.09897656963392,39.90102343036608
vsp28_240927_Au-0.5-Cu-0.375-Pd-0.125_pp0_rep3,vsp,28,240927,Au-0.5-Cu-0.375-Pd-0.125,3,HER,50,2.67,,,,,,
vsp13_240823_Ag-0.25-Au-0.25-Zn-0.5_pp0_rep1,vsp,13,240823,Ag-0.25-Au-0.25-Zn-0.5,1,CO2R,100,3.19,63.43698340622319,14.830550098231829,0.007705998,0,78.2752395,21.7247605
vsp13_240823_Ag-0.25-Au-0.25-Zn-0.5_pp0_rep1,vsp,13,240823,Ag-0.25-Au-0.25-Zn-0.5,1,CO2R,150,3.37,68.98993492226245,13.722986247544204,0.005871236,0,82.71879240625235,17.281207593747652
vsp13_240823_Ag-0.25-Au-0.25-Zn-0.5_pp0_rep1,vsp,13,240823,Ag-0.25-Au-0.25-Zn-0.5,1,CO2R,200,3.5,69.80591768,11.393664047151278,0.004678642,0,81.20426036849474,18.795739631505256
vsp13_240823_Ag-0.25-Au-0.25-Zn-0.5_pp0_rep1,vsp,13,240823,Ag-0.25-Au-0.25-Zn-0.5,1,CO2R,300,3.7,68.15354998012096,6.809921414538311,0.004036475,0,74.96750786971569,25.03249213028431
vsp13_240823_Ag-0.25-Au-0.25-Zn-0.5_pp0_rep2,vsp,13,240823,Ag-0.25-Au-0.25-Zn-0.5,2,CO2R,100,3.25,66.53811547,16.097740667976424,0.009907712,0,82.64576384538074,17.354236154619258
vsp13_240823_Ag-0.25-Au-0.25-Zn-0.5_pp0_rep2,vsp,13,240823,Ag-0.25-Au-0.25-Zn-0.5,2,CO2R,300,3.73,69.09937433300551,7.878192534,0.005137332,0,76.98336325386283,23.016636746137166
vsp13_240823_Ag-0.25-Au-0.25-Zn-0.5_pp0_rep2,vsp,13,240823,Ag-0.25-Au-0.25-Zn-0.5,2,CO2R,200,3.54,66.49448617882777,10.75270137524558,0.007705998,0,77.25588213378762,22.744117866212378
vsp4_240726_Pd-0.889-Sn-0.111_pp0_rep2,vsp,4,240726,Pd-0.889-Sn-0.111,2,HER,50,2.67,,,,,,
vsp13_240823_Ag-0.25-Au-0.25-Zn-0.5_pp0_rep2,vsp,13,240823,Ag-0.25-Au-0.25-Zn-0.5,2,CO2R,150,3.41,67.75743371905669,13.172888015717092,0.008806855,0,80.94011717132163,19.05988282867837
vsp13_240823_Ag-0.25-Au-0.25-Zn-0.5_pp0_rep2,vsp,13,240823,Ag-0.25-Au-0.25-Zn-0.5,2,CO2R,50,2.96,62.90527108748875,14.160117878192535,0.018714566,0,77.08410353185195,22.91589646814805
vsp13_240823_Ag-0.25-Au-0.25-Zn-0.5_pp0_rep3,vsp,13,240823,Ag-0.25-Au-0.25-Zn-0.5,3,CO2R,300,3.59,70.56456507,7.666994106090373,0.006054713,0,78.23843770418264,21.76156229581736
vsp13_240823_Ag-0.25-Au-0.25-Zn-0.5_pp0_rep3,vsp,13,240823,Ag-0.25-Au-0.25-Zn-0.5,3,CO2R,150,3.25,68.20272447634393,11.208251473477407,0.008439902,0,79.42073396138441,20.579266038615582
vsp13_240823_Ag-0.25-Au-0.25-Zn-0.5_pp0_rep3,vsp,13,240823,Ag-0.25-Au-0.25-Zn-0.5,3,CO2R,100,3.04,71.98016279897047,8.870333988212181,0.005504284,0,80.85600107135049,19.14399892864951
vsp13_240823_Ag-0.25-Au-0.25-Zn-0.5_pp0_rep3,vsp,13,240823,Ag-0.25-Au-0.25-Zn-0.5,3,CO2R,50,2.74,69.85080248592773,3.580550098231828,0.012109425,0,73.44346200932881,26.55653799067119
vsp13_240823_Ag-0.25-Au-0.25-Zn-0.5_pp0_rep3,vsp,13,240823,Ag-0.25-Au-0.25-Zn-0.5,3,CO2R,200,3.39,70.37215677247903,10.520628683693516,0.007705998,0,80.90172718135663,19.09827281864337
uoft4_240405_Ag-0.625-Pd-0.375_pp0_rep1,uoft,4,240405,Ag-0.625-Pd-0.375,1,HER,50,2.68,,,,,,
vsp13_240823_Ag-0.25-Au-0.5-Zn-0.25_pp0,vsp,13,240823,Ag-0.25-Au-0.5-Zn-0.25,avg,CO2R,300,3.65,73.46676710819087,5.974950884086444,0.003608364,0,79.44571080485152,20.554289195148485
uoft4_240405_Ag-0.667-Pd-0.333_pp0_rep2,uoft,4,240405,Ag-0.667-Pd-0.333,2,HER,50,2.68,,,,,,
vsp13_240823_Ag-0.25-Au-0.5-Zn-0.25_pp0,vsp,13,240823,Ag-0.25-Au-0.5-Zn-0.25,avg,CO2R,200,3.44,71.92335056184477,9.24975442,0.003486047,0,81.17659102891663,18.82340897108337
vsp13_240823_Ag-0.25-Au-0.5-Zn-0.25_pp0,vsp,13,240823,Ag-0.25-Au-0.5-Zn-0.25,std,CO2R,300,0.03,1.822672819345761,1.6177468983123655,0.000461738,0,0.6572458373726628,0.6572458373726606
vsp13_240823_Ag-0.25-Au-0.5-Zn-0.25_pp0,vsp,13,240823,Ag-0.25-Au-0.5-Zn-0.25,std,CO2R,200,0.01,2.5755513699487196,1.7049890979918825,0.000420397,0,1.2941594773562317,1.2941594773562317
uoft4_240405_Au-0.556-Cu-0.444_pp0_rep2,uoft,4,240405,Au-0.556-Cu-0.444,2,HER,50,2.68,,,,,,
vsp13_240823_Ag-0.25-Au-0.5-Zn-0.25_pp0,vsp,13,240823,Ag-0.25-Au-0.5-Zn-0.25,avg,CO2R,50,2.83,73.95593128125721,7.362475442043222,0.010274663779975365,0,81.32868139,18.671318612919606
vsp13_240823_Ag-0.25-Au-0.5-Zn-0.25_pp0,vsp,13,240823,Ag-0.25-Au-0.5-Zn-0.25,std,CO2R,100,0.02,3.0931955504472812,3.511207310476969,0.00254232,0,4.795376669225481,4.795376669225479
vsp13_240823_Ag-0.25-Au-0.5-Zn-0.25_pp0,vsp,13,240823,Ag-0.25-Au-0.5-Zn-0.25,avg,CO2R,150,3.31,67.82676627117816,11.222986247544204,0.005015014,0,79.05476753,20.94523246681359
vsp13_240823_Ag-0.25-Au-0.5-Zn-0.25_pp0,vsp,13,240823,Ag-0.25-Au-0.5-Zn-0.25,std,CO2R,150,0.01,2.215626547949955,2.5144469690415265,0.0010593,0,0.31313435934313116,0.31313435934313955
vsp13_240823_Ag-0.25-Au-0.5-Zn-0.25_pp0,vsp,13,240823,Ag-0.25-Au-0.5-Zn-0.25,std,CO2R,50,0.01,4.345340436915522,1.9397552638994235,0.00063558,0,3.2473934211125326,3.2473934211125326
vsp13_240823_Ag-0.25-Au-0.5-Zn-0.25_pp0,vsp,13,240823,Ag-0.25-Au-0.5-Zn-0.25,avg,CO2R,100,3.17,65.07983008642157,12.531925343811395,0.006972093,0,77.61872752351222,22.381272476487776
vsp13_240823_Ag-0.25-Au-0.5-Zn-0.25_pp0_rep1,vsp,13,240823,Ag-0.25-Au-0.5-Zn-0.25,1,CO2R,100,3.15,62.34907614723053,9.761787819253438,0.009907712,0,72.12077167798608,27.879228322013915
vsp13_240823_Ag-0.25-Au-0.5-Zn-0.25_pp0_rep1,vsp,13,240823,Ag-0.25-Au-0.5-Zn-0.25,1,CO2R,50,2.83,78.52518361966143,6.542239685658153,0.011008568,0,85.07843187365526,14.921568126344738
vsp13_240823_Ag-0.25-Au-0.5-Zn-0.25_pp0_rep1,vsp,13,240823,Ag-0.25-Au-0.5-Zn-0.25,1,CO2R,150,3.31,69.70014019962753,9.022593320235757,0.004403427,0,78.72713694719756,21.272863052802435
uoft6_240624_Ag-0.125-Au-0.125-Cd-0.75_pp0_rep1,uoft,6,240624,Ag-0.125-Au-0.125-Cd-0.75,1,HER,50,2.68,,,,,,
vsp13_240823_Ag-0.25-Au-0.5-Zn-0.25_pp0_rep1,vsp,13,240823,Ag-0.25-Au-0.5-Zn-0.25,1,CO2R,200,3.45,74.79848919207349,7.768909626719058,0.003577785,0,82.57097660350163,17.429023396498366
vsp13_240823_Ag-0.25-Au-0.5-Zn-0.25_pp0_rep1,vsp,13,240823,Ag-0.25-Au-0.5-Zn-0.25,1,CO2R,300,3.68,74.50019879051665,4.535854616895874,0.004036475,0,79.04074893705514,20.95925106294486
vsp13_240823_Ag-0.25-Au-0.5-Zn-0.25_pp0_rep2,vsp,13,240823,Ag-0.25-Au-0.5-Zn-0.25,2,CO2R,150,3.31,68.39900395488502,10.682711198428292,0.004403427,0,79.08611858,20.913881419352407
vsp13_240823_Ag-0.25-Au-0.5-Zn-0.25_pp0_rep2,vsp,13,240823,Ag-0.25-Au-0.5-Zn-0.25,2,CO2R,300,3.65,74.53786436,5.663064833005894,0.003119094,0,80.20404828945937,19.795951710540635
uoft7_240716_Ag-0.1-Au-0.5-Pd-0.4_pp0_rep2,uoft,7,240716,Ag-0.1-Au-0.5-Pd-0.4,2,HER,50,2.68,,,,,,
vsp13_240823_Ag-0.25-Au-0.5-Zn-0.25_pp0_rep2,vsp,13,240823,Ag-0.25-Au-0.5-Zn-0.25,2,CO2R,100,3.19,68.43897131138965,11.353143418467583,0.005504284,0,79.79761901402507,20.202380985974926
vsp13_240823_Ag-0.25-Au-0.5-Zn-0.25_pp0_rep2,vsp,13,240823,Ag-0.25-Au-0.5-Zn-0.25,2,CO2R,200,3.44,71.14430098976753,8.866650294695482,0.003027356,0,80.01397864075531,19.98602135924469
vsp13_240823_Ag-0.25-Au-0.5-Zn-0.25_pp0_rep2,vsp,13,240823,Ag-0.25-Au-0.5-Zn-0.25,2,CO2R,50,2.83,73.46669736,5.967583497053045,0.009907712,0,79.44418856568757,20.55581143431243
vsp13_240823_Ag-0.25-Au-0.5-Zn-0.25_pp0_rep3,vsp,13,240823,Ag-0.25-Au-0.5-Zn-0.25,3,CO2R,200,3.44,69.82726150369332,11.113703339882122,0.003852999,0,80.94481784249294,19.055182157507065
vsp13_240823_Ag-0.25-Au-0.5-Zn-0.25_pp0_rep3,vsp,13,240823,Ag-0.25-Au-0.5-Zn-0.25,3,CO2R,300,3.61,71.36223817196426,7.725933202357565,0.003669523,0,79.09233518804004,20.90766481195996
vsp13_240823_Ag-0.25-Au-0.5-Zn-0.25_pp0_rep3,vsp,13,240823,Ag-0.25-Au-0.5-Zn-0.25,3,CO2R,100,3.15,64.4514428,16.480844793713164,0.005504284,0,80.93779188,19.06220812147449
vsp13_240823_Ag-0.25-Au-0.5-Zn-0.25_pp0_rep3,vsp,13,240823,Ag-0.25-Au-0.5-Zn-0.25,3,CO2R,50,2.84,69.87591286697776,9.577603143418468,0.009907712,0,79.46342372189835,20.53657627810165
uoft9_241025_Au-0.75-Pd-0.25_pp0_rep3,uoft,9,241025,Au-0.75-Pd-0.25,3,HER,50,2.68,,,,,,
vsp13_240823_Ag-0.25-Au-0.5-Zn-0.25_pp0_rep3,vsp,13,240823,Ag-0.25-Au-0.5-Zn-0.25,3,CO2R,150,3.32,65.38115465902196,13.963654223968566,0.006238189,0,79.35104707171408,20.64895292828592
vsp13_240823_Ag-0.25-Au-0.625-Zn-0.125_pp0,vsp,13,240823,Ag-0.25-Au-0.625-Zn-0.125,avg,CO2R,50,2.93,80.98223441,3.197445972495088,0.009907712,0,84.18958808940431,15.81041191059569
vsp1_240503_Au-1.0_pp0,vsp,1,240503,Au-1.0,avg,HER,50,2.68,,,,,,
vsp13_240823_Ag-0.25-Au-0.625-Zn-0.125_pp0,vsp,13,240823,Ag-0.25-Au-0.625-Zn-0.125,std,CO2R,50,0,0,0,0,0,0,0
vsp13_240823_Ag-0.25-Au-0.625-Zn-0.125_pp0,vsp,13,240823,Ag-0.25-Au-0.625-Zn-0.125,avg,CO2R,200,3.63,79.31804390131622,4.589882121807466,0.007155569,0,83.91607017442118,16.08392982557882
vsp1_240503_Au-1.0_pp0_rep1,vsp,1,240503,Au-1.0,1,HER,50,2.68,,,,,,
vsp13_240823_Ag-0.25-Au-0.625-Zn-0.125_pp0,vsp,13,240823,Ag-0.25-Au-0.625-Zn-0.125,avg,CO2R,100,3.24,76.70279771495532,4.037328094302555,0.006054713,0,80.74618052,19.253819478157496
vsp13_240823_Ag-0.25-Au-0.625-Zn-0.125_pp0,vsp,13,240823,Ag-0.25-Au-0.625-Zn-0.125,std,CO2R,300,0,0,0,0,0,0,0
vsp13_240823_Ag-0.25-Au-0.625-Zn-0.125_pp0,vsp,13,240823,Ag-0.25-Au-0.625-Zn-0.125,avg,CO2R,150,3.47,77.87984683,4.248526522593321,0.007705998,0,82.13739745627629,17.86260254372371
vsp13_240823_Ag-0.25-Au-0.625-Zn-0.125_pp0,vsp,13,240823,Ag-0.25-Au-0.625-Zn-0.125,std,CO2R,150,0,0,0,0,0,0,0
vsp13_240823_Ag-0.25-Au-0.625-Zn-0.125_pp0,vsp,13,240823,Ag-0.25-Au-0.625-Zn-0.125,std,CO2R,200,0,0,0,0,0,0,0
vsp13_240823_Ag-0.25-Au-0.625-Zn-0.125_pp0,vsp,13,240823,Ag-0.25-Au-0.625-Zn-0.125,avg,CO2R,300,3.85,79.13473811965096,1.3605108055009822,0.009907712,0,80.50630998217991,19.49369001782009
vsp13_240823_Ag-0.25-Au-0.625-Zn-0.125_pp0,vsp,13,240823,Ag-0.25-Au-0.625-Zn-0.125,std,CO2R,100,0,0,0,0,0,0,0
vsp13_240823_Ag-0.25-Au-0.625-Zn-0.125_pp0_rep1,vsp,13,240823,Ag-0.25-Au-0.625-Zn-0.125,1,CO2R,100,3.24,76.70279771495532,4.037328094302555,0.006054713,0,80.74618052,19.253819478157496
vsp29_241004_Ag-0.167-Au-0.667-Pd-0.167_pp0,vsp,29,241004,Ag-0.167-Au-0.667-Pd-0.167,avg,HER,50,2.68,,,,,,
vsp13_240823_Ag-0.25-Au-0.625-Zn-0.125_pp0_rep1,vsp,13,240823,Ag-0.25-Au-0.625-Zn-0.125,1,CO2R,300,3.85,79.13473811965096,1.3605108055009822,0.009907712,0,80.50630998217991,19.49369001782009
vsp13_240823_Ag-0.25-Au-0.625-Zn-0.125_pp0_rep1,vsp,13,240823,Ag-0.25-Au-0.625-Zn-0.125,1,CO2R,50,2.93,80.98223441,3.197445972495088,0.009907712,0,84.18958808940431,15.81041191059569
vsp13_240823_Ag-0.25-Au-0.625-Zn-0.125_pp0_rep1,vsp,13,240823,Ag-0.25-Au-0.625-Zn-0.125,1,CO2R,150,3.47,77.87984683,4.248526522593321,0.007705998,0,82.13739745627629,17.86260254372371
vsp13_240823_Ag-0.25-Au-0.625-Zn-0.125_pp0_rep1,vsp,13,240823,Ag-0.25-Au-0.625-Zn-0.125,1,CO2R,200,3.63,79.31804390131622,4.589882121807466,0.007155569,0,83.91607017442118,16.08392982557882
vsp13_240823_Ag-0.286-Au-0.571-Zn-0.143_pp0,vsp,13,240823,Ag-0.286-Au-0.571-Zn-0.143,avg,CO2R,150,3.18,70.14752348866895,10.486247544204325,0.003669523,0,80.63744055565184,19.362559444348165
vsp13_240823_Ag-0.286-Au-0.571-Zn-0.143_pp0,vsp,13,240823,Ag-0.286-Au-0.571-Zn-0.143,std,CO2R,200,0,0,0,0,0,0,0
vsp13_240823_Ag-0.286-Au-0.571-Zn-0.143_pp0,vsp,13,240823,Ag-0.286-Au-0.571-Zn-0.143,std,CO2R,100,0,0,0,0,0,0,0
vsp13_240823_Ag-0.286-Au-0.571-Zn-0.143_pp0,vsp,13,240823,Ag-0.286-Au-0.571-Zn-0.143,avg,CO2R,100,3.04,71.70520412647261,7.831532416502947,0.004403427,0,79.54113997030984,20.45886002969016
vsp13_240823_Ag-0.286-Au-0.571-Zn-0.143_pp0,vsp,13,240823,Ag-0.286-Au-0.571-Zn-0.143,std,CO2R,50,0,0,0,0,0,0,0
vsp29_241004_Ag-0.167-Au-0.667-Pd-0.167_pp0_rep1,vsp,29,241004,Ag-0.167-Au-0.667-Pd-0.167,1,HER,50,2.68,,,,,,
vsp13_240823_Ag-0.286-Au-0.571-Zn-0.143_pp0,vsp,13,240823,Ag-0.286-Au-0.571-Zn-0.143,avg,CO2R,300,3.51,73.12163887086986,7.2814341846758355,0.002752142,0,80.40582519762961,19.59417480237039
vsp29_241004_Ag-0.5-Au-0.25-Pd-0.25_pp0,vsp,29,241004,Ag-0.5-Au-0.25-Pd-0.25,avg,HER,50,2.68,,,,,,
vsp13_240823_Ag-0.286-Au-0.571-Zn-0.143_pp0,vsp,13,240823,Ag-0.286-Au-0.571-Zn-0.143,std,CO2R,300,0,0,0,0,0,0,0
vsp13_240823_Ag-0.286-Au-0.571-Zn-0.143_pp0,vsp,13,240823,Ag-0.286-Au-0.571-Zn-0.143,std,CO2R,150,0,0,0,0,0,0,0
vsp13_240823_Ag-0.286-Au-0.571-Zn-0.143_pp0,vsp,13,240823,Ag-0.286-Au-0.571-Zn-0.143,avg,CO2R,50,2.71,79.81209064847559,3.0353634577603144,0.008806855,0,82.85626096090445,17.14373903909555
vsp13_240823_Ag-0.286-Au-0.571-Zn-0.143_pp0,vsp,13,240823,Ag-0.286-Au-0.571-Zn-0.143,avg,CO2R,200,3.32,68.45529305907218,9.820726915520629,0.003302571,0,78.27932255,21.720677454906493
vsp3_240718_Au-0.625-Cu-0.375_pp0,vsp,3,240718,Au-0.625-Cu-0.375,avg,HER,50,2.68,,,,,,
vsp13_240823_Ag-0.286-Au-0.571-Zn-0.143_pp0_rep1,vsp,13,240823,Ag-0.286-Au-0.571-Zn-0.143,1,CO2R,100,3.04,71.70520412647261,7.831532416502947,0.004403427,0,79.54113997030984,20.45886002969016
vsp13_240823_Ag-0.286-Au-0.571-Zn-0.143_pp0_rep1,vsp,13,240823,Ag-0.286-Au-0.571-Zn-0.143,1,CO2R,50,2.71,79.81209064847559,3.0353634577603144,0.008806855,0,82.85626096090445,17.14373903909555
vsp13_240823_Ag-0.286-Au-0.571-Zn-0.143_pp0_rep1,vsp,13,240823,Ag-0.286-Au-0.571-Zn-0.143,1,CO2R,150,3.18,70.14752348866895,10.486247544204325,0.003669523,0,80.63744055565184,19.362559444348165
vsp13_240823_Ag-0.286-Au-0.571-Zn-0.143_pp0_rep1,vsp,13,240823,Ag-0.286-Au-0.571-Zn-0.143,1,CO2R,300,3.51,73.12163887086986,7.2814341846758355,0.002752142,0,80.40582519762961,19.59417480237039
vsp13_240823_Ag-0.286-Au-0.571-Zn-0.143_pp0_rep1,vsp,13,240823,Ag-0.286-Au-0.571-Zn-0.143,1,CO2R,200,3.32,68.45529305907218,9.820726915520629,0.003302571,0,78.27932255,21.720677454906493
vsp13_240823_Ag-0.333-Au-0.333-Zn-0.333_pp0,vsp,13,240823,Ag-0.333-Au-0.333-Zn-0.333,avg,CO2R,200,3.47,73.67574127937392,7.779960707269156,0.005779498,0.003582568,81.46506405266663,18.534935947333366
vsp3_240718_Au-0.625-Cu-0.375_pp0_rep1,vsp,3,240718,Au-0.625-Cu-0.375,1,HER,50,2.68,,,,,,
vsp13_240823_Ag-0.333-Au-0.333-Zn-0.333_pp0,vsp,13,240823,Ag-0.333-Au-0.333-Zn-0.333,std,CO2R,150,0,0,0,0,0,0,0
vsp13_240823_Ag-0.333-Au-0.333-Zn-0.333_pp0,vsp,13,240823,Ag-0.333-Au-0.333-Zn-0.333,std,CO2R,300,0,0,0,0,0,0,0
uoft7_240716_Cu-0.833-Pd-0.167_pp0_rep1,uoft,7,240716,Cu-0.833-Pd-0.167,1,HER,50,2.69,,,,,,
vsp13_240823_Ag-0.333-Au-0.333-Zn-0.333_pp0,vsp,13,240823,Ag-0.333-Au-0.333-Zn-0.333,avg,CO2R,300,3.67,75.05555672,5.353634577603144,0.00477038,0.001404928,80.41602565836381,19.58397434
vsp13_240823_Ag-0.333-Au-0.333-Zn-0.333_pp0,vsp,13,240823,Ag-0.333-Au-0.333-Zn-0.333,avg,CO2R,150,3.33,71.34947372826382,8.963654223968566,0.007339046,0,80.32046699778951,19.67953300221049
vsp13_240823_Ag-0.333-Au-0.333-Zn-0.333_pp0,vsp,13,240823,Ag-0.333-Au-0.333-Zn-0.333,std,CO2R,50,0,0,0,0,0,0,0
vsp13_240823_Ag-0.333-Au-0.333-Zn-0.333_pp0,vsp,13,240823,Ag-0.333-Au-0.333-Zn-0.333,avg,CO2R,100,3.15,72.44721588650108,10.81532416502947,0.006054713,0,83.26859476411518,16.73140523588482
vsp13_240823_Ag-0.333-Au-0.333-Zn-0.333_pp0,vsp,13,240823,Ag-0.333-Au-0.333-Zn-0.333,std,CO2R,100,0,0,0,0,0,0,0
vsp13_240823_Ag-0.333-Au-0.333-Zn-0.333_pp0,vsp,13,240823,Ag-0.333-Au-0.333-Zn-0.333,std,CO2R,200,0,0,0,0,0,0,0
vsp13_240823_Ag-0.333-Au-0.333-Zn-0.333_pp0,vsp,13,240823,Ag-0.333-Au-0.333-Zn-0.333,avg,CO2R,50,2.84,76.03925589570822,7.868369351669941,0.009907712,0,83.91753295888029,16.082467041119713
