Repository: Jehadabed/ocx24-dashboard

# OCx24 Dashboard

An interactive web dashboard for exploring and analyzing  data from OCx24 experiments, featuring HER (Hydrogen Evolution Reaction) and CO2RR (CO2 Reduction Reaction) performance data, as well as XRD (X-ray Diffraction) data.

This project is part of the OCx24 research: https://ai.meta.com/blog/open-catalyst-simulations-experiments/.

## Features

- **Interactive Data Filtering**: Filter data by source, batch, reaction type, element count, and voltage/current density ranges
- **Data Aggregation**: Average data across multiple replicates with statistical analysis
- **Interactive Plots**: Dedicated plotting interfaces for HER and CO2RR performance visualization

File: Data/ExpDataDump_250923.csv (part 13 of 25)
sample id,source,batch number,batch date,composition,rep,reaction,current density,voltage,fe_h2,fe_co,fe_ch4,fe_c2h4,fe_gas_total,fe_liquid
vsp11_240802_Ag-0.5-Zn-0.5_pp0_rep1,vsp,11,240802,Ag-0.5-Zn-0.5,1,CO2R,200,3.67,25.79652221222460,70.18541257367390,0.035227419,0.001685914,96.02354388268620,3.976456117313750
vsp11_240802_Ag-0.5-Zn-0.5_pp0_rep1,vsp,11,240802,Ag-0.5-Zn-0.5,1,CO2R,150,3.54,21.95358764569250,75.96758349705310,0.032658753,0.0019669,97.95975112287680,2.040248877123250
vsp11_240802_Ag-0.5-Zn-0.5_pp0_rep1,vsp,11,240802,Ag-0.5-Zn-0.5,1,CO2R,100,3.41,19.14352675301850,82.48526523,0.032475277,0,101.66670445587800,0
vsp11_240802_Ag-0.6-Zn-0.4_pp0,vsp,11,240802,Ag-0.6-Zn-0.4,avg,CO2R,50,3.01,9.670007742,88.61493123772100,0.019815423,0.006743657,98.31149805984060,1.6885019401593700
vsp15_240809_Au-0.167-In-0.167-Pd-0.667_pp0_rep1,vsp,15,240809,Au-0.167-In-0.167-Pd-0.667,1,HER,50,2.64,,,,,,
vsp28_240927_Au-0.429-Cu-0.286-Pd-0.286_pp0,vsp,28,240927,Au-0.429-Cu-0.286-Pd-0.286,avg,HER,50,2.64,,,,,,
vsp11_240802_Ag-0.6-Zn-0.4_pp0,vsp,11,240802,Ag-0.6-Zn-0.4,std,CO2R,50,0,0,0,0,0,0,0
vsp11_240802_Ag-0.6-Zn-0.4_pp0,vsp,11,240802,Ag-0.6-Zn-0.4,std,CO2R,150,0,0,0,0,0,0,0
vsp11_240802_Ag-0.6-Zn-0.4_pp0,vsp,11,240802,Ag-0.6-Zn-0.4,avg,CO2R,100,3.3,7.723953210989980,79.06679764243610,0.008256426,0,86.79900727967790,13.20099272032210
vsp11_240802_Ag-0.6-Zn-0.4_pp0,vsp,11,240802,Ag-0.6-Zn-0.4,avg,CO2R,300,3.91,32.12936031304280,36.98182711198430,0.079261692,0.0039338,69.20360968102030,30.79639031897970
vsp11_240802_Ag-0.6-Zn-0.4_pp0,vsp,11,240802,Ag-0.6-Zn-0.4,avg,CO2R,200,3.63,12.39982004226910,66.72642436149310,0.009082069,0,79.13631505,20.86368494548150
vsp11_240802_Ag-0.6-Zn-0.4_pp0,vsp,11,240802,Ag-0.6-Zn-0.4,std,CO2R,200,0,0,0,0,0,0,0
vsp11_240802_Ag-0.6-Zn-0.4_pp0,vsp,11,240802,Ag-0.6-Zn-0.4,std,CO2R,300,0,0,0,0,0,0,0
vsp11_240802_Ag-0.6-Zn-0.4_pp0,vsp,11,240802,Ag-0.6-Zn-0.4,std,CO2R,100,0,0,0,0,0,0,0
vsp11_240802_Ag-0.6-Zn-0.4_pp0,vsp,11,240802,Ag-0.6-Zn-0.4,avg,CO2R,150,3.48,9.747849924,73.68860510805500,0.00807295,0,83.44584609096280,16.55415390903720
vsp28_240927_Au-0.429-Cu-0.286-Pd-0.286_pp0_rep1,vsp,28,240927,Au-0.429-Cu-0.286-Pd-0.286,1,HER,50,2.64,,,,,,
vsp11_240802_Ag-0.6-Zn-0.4_pp0_rep1,vsp,11,240802,Ag-0.6-Zn-0.4,1,CO2R,150,3.48,9.747849924,73.68860510805500,0.00807295,0,83.44584609096280,16.55415390903720
vsp11_240802_Ag-0.6-Zn-0.4_pp0_rep1,vsp,11,240802,Ag-0.6-Zn-0.4,1,CO2R,300,3.91,32.12936031304280,36.98182711198430,0.079261692,0.0039338,69.20360968102030,30.79639031897970
vsp11_240802_Ag-0.6-Zn-0.4_pp0_rep1,vsp,11,240802,Ag-0.6-Zn-0.4,1,CO2R,200,3.63,12.39982004226910,66.72642436149310,0.009082069,0,79.13631505,20.86368494548150
vsp11_240802_Ag-0.6-Zn-0.4_pp0_rep1,vsp,11,240802,Ag-0.6-Zn-0.4,1,CO2R,50,3.01,9.670007742,88.61493123772100,0.019815423,0.006743657,98.31149805984060,1.6885019401593700
vsp11_240802_Ag-0.6-Zn-0.4_pp0_rep1,vsp,11,240802,Ag-0.6-Zn-0.4,1,CO2R,100,3.3,7.723953210989980,79.06679764243610,0.008256426,0,86.79900727967790,13.20099272032210
uoft4_240405_Ag-0.5-Cu-0.25-Pd-0.25_pp0_rep2,uoft,4,240405,Ag-0.5-Cu-0.25-Pd-0.25,2,HER,50,2.65,,,,,,
vsp11_240802_Ag-0.667-Zn-0.333_pp0,vsp,11,240802,Ag-0.667-Zn-0.333,avg,CO2R,50,3.14,18.289146037791100,88.30550098231830,0.031924848,0,106.63052619580000,0
vsp11_240802_Ag-0.667-Zn-0.333_pp0,vsp,11,240802,Ag-0.667-Zn-0.333,std,CO2R,50,0,0,0,0,0,0,0
vsp11_240802_Ag-0.667-Zn-0.333_pp0,vsp,11,240802,Ag-0.667-Zn-0.333,avg,CO2R,300,3.98,57.48393981878680,27.362475442043200,0.1159569198025800,0.00295035,84.97290166,15.027098341799000
vsp11_240802_Ag-0.667-Zn-0.333_pp0,vsp,11,240802,Ag-0.667-Zn-0.333,avg,CO2R,100,3.46,20.75624097595680,70.15962671905700,0.022017137,0,90.94085057732300,9.059149422676950
uoft4_240405_Cu-0.125-Pd-0.875_pp0_rep1,uoft,4,240405,Cu-0.125-Pd-0.875,1,HER,50,2.65,,,,,,
vsp11_240802_Ag-0.667-Zn-0.333_pp0,vsp,11,240802,Ag-0.667-Zn-0.333,std,CO2R,150,0,0,0,0,0,0,0
vsp11_240802_Ag-0.667-Zn-0.333_pp0,vsp,11,240802,Ag-0.667-Zn-0.333,avg,CO2R,200,3.75,32.44637887379940,57.75663064833010,0.031649634,0,90.23737775626270,9.762622243737370
vsp11_240802_Ag-0.667-Zn-0.333_pp0,vsp,11,240802,Ag-0.667-Zn-0.333,std,CO2R,200,0,0,0,0,0,0,0
vsp11_240802_Ag-0.667-Zn-0.333_pp0,vsp,11,240802,Ag-0.667-Zn-0.333,std,CO2R,300,0,0,0,0,0,0,0
vsp11_240802_Ag-0.667-Zn-0.333_pp0,vsp,11,240802,Ag-0.667-Zn-0.333,std,CO2R,100,0,0,0,0,0,0,0
vsp11_240802_Ag-0.667-Zn-0.333_pp0,vsp,11,240802,Ag-0.667-Zn-0.333,avg,CO2R,150,3.61,26.52618803490340,63.62475442043220,0.023484946,0,90.17673409217010,9.823265907829860
vsp11_240802_Ag-0.667-Zn-0.333_pp0_rep1,vsp,11,240802,Ag-0.667-Zn-0.333,1,CO2R,200,3.75,32.44637887379940,57.75663064833010,0.031649634,0,90.23737775626270,9.762622243737370
vsp11_240802_Ag-0.667-Zn-0.333_pp0_rep1,vsp,11,240802,Ag-0.667-Zn-0.333,1,CO2R,150,3.61,26.52618803490340,63.62475442043220,0.023484946,0,90.17673409217010,9.823265907829860
vsp11_240802_Ag-0.667-Zn-0.333_pp0_rep1,vsp,11,240802,Ag-0.667-Zn-0.333,1,CO2R,50,3.14,18.289146037791100,88.30550098231830,0.031924848,0,106.63052619580000,0
vsp11_240802_Ag-0.667-Zn-0.333_pp0_rep1,vsp,11,240802,Ag-0.667-Zn-0.333,1,CO2R,100,3.46,20.75624097595680,70.15962671905700,0.022017137,0,90.94085057732300,9.059149422676950
uoft4_240405_Cu-0.8-Pd-0.2_pp0_rep3,uoft,4,240405,Cu-0.8-Pd-0.2,3,HER,50,2.65,,,,,,
vsp11_240802_Ag-0.667-Zn-0.333_pp0_rep1,vsp,11,240802,Ag-0.667-Zn-0.333,1,CO2R,300,3.98,57.48393981878680,27.362475442043200,0.1159569198025800,0.00295035,84.97290166,15.027098341799000
vsp11_240802_Ag-0.833-Zn-0.167_pp0,vsp,11,240802,Ag-0.833-Zn-0.167,std,CO2R,300,0,0,0,0,0,0,0
uoft7_240716_Ag-0.1-Au-0.5-Pd-0.4_pp0_rep3,uoft,7,240716,Ag-0.1-Au-0.5-Pd-0.4,3,HER,50,2.65,,,,,,
vsp11_240802_Ag-0.833-Zn-0.167_pp0,vsp,11,240802,Ag-0.833-Zn-0.167,avg,CO2R,50,3.14,12.391973048191000,93.09430255402750,0.011008568,0,105.4972841705540,0
vsp11_240802_Ag-0.833-Zn-0.167_pp0,vsp,11,240802,Ag-0.833-Zn-0.167,std,CO2R,50,0,0,0,0,0,0,0
vsp11_240802_Ag-0.833-Zn-0.167_pp0,vsp,11,240802,Ag-0.833-Zn-0.167,avg,CO2R,100,3.43,9.571449496746110,78.91208251473480,0.012109425,0,88.49761860040870,11.502381399591300
uoft8_241025_Cd-0.875-Ni-0.125_pp0,uoft,8,241025,Cd-0.875-Ni-0.125,avg,HER,50,2.65,,,,,,
vsp11_240802_Ag-0.833-Zn-0.167_pp0,vsp,11,240802,Ag-0.833-Zn-0.167,avg,CO2R,150,3.58,11.254054280273700,73.76719057,0.012109425,0,85.03533143894610,14.964668561053900
vsp11_240802_Ag-0.833-Zn-0.167_pp0,vsp,11,240802,Ag-0.833-Zn-0.167,avg,CO2R,200,3.71,14.304756324677200,64.9987721,0.016788067,0,79.32229365730890,20.677706342691200
vsp11_240802_Ag-0.833-Zn-0.167_pp0,vsp,11,240802,Ag-0.833-Zn-0.167,std,CO2R,100,0,0,0,0,0,0,0
vsp11_240802_Ag-0.833-Zn-0.167_pp0,vsp,11,240802,Ag-0.833-Zn-0.167,std,CO2R,150,0,0,0,0,0,0,0
vsp11_240802_Ag-0.833-Zn-0.167_pp0,vsp,11,240802,Ag-0.833-Zn-0.167,std,CO2R,200,0,0,0,0,0,0,0
vsp11_240802_Ag-0.833-Zn-0.167_pp0,vsp,11,240802,Ag-0.833-Zn-0.167,avg,CO2R,300,3.95,40.91234384481780,31.2524558,0.085132928,0.004074293,72.26240981,27.737590192449200
vsp11_240802_Ag-0.833-Zn-0.167_pp0_rep1,vsp,11,240802,Ag-0.833-Zn-0.167,1,CO2R,100,3.43,9.571449496746110,78.91208251473480,0.012109425,0,88.49761860040870,11.502381399591300
vsp11_240802_Ag-0.833-Zn-0.167_pp0_rep1,vsp,11,240802,Ag-0.833-Zn-0.167,1,CO2R,300,3.95,40.91234384481780,31.2524558,0.085132928,0.004074293,72.26240981,27.737590192449200
uoft9_241025_Au-0.375-Pd-0.625_pp0_rep1,uoft,9,241025,Au-0.375-Pd-0.625,1,HER,50,2.65,,,,,,
vsp11_240802_Ag-0.833-Zn-0.167_pp0_rep1,vsp,11,240802,Ag-0.833-Zn-0.167,1,CO2R,50,3.14,12.391973048191000,93.09430255402750,0.011008568,0,105.4972841705540,0
vsp11_240802_Ag-0.833-Zn-0.167_pp0_rep1,vsp,11,240802,Ag-0.833-Zn-0.167,1,CO2R,150,3.58,11.254054280273700,73.76719057,0.012109425,0,85.03533143894610,14.964668561053900
vsp11_240802_Ag-0.833-Zn-0.167_pp0_rep1,vsp,11,240802,Ag-0.833-Zn-0.167,1,CO2R,200,3.71,14.304756324677200,64.9987721,0.016788067,0,79.32229365730890,20.677706342691200
vsp29_241004_Ag-0.5-Au-0.25-Pd-0.25_pp0_rep1,vsp,29,241004,Ag-0.5-Au-0.25-Pd-0.25,1,HER,50,2.65,,,,,,
vsp11_240802_Zn-1.0_pp0,vsp,11,240802,Zn-1.0,avg,CO2R,50,3.16,63.02328987842390,26.13948919449900,0.1607250977010440,0.021073927,89.36830406306410,10.63169593693590
vsp11_240802_Zn-1.0_pp0,vsp,11,240802,Zn-1.0,std,CO2R,50,0,0,0,0,0,0,0
vsp3_240718_Au-0.429-Cu-0.571_pp0,vsp,3,240718,Au-0.429-Cu-0.571,avg,HER,50,2.65,,,,,,
vsp11_240802_Zn-1.0_pp0,vsp,11,240802,Zn-1.0,avg,CO2R,100,3.45,44.28027370315340,30.884086444007900,0.1078839696897420,0.007586614,75.29811949545930,24.701880504540700
vsp11_240802_Zn-1.0_pp0,vsp,11,240802,Zn-1.0,std,CO2R,100,0,0,0,0,0,0,0
vsp11_240802_Zn-1.0_pp0,vsp,11,240802,Zn-1.0,avg,CO2R,300,3.8,74.99257151227270,5.2431237721021600,0.045869035,0.002247886,80.28974369596530,19.71025630403470
vsp11_240802_Zn-1.0_pp0,vsp,11,240802,Zn-1.0,avg,CO2R,200,3.66,69.26510284793570,11.555746561886100,0.063574482,0.004214785,80.89827735075090,19.101722649249100
vsp11_240802_Zn-1.0_pp0,vsp,11,240802,Zn-1.0,std,CO2R,200,0,0,0,0,0,0,0
vsp11_240802_Zn-1.0_pp0,vsp,11,240802,Zn-1.0,avg,CO2R,150,3.62,35.33198016279900,32.82416502946960,0.078527787,0.0059007,68.25408429840120,31.745915701598800
vsp11_240802_Zn-1.0_pp0,vsp,11,240802,Zn-1.0,std,CO2R,150,0,0,0,0,0,0,0
vsp11_240802_Zn-1.0_pp0,vsp,11,240802,Zn-1.0,std,CO2R,300,0,0,0,0,0,0,0
vsp11_240802_Zn-1.0_pp0_rep1,vsp,11,240802,Zn-1.0,1,CO2R,150,3.62,35.33198016279900,32.82416502946960,0.078527787,0.0059007,68.25408429840120,31.745915701598800
vsp11_240802_Zn-1.0_pp0_rep1,vsp,11,240802,Zn-1.0,1,CO2R,50,3.16,63.02328987842390,26.13948919449900,0.1607250977010440,0.021073927,89.36830406306410,10.63169593693590
vsp11_240802_Zn-1.0_pp0_rep1,vsp,11,240802,Zn-1.0,1,CO2R,200,3.66,69.26510284793570,11.555746561886100,0.063574482,0.004214785,80.89827735075090,19.101722649249100
vsp11_240802_Zn-1.0_pp0_rep1,vsp,11,240802,Zn-1.0,1,CO2R,300,3.8,74.99257151227270,5.2431237721021600,0.045869035,0.002247886,80.28974369596530,19.71025630403470
vsp3_240718_Au-0.429-Cu-0.571_pp0_rep1,vsp,3,240718,Au-0.429-Cu-0.571,1,HER,50,2.65,,,,,,
vsp11_240802_Zn-1.0_pp0_rep1,vsp,11,240802,Zn-1.0,1,CO2R,100,3.45,44.28027370315340,30.884086444007900,0.1078839696897420,0.007586614,75.29811949545930,24.701880504540700
vsp3_240718_Au-0.667-Cu-0.333_pp0_rep1,vsp,3,240718,Au-0.667-Cu-0.333,1,HER,50,2.65,,,,,,
vsp12_240816_Ag-1.0_pp0,vsp,12,240816,Ag-1.0,avg,CO2R,50,3.08,35.63414174810100,46.32612966601180,0.097976258,0.014330271,82.08839525295840,17.911604747041600
vsp12_240816_Ag-1.0_pp0,vsp,12,240816,Ag-1.0,std,CO2R,50,0,0,0,0,0,0,0
vsp12_240816_Ag-1.0_pp0,vsp,12,240816,Ag-1.0,avg,CO2R,300,3.79,61.90336688359250,14.803536345776000,0.1354053905289620,0.092865773,76.94588403005530,23.05411596994470
vsp12_240816_Ag-1.0_pp0,vsp,12,240816,Ag-1.0,avg,CO2R,100,3.35,30.99499884910750,49.83300589390960,0.086417261,0.019388013,80.94913303673150,19.05086696326850
uoft4_240405_Ag-0.667-Pd-0.333_pp0,uoft,4,240405,Ag-0.667-Pd-0.333,avg,HER,50,2.66,,,,,,
vsp12_240816_Ag-1.0_pp0,vsp,12,240816,Ag-1.0,std,CO2R,150,0,0,0,0,0,0,0
vsp12_240816_Ag-1.0_pp0,vsp,12,240816,Ag-1.0,avg,CO2R,200,3.69,21.109355709472900,17.151277013752500,0.066877053,0.054581472,38.388764175353000,61.61123582464700
vsp12_240816_Ag-1.0_pp0,vsp,12,240816,Ag-1.0,std,CO2R,200,0,0,0,0,0,0,0
vsp12_240816_Ag-1.0_pp0,vsp,12,240816,Ag-1.0,std,CO2R,300,0,0,0,0,0,0,0
vsp12_240816_Ag-1.0_pp0,vsp,12,240816,Ag-1.0,std,CO2R,100,0,0,0,0,0,0,0
vsp12_240816_Ag-1.0_pp0,vsp,12,240816,Ag-1.0,avg,CO2R,150,3.55,25.545627654899700,53.00098231827110,0.071188742,0.047767569,78.67775879355030,21.32224120644970
vsp12_240816_Ag-1.0_pp0_rep1,vsp,12,240816,Ag-1.0,1,CO2R,200,3.69,21.109355709472900,17.151277013752500,0.066877053,0.054581472,38.388764175353000,61.61123582464700
vsp12_240816_Ag-1.0_pp0_rep1,vsp,12,240816,Ag-1.0,1,CO2R,150,3.55,25.545627654899700,53.00098231827110,0.071188742,0.047767569,78.67775879355030,21.32224120644970
vsp12_240816_Ag-1.0_pp0_rep1,vsp,12,240816,Ag-1.0,1,CO2R,50,3.08,35.63414174810100,46.32612966601180,0.097976258,0.014330271,82.08839525295840,17.911604747041600
vsp12_240816_Ag-1.0_pp0_rep1,vsp,12,240816,Ag-1.0,1,CO2R,100,3.35,30.99499884910750,49.83300589390960,0.086417261,0.019388013,80.94913303673150,19.05086696326850
uoft4_240405_Ag-1.0_pp0_rep2,uoft,4,240405,Ag-1.0,2,HER,50,2.66,,,,,,
vsp12_240816_Ag-1.0_pp0_rep1,vsp,12,240816,Ag-1.0,1,CO2R,300,3.79,61.90336688359250,14.803536345776000,0.1354053905289620,0.092865773,76.94588403005530,23.05411596994470
vsp13_240823_Ag-0.067-Au-0.533-Zn-0.4_pp0,vsp,13,240823,Ag-0.067-Au-0.533-Zn-0.4,avg,CO2R,100,3.29,75.72223733495160,4.236247544204320,0.007155569,0,79.96564044857410,20.03435955142590
uoft7_240716_Au-0.556-Pd-0.444_pp0,uoft,7,240716,Au-0.556-Pd-0.444,avg,HER,50,2.66,,,,,,
uoft7_240716_Au-0.667-Pd-0.333_pp0_rep3,uoft,7,240716,Au-0.667-Pd-0.333,3,HER,50,2.66,,,,,,
vsp13_240823_Ag-0.067-Au-0.533-Zn-0.4_pp0,vsp,13,240823,Ag-0.067-Au-0.533-Zn-0.4,avg,CO2R,50,2.94,79.70537152901300,2.003929273,0.007705998,0,81.71700679993240,18.28299320006760
vsp13_240823_Ag-0.067-Au-0.533-Zn-0.4_pp0,vsp,13,240823,Ag-0.067-Au-0.533-Zn-0.4,std,CO2R,50,0,0,0,0,0,0,0
vsp13_240823_Ag-0.067-Au-0.533-Zn-0.4_pp0,vsp,13,240823,Ag-0.067-Au-0.533-Zn-0.4,std,CO2R,300,0,0,0,0,0,0,0
vsp13_240823_Ag-0.067-Au-0.533-Zn-0.4_pp0,vsp,13,240823,Ag-0.067-Au-0.533-Zn-0.4,avg,CO2R,150,3.52,74.07060202138570,4.788801571709230,0.008439902,0,78.86916160465800,21.130838395342000
vsp13_240823_Ag-0.067-Au-0.533-Zn-0.4_pp0,vsp,13,240823,Ag-0.067-Au-0.533-Zn-0.4,std,CO2R,150,0,0,0,0,0,0,0
vsp13_240823_Ag-0.067-Au-0.533-Zn-0.4_pp0,vsp,13,240823,Ag-0.067-Au-0.533-Zn-0.4,avg,CO2R,200,3.66,73.54171462051940,4.103634577603140,0.00853164,0,77.65511656593180,22.34488343406820
vsp13_240823_Ag-0.067-Au-0.533-Zn-0.4_pp0,vsp,13,240823,Ag-0.067-Au-0.533-Zn-0.4,std,CO2R,200,0,0,0,0,0,0,0
vsp13_240823_Ag-0.067-Au-0.533-Zn-0.4_pp0,vsp,13,240823,Ag-0.067-Au-0.533-Zn-0.4,avg,CO2R,300,3.83,77.46008495678920,1.6159135559921400,0.006605141,0,79.08359223566210,20.91640776433790
vsp13_240823_Ag-0.067-Au-0.533-Zn-0.4_pp0,vsp,13,240823,Ag-0.067-Au-0.533-Zn-0.4,std,CO2R,100,0,0,0,0,0,0,0
vsp13_240823_Ag-0.067-Au-0.533-Zn-0.4_pp0_rep1,vsp,13,240823,Ag-0.067-Au-0.533-Zn-0.4,1,CO2R,100,3.29,75.72223733495160,4.236247544204320,0.007155569,0,79.96564044857410,20.03435955142590
vsp13_240823_Ag-0.067-Au-0.533-Zn-0.4_pp0_rep1,vsp,13,240823,Ag-0.067-Au-0.533-Zn-0.4,1,CO2R,300,3.83,77.46008495678920,1.6159135559921400,0.006605141,0,79.08359223566210,20.91640776433790
uoft8_241025_Au-0.25-Cd-0.5-Pd-0.25_pp0_rep1,uoft,8,241025,Au-0.25-Cd-0.5-Pd-0.25,1,HER,50,2.66,,,,,,
vsp13_240823_Ag-0.067-Au-0.533-Zn-0.4_pp0_rep1,vsp,13,240823,Ag-0.067-Au-0.533-Zn-0.4,1,CO2R,50,2.94,79.70537152901300,2.003929273,0.007705998,0,81.71700679993240,18.28299320006760
vsp13_240823_Ag-0.067-Au-0.533-Zn-0.4_pp0_rep1,vsp,13,240823,Ag-0.067-Au-0.533-Zn-0.4,1,CO2R,150,3.52,74.07060202138570,4.788801571709230,0.008439902,0,78.86916160465800,21.130838395342000
vsp13_240823_Ag-0.067-Au-0.533-Zn-0.4_pp0_rep1,vsp,13,240823,Ag-0.067-Au-0.533-Zn-0.4,1,CO2R,200,3.66,73.54171462051940,4.103634577603140,0.00853164,0,77.65511656593180,22.34488343406820
vsp13_240823_Ag-0.125-Au-0.125-Zn-0.75_pp0,vsp,13,240823,Ag-0.125-Au-0.125-Zn-0.75,avg,CO2R,50,2.97,38.08784448304000,43.58055009823180,0.019448470726382000,0.001404928,81.68924798048740,18.31075201951260
uoft8_241025_Cd-0.667-Pd-0.333_pp0,uoft,8,241025,Cd-0.667-Pd-0.333,avg,HER,50,2.66,,,,,,
vsp13_240823_Ag-0.125-Au-0.125-Zn-0.75_pp0,vsp,13,240823,Ag-0.125-Au-0.125-Zn-0.75,std,CO2R,150,0.09,8.541082883590900,4.7272997291842300,0.005009044,0,6.354846840776440,6.354846840776440
vsp13_240823_Ag-0.125-Au-0.125-Zn-0.75_pp0,vsp,13,240823,Ag-0.125-Au-0.125-Zn-0.75,std,CO2R,50,0.09,14.112901053439600,8.041223107374350,0.001681587,0.002433408,7.683602850500370,7.683602850500360
vsp13_240823_Ag-0.125-Au-0.125-Zn-0.75_pp0,vsp,13,240823,Ag-0.125-Au-0.125-Zn-0.75,std,CO2R,100,0.11,8.511755890082130,6.074410981353210,0.006838025,0,3.0087123429673200,3.008712342967310
uoft9_241025_Au-0.25-Hg-0.25-Pd-0.5_pp0_rep3,uoft,9,241025,Au-0.25-Hg-0.25-Pd-0.5,3,HER,50,2.66,,,,,,
vsp13_240823_Ag-0.125-Au-0.125-Zn-0.75_pp0,vsp,13,240823,Ag-0.125-Au-0.125-Zn-0.75,avg,CO2R,200,3.61,48.84764276297890,34.022593320235800,0.012109425169256700,0,82.88366361755630,17.116336382443700
vsp13_240823_Ag-0.125-Au-0.125-Zn-0.75_pp0,vsp,13,240823,Ag-0.125-Au-0.125-Zn-0.75,std,CO2R,200,0.06,7.914014304756030,3.0296985161498600,0.003101507,0,8.003062909483490,8.003062909483490
vsp13_240823_Ag-0.125-Au-0.125-Zn-0.75_pp0,vsp,13,240823,Ag-0.125-Au-0.125-Zn-0.75,avg,CO2R,300,3.83,63.67957759,14.677472167649000,0.017980661614956900,0.000702464,78.37716083270180,21.62283916729820
vsp13_240823_Ag-0.125-Au-0.125-Zn-0.75_pp0,vsp,13,240823,Ag-0.125-Au-0.125-Zn-0.75,std,CO2R,300,0.06,4.090167209791320,4.828900134344860,0.00222453,0.000140493,2.2492000440830500,2.2492000440830500
vsp13_240823_Ag-0.125-Au-0.125-Zn-0.75_pp0,vsp,13,240823,Ag-0.125-Au-0.125-Zn-0.75,avg,CO2R,100,3.27,32.04544978970060,49.651277013752500,0.013393758141753600,0,81.71176819806030,18.288231801939700
vsp13_240823_Ag-0.125-Au-0.125-Zn-0.75_pp0,vsp,13,240823,Ag-0.125-Au-0.125-Zn-0.75,avg,CO2R,150,3.46,37.191124875320000,43.503601833660800,0.012354060021160800,0,80.70828903574330,19.291710964256700
vsp13_240823_Ag-0.125-Au-0.125-Zn-0.75_pp0_rep1,vsp,13,240823,Ag-0.125-Au-0.125-Zn-0.75,1,CO2R,300,3.86,59.86461319550520,17.143909626719100,0.016696329,0.000561971,77.02693446778830,22.97306553221170
vsp13_240823_Ag-0.125-Au-0.125-Zn-0.75_pp0_rep1,vsp,13,240823,Ag-0.125-Au-0.125-Zn-0.75,1,CO2R,100,3.39,38.36677896587080,43.97593320235760,0.017063281,0,82.36224690384690,17.637753096153100
uoft9_241025_Au-0.375-Pd-0.625_pp0_rep2,uoft,9,241025,Au-0.375-Pd-0.625,2,HER,50,2.66,,,,,,
vsp13_240823_Ag-0.125-Au-0.125-Zn-0.75_pp0_rep1,vsp,13,240823,Ag-0.125-Au-0.125-Zn-0.75,1,CO2R,50,3.07,47.69716880453660,35.40766208251470,0.019815423,0,83.12464631005560,16.87535368994440
vsp13_240823_Ag-0.125-Au-0.125-Zn-0.75_pp0_rep1,vsp,13,240823,Ag-0.125-Au-0.125-Zn-0.75,1,CO2R,150,3.56,41.10067170269310,38.359528487229900,0.015778948,0,79.47762677433630,20.522373225663700
vsp13_240823_Ag-0.125-Au-0.125-Zn-0.75_pp0_rep1,vsp,13,240823,Ag-0.125-Au-0.125-Zn-0.75,1,CO2R,200,3.67,55.74033773462510,31.326129666011800,0.014035925,0,87.08198619808390,12.918013801916100
vsp13_240823_Ag-0.125-Au-0.125-Zn-0.75_pp0_rep2,vsp,13,240823,Ag-0.125-Au-0.125-Zn-0.75,2,CO2R,300,3.76,63.17583544330290,17.775049115913600,0.020549328,0.000702464,80.97361922383990,19.02638077616010
vsp13_240823_Ag-0.125-Au-0.125-Zn-0.75_pp0_rep2,vsp,13,240823,Ag-0.125-Au-0.125-Zn-0.75,2,CO2R,100,3.24,35.40249848291450,48.919449901768200,0.017613709,0,84.34203354871800,15.657966451282000
vsp13_240823_Ag-0.125-Au-0.125-Zn-0.75_pp0_rep2,vsp,13,240823,Ag-0.125-Au-0.125-Zn-0.75,2,CO2R,50,2.95,44.68141204042770,43.850687622789800,0.017613709,0.004214785,88.55392815802200,11.446071841978000
vsp13_240823_Ag-0.125-Au-0.125-Zn-0.75_pp0_rep2,vsp,13,240823,Ag-0.125-Au-0.125-Zn-0.75,2,CO2R,150,3.41,43.07769570403230,44.49410609037330,0.014678091,0,87.58845704927840,12.411542950721600
vsp13_240823_Ag-0.125-Au-0.125-Zn-0.75_pp0_rep2,vsp,13,240823,Ag-0.125-Au-0.125-Zn-0.75,2,CO2R,200,3.55,50.59741781581540,37.30108055009820,0.01376071,0,87.91398909462200,12.086010905378000
vsp28_240927_Au-0.5-Cu-0.375-Pd-0.125_pp0_rep2,vsp,28,240927,Au-0.5-Cu-0.375-Pd-0.125,2,HER,50,2.66,,,,,,
vsp13_240823_Ag-0.125-Au-0.125-Zn-0.75_pp0_rep3,vsp,13,240823,Ag-0.125-Au-0.125-Zn-0.75,3,CO2R,300,3.86,67.99828412396160,9.113457760314340,0.016696329,0.000842957,77.13092880647740,22.869071193522600
vsp13_240823_Ag-0.125-Au-0.125-Zn-0.75_pp0_rep3,vsp,13,240823,Ag-0.125-Au-0.125-Zn-0.75,3,CO2R,50,2.9,21.88495260415580,51.48330058939100,0.02091628,0,73.38916947338450,26.61083052661550
vsp13_240823_Ag-0.125-Au-0.125-Zn-0.75_pp0_rep3,vsp,13,240823,Ag-0.125-Au-0.125-Zn-0.75,3,CO2R,200,3.6,40.20517273849630,33.440569744597300,0.00853164,0,73.65501555996320,26.34498444003680
vsp13_240823_Ag-0.125-Au-0.125-Zn-0.75_pp0_rep3,vsp,13,240823,Ag-0.125-Au-0.125-Zn-0.75,3,CO2R,150,3.4,27.39500721923460,47.65717092337920,0.006605141,0,75.05878328361510,24.94121671638490
vsp13_240823_Ag-0.125-Au-0.125-Zn-0.75_pp0_rep3,vsp,13,240823,Ag-0.125-Au-0.125-Zn-0.75,3,CO2R,100,3.19,22.36707192031640,56.058447937131600,0.005504284,0,78.43102414161590,21.56897585838410
uoft4_240405_Cu-0.444-Pd-0.556_pp0_rep2,uoft,4,240405,Cu-0.444-Pd-0.556,2,HER,50,2.67,,,,,,
vsp13_240823_Ag-0.2-Au-0.4-Zn-0.4_pp0,vsp,13,240823,Ag-0.2-Au-0.4-Zn-0.4,std,CO2R,50,0,0,0,0,0,0,0
vsp13_240823_Ag-0.2-Au-0.4-Zn-0.4_pp0,vsp,13,240823,Ag-0.2-Au-0.4-Zn-0.4,avg,CO2R,100,3.09,69.87654062650400,7.765225933202360,0.007705998,0,77.64947255754130,22.350527442458700
uoft7_240716_Ag-0.1-Au-0.5-Pd-0.4_pp0,uoft,7,240716,Ag-0.1-Au-0.5-Pd-0.4,avg,HER,50,2.67,,,,,,
vsp13_240823_Ag-0.2-Au-0.4-Zn-0.4_pp0,vsp,13,240823,Ag-0.2-Au-0.4-Zn-0.4,avg,CO2R,50,2.76,79.88114419636320,3.7721021611002000,0.008806855,0,83.66205321213190,16.337946787868100
vsp13_240823_Ag-0.2-Au-0.4-Zn-0.4_pp0,vsp,13,240823,Ag-0.2-Au-0.4-Zn-0.4,std,CO2R,100,0,0,0,0,0,0,0
uoft7_240716_Ag-0.1-Au-0.5-Pd-0.4_pp0_rep1,uoft,7,240716,Ag-0.1-Au-0.5-Pd-0.4,1,HER,50,2.67,,,,,,
vsp13_240823_Ag-0.2-Au-0.4-Zn-0.4_pp0,vsp,13,240823,Ag-0.2-Au-0.4-Zn-0.4,avg,CO2R,200,3.48,73.54956161,7.477897838899800,0.007430784,0,81.03612596,18.96387404
vsp13_240823_Ag-0.2-Au-0.4-Zn-0.4_pp0,vsp,13,240823,Ag-0.2-Au-0.4-Zn-0.4,std,CO2R,200,0,0,0,0,0,0,0
vsp13_240823_Ag-0.2-Au-0.4-Zn-0.4_pp0,vsp,13,240823,Ag-0.2-Au-0.4-Zn-0.4,avg,CO2R,300,3.74,70.82027245,4.774066797642440,0.006788617,0,75.60211644429650,24.39788355570350
vsp13_240823_Ag-0.2-Au-0.4-Zn-0.4_pp0,vsp,13,240823,Ag-0.2-Au-0.4-Zn-0.4,std,CO2R,300,0,0,0,0,0,0,0
vsp13_240823_Ag-0.2-Au-0.4-Zn-0.4_pp0,vsp,13,240823,Ag-0.2-Au-0.4-Zn-0.4,std,CO2R,150,0,0,0,0,0,0,0
vsp13_240823_Ag-0.2-Au-0.4-Zn-0.4_pp0,vsp,13,240823,Ag-0.2-Au-0.4-Zn-0.4,avg,CO2R,150,3.31,67.41593253677630,8.585461689587430,0.008439902,0,76.01082271063370,23.989177289366300
uoft8_241025_Au-0.25-Cd-0.5-Pd-0.25_pp0,uoft,8,241025,Au-0.25-Cd-0.5-Pd-0.25,avg,HER,50,2.67,,,,,,
vsp13_240823_Ag-0.2-Au-0.4-Zn-0.4_pp0_rep1,vsp,13,240823,Ag-0.2-Au-0.4-Zn-0.4,1,CO2R,300,3.74,70.82027245,4.774066797642440,0.006788617,0,75.60211644429650,24.39788355570350
vsp13_240823_Ag-0.2-Au-0.4-Zn-0.4_pp0_rep1,vsp,13,240823,Ag-0.2-Au-0.4-Zn-0.4,1,CO2R,50,2.76,79.88114419636320,3.7721021611002000,0.008806855,0,83.66205321213190,16.337946787868100
vsp13_240823_Ag-0.2-Au-0.4-Zn-0.4_pp0_rep1,vsp,13,240823,Ag-0.2-Au-0.4-Zn-0.4,1,CO2R,200,3.48,73.54956161,7.477897838899800,0.007430784,0,81.03612596,18.96387404
vsp13_240823_Ag-0.2-Au-0.4-Zn-0.4_pp0_rep1,vsp,13,240823,Ag-0.2-Au-0.4-Zn-0.4,1,CO2R,150,3.31,67.41593253677630,8.585461689587430,0.008439902,0,76.01082271063370,23.989177289366300
vsp13_240823_Ag-0.2-Au-0.4-Zn-0.4_pp0_rep1,vsp,13,240823,Ag-0.2-Au-0.4-Zn-0.4,1,CO2R,100,3.09,69.87654062650400,7.765225933202360,0.007705998,0,77.64947255754130,22.350527442458700
vsp13_240823_Ag-0.25-Au-0.25-Zn-0.5_pp0,vsp,13,240823,Ag-0.25-Au-0.25-Zn-0.5,avg,CO2R,100,3.16,67.31842055703200,13.266208251473500,0.007705998,0,80.59233480634040,19.40766519365960
uoft8_241025_Cd-0.875-Ni-0.125_pp0_rep1,uoft,8,241025,Cd-0.875-Ni-0.125,1,HER,50,2.67,,,,,,
vsp13_240823_Ag-0.25-Au-0.25-Zn-0.5_pp0,vsp,13,240823,Ag-0.25-Au-0.25-Zn-0.5,std,CO2R,100,0.11,4.324712193961310,3.859303808825460,0.002201714,0,2.1971596853359200,2.1971596853359300
vsp13_240823_Ag-0.25-Au-0.25-Zn-0.5_pp0,vsp,13,240823,Ag-0.25-Au-0.25-Zn-0.5,avg,CO2R,300,3.67,69.27249646013380,7.451702685003270,0.005076173,0,76.72976960925370,23.270230390746300
vsp13_240823_Ag-0.25-Au-0.25-Zn-0.5_pp0,vsp,13,240823,Ag-0.25-Au-0.25-Zn-0.5,std,CO2R,200,0.08,2.094537917560070,0.4521949481489400,0.001747845,0,2.197475943156620,2.197475943156620
uoft9_241025_Au-0.375-Pd-0.625_pp0,uoft,9,241025,Au-0.375-Pd-0.625,avg,HER,50,2.67,,,,,,
vsp13_240823_Ag-0.25-Au-0.25-Zn-0.5_pp0,vsp,13,240823,Ag-0.25-Au-0.25-Zn-0.5,avg,CO2R,150,3.34,68.31669770588770,12.701375245579600,0.007705998,0,81.02654784631950,18.973452153680500
vsp13_240823_Ag-0.25-Au-0.25-Zn-0.5_pp0,vsp,13,240823,Ag-0.25-Au-0.25-Zn-0.5,avg,CO2R,200,3.48,68.89085354370250,10.888998035363500,0.006696879,0,79.78728989454630,20.212710105453700
vsp13_240823_Ag-0.25-Au-0.25-Zn-0.5_pp0,vsp,13,240823,Ag-0.25-Au-0.25-Zn-0.5,std,CO2R,150,0.09,0.6241051407939130,1.3220120896865000,0.001599508,0,1.6507271345157600,1.650727134515760
vsp13_240823_Ag-0.25-Au-0.25-Zn-0.5_pp0,vsp,13,240823,Ag-0.25-Au-0.25-Zn-0.5,avg,CO2R,50,2.85,62.01343405386180,8.177799607072690,0.017613709,0,70.20884737027160,29.79115262972840
vsp13_240823_Ag-0.25-Au-0.25-Zn-0.5_pp0,vsp,13,240823,Ag-0.25-Au-0.25-Zn-0.5,std,CO2R,50,0.11,8.319217069435570,5.424078282,0.00504476,0,8.942632911,8.942632911
vsp13_240823_Ag-0.25-Au-0.25-Zn-0.5_pp0,vsp,13,240823,Ag-0.25-Au-0.25-Zn-0.5,std,CO2R,300,0.08,1.2147949994945800,0.5657416312839630,0.001010508,0,1.6501447809029100,1.6501447809029100
vsp13_240823_Ag-0.25-Au-0.25-Zn-0.5_pp0_rep1,vsp,13,240823,Ag-0.25-Au-0.25-Zn-0.5,1,CO2R,50,2.87,53.28422858816880,6.792730844793710,0.022017137,0,60.09897656963390,39.90102343036610
vsp28_240927_Au-0.5-Cu-0.375-Pd-0.125_pp0_rep3,vsp,28,240927,Au-0.5-Cu-0.375-Pd-0.125,3,HER,50,2.67,,,,,,
vsp13_240823_Ag-0.25-Au-0.25-Zn-0.5_pp0_rep1,vsp,13,240823,Ag-0.25-Au-0.25-Zn-0.5,1,CO2R,100,3.19,63.43698340622320,14.830550098231800,0.007705998,0,78.2752395,21.7247605
vsp13_240823_Ag-0.25-Au-0.25-Zn-0.5_pp0_rep1,vsp,13,240823,Ag-0.25-Au-0.25-Zn-0.5,1,CO2R,150,3.37,68.98993492226250,13.722986247544200,0.005871236,0,82.71879240625240,17.281207593747700
vsp13_240823_Ag-0.25-Au-0.25-Zn-0.5_pp0_rep1,vsp,13,240823,Ag-0.25-Au-0.25-Zn-0.5,1,CO2R,200,3.5,69.80591768,11.393664047151300,0.004678642,0,81.20426036849470,18.795739631505300
vsp13_240823_Ag-0.25-Au-0.25-Zn-0.5_pp0_rep1,vsp,13,240823,Ag-0.25-Au-0.25-Zn-0.5,1,CO2R,300,3.7,68.15354998012100,6.809921414538310,0.004036475,0,74.96750786971570,25.03249213028430
vsp13_240823_Ag-0.25-Au-0.25-Zn-0.5_pp0_rep2,vsp,13,240823,Ag-0.25-Au-0.25-Zn-0.5,2,CO2R,100,3.25,66.53811547,16.097740667976400,0.009907712,0,82.64576384538070,17.354236154619300
vsp13_240823_Ag-0.25-Au-0.25-Zn-0.5_pp0_rep2,vsp,13,240823,Ag-0.25-Au-0.25-Zn-0.5,2,CO2R,300,3.73,69.09937433300550,7.878192534,0.005137332,0,76.98336325386280,23.016636746137200
vsp13_240823_Ag-0.25-Au-0.25-Zn-0.5_pp0_rep2,vsp,13,240823,Ag-0.25-Au-0.25-Zn-0.5,2,CO2R,200,3.54,66.49448617882780,10.75270137524560,0.007705998,0,77.25588213378760,22.744117866212400
vsp4_240726_Pd-0.889-Sn-0.111_pp0_rep2,vsp,4,240726,Pd-0.889-Sn-0.111,2,HER,50,2.67,,,,,,
vsp13_240823_Ag-0.25-Au-0.25-Zn-0.5_pp0_rep2,vsp,13,240823,Ag-0.25-Au-0.25-Zn-0.5,2,CO2R,150,3.41,67.75743371905670,13.172888015717100,0.008806855,0,80.94011717132160,19.05988282867840
vsp13_240823_Ag-0.25-Au-0.25-Zn-0.5_pp0_rep2,vsp,13,240823,Ag-0.25-Au-0.25-Zn-0.5,2,CO2R,50,2.96,62.90527108748880,14.160117878192500,0.018714566,0,77.08410353185200,22.91589646814810
vsp13_240823_Ag-0.25-Au-0.25-Zn-0.5_pp0_rep3,vsp,13,240823,Ag-0.25-Au-0.25-Zn-0.5,3,CO2R,300,3.59,70.56456507,7.666994106090370,0.006054713,0,78.23843770418260,21.76156229581740
vsp13_240823_Ag-0.25-Au-0.25-Zn-0.5_pp0_rep3,vsp,13,240823,Ag-0.25-Au-0.25-Zn-0.5,3,CO2R,150,3.25,68.20272447634390,11.208251473477400,0.008439902,0,79.42073396138440,20.579266038615600
vsp13_240823_Ag-0.25-Au-0.25-Zn-0.5_pp0_rep3,vsp,13,240823,Ag-0.25-Au-0.25-Zn-0.5,3,CO2R,100,3.04,71.98016279897050,8.870333988212180,0.005504284,0,80.85600107135050,19.14399892864950
vsp13_240823_Ag-0.25-Au-0.25-Zn-0.5_pp0_rep3,vsp,13,240823,Ag-0.25-Au-0.25-Zn-0.5,3,CO2R,50,2.74,69.85080248592770,3.580550098231830,0.012109425,0,73.44346200932880,26.55653799067120
vsp13_240823_Ag-0.25-Au-0.25-Zn-0.5_pp0_rep3,vsp,13,240823,Ag-0.25-Au-0.25-Zn-0.5,3,CO2R,200,3.39,70.37215677247900,10.520628683693500,0.007705998,0,80.90172718135660,19.09827281864340
uoft4_240405_Ag-0.625-Pd-0.375_pp0_rep1,uoft,4,240405,Ag-0.625-Pd-0.375,1,HER,50,2.68,,,,,,
vsp13_240823_Ag-0.25-Au-0.5-Zn-0.25_pp0,vsp,13,240823,Ag-0.25-Au-0.5-Zn-0.25,avg,CO2R,300,3.65,73.46676710819090,5.974950884086440,0.003608364,0,79.44571080485150,20.554289195148500
uoft4_240405_Ag-0.667-Pd-0.333_pp0_rep2,uoft,4,240405,Ag-0.667-Pd-0.333,2,HER,50,2.68,,,,,,
vsp13_240823_Ag-0.25-Au-0.5-Zn-0.25_pp0,vsp,13,240823,Ag-0.25-Au-0.5-Zn-0.25,avg,CO2R,200,3.44,71.92335056184480,9.24975442,0.003486047,0,81.17659102891660,18.82340897108340
vsp13_240823_Ag-0.25-Au-0.5-Zn-0.25_pp0,vsp,13,240823,Ag-0.25-Au-0.5-Zn-0.25,std,CO2R,300,0.03,1.822672819345760,1.6177468983123700,0.000461738,0,0.6572458373726630,0.6572458373726610
vsp13_240823_Ag-0.25-Au-0.5-Zn-0.25_pp0,vsp,13,240823,Ag-0.25-Au-0.5-Zn-0.25,std,CO2R,200,0.01,2.5755513699487200,1.7049890979918800,0.000420397,0,1.2941594773562300,1.2941594773562300
uoft4_240405_Au-0.556-Cu-0.444_pp0_rep2,uoft,4,240405,Au-0.556-Cu-0.444,2,HER,50,2.68,,,,,,
vsp13_240823_Ag-0.25-Au-0.5-Zn-0.25_pp0,vsp,13,240823,Ag-0.25-Au-0.5-Zn-0.25,avg,CO2R,50,2.83,73.95593128125720,7.362475442043220,0.010274663779975400,0,81.32868139,18.671318612919600
vsp13_240823_Ag-0.25-Au-0.5-Zn-0.25_pp0,vsp,13,240823,Ag-0.25-Au-0.5-Zn-0.25,std,CO2R,100,0.02,3.0931955504472800,3.511207310476970,0.00254232,0,4.795376669225480,4.795376669225480
vsp13_240823_Ag-0.25-Au-0.5-Zn-0.25_pp0,vsp,13,240823,Ag-0.25-Au-0.5-Zn-0.25,avg,CO2R,150,3.31,67.82676627117820,11.222986247544200,0.005015014,0,79.05476753,20.94523246681360
vsp13_240823_Ag-0.25-Au-0.5-Zn-0.25_pp0,vsp,13,240823,Ag-0.25-Au-0.5-Zn-0.25,std,CO2R,150,0.01,2.215626547949960,2.5144469690415300,0.0010593,0,0.31313435934313100,0.31313435934314000
vsp13_240823_Ag-0.25-Au-0.5-Zn-0.25_pp0,vsp,13,240823,Ag-0.25-Au-0.5-Zn-0.25,std,CO2R,50,0.01,4.345340436915520,1.9397552638994200,0.00063558,0,3.2473934211125300,3.2473934211125300
vsp13_240823_Ag-0.25-Au-0.5-Zn-0.25_pp0,vsp,13,240823,Ag-0.25-Au-0.5-Zn-0.25,avg,CO2R,100,3.17,65.07983008642160,12.531925343811400,0.006972093,0,77.61872752351220,22.381272476487800
vsp13_240823_Ag-0.25-Au-0.5-Zn-0.25_pp0_rep1,vsp,13,240823,Ag-0.25-Au-0.5-Zn-0.25,1,CO2R,100,3.15,62.34907614723050,9.761787819253440,0.009907712,0,72.12077167798610,27.879228322013900
vsp13_240823_Ag-0.25-Au-0.5-Zn-0.25_pp0_rep1,vsp,13,240823,Ag-0.25-Au-0.5-Zn-0.25,1,CO2R,50,2.83,78.52518361966140,6.542239685658150,0.011008568,0,85.07843187365530,14.921568126344700
vsp13_240823_Ag-0.25-Au-0.5-Zn-0.25_pp0_rep1,vsp,13,240823,Ag-0.25-Au-0.5-Zn-0.25,1,CO2R,150,3.31,69.70014019962750,9.022593320235760,0.004403427,0,78.72713694719760,21.272863052802400
uoft6_240624_Ag-0.125-Au-0.125-Cd-0.75_pp0_rep1,uoft,6,240624,Ag-0.125-Au-0.125-Cd-0.75,1,HER,50,2.68,,,,,,
vsp13_240823_Ag-0.25-Au-0.5-Zn-0.25_pp0_rep1,vsp,13,240823,Ag-0.25-Au-0.5-Zn-0.25,1,CO2R,200,3.45,74.79848919207350,7.768909626719060,0.003577785,0,82.57097660350160,17.429023396498400
vsp13_240823_Ag-0.25-Au-0.5-Zn-0.25_pp0_rep1,vsp,13,240823,Ag-0.25-Au-0.5-Zn-0.25,1,CO2R,300,3.68,74.50019879051670,4.535854616895870,0.004036475,0,79.04074893705510,20.95925106294490
vsp13_240823_Ag-0.25-Au-0.5-Zn-0.25_pp0_rep2,vsp,13,240823,Ag-0.25-Au-0.5-Zn-0.25,2,CO2R,150,3.31,68.39900395488500,10.682711198428300,0.004403427,0,79.08611858,20.913881419352400
vsp13_240823_Ag-0.25-Au-0.5-Zn-0.25_pp0_rep2,vsp,13,240823,Ag-0.25-Au-0.5-Zn-0.25,2,CO2R,300,3.65,74.53786436,5.663064833005890,0.003119094,0,80.20404828945940,19.795951710540600
uoft7_240716_Ag-0.1-Au-0.5-Pd-0.4_pp0_rep2,uoft,7,240716,Ag-0.1-Au-0.5-Pd-0.4,2,HER,50,2.68,,,,,,
vsp13_240823_Ag-0.25-Au-0.5-Zn-0.25_pp0_rep2,vsp,13,240823,Ag-0.25-Au-0.5-Zn-0.25,2,CO2R,100,3.19,68.43897131138970,11.353143418467600,0.005504284,0,79.79761901402510,20.202380985974900
vsp13_240823_Ag-0.25-Au-0.5-Zn-0.25_pp0_rep2,vsp,13,240823,Ag-0.25-Au-0.5-Zn-0.25,2,CO2R,200,3.44,71.14430098976750,8.866650294695480,0.003027356,0,80.01397864075530,19.98602135924470
vsp13_240823_Ag-0.25-Au-0.5-Zn-0.25_pp0_rep2,vsp,13,240823,Ag-0.25-Au-0.5-Zn-0.25,2,CO2R,50,2.83,73.46669736,5.967583497053050,0.009907712,0,79.44418856568760,20.55581143431240
vsp13_240823_Ag-0.25-Au-0.5-Zn-0.25_pp0_rep3,vsp,13,240823,Ag-0.25-Au-0.5-Zn-0.25,3,CO2R,200,3.44,69.82726150369330,11.113703339882100,0.003852999,0,80.94481784249290,19.055182157507100
vsp13_240823_Ag-0.25-Au-0.5-Zn-0.25_pp0_rep3,vsp,13,240823,Ag-0.25-Au-0.5-Zn-0.25,3,CO2R,300,3.61,71.36223817196430,7.725933202357570,0.003669523,0,79.09233518804000,20.90766481196000
vsp13_240823_Ag-0.25-Au-0.5-Zn-0.25_pp0_rep3,vsp,13,240823,Ag-0.25-Au-0.5-Zn-0.25,3,CO2R,100,3.15,64.4514428,16.480844793713200,0.005504284,0,80.93779188,19.06220812147450
vsp13_240823_Ag-0.25-Au-0.5-Zn-0.25_pp0_rep3,vsp,13,240823,Ag-0.25-Au-0.5-Zn-0.25,3,CO2R,50,2.84,69.87591286697780,9.577603143418470,0.009907712,0,79.46342372189840,20.53657627810170
uoft9_241025_Au-0.75-Pd-0.25_pp0_rep3,uoft,9,241025,Au-0.75-Pd-0.25,3,HER,50,2.68,,,,,,
vsp13_240823_Ag-0.25-Au-0.5-Zn-0.25_pp0_rep3,vsp,13,240823,Ag-0.25-Au-0.5-Zn-0.25,3,CO2R,150,3.32,65.38115465902200,13.963654223968600,0.006238189,0,79.35104707171410,20.64895292828590
vsp13_240823_Ag-0.25-Au-0.625-Zn-0.125_pp0,vsp,13,240823,Ag-0.25-Au-0.625-Zn-0.125,avg,CO2R,50,2.93,80.98223441,3.197445972495090,0.009907712,0,84.18958808940430,15.81041191059570
vsp1_240503_Au-1.0_pp0,vsp,1,240503,Au-1.0,avg,HER,50,2.68,,,,,,
vsp13_240823_Ag-0.25-Au-0.625-Zn-0.125_pp0,vsp,13,240823,Ag-0.25-Au-0.625-Zn-0.125,std,CO2R,50,0,0,0,0,0,0,0
vsp13_240823_Ag-0.25-Au-0.625-Zn-0.125_pp0,vsp,13,240823,Ag-0.25-Au-0.625-Zn-0.125,avg,CO2R,200,3.63,79.31804390131620,4.589882121807470,0.007155569,0,83.91607017442120,16.08392982557880
vsp1_240503_Au-1.0_pp0_rep1,vsp,1,240503,Au-1.0,1,HER,50,2.68,,,,,,
vsp13_240823_Ag-0.25-Au-0.625-Zn-0.125_pp0,vsp,13,240823,Ag-0.25-Au-0.625-Zn-0.125,avg,CO2R,100,3.24,76.70279771495530,4.037328094302560,0.006054713,0,80.74618052,19.253819478157500
vsp13_240823_Ag-0.25-Au-0.625-Zn-0.125_pp0,vsp,13,240823,Ag-0.25-Au-0.625-Zn-0.125,std,CO2R,300,0,0,0,0,0,0,0
vsp13_240823_Ag-0.25-Au-0.625-Zn-0.125_pp0,vsp,13,240823,Ag-0.25-Au-0.625-Zn-0.125,avg,CO2R,150,3.47,77.87984683,4.248526522593320,0.007705998,0,82.13739745627630,17.86260254372370
vsp13_240823_Ag-0.25-Au-0.625-Zn-0.125_pp0,vsp,13,240823,Ag-0.25-Au-0.625-Zn-0.125,std,CO2R,150,0,0,0,0,0,0,0
vsp13_240823_Ag-0.25-Au-0.625-Zn-0.125_pp0,vsp,13,240823,Ag-0.25-Au-0.625-Zn-0.125,std,CO2R,200,0,0,0,0,0,0,0
vsp13_240823_Ag-0.25-Au-0.625-Zn-0.125_pp0,vsp,13,240823,Ag-0.25-Au-0.625-Zn-0.125,avg,CO2R,300,3.85,79.13473811965100,1.3605108055009800,0.009907712,0,80.50630998217990,19.49369001782010
vsp13_240823_Ag-0.25-Au-0.625-Zn-0.125_pp0,vsp,13,240823,Ag-0.25-Au-0.625-Zn-0.125,std,CO2R,100,0,0,0,0,0,0,0
vsp13_240823_Ag-0.25-Au-0.625-Zn-0.125_pp0_rep1,vsp,13,240823,Ag-0.25-Au-0.625-Zn-0.125,1,CO2R,100,3.24,76.70279771495530,4.037328094302560,0.006054713,0,80.74618052,19.253819478157500
vsp29_241004_Ag-0.167-Au-0.667-Pd-0.167_pp0,vsp,29,241004,Ag-0.167-Au-0.667-Pd-0.167,avg,HER,50,2.68,,,,,,
vsp13_240823_Ag-0.25-Au-0.625-Zn-0.125_pp0_rep1,vsp,13,240823,Ag-0.25-Au-0.625-Zn-0.125,1,CO2R,300,3.85,79.13473811965100,1.3605108055009800,0.009907712,0,80.50630998217990,19.49369001782010
vsp13_240823_Ag-0.25-Au-0.625-Zn-0.125_pp0_rep1,vsp,13,240823,Ag-0.25-Au-0.625-Zn-0.125,1,CO2R,50,2.93,80.98223441,3.197445972495090,0.009907712,0,84.18958808940430,15.81041191059570
vsp13_240823_Ag-0.25-Au-0.625-Zn-0.125_pp0_rep1,vsp,13,240823,Ag-0.25-Au-0.625-Zn-0.125,1,CO2R,150,3.47,77.87984683,4.248526522593320,0.007705998,0,82.13739745627630,17.86260254372370
vsp13_240823_Ag-0.25-Au-0.625-Zn-0.125_pp0_rep1,vsp,13,240823,Ag-0.25-Au-0.625-Zn-0.125,1,CO2R,200,3.63,79.31804390131620,4.589882121807470,0.007155569,0,83.91607017442120,16.08392982557880
vsp13_240823_Ag-0.286-Au-0.571-Zn-0.143_pp0,vsp,13,240823,Ag-0.286-Au-0.571-Zn-0.143,avg,CO2R,150,3.18,70.14752348866900,10.486247544204300,0.003669523,0,80.63744055565180,19.362559444348200
vsp13_240823_Ag-0.286-Au-0.571-Zn-0.143_pp0,vsp,13,240823,Ag-0.286-Au-0.571-Zn-0.143,std,CO2R,200,0,0,0,0,0,0,0
vsp13_240823_Ag-0.286-Au-0.571-Zn-0.143_pp0,vsp,13,240823,Ag-0.286-Au-0.571-Zn-0.143,std,CO2R,100,0,0,0,0,0,0,0
vsp13_240823_Ag-0.286-Au-0.571-Zn-0.143_pp0,vsp,13,240823,Ag-0.286-Au-0.571-Zn-0.143,avg,CO2R,100,3.04,71.70520412647260,7.831532416502950,0.004403427,0,79.54113997030980,20.45886002969020
vsp13_240823_Ag-0.286-Au-0.571-Zn-0.143_pp0,vsp,13,240823,Ag-0.286-Au-0.571-Zn-0.143,std,CO2R,50,0,0,0,0,0,0,0
vsp29_241004_Ag-0.167-Au-0.667-Pd-0.167_pp0_rep1,vsp,29,241004,Ag-0.167-Au-0.667-Pd-0.167,1,HER,50,2.68,,,,,,
vsp13_240823_Ag-0.286-Au-0.571-Zn-0.143_pp0,vsp,13,240823,Ag-0.286-Au-0.571-Zn-0.143,avg,CO2R,300,3.51,73.12163887086990,7.2814341846758400,0.002752142,0,80.40582519762960,19.59417480237040
vsp29_241004_Ag-0.5-Au-0.25-Pd-0.25_pp0,vsp,29,241004,Ag-0.5-Au-0.25-Pd-0.25,avg,HER,50,2.68,,,,,,
vsp13_240823_Ag-0.286-Au-0.571-Zn-0.143_pp0,vsp,13,240823,Ag-0.286-Au-0.571-Zn-0.143,std,CO2R,300,0,0,0,0,0,0,0
vsp13_240823_Ag-0.286-Au-0.571-Zn-0.143_pp0,vsp,13,240823,Ag-0.286-Au-0.571-Zn-0.143,std,CO2R,150,0,0,0,0,0,0,0
vsp13_240823_Ag-0.286-Au-0.571-Zn-0.143_pp0,vsp,13,240823,Ag-0.286-Au-0.571-Zn-0.143,avg,CO2R,50,2.71,79.81209064847560,3.0353634577603100,0.008806855,0,82.85626096090450,17.14373903909560
vsp13_240823_Ag-0.286-Au-0.571-Zn-0.143_pp0,vsp,13,240823,Ag-0.286-Au-0.571-Zn-0.143,avg,CO2R,200,3.32,68.45529305907220,9.820726915520630,0.003302571,0,78.27932255,21.720677454906500
vsp3_240718_Au-0.625-Cu-0.375_pp0,vsp,3,240718,Au-0.625-Cu-0.375,avg,HER,50,2.68,,,,,,
vsp13_240823_Ag-0.286-Au-0.571-Zn-0.143_pp0_rep1,vsp,13,240823,Ag-0.286-Au-0.571-Zn-0.143,1,CO2R,100,3.04,71.70520412647260,7.831532416502950,0.004403427,0,79.54113997030980,20.45886002969020
vsp13_240823_Ag-0.286-Au-0.571-Zn-0.143_pp0_rep1,vsp,13,240823,Ag-0.286-Au-0.571-Zn-0.143,1,CO2R,50,2.71,79.81209064847560,3.0353634577603100,0.008806855,0,82.85626096090450,17.14373903909560
vsp13_240823_Ag-0.286-Au-0.571-Zn-0.143_pp0_rep1,vsp,13,240823,Ag-0.286-Au-0.571-Zn-0.143,1,CO2R,150,3.18,70.14752348866900,10.486247544204300,0.003669523,0,80.63744055565180,19.362559444348200
vsp13_240823_Ag-0.286-Au-0.571-Zn-0.143_pp0_rep1,vsp,13,240823,Ag-0.286-Au-0.571-Zn-0.143,1,CO2R,300,3.51,73.12163887086990,7.2814341846758400,0.002752142,0,80.40582519762960,19.59417480237040
vsp13_240823_Ag-0.286-Au-0.571-Zn-0.143_pp0_rep1,vsp,13,240823,Ag-0.286-Au-0.571-Zn-0.143,1,CO2R,200,3.32,68.45529305907220,9.820726915520630,0.003302571,0,78.27932255,21.720677454906500
vsp13_240823_Ag-0.333-Au-0.333-Zn-0.333_pp0,vsp,13,240823,Ag-0.333-Au-0.333-Zn-0.333,avg,CO2R,200,3.47,73.67574127937390,7.779960707269160,0.005779498,0.003582568,81.46506405266660,18.534935947333400
vsp3_240718_Au-0.625-Cu-0.375_pp0_rep1,vsp,3,240718,Au-0.625-Cu-0.375,1,HER,50,2.68,,,,,,
vsp13_240823_Ag-0.333-Au-0.333-Zn-0.333_pp0,vsp,13,240823,Ag-0.333-Au-0.333-Zn-0.333,std,CO2R,150,0,0,0,0,0,0,0
vsp13_240823_Ag-0.333-Au-0.333-Zn-0.333_pp0,vsp,13,240823,Ag-0.333-Au-0.333-Zn-0.333,std,CO2R,300,0,0,0,0,0,0,0
uoft7_240716_Cu-0.833-Pd-0.167_pp0_rep1,uoft,7,240716,Cu-0.833-Pd-0.167,1,HER,50,2.69,,,,,,
vsp13_240823_Ag-0.333-Au-0.333-Zn-0.333_pp0,vsp,13,240823,Ag-0.333-Au-0.333-Zn-0.333,avg,CO2R,300,3.67,75.05555672,5.353634577603140,0.00477038,0.001404928,80.41602565836380,19.58397434
vsp13_240823_Ag-0.333-Au-0.333-Zn-0.333_pp0,vsp,13,240823,Ag-0.333-Au-0.333-Zn-0.333,avg,CO2R,150,3.33,71.34947372826380,8.963654223968570,0.007339046,0,80.32046699778950,19.67953300221050
vsp13_240823_Ag-0.333-Au-0.333-Zn-0.333_pp0,vsp,13,240823,Ag-0.333-Au-0.333-Zn-0.333,std,CO2R,50,0,0,0,0,0,0,0
vsp13_240823_Ag-0.333-Au-0.333-Zn-0.333_pp0,vsp,13,240823,Ag-0.333-Au-0.333-Zn-0.333,avg,CO2R,100,3.15,72.44721588650110,10.81532416502950,0.006054713,0,83.26859476411520,16.73140523588480
vsp13_240823_Ag-0.333-Au-0.333-Zn-0.333_pp0,vsp,13,240823,Ag-0.333-Au-0.333-Zn-0.333,std,CO2R,100,0,0,0,0,0,0,0
vsp13_240823_Ag-0.333-Au-0.333-Zn-0.333_pp0,vsp,13,240823,Ag-0.333-Au-0.333-Zn-0.333,std,CO2R,200,0,0,0,0,0,0,0
vsp13_240823_Ag-0.333-Au-0.333-Zn-0.333_pp0,vsp,13,240823,Ag-0.333-Au-0.333-Zn-0.333,avg,CO2R,50,2.84,76.03925589570820,7.868369351669940,0.009907712,0,83.91753295888030,16.082467041119700
