Repository: Jehadabed/ocx24-dashboard

# OCx24 Dashboard

An interactive web dashboard for exploring and analyzing  data from OCx24 experiments, featuring HER (Hydrogen Evolution Reaction) and CO2RR (CO2 Reduction Reaction) performance data, as well as XRD (X-ray Diffraction) data.

This project is part of the OCx24 research: https://ai.meta.com/blog/open-catalyst-simulations-experiments/.

## Features

- **Interactive Data Filtering**: Filter data by source, batch, reaction type, element count, and voltage/current density ranges
- **Data Aggregation**: Average data across multiple replicates with statistical analysis
- **Interactive Plots**: Dedicated plotting interfaces for HER and CO2RR performance visualization

File: Data/DashboardData-241125.csv (part 14 of 19)
sample id,source,batch number,batch date,target composition,xrf composition,rep,reaction,current density,voltage,fe_h2,fe_co,fe_ch4,fe_c2h4,fe_gas_total,fe_liquid,Ag,Au,Cd,Cu,Ga,Hg,In,Ni,Pd,Pt,Rh,Sn,Tl,Zn
vsp10_240726_Au-1.0_pp0_rep1,vsp,10,240726,Au-1.0,Au-1.0,1,CO2R,150,3.36,69.03638912720501,12.36247544204322,0.019081518,0.0,81.42354805167943,18.576451948320567,0.0,1.0,0.0,0.0,0.0,0.0,0.0,0.0,0.0,0.0,0.0,0.0,0.0,0.0
vsp10_240726_Au-1.0_pp0_rep1,vsp,10,240726,Au-1.0,Au-1.0,1,CO2R,200,3.47,71.41329594676598,10.391699410609036,0.017063281,0.0,81.82428294752374,18.17571705247626,0.0,1.0,0.0,0.0,0.0,0.0,0.0,0.0,0.0,0.0,0.0,0.0,0.0,0.0
vsp10_240726_Au-1.0_pp0_rep1,vsp,10,240726,Au-1.0,Au-1.0,1,CO2R,300,3.66,73.16620979723368,5.073673870333988,0.016879805,0.000842957,78.25958359320111,21.74041640679889,0.0,1.0,0.0,0.0,0.0,0.0,0.0,0.0,0.0,0.0,0.0,0.0,0.0,0.0
vsp11_240802_Ag-0.111-Zn-0.889_pp0_rep1,vsp,11,240802,Ag-0.111-Zn-0.889,Ag-0.24-Zn-0.76,1,CO2R,50,3.11,8.669359057523698,62.13654223968565,0.012109425,0.037933069,70.85594379158539,29.14405620841461,0.24,0.0,0.0,0.0,0.0,0.0,0.0,0.0,0.0,0.0,0.0,0.0,0.0,0.76
vsp11_240802_Ag-0.111-Zn-0.889_pp0_rep1,vsp,11,240802,Ag-0.111-Zn-0.889,Ag-0.24-Zn-0.76,1,HER,50,3.14,0.0,0.0,0.0,0.0,0.0,0.0,0.24,0.0,0.0,0.0,0.0,0.0,0.0,0.0,0.0,0.0,0.0,0.0,0.0,0.76
vsp11_240802_Ag-0.111-Zn-0.889_pp0_rep1,vsp,11,240802,Ag-0.111-Zn-0.889,Ag-0.24-Zn-0.76,1,CO2R,100,3.36,9.946221933917847,64.15520628683694,0.01376071,0.011379921,74.12854601569502,25.87145398430497,0.24,0.0,0.0,0.0,0.0,0.0,0.0,0.0,0.0,0.0,0.0,0.0,0.0,0.76
vsp11_240802_Ag-0.111-Zn-0.889_pp0_rep1,vsp,11,240802,Ag-0.111-Zn-0.889,Ag-0.24-Zn-0.76,1,CO2R,150,3.54,11.827826487266943,61.615913555992144,0.015045043,0.01826407,73.47902632,26.520973679231403,0.24,0.0,0.0,0.0,0.0,0.0,0.0,0.0,0.0,0.0,0.0,0.0,0.0,0.76
vsp11_240802_Ag-0.111-Zn-0.889_pp0_rep1,vsp,11,240802,Ag-0.111-Zn-0.889,Ag-0.24-Zn-0.76,1,CO2R,200,3.7,10.534432610014855,50.02087426,0.01376071,0.001896653,60.57294140091469,39.427058599085306,0.24,0.0,0.0,0.0,0.0,0.0,0.0,0.0,0.0,0.0,0.0,0.0,0.0,0.76
vsp11_240802_Ag-0.111-Zn-0.889_pp0_rep1,vsp,11,240802,Ag-0.111-Zn-0.889,Ag-0.24-Zn-0.76,1,CO2R,300,4.0,26.326979011906506,39.90176817288802,0.064950553,0.007446121,66.30938204129498,33.69061795870502,0.24,0.0,0.0,0.0,0.0,0.0,0.0,0.0,0.0,0.0,0.0,0.0,0.0,0.76
vsp11_240802_Ag-0.167-Zn-0.833_pp0_rep1,vsp,11,240802,Ag-0.167-Zn-0.833,Ag-0.307-Zn-0.693,1,HER,50,3.11,0.0,0.0,0.0,0.0,0.0,0.0,0.307,0.0,0.0,0.0,0.0,0.0,0.0,0.0,0.0,0.0,0.0,0.0,0.0,0.693
vsp11_240802_Ag-0.167-Zn-0.833_pp0_rep1,vsp,11,240802,Ag-0.167-Zn-0.833,Ag-0.307-Zn-0.693,1,CO2R,50,3.15,20.516436836929003,60.42730844793713,0.022017137,0.0,80.97070533093398,19.02929466906602,0.307,0.0,0.0,0.0,0.0,0.0,0.0,0.0,0.0,0.0,0.0,0.0,0.0,0.693
vsp11_240802_Ag-0.167-Zn-0.833_pp0_rep1,vsp,11,240802,Ag-0.167-Zn-0.833,Ag-0.307-Zn-0.693,1,CO2R,100,3.42,16.86978174893804,59.57269155206288,0.019815423,0.001685914,76.46743467476965,23.53256532523035,0.307,0.0,0.0,0.0,0.0,0.0,0.0,0.0,0.0,0.0,0.0,0.0,0.0,0.693
vsp11_240802_Ag-0.167-Zn-0.833_pp0_rep1,vsp,11,240802,Ag-0.167-Zn-0.833,Ag-0.307-Zn-0.693,1,CO2R,150,3.58,18.071104229006675,64.38113949,0.020549328,0.003371828,82.47913061977295,17.520869380227055,0.307,0.0,0.0,0.0,0.0,0.0,0.0,0.0,0.0,0.0,0.0,0.0,0.0,0.693
vsp11_240802_Ag-0.167-Zn-0.833_pp0_rep1,vsp,11,240802,Ag-0.167-Zn-0.833,Ag-0.307-Zn-0.693,1,CO2R,200,3.71,15.675783130008998,55.30329076620825,0.017063281,0.001685914,71.00029454602277,28.999705453977228,0.307,0.0,0.0,0.0,0.0,0.0,0.0,0.0,0.0,0.0,0.0,0.0,0.0,0.693
vsp11_240802_Ag-0.167-Zn-0.833_pp0_rep1,vsp,11,240802,Ag-0.167-Zn-0.833,Ag-0.307-Zn-0.693,1,CO2R,300,3.94,60.4348281,20.42239685658153,0.059813221,0.003371828,80.92700055,19.07299945,0.307,0.0,0.0,0.0,0.0,0.0,0.0,0.0,0.0,0.0,0.0,0.0,0.0,0.693
vsp11_240802_Ag-0.2-Zn-0.8_pp0_rep1,vsp,11,240802,Ag-0.2-Zn-0.8,Ag-0.306-Zn-0.694,1,CO2R,50,3.03,19.31992717989496,56.994106090373286,0.044034273,0.045519683,76.41149588169348,23.58850411830652,0.306,0.0,0.0,0.0,0.0,0.0,0.0,0.0,0.0,0.0,0.0,0.0,0.0,0.694
vsp11_240802_Ag-0.2-Zn-0.8_pp0_rep1,vsp,11,240802,Ag-0.2-Zn-0.8,Ag-0.306-Zn-0.694,1,HER,50,3.06,0.0,0.0,0.0,0.0,0.0,0.0,0.306,0.0,0.0,0.0,0.0,0.0,0.0,0.0,0.0,0.0,0.0,0.0,0.0,0.694
vsp11_240802_Ag-0.2-Zn-0.8_pp0_rep1,vsp,11,240802,Ag-0.2-Zn-0.8,Ag-0.306-Zn-0.694,1,CO2R,100,3.27,16.339324949256106,56.01424361493124,0.030823991,0.011379921,72.40071538568577,27.59928461431423,0.306,0.0,0.0,0.0,0.0,0.0,0.0,0.0,0.0,0.0,0.0,0.0,0.0,0.694
vsp11_240802_Ag-0.2-Zn-0.8_pp0_rep1,vsp,11,240802,Ag-0.2-Zn-0.8,Ag-0.306-Zn-0.694,1,CO2R,150,3.44,16.631023875787317,59.32220039292731,0.023484946,0.013768299,75.99344325932888,24.006556740671115,0.306,0.0,0.0,0.0,0.0,0.0,0.0,0.0,0.0,0.0,0.0,0.0,0.0,0.694
vsp11_240802_Ag-0.2-Zn-0.8_pp0_rep1,vsp,11,240802,Ag-0.2-Zn-0.8,Ag-0.306-Zn-0.694,1,CO2R,200,3.6,23.016489150222856,41.49312377210216,0.029998349,0.00295035,64.54651594838414,35.45348405161586,0.306,0.0,0.0,0.0,0.0,0.0,0.0,0.0,0.0,0.0,0.0,0.0,0.0,0.694
vsp11_240802_Ag-0.2-Zn-0.8_pp0_rep1,vsp,11,240802,Ag-0.2-Zn-0.8,Ag-0.306-Zn-0.694,1,CO2R,300,3.78,73.89754964531588,11.075638506876228,0.1104526356347357,0.008710557,85.10372003607138,14.89627996392862,0.306,0.0,0.0,0.0,0.0,0.0,0.0,0.0,0.0,0.0,0.0,0.0,0.0,0.694
vsp11_240802_Ag-0.222-Zn-0.778_pp0_rep1,vsp,11,240802,Ag-0.222-Zn-0.778,Ag-0.33-Zn-0.67,1,CO2R,50,3.17,18.726066668061687,60.23575638506877,0.04513513,0.1188569501812357,79.13075804288448,20.86924195711552,0.33,0.0,0.0,0.0,0.0,0.0,0.0,0.0,0.0,0.0,0.0,0.0,0.0,0.67
vsp11_240802_Ag-0.222-Zn-0.778_pp0_rep1,vsp,11,240802,Ag-0.222-Zn-0.778,Ag-0.33-Zn-0.67,1,HER,50,3.19,0.0,0.0,0.0,0.0,0.0,0.0,0.33,0.0,0.0,0.0,0.0,0.0,0.0,0.0,0.0,0.0,0.0,0.0,0.0,0.67
vsp11_240802_Ag-0.222-Zn-0.778_pp0_rep1,vsp,11,240802,Ag-0.222-Zn-0.778,Ag-0.33-Zn-0.67,1,CO2R,100,3.43,20.94205779572705,53.13359528,0.036328276,0.0059007,74.12282496515797,25.877175034842026,0.33,0.0,0.0,0.0,0.0,0.0,0.0,0.0,0.0,0.0,0.0,0.0,0.0,0.67
vsp11_240802_Ag-0.222-Zn-0.778_pp0_rep1,vsp,11,240802,Ag-0.222-Zn-0.778,Ag-0.33-Zn-0.67,1,CO2R,150,3.6,22.67048902467095,47.90275049115913,0.031924848,0.003090843,70.61188000690376,29.38811999309624,0.33,0.0,0.0,0.0,0.0,0.0,0.0,0.0,0.0,0.0,0.0,0.0,0.0,0.67
vsp11_240802_Ag-0.222-Zn-0.778_pp0_rep1,vsp,11,240802,Ag-0.222-Zn-0.778,Ag-0.33-Zn-0.67,1,CO2R,200,3.72,23.56672037498169,44.15643418467584,0.029998349,0.005479221,67.76233931152727,32.23766068847273,0.33,0.0,0.0,0.0,0.0,0.0,0.0,0.0,0.0,0.0,0.0,0.0,0.0,0.67
vsp11_240802_Ag-0.222-Zn-0.778_pp0_rep1,vsp,11,240802,Ag-0.222-Zn-0.778,Ag-0.33-Zn-0.67,1,CO2R,300,3.94,49.36533511896043,21.79764243614932,0.078527787,0.006041193,71.25561995375519,28.74438004624481,0.33,0.0,0.0,0.0,0.0,0.0,0.0,0.0,0.0,0.0,0.0,0.0,0.0,0.67
vsp11_240802_Ag-0.25-Zn-0.75_pp0_rep1,vsp,11,240802,Ag-0.25-Zn-0.75,Ag-0.324-Zn-0.676,1,CO2R,50,3.27,16.79131180815669,54.40078585461689,0.026420564,0.004214785,71.22767592164311,28.77232407835689,0.324,0.0,0.0,0.0,0.0,0.0,0.0,0.0,0.0,0.0,0.0,0.0,0.0,0.676
vsp11_240802_Ag-0.25-Zn-0.75_pp0_rep1,vsp,11,240802,Ag-0.25-Zn-0.75,Ag-0.324-Zn-0.676,1,HER,50,3.28,0.0,0.0,0.0,0.0,0.0,0.0,0.324,0.0,0.0,0.0,0.0,0.0,0.0,0.0,0.0,0.0,0.0,0.0,0.0,0.676
vsp11_240802_Ag-0.25-Zn-0.75_pp0_rep1,vsp,11,240802,Ag-0.25-Zn-0.75,Ag-0.324-Zn-0.676,1,CO2R,100,3.5,12.188578961685744,57.93713163064832,0.022017137,0.002528871,70.15371663686342,29.84628336313658,0.324,0.0,0.0,0.0,0.0,0.0,0.0,0.0,0.0,0.0,0.0,0.0,0.0,0.676
vsp11_240802_Ag-0.25-Zn-0.75_pp0_rep1,vsp,11,240802,Ag-0.25-Zn-0.75,Ag-0.324-Zn-0.676,1,CO2R,150,3.63,9.974680365774551,57.10707269155207,0.016512853,0.001404928,67.10230705666407,32.897692943335926,0.324,0.0,0.0,0.0,0.0,0.0,0.0,0.0,0.0,0.0,0.0,0.0,0.0,0.676
vsp11_240802_Ag-0.25-Zn-0.75_pp0_rep1,vsp,11,240802,Ag-0.25-Zn-0.75,Ag-0.324-Zn-0.676,1,CO2R,200,3.74,10.430538408420349,51.63801571709234,0.016237638,0.001475175,62.08824410248001,37.91175589751999,0.324,0.0,0.0,0.0,0.0,0.0,0.0,0.0,0.0,0.0,0.0,0.0,0.0,0.676
vsp11_240802_Ag-0.25-Zn-0.75_pp0_rep1,vsp,11,240802,Ag-0.25-Zn-0.75,Ag-0.324-Zn-0.676,1,CO2R,300,3.94,70.92887484567578,16.291748526522593,0.06605141,0.003231336,87.29715571818568,12.702844281814322,0.324,0.0,0.0,0.0,0.0,0.0,0.0,0.0,0.0,0.0,0.0,0.0,0.0,0.676
vsp11_240802_Ag-0.25-Zn-0.75_pp0_rep2,vsp,11,240802,Ag-0.25-Zn-0.75,Ag-0.379-Zn-0.621,2,CO2R,50,3.12,18.27784636631861,59.57269155206288,0.036328276,0.02023097,77.91302865540864,22.08697134459136,0.379,0.0,0.0,0.0,0.0,0.0,0.0,0.0,0.0,0.0,0.0,0.0,0.0,0.621
vsp11_240802_Ag-0.25-Zn-0.75_pp0_rep2,vsp,11,240802,Ag-0.25-Zn-0.75,Ag-0.379-Zn-0.621,2,HER,50,3.13,0.0,0.0,0.0,0.0,0.0,0.0,0.379,0.0,0.0,0.0,0.0,0.0,0.0,0.0,0.0,0.0,0.0,0.0,0.0,0.621
vsp11_240802_Ag-0.25-Zn-0.75_pp0_rep2,vsp,11,240802,Ag-0.25-Zn-0.75,Ag-0.379-Zn-0.621,2,CO2R,100,3.36,15.64000084,58.15078585,0.026420564,0.005057743,73.82671361665298,26.17328638334702,0.379,0.0,0.0,0.0,0.0,0.0,0.0,0.0,0.0,0.0,0.0,0.0,0.0,0.621
vsp11_240802_Ag-0.25-Zn-0.75_pp0_rep2,vsp,11,240802,Ag-0.25-Zn-0.75,Ag-0.379-Zn-0.621,2,CO2R,150,3.54,13.287995145326333,57.04813359528488,0.019815423,0.003090843,70.36233027922253,29.637669720777467,0.379,0.0,0.0,0.0,0.0,0.0,0.0,0.0,0.0,0.0,0.0,0.0,0.0,0.621
vsp11_240802_Ag-0.25-Zn-0.75_pp0_rep2,vsp,11,240802,Ag-0.25-Zn-0.75,Ag-0.379-Zn-0.621,2,CO2R,200,3.72,35.42195902822825,33.81262278978389,0.078436049,0.005057743,69.33018573798617,30.66981426201383,0.379,0.0,0.0,0.0,0.0,0.0,0.0,0.0,0.0,0.0,0.0,0.0,0.0,0.621
vsp11_240802_Ag-0.25-Zn-0.75_pp0_rep2,vsp,11,240802,Ag-0.25-Zn-0.75,Ag-0.379-Zn-0.621,2,CO2R,300,3.9,63.66632488648016,13.234282907662084,0.077977359,0.005479221,76.99345590214763,23.00654409785237,0.379,0.0,0.0,0.0,0.0,0.0,0.0,0.0,0.0,0.0,0.0,0.0,0.0,0.621
vsp11_240802_Ag-0.375-Zn-0.625_pp0_rep1,vsp,11,240802,Ag-0.375-Zn-0.625,Ag-0.413-Zn-0.587,1,CO2R,50,3.09,17.145368180962148,67.80943025540275,0.026420564,0.0,84.98616190976702,15.01383809023298,0.413,0.0,0.0,0.0,0.0,0.0,0.0,0.0,0.0,0.0,0.0,0.0,0.0,0.587
vsp11_240802_Ag-0.375-Zn-0.625_pp0_rep1,vsp,11,240802,Ag-0.375-Zn-0.625,Ag-0.413-Zn-0.587,1,HER,50,3.11,0.0,0.0,0.0,0.0,0.0,0.0,0.413,0.0,0.0,0.0,0.0,0.0,0.0,0.0,0.0,0.0,0.0,0.0,0.0,0.587
vsp11_240802_Ag-0.375-Zn-0.625_pp0_rep1,vsp,11,240802,Ag-0.375-Zn-0.625,Ag-0.413-Zn-0.587,1,CO2R,100,3.36,17.49628575613635,64.18467583497053,0.022017137,0.002107393,81.70904044802914,18.290959551970857,0.413,0.0,0.0,0.0,0.0,0.0,0.0,0.0,0.0,0.0,0.0,0.0,0.0,0.587
vsp11_240802_Ag-0.375-Zn-0.625_pp0_rep1,vsp,11,240802,Ag-0.375-Zn-0.625,Ag-0.413-Zn-0.587,1,CO2R,150,3.55,17.54420473330683,61.74852652259332,0.017980662,0.001404928,79.31475306434903,20.68524693565097,0.413,0.0,0.0,0.0,0.0,0.0,0.0,0.0,0.0,0.0,0.0,0.0,0.0,0.587
vsp11_240802_Ag-0.375-Zn-0.625_pp0_rep1,vsp,11,240802,Ag-0.375-Zn-0.625,Ag-0.413-Zn-0.587,1,CO2R,200,3.71,27.009667496704264,47.54174853,0.036878704,0.002107393,74.59460359287212,25.40539640712788,0.413,0.0,0.0,0.0,0.0,0.0,0.0,0.0,0.0,0.0,0.0,0.0,0.0,0.587
vsp11_240802_Ag-0.375-Zn-0.625_pp0_rep1,vsp,11,240802,Ag-0.375-Zn-0.625,Ag-0.413-Zn-0.587,1,CO2R,300,3.93,67.35252882462491,11.338408644400786,0.069353981,0.003231336,78.77126667645335,21.22873332354665,0.413,0.0,0.0,0.0,0.0,0.0,0.0,0.0,0.0,0.0,0.0,0.0,0.0,0.587
vsp11_240802_Ag-0.4-Zn-0.6_pp0_rep1,vsp,11,240802,Ag-0.4-Zn-0.6,Ag-0.424-Zn-0.576,1,CO2R,50,3.09,17.96020005,63.492141453831046,0.028622278,0.018545056,81.50445174299264,18.49554825700736,0.424,0.0,0.0,0.0,0.0,0.0,0.0,0.0,0.0,0.0,0.0,0.0,0.0,0.576
vsp11_240802_Ag-0.4-Zn-0.6_pp0_rep1,vsp,11,240802,Ag-0.4-Zn-0.6,Ag-0.424-Zn-0.576,1,HER,50,3.17,0.0,0.0,0.0,0.0,0.0,0.0,0.424,0.0,0.0,0.0,0.0,0.0,0.0,0.0,0.0,0.0,0.0,0.0,0.0,0.576
vsp11_240802_Ag-0.4-Zn-0.6_pp0_rep1,vsp,11,240802,Ag-0.4-Zn-0.6,Ag-0.424-Zn-0.576,1,CO2R,100,3.36,18.40904810730503,59.39587426,0.025870136,0.002528871,77.83727570495282,22.162724295047184,0.424,0.0,0.0,0.0,0.0,0.0,0.0,0.0,0.0,0.0,0.0,0.0,0.0,0.576
vsp11_240802_Ag-0.4-Zn-0.6_pp0_rep1,vsp,11,240802,Ag-0.4-Zn-0.6,Ag-0.424-Zn-0.576,1,CO2R,150,3.55,17.72709200862123,56.39489194499018,0.021650184,0.001404928,74.14800481213194,25.851995187868056,0.424,0.0,0.0,0.0,0.0,0.0,0.0,0.0,0.0,0.0,0.0,0.0,0.0,0.576
vsp11_240802_Ag-0.4-Zn-0.6_pp0_rep1,vsp,11,240802,Ag-0.4-Zn-0.6,Ag-0.424-Zn-0.576,1,CO2R,200,3.72,24.723053422335685,44.926326129666016,0.03660349,0.001685914,69.69211757436166,30.30788242563834,0.424,0.0,0.0,0.0,0.0,0.0,0.0,0.0,0.0,0.0,0.0,0.0,0.0,0.576
vsp11_240802_Ag-0.4-Zn-0.6_pp0_rep1,vsp,11,240802,Ag-0.4-Zn-0.6,Ag-0.424-Zn-0.576,1,CO2R,300,3.93,42.60917784427379,23.63457760314342,0.066968791,0.003090843,66.32254755406919,33.67745244593081,0.424,0.0,0.0,0.0,0.0,0.0,0.0,0.0,0.0,0.0,0.0,0.0,0.0,0.576
vsp11_240802_Ag-0.429-Zn-0.571_pp0_rep1,vsp,11,240802,Ag-0.429-Zn-0.571,Ag-0.478-Zn-0.522,1,CO2R,50,3.19,12.058004980225574,73.23182711198429,0.014311139,0.006743657,85.31484122,14.685158784688696,0.478,0.0,0.0,0.0,0.0,0.0,0.0,0.0,0.0,0.0,0.0,0.0,0.0,0.522
vsp11_240802_Ag-0.429-Zn-0.571_pp0_rep1,vsp,11,240802,Ag-0.429-Zn-0.571,Ag-0.478-Zn-0.522,1,HER,50,3.26,0.0,0.0,0.0,0.0,0.0,0.0,0.478,0.0,0.0,0.0,0.0,0.0,0.0,0.0,0.0,0.0,0.0,0.0,0.0,0.522
vsp11_240802_Ag-0.429-Zn-0.571_pp0_rep1,vsp,11,240802,Ag-0.429-Zn-0.571,Ag-0.478-Zn-0.522,1,CO2R,100,3.48,11.69076565736885,72.29616895874264,0.014311139,0.0,84.00371720964611,15.996282790353888,0.478,0.0,0.0,0.0,0.0,0.0,0.0,0.0,0.0,0.0,0.0,0.0,0.0,0.522
vsp11_240802_Ag-0.429-Zn-0.571_pp0_rep1,vsp,11,240802,Ag-0.429-Zn-0.571,Ag-0.478-Zn-0.522,1,CO2R,150,3.66,13.853815731653729,67.59332024,0.012476377,0.0,81.46158950861583,18.53841049138417,0.478,0.0,0.0,0.0,0.0,0.0,0.0,0.0,0.0,0.0,0.0,0.0,0.0,0.522
vsp11_240802_Ag-0.429-Zn-0.571_pp0_rep1,vsp,11,240802,Ag-0.429-Zn-0.571,Ag-0.478-Zn-0.522,1,CO2R,200,3.8,19.04371299,59.09381139489195,0.021741922,0.0,78.16173776039777,21.83826223960223,0.478,0.0,0.0,0.0,0.0,0.0,0.0,0.0,0.0,0.0,0.0,0.0,0.0,0.522
vsp11_240802_Ag-0.429-Zn-0.571_pp0_rep1,vsp,11,240802,Ag-0.429-Zn-0.571,Ag-0.478-Zn-0.522,1,CO2R,300,4.04,26.54313754211221,43.76719057,0.036144799,0.001826407,70.35225365,29.647746354221297,0.478,0.0,0.0,0.0,0.0,0.0,0.0,0.0,0.0,0.0,0.0,0.0,0.0,0.522
vsp11_240802_Ag-0.462-Zn-0.538_pp0_rep1,vsp,11,240802,Ag-0.462-Zn-0.538,Ag-0.476-Zn-0.524,1,CO2R,50,3.07,11.834522588880288,93.88998035363456,0.022017137,0.030346455,105.77686653455166,0.0,0.476,0.0,0.0,0.0,0.0,0.0,0.0,0.0,0.0,0.0,0.0,0.0,0.0,0.524
vsp11_240802_Ag-0.462-Zn-0.538_pp0_rep1,vsp,11,240802,Ag-0.462-Zn-0.538,Ag-0.476-Zn-0.524,1,HER,50,3.15,0.0,0.0,0.0,0.0,0.0,0.0,0.476,0.0,0.0,0.0,0.0,0.0,0.0,0.0,0.0,0.0,0.0,0.0,0.0,0.524
vsp11_240802_Ag-0.462-Zn-0.538_pp0_rep1,vsp,11,240802,Ag-0.462-Zn-0.538,Ag-0.476-Zn-0.524,1,CO2R,100,3.35,10.875306032769048,79.80353634577604,0.014861567,0.0,90.6961754,9.3038246,0.476,0.0,0.0,0.0,0.0,0.0,0.0,0.0,0.0,0.0,0.0,0.0,0.0,0.524
vsp11_240802_Ag-0.462-Zn-0.538_pp0_rep1,vsp,11,240802,Ag-0.462-Zn-0.538,Ag-0.476-Zn-0.524,1,CO2R,150,3.54,13.996107890937246,74.21905697445972,0.015045043,0.001404928,88.23392153,11.76607847,0.476,0.0,0.0,0.0,0.0,0.0,0.0,0.0,0.0,0.0,0.0,0.0,0.0,0.524
vsp11_240802_Ag-0.462-Zn-0.538_pp0_rep1,vsp,11,240802,Ag-0.462-Zn-0.538,Ag-0.476-Zn-0.524,1,CO2R,200,3.69,18.172068886145347,67.91257367387034,0.017888924,0.001475175,86.10647811317301,13.893521886826989,0.476,0.0,0.0,0.0,0.0,0.0,0.0,0.0,0.0,0.0,0.0,0.0,0.0,0.524
vsp11_240802_Ag-0.462-Zn-0.538_pp0_rep1,vsp,11,240802,Ag-0.462-Zn-0.538,Ag-0.476-Zn-0.524,1,CO2R,300,3.96,39.926342882253245,37.66208251473477,0.080729501,0.00295035,77.67935484839174,22.32064515160826,0.476,0.0,0.0,0.0,0.0,0.0,0.0,0.0,0.0,0.0,0.0,0.0,0.0,0.524
vsp11_240802_Ag-0.5-Zn-0.5_pp0_rep1,vsp,11,240802,Ag-0.5-Zn-0.5,Ag-0.575-Zn-0.425,1,CO2R,50,3.09,18.93699386888196,90.83988212180746,0.031924848,0.0,109.81473233013868,0.0,0.575,0.0,0.0,0.0,0.0,0.0,0.0,0.0,0.0,0.0,0.0,0.0,0.0,0.425
vsp11_240802_Ag-0.5-Zn-0.5_pp0_rep1,vsp,11,240802,Ag-0.5-Zn-0.5,Ag-0.575-Zn-0.425,1,HER,50,3.18,0.0,0.0,0.0,0.0,0.0,0.0,0.575,0.0,0.0,0.0,0.0,0.0,0.0,0.0,0.0,0.0,0.0,0.0,0.0,0.425
vsp11_240802_Ag-0.5-Zn-0.5_pp0_rep1,vsp,11,240802,Ag-0.5-Zn-0.5,Ag-0.575-Zn-0.425,1,CO2R,100,3.41,19.14352675301848,82.48526523,0.032475277,0.0,101.66670445587808,0.0,0.575,0.0,0.0,0.0,0.0,0.0,0.0,0.0,0.0,0.0,0.0,0.0,0.0,0.425
vsp11_240802_Ag-0.5-Zn-0.5_pp0_rep1,vsp,11,240802,Ag-0.5-Zn-0.5,Ag-0.575-Zn-0.425,1,CO2R,150,3.54,21.95358764569252,75.96758349705306,0.032658753,0.0019669,97.95975112287675,2.040248877123247,0.575,0.0,0.0,0.0,0.0,0.0,0.0,0.0,0.0,0.0,0.0,0.0,0.0,0.425
vsp11_240802_Ag-0.5-Zn-0.5_pp0_rep1,vsp,11,240802,Ag-0.5-Zn-0.5,Ag-0.575-Zn-0.425,1,CO2R,200,3.67,25.79652221222457,70.18541257367387,0.035227419,0.001685914,96.02354388268624,3.976456117313745,0.575,0.0,0.0,0.0,0.0,0.0,0.0,0.0,0.0,0.0,0.0,0.0,0.0,0.425
vsp11_240802_Ag-0.5-Zn-0.5_pp0_rep1,vsp,11,240802,Ag-0.5-Zn-0.5,Ag-0.575-Zn-0.425,1,CO2R,300,3.88,44.18883006549625,37.905206286836936,0.092105022,0.003371828,82.19808091,17.80191909,0.575,0.0,0.0,0.0,0.0,0.0,0.0,0.0,0.0,0.0,0.0,0.0,0.0,0.425
vsp11_240802_Ag-0.6-Zn-0.4_pp0_rep1,vsp,11,240802,Ag-0.6-Zn-0.4,Ag-0.746-Zn-0.254,1,CO2R,50,3.01,9.670007742,88.61493123772102,0.019815423,0.006743657,98.31149805984064,1.6885019401593695,0.746,0.0,0.0,0.0,0.0,0.0,0.0,0.0,0.0,0.0,0.0,0.0,0.0,0.254
vsp11_240802_Ag-0.6-Zn-0.4_pp0_rep1,vsp,11,240802,Ag-0.6-Zn-0.4,Ag-0.746-Zn-0.254,1,HER,50,3.08,0.0,0.0,0.0,0.0,0.0,0.0,0.746,0.0,0.0,0.0,0.0,0.0,0.0,0.0,0.0,0.0,0.0,0.0,0.0,0.254
vsp11_240802_Ag-0.6-Zn-0.4_pp0_rep1,vsp,11,240802,Ag-0.6-Zn-0.4,Ag-0.746-Zn-0.254,1,CO2R,100,3.3,7.723953210989976,79.06679764243614,0.008256426,0.0,86.79900727967788,13.20099272032212,0.746,0.0,0.0,0.0,0.0,0.0,0.0,0.0,0.0,0.0,0.0,0.0,0.0,0.254
vsp11_240802_Ag-0.6-Zn-0.4_pp0_rep1,vsp,11,240802,Ag-0.6-Zn-0.4,Ag-0.746-Zn-0.254,1,CO2R,150,3.48,9.747849924,73.68860510805501,0.00807295,0.0,83.44584609096283,16.55415390903717,0.746,0.0,0.0,0.0,0.0,0.0,0.0,0.0,0.0,0.0,0.0,0.0,0.0,0.254
vsp11_240802_Ag-0.6-Zn-0.4_pp0_rep1,vsp,11,240802,Ag-0.6-Zn-0.4,Ag-0.746-Zn-0.254,1,CO2R,200,3.63,12.39982004226914,66.72642436149313,0.009082069,0.0,79.13631505,20.86368494548149,0.746,0.0,0.0,0.0,0.0,0.0,0.0,0.0,0.0,0.0,0.0,0.0,0.0,0.254
vsp11_240802_Ag-0.6-Zn-0.4_pp0_rep1,vsp,11,240802,Ag-0.6-Zn-0.4,Ag-0.746-Zn-0.254,1,CO2R,300,3.91,32.12936031304275,36.98182711198429,0.079261692,0.0039338,69.20360968102034,30.79639031897966,0.746,0.0,0.0,0.0,0.0,0.0,0.0,0.0,0.0,0.0,0.0,0.0,0.0,0.254
vsp11_240802_Ag-0.667-Zn-0.333_pp0_rep1,vsp,11,240802,Ag-0.667-Zn-0.333,Ag-0.829-Zn-0.171,1,HER,50,3.08,0.0,0.0,0.0,0.0,0.0,0.0,0.829,0.0,0.0,0.0,0.0,0.0,0.0,0.0,0.0,0.0,0.0,0.0,0.0,0.171
vsp11_240802_Ag-0.667-Zn-0.333_pp0_rep1,vsp,11,240802,Ag-0.667-Zn-0.333,Ag-0.829-Zn-0.171,1,CO2R,50,3.14,18.289146037791127,88.30550098231828,0.031924848,0.0,106.63052619580009,0.0,0.829,0.0,0.0,0.0,0.0,0.0,0.0,0.0,0.0,0.0,0.0,0.0,0.0,0.171
vsp11_240802_Ag-0.667-Zn-0.333_pp0_rep1,vsp,11,240802,Ag-0.667-Zn-0.333,Ag-0.829-Zn-0.171,1,CO2R,100,3.46,20.75624097595681,70.15962671905697,0.022017137,0.0,90.94085057732303,9.059149422676953,0.829,0.0,0.0,0.0,0.0,0.0,0.0,0.0,0.0,0.0,0.0,0.0,0.0,0.171
vsp11_240802_Ag-0.667-Zn-0.333_pp0_rep1,vsp,11,240802,Ag-0.667-Zn-0.333,Ag-0.829-Zn-0.171,1,CO2R,150,3.61,26.52618803490343,63.62475442043223,0.023484946,0.0,90.17673409217014,9.823265907829864,0.829,0.0,0.0,0.0,0.0,0.0,0.0,0.0,0.0,0.0,0.0,0.0,0.0,0.171
vsp11_240802_Ag-0.667-Zn-0.333_pp0_rep1,vsp,11,240802,Ag-0.667-Zn-0.333,Ag-0.829-Zn-0.171,1,CO2R,200,3.75,32.44637887379941,57.75663064833006,0.031649634,0.0,90.23737775626265,9.762622243737368,0.829,0.0,0.0,0.0,0.0,0.0,0.0,0.0,0.0,0.0,0.0,0.0,0.0,0.171
vsp11_240802_Ag-0.667-Zn-0.333_pp0_rep1,vsp,11,240802,Ag-0.667-Zn-0.333,Ag-0.829-Zn-0.171,1,CO2R,300,3.98,57.48393981878675,27.362475442043223,0.1159569198025796,0.00295035,84.97290166,15.027098341799004,0.829,0.0,0.0,0.0,0.0,0.0,0.0,0.0,0.0,0.0,0.0,0.0,0.0,0.171
vsp11_240802_Ag-0.833-Zn-0.167_pp0_rep1,vsp,11,240802,Ag-0.833-Zn-0.167,Ag-0.826-Zn-0.174,1,CO2R,50,3.14,12.391973048191009,93.09430255402752,0.011008568,0.0,105.4972841705542,0.0,0.826,0.0,0.0,0.0,0.0,0.0,0.0,0.0,0.0,0.0,0.0,0.0,0.0,0.174
vsp11_240802_Ag-0.833-Zn-0.167_pp0_rep1,vsp,11,240802,Ag-0.833-Zn-0.167,Ag-0.826-Zn-0.174,1,HER,50,3.24,0.0,0.0,0.0,0.0,0.0,0.0,0.826,0.0,0.0,0.0,0.0,0.0,0.0,0.0,0.0,0.0,0.0,0.0,0.0,0.174
vsp11_240802_Ag-0.833-Zn-0.167_pp0_rep1,vsp,11,240802,Ag-0.833-Zn-0.167,Ag-0.826-Zn-0.174,1,CO2R,100,3.43,9.571449496746114,78.91208251473478,0.012109425,0.0,88.49761860040874,11.502381399591258,0.826,0.0,0.0,0.0,0.0,0.0,0.0,0.0,0.0,0.0,0.0,0.0,0.0,0.174
vsp11_240802_Ag-0.833-Zn-0.167_pp0_rep1,vsp,11,240802,Ag-0.833-Zn-0.167,Ag-0.826-Zn-0.174,1,CO2R,150,3.58,11.254054280273705,73.76719057,0.012109425,0.0,85.03533143894614,14.964668561053855,0.826,0.0,0.0,0.0,0.0,0.0,0.0,0.0,0.0,0.0,0.0,0.0,0.0,0.174
vsp11_240802_Ag-0.833-Zn-0.167_pp0_rep1,vsp,11,240802,Ag-0.833-Zn-0.167,Ag-0.826-Zn-0.174,1,CO2R,200,3.71,14.304756324677228,64.9987721,0.016788067,0.0,79.32229365730885,20.677706342691152,0.826,0.0,0.0,0.0,0.0,0.0,0.0,0.0,0.0,0.0,0.0,0.0,0.0,0.174
vsp11_240802_Ag-0.833-Zn-0.167_pp0_rep1,vsp,11,240802,Ag-0.833-Zn-0.167,Ag-0.826-Zn-0.174,1,CO2R,300,3.95,40.91234384481784,31.2524558,0.085132928,0.004074293,72.26240981,27.737590192449204,0.826,0.0,0.0,0.0,0.0,0.0,0.0,0.0,0.0,0.0,0.0,0.0,0.0,0.174
vsp11_240802_Zn-1.0_pp0_rep1,vsp,11,240802,Zn-1.0,Zn-1.0,1,HER,50,3.13,0.0,0.0,0.0,0.0,0.0,0.0,0.0,0.0,0.0,0.0,0.0,0.0,0.0,0.0,0.0,0.0,0.0,0.0,0.0,1.0
vsp11_240802_Zn-1.0_pp0_rep1,vsp,11,240802,Zn-1.0,Zn-1.0,1,CO2R,50,3.16,63.02328987842391,26.13948919449902,0.1607250977010439,0.021073927,89.36830406306413,10.63169593693587,0.0,0.0,0.0,0.0,0.0,0.0,0.0,0.0,0.0,0.0,0.0,0.0,0.0,1.0
vsp11_240802_Zn-1.0_pp0_rep1,vsp,11,240802,Zn-1.0,Zn-1.0,1,CO2R,100,3.45,44.28027370315344,30.884086444007856,0.1078839696897418,0.007586614,75.29811949545933,24.701880504540668,0.0,0.0,0.0,0.0,0.0,0.0,0.0,0.0,0.0,0.0,0.0,0.0,0.0,1.0
vsp11_240802_Zn-1.0_pp0_rep1,vsp,11,240802,Zn-1.0,Zn-1.0,1,CO2R,150,3.62,35.33198016279897,32.82416502946955,0.078527787,0.0059007,68.25408429840117,31.745915701598832,0.0,0.0,0.0,0.0,0.0,0.0,0.0,0.0,0.0,0.0,0.0,0.0,0.0,1.0
vsp11_240802_Zn-1.0_pp0_rep1,vsp,11,240802,Zn-1.0,Zn-1.0,1,CO2R,200,3.66,69.26510284793572,11.555746561886052,0.063574482,0.004214785,80.89827735075092,19.101722649249083,0.0,0.0,0.0,0.0,0.0,0.0,0.0,0.0,0.0,0.0,0.0,0.0,0.0,1.0
vsp11_240802_Zn-1.0_pp0_rep1,vsp,11,240802,Zn-1.0,Zn-1.0,1,CO2R,300,3.8,74.99257151227269,5.2431237721021615,0.045869035,0.002247886,80.28974369596527,19.71025630403473,0.0,0.0,0.0,0.0,0.0,0.0,0.0,0.0,0.0,0.0,0.0,0.0,0.0,1.0
vsp12_240816_Ag-1.0_pp0_rep1,vsp,12,240816,Ag-1.0,Ag-1.0,1,HER,50,2.99,0.0,0.0,0.0,0.0,0.0,0.0,1.0,0.0,0.0,0.0,0.0,0.0,0.0,0.0,0.0,0.0,0.0,0.0,0.0,0.0
vsp12_240816_Ag-1.0_pp0_rep1,vsp,12,240816,Ag-1.0,Ag-1.0,1,CO2R,50,3.08,35.63414174810103,46.32612966601179,0.097976258,0.014330271,82.08839525295838,17.911604747041622,1.0,0.0,0.0,0.0,0.0,0.0,0.0,0.0,0.0,0.0,0.0,0.0,0.0,0.0
vsp12_240816_Ag-1.0_pp0_rep1,vsp,12,240816,Ag-1.0,Ag-1.0,1,CO2R,100,3.35,30.99499884910754,49.83300589390963,0.086417261,0.019388013,80.94913303673151,19.05086696326849,1.0,0.0,0.0,0.0,0.0,0.0,0.0,0.0,0.0,0.0,0.0,0.0,0.0,0.0
vsp12_240816_Ag-1.0_pp0_rep1,vsp,12,240816,Ag-1.0,Ag-1.0,1,CO2R,150,3.55,25.545627654899665,53.00098231827112,0.071188742,0.047767569,78.67775879355028,21.32224120644972,1.0,0.0,0.0,0.0,0.0,0.0,0.0,0.0,0.0,0.0,0.0,0.0,0.0,0.0
vsp12_240816_Ag-1.0_pp0_rep1,vsp,12,240816,Ag-1.0,Ag-1.0,1,CO2R,200,3.69,21.109355709472897,17.151277013752456,0.066877053,0.054581472,38.388764175352975,61.61123582464703,1.0,0.0,0.0,0.0,0.0,0.0,0.0,0.0,0.0,0.0,0.0,0.0,0.0,0.0
vsp12_240816_Ag-1.0_pp0_rep1,vsp,12,240816,Ag-1.0,Ag-1.0,1,CO2R,300,3.79,61.90336688359246,14.803536345776031,0.1354053905289617,0.092865773,76.94588403005528,23.05411596994472,1.0,0.0,0.0,0.0,0.0,0.0,0.0,0.0,0.0,0.0,0.0,0.0,0.0,0.0
vsp13_240823_Ag-0.067-Au-0.533-Zn-0.4_pp0_rep1,vsp,13,240823,Ag-0.067-Au-0.533-Zn-0.4,Ag-0.258-Au-0.313-Zn-0.429,1,CO2R,50,2.94,79.70537152901296,2.003929273,0.007705998,0.0,81.71700679993242,18.28299320006758,0.258,0.313,0.0,0.0,0.0,0.0,0.0,0.0,0.0,0.0,0.0,0.0,0.0,0.429
vsp13_240823_Ag-0.067-Au-0.533-Zn-0.4_pp0_rep1,vsp,13,240823,Ag-0.067-Au-0.533-Zn-0.4,Ag-0.258-Au-0.313-Zn-0.429,1,HER,50,3.02,0.0,0.0,0.0,0.0,0.0,0.0,0.258,0.313,0.0,0.0,0.0,0.0,0.0,0.0,0.0,0.0,0.0,0.0,0.0,0.429
vsp13_240823_Ag-0.067-Au-0.533-Zn-0.4_pp0_rep1,vsp,13,240823,Ag-0.067-Au-0.533-Zn-0.4,Ag-0.258-Au-0.313-Zn-0.429,1,CO2R,100,3.29,75.72223733495156,4.236247544204322,0.007155569,0.0,79.96564044857408,20.03435955142592,0.258,0.313,0.0,0.0,0.0,0.0,0.0,0.0,0.0,0.0,0.0,0.0,0.0,0.429
vsp13_240823_Ag-0.067-Au-0.533-Zn-0.4_pp0_rep1,vsp,13,240823,Ag-0.067-Au-0.533-Zn-0.4,Ag-0.258-Au-0.313-Zn-0.429,1,CO2R,150,3.52,74.07060202138567,4.788801571709234,0.008439902,0.0,78.86916160465798,21.130838395342025,0.258,0.313,0.0,0.0,0.0,0.0,0.0,0.0,0.0,0.0,0.0,0.0,0.0,0.429
vsp13_240823_Ag-0.067-Au-0.533-Zn-0.4_pp0_rep1,vsp,13,240823,Ag-0.067-Au-0.533-Zn-0.4,Ag-0.258-Au-0.313-Zn-0.429,1,CO2R,200,3.66,73.54171462051937,4.103634577603144,0.00853164,0.0,77.65511656593179,22.34488343406821,0.258,0.313,0.0,0.0,0.0,0.0,0.0,0.0,0.0,0.0,0.0,0.0,0.0,0.429
vsp13_240823_Ag-0.067-Au-0.533-Zn-0.4_pp0_rep1,vsp,13,240823,Ag-0.067-Au-0.533-Zn-0.4,Ag-0.258-Au-0.313-Zn-0.429,1,CO2R,300,3.83,77.46008495678923,1.6159135559921414,0.006605141,0.0,79.08359223566208,20.91640776433792,0.258,0.313,0.0,0.0,0.0,0.0,0.0,0.0,0.0,0.0,0.0,0.0,0.0,0.429
vsp13_240823_Ag-0.125-Au-0.125-Zn-0.75_pp0_rep1,vsp,13,240823,Ag-0.125-Au-0.125-Zn-0.75,Ag-0.364-Au-0.084-Zn-0.552,1,CO2R,50,3.07,47.69716880453661,35.40766208251473,0.019815423,0.0,83.12464631005558,16.87535368994442,0.364,0.084,0.0,0.0,0.0,0.0,0.0,0.0,0.0,0.0,0.0,0.0,0.0,0.552
vsp13_240823_Ag-0.125-Au-0.125-Zn-0.75_pp0_rep1,vsp,13,240823,Ag-0.125-Au-0.125-Zn-0.75,Ag-0.364-Au-0.084-Zn-0.552,1,HER,50,3.16,0.0,0.0,0.0,0.0,0.0,0.0,0.364,0.084,0.0,0.0,0.0,0.0,0.0,0.0,0.0,0.0,0.0,0.0,0.0,0.552
vsp13_240823_Ag-0.125-Au-0.125-Zn-0.75_pp0_rep1,vsp,13,240823,Ag-0.125-Au-0.125-Zn-0.75,Ag-0.364-Au-0.084-Zn-0.552,1,CO2R,100,3.39,38.36677896587081,43.97593320235757,0.017063281,0.0,82.36224690384694,17.637753096153062,0.364,0.084,0.0,0.0,0.0,0.0,0.0,0.0,0.0,0.0,0.0,0.0,0.0,0.552
vsp13_240823_Ag-0.125-Au-0.125-Zn-0.75_pp0_rep1,vsp,13,240823,Ag-0.125-Au-0.125-Zn-0.75,Ag-0.364-Au-0.084-Zn-0.552,1,CO2R,150,3.56,41.10067170269309,38.359528487229866,0.015778948,0.0,79.47762677433627,20.522373225663728,0.364,0.084,0.0,0.0,0.0,0.0,0.0,0.0,0.0,0.0,0.0,0.0,0.0,0.552
vsp13_240823_Ag-0.125-Au-0.125-Zn-0.75_pp0_rep1,vsp,13,240823,Ag-0.125-Au-0.125-Zn-0.75,Ag-0.364-Au-0.084-Zn-0.552,1,CO2R,200,3.67,55.74033773462512,31.326129666011788,0.014035925,0.0,87.08198619808385,12.918013801916146,0.364,0.084,0.0,0.0,0.0,0.0,0.0,0.0,0.0,0.0,0.0,0.0,0.0,0.552
vsp13_240823_Ag-0.125-Au-0.125-Zn-0.75_pp0_rep1,vsp,13,240823,Ag-0.125-Au-0.125-Zn-0.75,Ag-0.364-Au-0.084-Zn-0.552,1,CO2R,300,3.86,59.86461319550524,17.143909626719058,0.016696329,0.000561971,77.02693446778827,22.97306553221173,0.364,0.084,0.0,0.0,0.0,0.0,0.0,0.0,0.0,0.0,0.0,0.0,0.0,0.552
vsp13_240823_Ag-0.125-Au-0.125-Zn-0.75_pp0_rep2,vsp,13,240823,Ag-0.125-Au-0.125-Zn-0.75,Ag-0.231-Au-0.259-Zn-0.51,2,CO2R,50,2.95,44.68141204042772,43.850687622789785,0.017613709,0.004214785,88.55392815802202,11.446071841977982,0.231,0.259,0.0,0.0,0.0,0.0,0.0,0.0,0.0,0.0,0.0,0.0,0.0,0.51
vsp13_240823_Ag-0.125-Au-0.125-Zn-0.75_pp0_rep2,vsp,13,240823,Ag-0.125-Au-0.125-Zn-0.75,Ag-0.231-Au-0.259-Zn-0.51,2,HER,50,3.09,0.0,0.0,0.0,0.0,0.0,0.0,0.231,0.259,0.0,0.0,0.0,0.0,0.0,0.0,0.0,0.0,0.0,0.0,0.0,0.51
vsp13_240823_Ag-0.125-Au-0.125-Zn-0.75_pp0_rep2,vsp,13,240823,Ag-0.125-Au-0.125-Zn-0.75,Ag-0.231-Au-0.259-Zn-0.51,2,CO2R,100,3.24,35.40249848291448,48.919449901768175,0.017613709,0.0,84.34203354871799,15.657966451282007,0.231,0.259,0.0,0.0,0.0,0.0,0.0,0.0,0.0,0.0,0.0,0.0,0.0,0.51
vsp13_240823_Ag-0.125-Au-0.125-Zn-0.75_pp0_rep2,vsp,13,240823,Ag-0.125-Au-0.125-Zn-0.75,Ag-0.231-Au-0.259-Zn-0.51,2,CO2R,150,3.41,43.07769570403232,44.49410609037328,0.014678091,0.0,87.58845704927843,12.411542950721568,0.231,0.259,0.0,0.0,0.0,0.0,0.0,0.0,0.0,0.0,0.0,0.0,0.0,0.51
vsp13_240823_Ag-0.125-Au-0.125-Zn-0.75_pp0_rep2,vsp,13,240823,Ag-0.125-Au-0.125-Zn-0.75,Ag-0.231-Au-0.259-Zn-0.51,2,CO2R,200,3.55,50.59741781581536,37.30108055009824,0.01376071,0.0,87.91398909462197,12.086010905378032,0.231,0.259,0.0,0.0,0.0,0.0,0.0,0.0,0.0,0.0,0.0,0.0,0.0,0.51
vsp13_240823_Ag-0.125-Au-0.125-Zn-0.75_pp0_rep2,vsp,13,240823,Ag-0.125-Au-0.125-Zn-0.75,Ag-0.231-Au-0.259-Zn-0.51,2,CO2R,300,3.76,63.17583544330285,17.775049115913557,0.020549328,0.000702464,80.97361922383986,19.02638077616014,0.231,0.259,0.0,0.0,0.0,0.0,0.0,0.0,0.0,0.0,0.0,0.0,0.0,0.51
vsp13_240823_Ag-0.125-Au-0.125-Zn-0.75_pp0_rep3,vsp,13,240823,Ag-0.125-Au-0.125-Zn-0.75,Ag-0.352-Au-0.199-Zn-0.45,3,CO2R,50,2.9,21.88495260415577,51.48330058939096,0.02091628,0.0,73.38916947338454,26.61083052661546,0.352,0.199,0.0,0.0,0.0,0.0,0.0,0.0,0.0,0.0,0.0,0.0,0.0,0.45
vsp13_240823_Ag-0.125-Au-0.125-Zn-0.75_pp0_rep3,vsp,13,240823,Ag-0.125-Au-0.125-Zn-0.75,Ag-0.352-Au-0.199-Zn-0.45,3,HER,50,3.05,0.0,0.0,0.0,0.0,0.0,0.0,0.352,0.199,0.0,0.0,0.0,0.0,0.0,0.0,0.0,0.0,0.0,0.0,0.0,0.45
vsp13_240823_Ag-0.125-Au-0.125-Zn-0.75_pp0_rep3,vsp,13,240823,Ag-0.125-Au-0.125-Zn-0.75,Ag-0.352-Au-0.199-Zn-0.45,3,CO2R,100,3.19,22.36707192031639,56.058447937131625,0.005504284,0.0,78.43102414161586,21.56897585838413,0.352,0.199,0.0,0.0,0.0,0.0,0.0,0.0,0.0,0.0,0.0,0.0,0.0,0.45
vsp13_240823_Ag-0.125-Au-0.125-Zn-0.75_pp0_rep3,vsp,13,240823,Ag-0.125-Au-0.125-Zn-0.75,Ag-0.352-Au-0.199-Zn-0.45,3,CO2R,150,3.4,27.39500721923455,47.65717092337918,0.006605141,0.0,75.05878328361514,24.94121671638485,0.352,0.199,0.0,0.0,0.0,0.0,0.0,0.0,0.0,0.0,0.0,0.0,0.0,0.45
vsp13_240823_Ag-0.125-Au-0.125-Zn-0.75_pp0_rep3,vsp,13,240823,Ag-0.125-Au-0.125-Zn-0.75,Ag-0.352-Au-0.199-Zn-0.45,3,CO2R,200,3.6,40.20517273849631,33.440569744597255,0.00853164,0.0,73.65501555996319,26.34498444003681,0.352,0.199,0.0,0.0,0.0,0.0,0.0,0.0,0.0,0.0,0.0,0.0,0.0,0.45
vsp13_240823_Ag-0.125-Au-0.125-Zn-0.75_pp0_rep3,vsp,13,240823,Ag-0.125-Au-0.125-Zn-0.75,Ag-0.352-Au-0.199-Zn-0.45,3,CO2R,300,3.86,67.99828412396158,9.113457760314343,0.016696329,0.000842957,77.13092880647736,22.869071193522643,0.352,0.199,0.0,0.0,0.0,0.0,0.0,0.0,0.0,0.0,0.0,0.0,0.0,0.45
vsp13_240823_Ag-0.2-Au-0.4-Zn-0.4_pp0_rep1,vsp,13,240823,Ag-0.2-Au-0.4-Zn-0.4,Ag-0.382-Au-0.072-Zn-0.546,1,CO2R,50,2.76,79.88114419636318,3.7721021611001966,0.008806855,0.0,83.66205321213192,16.337946787868077,0.382,0.072,0.0,0.0,0.0,0.0,0.0,0.0,0.0,0.0,0.0,0.0,0.0,0.546
vsp13_240823_Ag-0.2-Au-0.4-Zn-0.4_pp0_rep1,vsp,13,240823,Ag-0.2-Au-0.4-Zn-0.4,Ag-0.382-Au-0.072-Zn-0.546,1,HER,50,2.94,0.0,0.0,0.0,0.0,0.0,0.0,0.382,0.072,0.0,0.0,0.0,0.0,0.0,0.0,0.0,0.0,0.0,0.0,0.0,0.546
vsp13_240823_Ag-0.2-Au-0.4-Zn-0.4_pp0_rep1,vsp,13,240823,Ag-0.2-Au-0.4-Zn-0.4,Ag-0.382-Au-0.072-Zn-0.546,1,CO2R,100,3.09,69.87654062650401,7.765225933202357,0.007705998,0.0,77.64947255754134,22.350527442458656,0.382,0.072,0.0,0.0,0.0,0.0,0.0,0.0,0.0,0.0,0.0,0.0,0.0,0.546
vsp13_240823_Ag-0.2-Au-0.4-Zn-0.4_pp0_rep1,vsp,13,240823,Ag-0.2-Au-0.4-Zn-0.4,Ag-0.382-Au-0.072-Zn-0.546,1,CO2R,150,3.31,67.41593253677625,8.585461689587428,0.008439902,0.0,76.01082271063368,23.989177289366324,0.382,0.072,0.0,0.0,0.0,0.0,0.0,0.0,0.0,0.0,0.0,0.0,0.0,0.546
vsp13_240823_Ag-0.2-Au-0.4-Zn-0.4_pp0_rep1,vsp,13,240823,Ag-0.2-Au-0.4-Zn-0.4,Ag-0.382-Au-0.072-Zn-0.546,1,CO2R,200,3.48,73.54956161,7.477897838899803,0.007430784,0.0,81.03612596,18.96387404,0.382,0.072,0.0,0.0,0.0,0.0,0.0,0.0,0.0,0.0,0.0,0.0,0.0,0.546
vsp13_240823_Ag-0.2-Au-0.4-Zn-0.4_pp0_rep1,vsp,13,240823,Ag-0.2-Au-0.4-Zn-0.4,Ag-0.382-Au-0.072-Zn-0.546,1,CO2R,300,3.74,70.82027245,4.774066797642436,0.006788617,0.0,75.60211644429647,24.39788355570353,0.382,0.072,0.0,0.0,0.0,0.0,0.0,0.0,0.0,0.0,0.0,0.0,0.0,0.546
vsp13_240823_Ag-0.25-Au-0.25-Zn-0.5_pp0_rep1,vsp,13,240823,Ag-0.25-Au-0.25-Zn-0.5,Ag-0.248-Au-0.225-Zn-0.527,1,CO2R,50,2.87,53.28422858816883,6.792730844793714,0.022017137,0.0,60.09897656963392,39.90102343036608,0.248,0.225,0.0,0.0,0.0,0.0,0.0,0.0,0.0,0.0,0.0,0.0,0.0,0.527
vsp13_240823_Ag-0.25-Au-0.25-Zn-0.5_pp0_rep1,vsp,13,240823,Ag-0.25-Au-0.25-Zn-0.5,Ag-0.248-Au-0.225-Zn-0.527,1,HER,50,2.99,0.0,0.0,0.0,0.0,0.0,0.0,0.248,0.225,0.0,0.0,0.0,0.0,0.0,0.0,0.0,0.0,0.0,0.0,0.0,0.527
vsp13_240823_Ag-0.25-Au-0.25-Zn-0.5_pp0_rep1,vsp,13,240823,Ag-0.25-Au-0.25-Zn-0.5,Ag-0.248-Au-0.225-Zn-0.527,1,CO2R,100,3.19,63.43698340622319,14.830550098231829,0.007705998,0.0,78.2752395,21.7247605,0.248,0.225,0.0,0.0,0.0,0.0,0.0,0.0,0.0,0.0,0.0,0.0,0.0,0.527
vsp13_240823_Ag-0.25-Au-0.25-Zn-0.5_pp0_rep1,vsp,13,240823,Ag-0.25-Au-0.25-Zn-0.5,Ag-0.248-Au-0.225-Zn-0.527,1,CO2R,150,3.37,68.98993492226245,13.722986247544204,0.005871236,0.0,82.71879240625235,17.281207593747652,0.248,0.225,0.0,0.0,0.0,0.0,0.0,0.0,0.0,0.0,0.0,0.0,0.0,0.527
vsp13_240823_Ag-0.25-Au-0.25-Zn-0.5_pp0_rep1,vsp,13,240823,Ag-0.25-Au-0.25-Zn-0.5,Ag-0.248-Au-0.225-Zn-0.527,1,CO2R,200,3.5,69.80591768,11.393664047151278,0.004678642,0.0,81.20426036849474,18.795739631505256,0.248,0.225,0.0,0.0,0.0,0.0,0.0,0.0,0.0,0.0,0.0,0.0,0.0,0.527
vsp13_240823_Ag-0.25-Au-0.25-Zn-0.5_pp0_rep1,vsp,13,240823,Ag-0.25-Au-0.25-Zn-0.5,Ag-0.248-Au-0.225-Zn-0.527,1,CO2R,300,3.7,68.15354998012096,6.809921414538311,0.004036475,0.0,74.96750786971569,25.03249213028431,0.248,0.225,0.0,0.0,0.0,0.0,0.0,0.0,0.0,0.0,0.0,0.0,0.0,0.527
vsp13_240823_Ag-0.25-Au-0.25-Zn-0.5_pp0_rep2,vsp,13,240823,Ag-0.25-Au-0.25-Zn-0.5,Ag-0.085-Au-0.132-Zn-0.783,2,CO2R,50,2.96,62.90527108748875,14.160117878192535,0.018714566,0.0,77.08410353185195,22.91589646814805,0.085,0.132,0.0,0.0,0.0,0.0,0.0,0.0,0.0,0.0,0.0,0.0,0.0,0.783
vsp13_240823_Ag-0.25-Au-0.25-Zn-0.5_pp0_rep2,vsp,13,240823,Ag-0.25-Au-0.25-Zn-0.5,Ag-0.085-Au-0.132-Zn-0.783,2,HER,50,3.08,0.0,0.0,0.0,0.0,0.0,0.0,0.085,0.132,0.0,0.0,0.0,0.0,0.0,0.0,0.0,0.0,0.0,0.0,0.0,0.783
vsp13_240823_Ag-0.25-Au-0.25-Zn-0.5_pp0_rep2,vsp,13,240823,Ag-0.25-Au-0.25-Zn-0.5,Ag-0.085-Au-0.132-Zn-0.783,2,CO2R,100,3.25,66.53811547,16.097740667976424,0.009907712,0.0,82.64576384538074,17.354236154619258,0.085,0.132,0.0,0.0,0.0,0.0,0.0,0.0,0.0,0.0,0.0,0.0,0.0,0.783
vsp13_240823_Ag-0.25-Au-0.25-Zn-0.5_pp0_rep2,vsp,13,240823,Ag-0.25-Au-0.25-Zn-0.5,Ag-0.085-Au-0.132-Zn-0.783,2,CO2R,150,3.41,67.75743371905669,13.172888015717092,0.008806855,0.0,80.94011717132163,19.05988282867837,0.085,0.132,0.0,0.0,0.0,0.0,0.0,0.0,0.0,0.0,0.0,0.0,0.0,0.783
vsp13_240823_Ag-0.25-Au-0.25-Zn-0.5_pp0_rep2,vsp,13,240823,Ag-0.25-Au-0.25-Zn-0.5,Ag-0.085-Au-0.132-Zn-0.783,2,CO2R,200,3.54,66.49448617882777,10.75270137524558,0.007705998,0.0,77.25588213378762,22.744117866212378,0.085,0.132,0.0,0.0,0.0,0.0,0.0,0.0,0.0,0.0,0.0,0.0,0.0,0.783
vsp13_240823_Ag-0.25-Au-0.25-Zn-0.5_pp0_rep2,vsp,13,240823,Ag-0.25-Au-0.25-Zn-0.5,Ag-0.085-Au-0.132-Zn-0.783,2,CO2R,300,3.73,69.09937433300551,7.878192534,0.005137332,0.0,76.98336325386283,23.016636746137166,0.085,0.132,0.0,0.0,0.0,0.0,0.0,0.0,0.0,0.0,0.0,0.0,0.0,0.783
vsp13_240823_Ag-0.25-Au-0.25-Zn-0.5_pp0_rep3,vsp,13,240823,Ag-0.25-Au-0.25-Zn-0.5,Ag-0.058-Au-0.133-Zn-0.809,3,CO2R,50,2.74,69.85080248592773,3.580550098231828,0.012109425,0.0,73.44346200932881,26.55653799067119,0.058,0.133,0.0,0.0,0.0,0.0,0.0,0.0,0.0,0.0,0.0,0.0,0.0,0.809
vsp13_240823_Ag-0.25-Au-0.25-Zn-0.5_pp0_rep3,vsp,13,240823,Ag-0.25-Au-0.25-Zn-0.5,Ag-0.058-Au-0.133-Zn-0.809,3,HER,50,2.93,0.0,0.0,0.0,0.0,0.0,0.0,0.058,0.133,0.0,0.0,0.0,0.0,0.0,0.0,0.0,0.0,0.0,0.0,0.0,0.809
vsp13_240823_Ag-0.25-Au-0.25-Zn-0.5_pp0_rep3,vsp,13,240823,Ag-0.25-Au-0.25-Zn-0.5,Ag-0.058-Au-0.133-Zn-0.809,3,CO2R,100,3.04,71.98016279897047,8.870333988212181,0.005504284,0.0,80.85600107135049,19.14399892864951,0.058,0.133,0.0,0.0,0.0,0.0,0.0,0.0,0.0,0.0,0.0,0.0,0.0,0.809
vsp13_240823_Ag-0.25-Au-0.25-Zn-0.5_pp0_rep3,vsp,13,240823,Ag-0.25-Au-0.25-Zn-0.5,Ag-0.058-Au-0.133-Zn-0.809,3,CO2R,150,3.25,68.20272447634393,11.208251473477407,0.008439902,0.0,79.42073396138441,20.579266038615582,0.058,0.133,0.0,0.0,0.0,0.0,0.0,0.0,0.0,0.0,0.0,0.0,0.0,0.809
vsp13_240823_Ag-0.25-Au-0.25-Zn-0.5_pp0_rep3,vsp,13,240823,Ag-0.25-Au-0.25-Zn-0.5,Ag-0.058-Au-0.133-Zn-0.809,3,CO2R,200,3.39,70.37215677247903,10.520628683693516,0.007705998,0.0,80.90172718135663,19.09827281864337,0.058,0.133,0.0,0.0,0.0,0.0,0.0,0.0,0.0,0.0,0.0,0.0,0.0,0.809
vsp13_240823_Ag-0.25-Au-0.25-Zn-0.5_pp0_rep3,vsp,13,240823,Ag-0.25-Au-0.25-Zn-0.5,Ag-0.058-Au-0.133-Zn-0.809,3,CO2R,300,3.59,70.56456507,7.666994106090373,0.006054713,0.0,78.23843770418264,21.76156229581736,0.058,0.133,0.0,0.0,0.0,0.0,0.0,0.0,0.0,0.0,0.0,0.0,0.0,0.809
vsp13_240823_Ag-0.25-Au-0.5-Zn-0.25_pp0_rep1,vsp,13,240823,Ag-0.25-Au-0.5-Zn-0.25,Ag-0.226-Au-0.348-Zn-0.425,1,CO2R,50,2.83,78.52518361966143,6.542239685658153,0.011008568,0.0,85.07843187365526,14.921568126344738,0.226,0.348,0.0,0.0,0.0,0.0,0.0,0.0,0.0,0.0,0.0,0.0,0.0,0.425
vsp13_240823_Ag-0.25-Au-0.5-Zn-0.25_pp0_rep1,vsp,13,240823,Ag-0.25-Au-0.5-Zn-0.25,Ag-0.226-Au-0.348-Zn-0.425,1,HER,50,2.99,0.0,0.0,0.0,0.0,0.0,0.0,0.226,0.348,0.0,0.0,0.0,0.0,0.0,0.0,0.0,0.0,0.0,0.0,0.0,0.425
vsp13_240823_Ag-0.25-Au-0.5-Zn-0.25_pp0_rep1,vsp,13,240823,Ag-0.25-Au-0.5-Zn-0.25,Ag-0.226-Au-0.348-Zn-0.425,1,CO2R,100,3.15,62.34907614723053,9.761787819253438,0.009907712,0.0,72.12077167798608,27.879228322013915,0.226,0.348,0.0,0.0,0.0,0.0,0.0,0.0,0.0,0.0,0.0,0.0,0.0,0.425
vsp13_240823_Ag-0.25-Au-0.5-Zn-0.25_pp0_rep1,vsp,13,240823,Ag-0.25-Au-0.5-Zn-0.25,Ag-0.226-Au-0.348-Zn-0.425,1,CO2R,150,3.31,69.70014019962753,9.022593320235757,0.004403427,0.0,78.72713694719756,21.272863052802435,0.226,0.348,0.0,0.0,0.0,0.0,0.0,0.0,0.0,0.0,0.0,0.0,0.0,0.425
vsp13_240823_Ag-0.25-Au-0.5-Zn-0.25_pp0_rep1,vsp,13,240823,Ag-0.25-Au-0.5-Zn-0.25,Ag-0.226-Au-0.348-Zn-0.425,1,CO2R,200,3.45,74.79848919207349,7.768909626719058,0.003577785,0.0,82.57097660350163,17.429023396498366,0.226,0.348,0.0,0.0,0.0,0.0,0.0,0.0,0.0,0.0,0.0,0.0,0.0,0.425
vsp13_240823_Ag-0.25-Au-0.5-Zn-0.25_pp0_rep1,vsp,13,240823,Ag-0.25-Au-0.5-Zn-0.25,Ag-0.226-Au-0.348-Zn-0.425,1,CO2R,300,3.68,74.50019879051665,4.535854616895874,0.004036475,0.0,79.04074893705514,20.95925106294486,0.226,0.348,0.0,0.0,0.0,0.0,0.0,0.0,0.0,0.0,0.0,0.0,0.0,0.425
vsp13_240823_Ag-0.25-Au-0.5-Zn-0.25_pp0_rep2,vsp,13,240823,Ag-0.25-Au-0.5-Zn-0.25,Ag-0.14-Au-0.279-Zn-0.581,2,CO2R,50,2.83,73.46669736,5.967583497053045,0.009907712,0.0,79.44418856568757,20.55581143431243,0.14,0.279,0.0,0.0,0.0,0.0,0.0,0.0,0.0,0.0,0.0,0.0,0.0,0.581
vsp13_240823_Ag-0.25-Au-0.5-Zn-0.25_pp0_rep2,vsp,13,240823,Ag-0.25-Au-0.5-Zn-0.25,Ag-0.14-Au-0.279-Zn-0.581,2,HER,50,2.94,0.0,0.0,0.0,0.0,0.0,0.0,0.14,0.279,0.0,0.0,0.0,0.0,0.0,0.0,0.0,0.0,0.0,0.0,0.0,0.581
vsp13_240823_Ag-0.25-Au-0.5-Zn-0.25_pp0_rep2,vsp,13,240823,Ag-0.25-Au-0.5-Zn-0.25,Ag-0.14-Au-0.279-Zn-0.581,2,CO2R,100,3.19,68.43897131138965,11.353143418467583,0.005504284,0.0,79.79761901402507,20.202380985974926,0.14,0.279,0.0,0.0,0.0,0.0,0.0,0.0,0.0,0.0,0.0,0.0,0.0,0.581
vsp13_240823_Ag-0.25-Au-0.5-Zn-0.25_pp0_rep2,vsp,13,240823,Ag-0.25-Au-0.5-Zn-0.25,Ag-0.14-Au-0.279-Zn-0.581,2,CO2R,150,3.31,68.39900395488502,10.682711198428292,0.004403427,0.0,79.08611858,20.913881419352407,0.14,0.279,0.0,0.0,0.0,0.0,0.0,0.0,0.0,0.0,0.0,0.0,0.0,0.581
vsp13_240823_Ag-0.25-Au-0.5-Zn-0.25_pp0_rep2,vsp,13,240823,Ag-0.25-Au-0.5-Zn-0.25,Ag-0.14-Au-0.279-Zn-0.581,2,CO2R,200,3.44,71.14430098976753,8.866650294695482,0.003027356,0.0,80.01397864075531,19.98602135924469,0.14,0.279,0.0,0.0,0.0,0.0,0.0,0.0,0.0,0.0,0.0,0.0,0.0,0.581
vsp13_240823_Ag-0.25-Au-0.5-Zn-0.25_pp0_rep2,vsp,13,240823,Ag-0.25-Au-0.5-Zn-0.25,Ag-0.14-Au-0.279-Zn-0.581,2,CO2R,300,3.65,74.53786436,5.663064833005894,0.003119094,0.0,80.20404828945937,19.795951710540635,0.14,0.279,0.0,0.0,0.0,0.0,0.0,0.0,0.0,0.0,0.0,0.0,0.0,0.581
vsp13_240823_Ag-0.25-Au-0.5-Zn-0.25_pp0_rep3,vsp,13,240823,Ag-0.25-Au-0.5-Zn-0.25,Ag-0.172-Au-0.21-Zn-0.618,3,CO2R,50,2.84,69.87591286697776,9.577603143418468,0.009907712,0.0,79.46342372189835,20.53657627810165,0.172,0.21,0.0,0.0,0.0,0.0,0.0,0.0,0.0,0.0,0.0,0.0,0.0,0.618
vsp13_240823_Ag-0.25-Au-0.5-Zn-0.25_pp0_rep3,vsp,13,240823,Ag-0.25-Au-0.5-Zn-0.25,Ag-0.172-Au-0.21-Zn-0.618,3,HER,50,2.97,0.0,0.0,0.0,0.0,0.0,0.0,0.172,0.21,0.0,0.0,0.0,0.0,0.0,0.0,0.0,0.0,0.0,0.0,0.0,0.618
