Repository: Jehadabed/ocx24-dashboard

# OCx24 Dashboard

An interactive web dashboard for exploring and analyzing  data from OCx24 experiments, featuring HER (Hydrogen Evolution Reaction) and CO2RR (CO2 Reduction Reaction) performance data, as well as XRD (X-ray Diffraction) data.

This project is part of the OCx24 research: https://ai.meta.com/blog/open-catalyst-simulations-experiments/.

## Features

- **Interactive Data Filtering**: Filter data by source, batch, reaction type, element count, and voltage/current density ranges
- **Data Aggregation**: Average data across multiple replicates with statistical analysis
- **Interactive Plots**: Dedicated plotting interfaces for HER and CO2RR performance visualization

File: Data/DashboardData-250923.csv (part 14 of 21)
sample id,source,batch number,batch date,target composition,xrf composition,rep,reaction,current density,voltage,fe_h2,fe_co,fe_ch4,fe_c2h4,fe_gas_total,fe_liquid,Ag,Au,Cd,Cu,Ga,Hg,In,Mn,Mo,Nb,Ni,Pd,Pt,Rh,Sn,Tl,W,Zn
vsp8_240802_Pd-0.889-Zn-0.111_pp0_rep1,vsp,8,240802,Pd-0.889-Zn-0.111,Pd-0.917-Zn-0.083,1,CO2R,150,3.67,69.6407122978091,17.3673870333988,0.303102581509275,0.051139397,87.3669546918253,12.6330453081747,0.0,0.0,0.0,0.0,0.0,0.0,0.0,0.0,0.0,0.0,0.0,0.917,0.0,0.0,0.0,0.0,0.0,0.083
vsp8_240802_Pd-0.889-Zn-0.111_pp0_rep1,vsp,8,240802,Pd-0.889-Zn-0.111,Pd-0.917-Zn-0.083,1,CO2R,200,3.79,75.187700098349,11.87991159,0.243289360218704,0.043201551,87.35904551,12.64095449,0.0,0.0,0.0,0.0,0.0,0.0,0.0,0.0,0.0,0.0,0.0,0.917,0.0,0.0,0.0,0.0,0.0,0.083
vsp8_240802_Pd-0.889-Zn-0.111_pp0_rep1,vsp,8,240802,Pd-0.889-Zn-0.111,Pd-0.917-Zn-0.083,1,CO2R,300,3.92,80.2504760509741,4.70530451866405,0.105865732161532,0.020792942,85.0862288073096,14.9137711926904,0.0,0.0,0.0,0.0,0.0,0.0,0.0,0.0,0.0,0.0,0.0,0.917,0.0,0.0,0.0,0.0,0.0,0.083
vsp8_240802_Pd-1.0_pp0_rep1,vsp,8,240802,Pd-1.0,Pd-1.0,1,HER,50,2.6,0.0,0.0,0.0,0.0,0.0,0.0,0.0,0.0,0.0,0.0,0.0,0.0,0.0,0.0,0.0,0.0,0.0,1.0,0.0,0.0,0.0,0.0,0.0,0.0
vsp8_240802_Pd-1.0_pp0_rep1,vsp,8,240802,Pd-1.0,Pd-1.0,1,CO2R,50,3.19,62.5474481575258,24.7986247544204,0.016512853,0.0,87.3625857644498,12.6374142355502,0.0,0.0,0.0,0.0,0.0,0.0,0.0,0.0,0.0,0.0,0.0,1.0,0.0,0.0,0.0,0.0,0.0,0.0
vsp8_240802_Pd-1.0_pp0_rep1,vsp,8,240802,Pd-1.0,Pd-1.0,1,CO2R,100,3.51,71.0623783715918,18.0648330058939,0.051740271,0.003371828,89.1872663864338,10.8127336135662,0.0,0.0,0.0,0.0,0.0,0.0,0.0,0.0,0.0,0.0,0.0,1.0,0.0,0.0,0.0,0.0,0.0,0.0
vsp8_240802_Pd-1.0_pp0_rep1,vsp,8,240802,Pd-1.0,Pd-1.0,1,CO2R,150,3.66,76.4765950323296,12.2642436149312,0.075959122,0.004214785,88.8285916819858,11.1714083180142,0.0,0.0,0.0,0.0,0.0,0.0,0.0,0.0,0.0,0.0,0.0,1.0,0.0,0.0,0.0,0.0,0.0,0.0
vsp8_240802_Pd-1.0_pp0_rep1,vsp,8,240802,Pd-1.0,Pd-1.0,1,CO2R,200,3.82,78.8356107053925,8.45776031434185,0.09027026,0.005479221,87.4002420473367,12.5997579526633,0.0,0.0,0.0,0.0,0.0,0.0,0.0,0.0,0.0,0.0,0.0,1.0,0.0,0.0,0.0,0.0,0.0,0.0
vsp8_240802_Pd-1.0_pp0_rep1,vsp,8,240802,Pd-1.0,Pd-1.0,1,CO2R,300,3.88,79.8376195358765,3.17043222003929,0.044217749,0.002809857,83.0598575081256,16.9401424918744,0.0,0.0,0.0,0.0,0.0,0.0,0.0,0.0,0.0,0.0,0.0,1.0,0.0,0.0,0.0,0.0,0.0,0.0
vsp10_240726_Au-0.2-Zn-0.8_pp0_rep1,vsp,10,240726,Au-0.2-Zn-0.8,Au-0.17-Zn-0.83,1,CO2R,50,2.98,65.3522777208144,21.3654223968566,0.007705998,0.0,86.725406115506,13.274593884494,0.0,0.17,0.0,0.0,0.0,0.0,0.0,0.0,0.0,0.0,0.0,0.0,0.0,0.0,0.0,0.0,0.0,0.83
vsp10_240726_Au-0.2-Zn-0.8_pp0_rep1,vsp,10,240726,Au-0.2-Zn-0.8,Au-0.17-Zn-0.83,1,HER,50,3.16,0.0,0.0,0.0,0.0,0.0,0.0,0.0,0.17,0.0,0.0,0.0,0.0,0.0,0.0,0.0,0.0,0.0,0.0,0.0,0.0,0.0,0.0,0.0,0.83
vsp10_240726_Au-0.2-Zn-0.8_pp0_rep1,vsp,10,240726,Au-0.2-Zn-0.8,Au-0.17-Zn-0.83,1,CO2R,100,3.38,49.9188097679382,39.5260314341847,0.006605141,0.0,89.4514463431243,10.5485536568757,0.0,0.17,0.0,0.0,0.0,0.0,0.0,0.0,0.0,0.0,0.0,0.0,0.0,0.0,0.0,0.0,0.0,0.83
vsp10_240726_Au-0.2-Zn-0.8_pp0_rep1,vsp,10,240726,Au-0.2-Zn-0.8,Au-0.17-Zn-0.83,1,CO2R,150,3.52,52.6849274937747,36.4882121807466,0.009907712,0.0,89.1843654951958,10.8156345048042,0.0,0.17,0.0,0.0,0.0,0.0,0.0,0.0,0.0,0.0,0.0,0.0,0.0,0.0,0.0,0.0,0.0,0.83
vsp10_240726_Au-0.2-Zn-0.8_pp0_rep1,vsp,10,240726,Au-0.2-Zn-0.8,Au-0.17-Zn-0.83,1,CO2R,200,3.7,66.7681893322731,20.2161100196464,0.027246207,0.0,87.0130284313692,12.9869715686308,0.0,0.17,0.0,0.0,0.0,0.0,0.0,0.0,0.0,0.0,0.0,0.0,0.0,0.0,0.0,0.0,0.0,0.83
vsp10_240726_Au-0.2-Zn-0.8_pp0_rep1,vsp,10,240726,Au-0.2-Zn-0.8,Au-0.17-Zn-0.83,1,CO2R,300,3.89,76.7086568,6.36296660117878,0.028438802,0.000842957,83.1027175637852,16.8972824362148,0.0,0.17,0.0,0.0,0.0,0.0,0.0,0.0,0.0,0.0,0.0,0.0,0.0,0.0,0.0,0.0,0.0,0.83
vsp10_240726_Au-0.25-Zn-0.75_pp0_rep1,vsp,10,240726,Au-0.25-Zn-0.75,Au-0.221-Zn-0.779,1,CO2R,50,2.86,74.0542802737032,9.97544204322201,0.009907712,0.0,84.0396300284273,15.9603699715727,0.0,0.221,0.0,0.0,0.0,0.0,0.0,0.0,0.0,0.0,0.0,0.0,0.0,0.0,0.0,0.0,0.0,0.779
vsp10_240726_Au-0.25-Zn-0.75_pp0_rep1,vsp,10,240726,Au-0.25-Zn-0.75,Au-0.221-Zn-0.779,1,HER,50,3.1,0.0,0.0,0.0,0.0,0.0,0.0,0.0,0.221,0.0,0.0,0.0,0.0,0.0,0.0,0.0,0.0,0.0,0.0,0.0,0.0,0.0,0.0,0.0,0.779
vsp10_240726_Au-0.25-Zn-0.75_pp0_rep1,vsp,10,240726,Au-0.25-Zn-0.75,Au-0.221-Zn-0.779,1,CO2R,100,3.21,62.4501454309569,21.9916502946955,0.008256426,0.0,84.4500521519042,15.5499478480958,0.0,0.221,0.0,0.0,0.0,0.0,0.0,0.0,0.0,0.0,0.0,0.0,0.0,0.0,0.0,0.0,0.0,0.779
vsp10_240726_Au-0.25-Zn-0.75_pp0_rep1,vsp,10,240726,Au-0.25-Zn-0.75,Au-0.221-Zn-0.779,1,CO2R,150,3.39,61.6698403398272,23.614931237721,0.007705998,0.002247886,85.2960435701382,14.7039564298618,0.0,0.221,0.0,0.0,0.0,0.0,0.0,0.0,0.0,0.0,0.0,0.0,0.0,0.0,0.0,0.0,0.0,0.779
vsp10_240726_Au-0.25-Zn-0.75_pp0_rep1,vsp,10,240726,Au-0.25-Zn-0.75,Au-0.221-Zn-0.779,1,CO2R,200,3.58,74.1032455167507,11.0916011787819,0.012935068,0.0,85.2090174906762,14.7909825093238,0.0,0.221,0.0,0.0,0.0,0.0,0.0,0.0,0.0,0.0,0.0,0.0,0.0,0.0,0.0,0.0,0.0,0.779
vsp10_240726_Au-0.25-Zn-0.75_pp0_rep1,vsp,10,240726,Au-0.25-Zn-0.75,Au-0.221-Zn-0.779,1,CO2R,300,3.76,78.3657326999937,3.06974459724951,0.016696329,0.000561971,81.4542184701003,18.5457815298997,0.0,0.221,0.0,0.0,0.0,0.0,0.0,0.0,0.0,0.0,0.0,0.0,0.0,0.0,0.0,0.0,0.0,0.779
vsp10_240726_Au-0.294-Zn-0.706_pp0_rep1,vsp,10,240726,Au-0.294-Zn-0.706,Au-0.226-Zn-0.774,1,CO2R,50,2.72,77.6852413735379,10.2259332023576,0.007705998,0.0,87.9188805737304,12.0811194262696,0.0,0.226,0.0,0.0,0.0,0.0,0.0,0.0,0.0,0.0,0.0,0.0,0.0,0.0,0.0,0.0,0.0,0.774
vsp10_240726_Au-0.294-Zn-0.706_pp0_rep1,vsp,10,240726,Au-0.294-Zn-0.706,Au-0.226-Zn-0.774,1,HER,50,2.93,0.0,0.0,0.0,0.0,0.0,0.0,0.0,0.226,0.0,0.0,0.0,0.0,0.0,0.0,0.0,0.0,0.0,0.0,0.0,0.0,0.0,0.0,0.0,0.774
vsp10_240726_Au-0.294-Zn-0.706_pp0_rep1,vsp,10,240726,Au-0.294-Zn-0.706,Au-0.226-Zn-0.774,1,CO2R,100,3.07,55.0231224758836,29.4548133595285,0.005504284,0.0,84.4834401195799,15.5165598804201,0.0,0.226,0.0,0.0,0.0,0.0,0.0,0.0,0.0,0.0,0.0,0.0,0.0,0.0,0.0,0.0,0.0,0.774
vsp10_240726_Au-0.294-Zn-0.706_pp0_rep1,vsp,10,240726,Au-0.294-Zn-0.706,Au-0.226-Zn-0.774,1,CO2R,150,3.2,54.1024085040491,32.9616895874263,0.004036475,0.0,87.06813457,12.9318654334682,0.0,0.226,0.0,0.0,0.0,0.0,0.0,0.0,0.0,0.0,0.0,0.0,0.0,0.0,0.0,0.0,0.0,0.774
vsp10_240726_Au-0.294-Zn-0.706_pp0_rep1,vsp,10,240726,Au-0.294-Zn-0.706,Au-0.226-Zn-0.774,1,CO2R,200,3.34,57.56460691791,29.7531925343811,0.004678642,0.0,87.3224780938338,12.6775219061662,0.0,0.226,0.0,0.0,0.0,0.0,0.0,0.0,0.0,0.0,0.0,0.0,0.0,0.0,0.0,0.0,0.0,0.774
vsp10_240726_Au-0.294-Zn-0.706_pp0_rep1,vsp,10,240726,Au-0.294-Zn-0.706,Au-0.226-Zn-0.774,1,CO2R,300,3.54,66.0541128711628,20.4174852652259,0.006238189,0.0,86.47783633,13.5221636748877,0.0,0.226,0.0,0.0,0.0,0.0,0.0,0.0,0.0,0.0,0.0,0.0,0.0,0.0,0.0,0.0,0.0,0.774
vsp10_240726_Au-0.333-Zn-0.667_pp0_rep1,vsp,10,240726,Au-0.333-Zn-0.667,Au-0.243-Zn-0.757,1,CO2R,50,2.81,99.9857707840716,5.59921414538311,0.008806855,0.0,105.593791784123,0.0,0.0,0.243,0.0,0.0,0.0,0.0,0.0,0.0,0.0,0.0,0.0,0.0,0.0,0.0,0.0,0.0,0.0,0.757
vsp10_240726_Au-0.333-Zn-0.667_pp0_rep1,vsp,10,240726,Au-0.333-Zn-0.667,Au-0.243-Zn-0.757,1,HER,50,3.02,0.0,0.0,0.0,0.0,0.0,0.0,0.0,0.243,0.0,0.0,0.0,0.0,0.0,0.0,0.0,0.0,0.0,0.0,0.0,0.0,0.0,0.0,0.0,0.757
vsp10_240726_Au-0.333-Zn-0.667_pp0_rep1,vsp,10,240726,Au-0.333-Zn-0.667,Au-0.243-Zn-0.757,1,CO2R,100,3.21,77.3167465316286,23.3914538310413,0.006054713,0.0,100.714255075255,0.0,0.0,0.243,0.0,0.0,0.0,0.0,0.0,0.0,0.0,0.0,0.0,0.0,0.0,0.0,0.0,0.0,0.0,0.757
vsp10_240726_Au-0.333-Zn-0.667_pp0_rep1,vsp,10,240726,Au-0.333-Zn-0.667,Au-0.243-Zn-0.757,1,CO2R,150,3.36,76.40461194,25.3536345776031,0.006605141,0.0,101.764851658591,0.0,0.0,0.243,0.0,0.0,0.0,0.0,0.0,0.0,0.0,0.0,0.0,0.0,0.0,0.0,0.0,0.0,0.0,0.757
vsp10_240726_Au-0.333-Zn-0.667_pp0_rep1,vsp,10,240726,Au-0.333-Zn-0.667,Au-0.243-Zn-0.757,1,CO2R,200,3.55,79.6080688024441,18.4737229862475,0.007430784,0.0,98.09021115,1.9097888458025,0.0,0.243,0.0,0.0,0.0,0.0,0.0,0.0,0.0,0.0,0.0,0.0,0.0,0.0,0.0,0.0,0.0,0.757
vsp10_240726_Au-0.333-Zn-0.667_pp0_rep1,vsp,10,240726,Au-0.333-Zn-0.667,Au-0.243-Zn-0.757,1,CO2R,300,3.89,86.0465797568478,3.60265225933202,0.029539658,0.00098345,89.6823913428345,10.3176086571656,0.0,0.243,0.0,0.0,0.0,0.0,0.0,0.0,0.0,0.0,0.0,0.0,0.0,0.0,0.0,0.0,0.0,0.757
vsp10_240726_Au-0.375-Zn-0.625_pp0_rep1,vsp,10,240726,Au-0.375-Zn-0.625,Au-0.286-Zn-0.714,1,CO2R,50,2.78,86.3043796689615,2.96168958742633,0.007705998,0.0,89.2737752542228,10.7262247457772,0.0,0.286,0.0,0.0,0.0,0.0,0.0,0.0,0.0,0.0,0.0,0.0,0.0,0.0,0.0,0.0,0.0,0.714
vsp10_240726_Au-0.375-Zn-0.625_pp0_rep1,vsp,10,240726,Au-0.375-Zn-0.625,Au-0.286-Zn-0.714,1,HER,50,2.93,0.0,0.0,0.0,0.0,0.0,0.0,0.0,0.286,0.0,0.0,0.0,0.0,0.0,0.0,0.0,0.0,0.0,0.0,0.0,0.0,0.0,0.0,0.0,0.714
vsp10_240726_Au-0.375-Zn-0.625_pp0_rep1,vsp,10,240726,Au-0.375-Zn-0.625,Au-0.286-Zn-0.714,1,CO2R,100,3.08,71.3994852371885,11.6036345776031,0.005504284,0.0,83.0086240989595,16.9913759010405,0.0,0.286,0.0,0.0,0.0,0.0,0.0,0.0,0.0,0.0,0.0,0.0,0.0,0.0,0.0,0.0,0.0,0.714
vsp10_240726_Au-0.375-Zn-0.625_pp0_rep1,vsp,10,240726,Au-0.375-Zn-0.625,Au-0.286-Zn-0.714,1,CO2R,150,3.26,72.7238485844023,13.0255402750491,0.004403427,0.0,85.7537922867857,14.2462077132143,0.0,0.286,0.0,0.0,0.0,0.0,0.0,0.0,0.0,0.0,0.0,0.0,0.0,0.0,0.0,0.0,0.0,0.714
vsp10_240726_Au-0.375-Zn-0.625_pp0_rep1,vsp,10,240726,Au-0.375-Zn-0.625,Au-0.286-Zn-0.714,1,CO2R,200,3.41,73.2224989014208,10.8005893909627,0.00522907,0.0,84.028317362343,15.971682637657,0.0,0.286,0.0,0.0,0.0,0.0,0.0,0.0,0.0,0.0,0.0,0.0,0.0,0.0,0.0,0.0,0.0,0.714
vsp10_240726_Au-0.375-Zn-0.625_pp0_rep1,vsp,10,240726,Au-0.375-Zn-0.625,Au-0.286-Zn-0.714,1,CO2R,300,3.69,79.8445248906652,3.7278978388998,0.011558997,0.0,83.5851350718434,16.4148649281566,0.0,0.286,0.0,0.0,0.0,0.0,0.0,0.0,0.0,0.0,0.0,0.0,0.0,0.0,0.0,0.0,0.0,0.714
vsp10_240726_Au-0.4-Zn-0.6_pp0_rep1,vsp,10,240726,Au-0.4-Zn-0.6,Au-0.285-Zn-0.715,1,CO2R,50,3.02,67.4037958526021,17.7554027504912,0.012109425,0.0,85.1713080282625,14.8286919717375,0.0,0.285,0.0,0.0,0.0,0.0,0.0,0.0,0.0,0.0,0.0,0.0,0.0,0.0,0.0,0.0,0.0,0.715
vsp10_240726_Au-0.4-Zn-0.6_pp0_rep1,vsp,10,240726,Au-0.4-Zn-0.6,Au-0.285-Zn-0.715,1,HER,50,3.05,0.0,0.0,0.0,0.0,0.0,0.0,0.0,0.285,0.0,0.0,0.0,0.0,0.0,0.0,0.0,0.0,0.0,0.0,0.0,0.0,0.0,0.0,0.0,0.715
vsp10_240726_Au-0.4-Zn-0.6_pp0_rep1,vsp,10,240726,Au-0.4-Zn-0.6,Au-0.285-Zn-0.715,1,CO2R,100,3.37,70.45345163,16.1493123772102,0.008806855,0.003371828,86.61494269,13.3850573086188,0.0,0.285,0.0,0.0,0.0,0.0,0.0,0.0,0.0,0.0,0.0,0.0,0.0,0.0,0.0,0.0,0.0,0.715
vsp10_240726_Au-0.4-Zn-0.6_pp0_rep1,vsp,10,240726,Au-0.4-Zn-0.6,Au-0.285-Zn-0.715,1,CO2R,150,3.45,73.8785076063529,12.8487229862475,0.006972093,0.003090843,86.7372935285559,13.2627064714441,0.0,0.285,0.0,0.0,0.0,0.0,0.0,0.0,0.0,0.0,0.0,0.0,0.0,0.0,0.0,0.0,0.0,0.715
vsp10_240726_Au-0.4-Zn-0.6_pp0_rep1,vsp,10,240726,Au-0.4-Zn-0.6,Au-0.285-Zn-0.715,1,CO2R,200,3.58,76.6001590324133,10.2222495088409,0.006329927,0.0,86.8287384680472,13.1712615319528,0.0,0.285,0.0,0.0,0.0,0.0,0.0,0.0,0.0,0.0,0.0,0.0,0.0,0.0,0.0,0.0,0.0,0.715
vsp10_240726_Au-0.4-Zn-0.6_pp0_rep1,vsp,10,240726,Au-0.4-Zn-0.6,Au-0.285-Zn-0.715,1,CO2R,300,3.79,81.6683755675992,3.97102161100197,0.01284333,0.000561971,85.6539558252477,14.3460441747523,0.0,0.285,0.0,0.0,0.0,0.0,0.0,0.0,0.0,0.0,0.0,0.0,0.0,0.0,0.0,0.0,0.0,0.715
vsp10_240726_Au-0.429-Zn-0.571_pp0_rep1,vsp,10,240726,Au-0.429-Zn-0.571,Au-0.278-Zn-0.722,1,CO2R,50,3.02,67.4037958526021,17.7554027504912,0.012109425,0.0,85.1713080282625,14.8286919717375,0.0,0.278,0.0,0.0,0.0,0.0,0.0,0.0,0.0,0.0,0.0,0.0,0.0,0.0,0.0,0.0,0.0,0.722
vsp10_240726_Au-0.429-Zn-0.571_pp0_rep1,vsp,10,240726,Au-0.429-Zn-0.571,Au-0.278-Zn-0.722,1,HER,50,3.05,0.0,0.0,0.0,0.0,0.0,0.0,0.0,0.278,0.0,0.0,0.0,0.0,0.0,0.0,0.0,0.0,0.0,0.0,0.0,0.0,0.0,0.0,0.0,0.722
vsp10_240726_Au-0.429-Zn-0.571_pp0_rep1,vsp,10,240726,Au-0.429-Zn-0.571,Au-0.278-Zn-0.722,1,CO2R,100,3.37,70.45345163,16.1493123772102,0.008806855,0.003371828,86.61494269,13.3850573086188,0.0,0.278,0.0,0.0,0.0,0.0,0.0,0.0,0.0,0.0,0.0,0.0,0.0,0.0,0.0,0.0,0.0,0.722
vsp10_240726_Au-0.429-Zn-0.571_pp0_rep1,vsp,10,240726,Au-0.429-Zn-0.571,Au-0.278-Zn-0.722,1,CO2R,150,3.45,73.8785076063529,12.8487229862475,0.006972093,0.003090843,86.7372935285559,13.2627064714441,0.0,0.278,0.0,0.0,0.0,0.0,0.0,0.0,0.0,0.0,0.0,0.0,0.0,0.0,0.0,0.0,0.0,0.722
vsp10_240726_Au-0.429-Zn-0.571_pp0_rep1,vsp,10,240726,Au-0.429-Zn-0.571,Au-0.278-Zn-0.722,1,CO2R,200,3.58,76.6001590324133,10.2222495088409,0.006329927,0.0,86.8287384680472,13.1712615319528,0.0,0.278,0.0,0.0,0.0,0.0,0.0,0.0,0.0,0.0,0.0,0.0,0.0,0.0,0.0,0.0,0.0,0.722
vsp10_240726_Au-0.429-Zn-0.571_pp0_rep1,vsp,10,240726,Au-0.429-Zn-0.571,Au-0.278-Zn-0.722,1,CO2R,300,3.79,81.6683755675992,3.97102161100197,0.01284333,0.000561971,85.6539558252477,14.3460441747523,0.0,0.278,0.0,0.0,0.0,0.0,0.0,0.0,0.0,0.0,0.0,0.0,0.0,0.0,0.0,0.0,0.0,0.722
vsp10_240726_Au-0.5-Zn-0.5_pp0_rep1,vsp,10,240726,Au-0.5-Zn-0.5,Au-0.281-Zn-0.719,1,CO2R,50,2.74,86.6031932034569,3.84577603143418,0.007705998,0.0,90.456675232726,9.54332476727397,0.0,0.281,0.0,0.0,0.0,0.0,0.0,0.0,0.0,0.0,0.0,0.0,0.0,0.0,0.0,0.0,0.0,0.719
vsp10_240726_Au-0.5-Zn-0.5_pp0_rep1,vsp,10,240726,Au-0.5-Zn-0.5,Au-0.281-Zn-0.719,1,HER,50,2.92,0.0,0.0,0.0,0.0,0.0,0.0,0.0,0.281,0.0,0.0,0.0,0.0,0.0,0.0,0.0,0.0,0.0,0.0,0.0,0.0,0.0,0.0,0.0,0.719
vsp10_240726_Au-0.5-Zn-0.5_pp0_rep1,vsp,10,240726,Au-0.5-Zn-0.5,Au-0.281-Zn-0.719,1,CO2R,100,3.04,64.9894327146414,18.13850688,0.006605141,0.0,83.1345447318708,16.8654552681292,0.0,0.281,0.0,0.0,0.0,0.0,0.0,0.0,0.0,0.0,0.0,0.0,0.0,0.0,0.0,0.0,0.0,0.719
vsp10_240726_Au-0.5-Zn-0.5_pp0_rep1,vsp,10,240726,Au-0.5-Zn-0.5,Au-0.281-Zn-0.719,1,CO2R,150,3.23,67.3590156730628,17.0481335952849,0.006605141,0.0,84.4137544093491,15.5862455906509,0.0,0.281,0.0,0.0,0.0,0.0,0.0,0.0,0.0,0.0,0.0,0.0,0.0,0.0,0.0,0.0,0.0,0.719
vsp10_240726_Au-0.5-Zn-0.5_pp0_rep1,vsp,10,240726,Au-0.5-Zn-0.5,Au-0.281-Zn-0.719,1,CO2R,200,3.37,79.1595346209379,15.1620825147348,0.006605141,0.0,94.3282222766741,5.67177772332593,0.0,0.281,0.0,0.0,0.0,0.0,0.0,0.0,0.0,0.0,0.0,0.0,0.0,0.0,0.0,0.0,0.0,0.719
vsp10_240726_Au-0.5-Zn-0.5_pp0_rep1,vsp,10,240726,Au-0.5-Zn-0.5,Au-0.281-Zn-0.719,1,CO2R,300,3.64,85.3031032245914,3.62475442,0.022200613,0.000842957,88.952878378686,11.047121621314,0.0,0.281,0.0,0.0,0.0,0.0,0.0,0.0,0.0,0.0,0.0,0.0,0.0,0.0,0.0,0.0,0.0,0.719
vsp10_240726_Au-0.556-Zn-0.444_pp0_rep1,vsp,10,240726,Au-0.556-Zn-0.444,Au-0.379-Zn-0.621,1,CO2R,50,2.77,82.9697210655172,4.317288802,0.007705998,0.0,87.2947158649239,12.7052841350761,0.0,0.379,0.0,0.0,0.0,0.0,0.0,0.0,0.0,0.0,0.0,0.0,0.0,0.0,0.0,0.0,0.0,0.621
vsp10_240726_Au-0.556-Zn-0.444_pp0_rep1,vsp,10,240726,Au-0.556-Zn-0.444,Au-0.379-Zn-0.621,1,HER,50,2.97,0.0,0.0,0.0,0.0,0.0,0.0,0.0,0.379,0.0,0.0,0.0,0.0,0.0,0.0,0.0,0.0,0.0,0.0,0.0,0.0,0.0,0.0,0.0,0.621
vsp10_240726_Au-0.556-Zn-0.444_pp0_rep1,vsp,10,240726,Au-0.556-Zn-0.444,Au-0.379-Zn-0.621,1,CO2R,100,3.1,69.4063487413421,15.257858546169,0.005504284,0.0,84.669711571679,15.3302884283211,0.0,0.379,0.0,0.0,0.0,0.0,0.0,0.0,0.0,0.0,0.0,0.0,0.0,0.0,0.0,0.0,0.0,0.621
vsp10_240726_Au-0.556-Zn-0.444_pp0_rep1,vsp,10,240726,Au-0.556-Zn-0.444,Au-0.379-Zn-0.621,1,CO2R,150,3.3,69.0309485446442,14.9361493123772,0.004403427,0.0,83.9715012843557,16.0284987156443,0.0,0.379,0.0,0.0,0.0,0.0,0.0,0.0,0.0,0.0,0.0,0.0,0.0,0.0,0.0,0.0,0.0,0.621
vsp10_240726_Au-0.556-Zn-0.444_pp0_rep1,vsp,10,240726,Au-0.556-Zn-0.444,Au-0.379-Zn-0.621,1,CO2R,200,3.44,71.393207641926,12.3624754420432,0.004128213,0.0,83.7598112970951,16.2401887029049,0.0,0.379,0.0,0.0,0.0,0.0,0.0,0.0,0.0,0.0,0.0,0.0,0.0,0.0,0.0,0.0,0.0,0.621
vsp10_240726_Au-0.556-Zn-0.444_pp0_rep1,vsp,10,240726,Au-0.556-Zn-0.444,Au-0.379-Zn-0.621,1,CO2R,300,3.66,70.3605432212434,7.90275049115914,0.004219951,0.0,78.2680079545375,21.7319920454625,0.0,0.379,0.0,0.0,0.0,0.0,0.0,0.0,0.0,0.0,0.0,0.0,0.0,0.0,0.0,0.0,0.0,0.621
vsp10_240726_Au-0.6-Zn-0.4_pp0_rep1,vsp,10,240726,Au-0.6-Zn-0.4,Au-0.417-Zn-0.583,1,CO2R,50,2.71,91.694322961351,3.30058939096267,0.012109425,0.0,95.0070217774829,4.99297822251712,0.0,0.417,0.0,0.0,0.0,0.0,0.0,0.0,0.0,0.0,0.0,0.0,0.0,0.0,0.0,0.0,0.0,0.583
vsp10_240726_Au-0.6-Zn-0.4_pp0_rep1,vsp,10,240726,Au-0.6-Zn-0.4,Au-0.417-Zn-0.583,1,HER,50,2.94,0.0,0.0,0.0,0.0,0.0,0.0,0.0,0.417,0.0,0.0,0.0,0.0,0.0,0.0,0.0,0.0,0.0,0.0,0.0,0.0,0.0,0.0,0.0,0.583
vsp10_240726_Au-0.6-Zn-0.4_pp0_rep1,vsp,10,240726,Au-0.6-Zn-0.4,Au-0.417-Zn-0.583,1,CO2R,100,3.01,92.90087677,10.7932220039293,0.006054713,0.0,103.700153487319,0.0,0.0,0.417,0.0,0.0,0.0,0.0,0.0,0.0,0.0,0.0,0.0,0.0,0.0,0.0,0.0,0.0,0.0,0.583
vsp10_240726_Au-0.6-Zn-0.4_pp0_rep1,vsp,10,240726,Au-0.6-Zn-0.4,Au-0.417-Zn-0.583,1,CO2R,150,3.22,86.5199104396409,12.2888015717092,0.004403427,0.0,98.8131154386844,1.18688456131557,0.0,0.417,0.0,0.0,0.0,0.0,0.0,0.0,0.0,0.0,0.0,0.0,0.0,0.0,0.0,0.0,0.0,0.583
vsp10_240726_Au-0.6-Zn-0.4_pp0_rep1,vsp,10,240726,Au-0.6-Zn-0.4,Au-0.417-Zn-0.583,1,CO2R,200,3.36,90.8386867270711,11.25,0.004953856,0.0,102.094382019232,0.0,0.0,0.417,0.0,0.0,0.0,0.0,0.0,0.0,0.0,0.0,0.0,0.0,0.0,0.0,0.0,0.0,0.0,0.583
vsp10_240726_Au-0.6-Zn-0.4_pp0_rep1,vsp,10,240726,Au-0.6-Zn-0.4,Au-0.417-Zn-0.583,1,CO2R,300,3.61,93.7152901295277,3.81630648330059,0.011742473,0.0,97.54465719,2.4553428051079,0.0,0.417,0.0,0.0,0.0,0.0,0.0,0.0,0.0,0.0,0.0,0.0,0.0,0.0,0.0,0.0,0.0,0.583
vsp10_240726_Au-0.625-Zn-0.375_pp0_rep1,vsp,10,240726,Au-0.625-Zn-0.375,Au-0.466-Zn-0.534,1,CO2R,50,2.7,87.5762204691456,3.38899803536346,0.009907712,0.0,90.97512622,9.0248737839888,0.0,0.466,0.0,0.0,0.0,0.0,0.0,0.0,0.0,0.0,0.0,0.0,0.0,0.0,0.0,0.0,0.0,0.534
vsp10_240726_Au-0.625-Zn-0.375_pp0_rep1,vsp,10,240726,Au-0.625-Zn-0.375,Au-0.466-Zn-0.534,1,HER,50,2.89,0.0,0.0,0.0,0.0,0.0,0.0,0.0,0.466,0.0,0.0,0.0,0.0,0.0,0.0,0.0,0.0,0.0,0.0,0.0,0.0,0.0,0.0,0.0,0.534
vsp10_240726_Au-0.625-Zn-0.375_pp0_rep1,vsp,10,240726,Au-0.625-Zn-0.375,Au-0.466-Zn-0.534,1,CO2R,100,3.0,77.9520391721945,10.1890962671906,0.006605141,0.0,88.1477405803864,11.8522594196136,0.0,0.466,0.0,0.0,0.0,0.0,0.0,0.0,0.0,0.0,0.0,0.0,0.0,0.0,0.0,0.0,0.0,0.534
vsp10_240726_Au-0.625-Zn-0.375_pp0_rep1,vsp,10,240726,Au-0.625-Zn-0.375,Au-0.466-Zn-0.534,1,CO2R,150,3.2,73.2013643307037,11.0609037328094,0.00807295,0.0,84.270341013626,15.729658986374,0.0,0.466,0.0,0.0,0.0,0.0,0.0,0.0,0.0,0.0,0.0,0.0,0.0,0.0,0.0,0.0,0.0,0.534
vsp10_240726_Au-0.625-Zn-0.375_pp0_rep1,vsp,10,240726,Au-0.625-Zn-0.375,Au-0.466-Zn-0.534,1,CO2R,200,3.33,79.29701396,9.91281925343811,0.006054713,0.0,89.2168765050889,10.7831234949112,0.0,0.466,0.0,0.0,0.0,0.0,0.0,0.0,0.0,0.0,0.0,0.0,0.0,0.0,0.0,0.0,0.0,0.534
vsp10_240726_Au-0.625-Zn-0.375_pp0_rep1,vsp,10,240726,Au-0.625-Zn-0.375,Au-0.466-Zn-0.534,1,CO2R,300,3.54,82.27939484,5.44204322200393,0.006421665,0.0,87.7288483085624,12.2711516914376,0.0,0.466,0.0,0.0,0.0,0.0,0.0,0.0,0.0,0.0,0.0,0.0,0.0,0.0,0.0,0.0,0.0,0.534
vsp10_240726_Au-0.667-Zn-0.333_pp0_rep1,vsp,10,240726,Au-0.667-Zn-0.333,Au-0.557-Zn-0.443,1,CO2R,50,2.85,62.423151771328100,14.4400785854617,0.014311139,0.0,76.8775414956262,23.1224585043738,0.0,0.557,0.0,0.0,0.0,0.0,0.0,0.0,0.0,0.0,0.0,0.0,0.0,0.0,0.0,0.0,0.0,0.443
vsp10_240726_Au-0.667-Zn-0.333_pp0_rep1,vsp,10,240726,Au-0.667-Zn-0.333,Au-0.557-Zn-0.443,1,HER,50,2.97,0.0,0.0,0.0,0.0,0.0,0.0,0.0,0.557,0.0,0.0,0.0,0.0,0.0,0.0,0.0,0.0,0.0,0.0,0.0,0.0,0.0,0.0,0.0,0.443
vsp10_240726_Au-0.667-Zn-0.333_pp0_rep1,vsp,10,240726,Au-0.667-Zn-0.333,Au-0.557-Zn-0.443,1,CO2R,100,3.14,61.9322438218,17.8953831041257,0.009907712,0.0,79.8390175102468,20.1609824897532,0.0,0.557,0.0,0.0,0.0,0.0,0.0,0.0,0.0,0.0,0.0,0.0,0.0,0.0,0.0,0.0,0.0,0.443
vsp10_240726_Au-0.667-Zn-0.333_pp0_rep1,vsp,10,240726,Au-0.667-Zn-0.333,Au-0.557-Zn-0.443,1,CO2R,150,3.33,67.8160246081734,13.9734774066798,0.008806855,0.0,81.7983088695217,18.2016911304783,0.0,0.557,0.0,0.0,0.0,0.0,0.0,0.0,0.0,0.0,0.0,0.0,0.0,0.0,0.0,0.0,0.0,0.443
vsp10_240726_Au-0.667-Zn-0.333_pp0_rep1,vsp,10,240726,Au-0.667-Zn-0.333,Au-0.557-Zn-0.443,1,CO2R,200,3.47,70.3413965556927,10.2185658153242,0.007430784,0.0,80.5683817365228,19.4316182634772,0.0,0.557,0.0,0.0,0.0,0.0,0.0,0.0,0.0,0.0,0.0,0.0,0.0,0.0,0.0,0.0,0.0,0.443
vsp10_240726_Au-0.667-Zn-0.333_pp0_rep1,vsp,10,240726,Au-0.667-Zn-0.333,Au-0.557-Zn-0.443,1,CO2R,300,3.67,76.8379752662747,5.23084479371316,0.006238189,0.0,82.0758820669441,17.9241179330559,0.0,0.557,0.0,0.0,0.0,0.0,0.0,0.0,0.0,0.0,0.0,0.0,0.0,0.0,0.0,0.0,0.0,0.443
vsp10_240726_Au-0.7-Zn-0.3_pp0_rep1,vsp,10,240726,Au-0.7-Zn-0.3,Au-0.628-Zn-0.372,1,CO2R,50,2.96,70.7397099750989,17.0333988212181,0.017613709,0.0,87.7907225056541,12.209277494346,0.0,0.628,0.0,0.0,0.0,0.0,0.0,0.0,0.0,0.0,0.0,0.0,0.0,0.0,0.0,0.0,0.0,0.372
vsp10_240726_Au-0.7-Zn-0.3_pp0_rep1,vsp,10,240726,Au-0.7-Zn-0.3,Au-0.628-Zn-0.372,1,HER,50,2.97,0.0,0.0,0.0,0.0,0.0,0.0,0.0,0.628,0.0,0.0,0.0,0.0,0.0,0.0,0.0,0.0,0.0,0.0,0.0,0.0,0.0,0.0,0.0,0.372
vsp10_240726_Au-0.7-Zn-0.3_pp0_rep1,vsp,10,240726,Au-0.7-Zn-0.3,Au-0.628-Zn-0.372,1,CO2R,100,3.21,73.1697671012158,14.6389980353635,0.012109425,0.0,87.8228517255071,12.177148274493,0.0,0.628,0.0,0.0,0.0,0.0,0.0,0.0,0.0,0.0,0.0,0.0,0.0,0.0,0.0,0.0,0.0,0.372
vsp10_240726_Au-0.7-Zn-0.3_pp0_rep1,vsp,10,240726,Au-0.7-Zn-0.3,Au-0.628-Zn-0.372,1,CO2R,150,3.37,74.9180773818243,11.6306483300589,0.009540759,0.0,86.5595845802799,13.4404154197202,0.0,0.628,0.0,0.0,0.0,0.0,0.0,0.0,0.0,0.0,0.0,0.0,0.0,0.0,0.0,0.0,0.0,0.372
vsp10_240726_Au-0.7-Zn-0.3_pp0_rep1,vsp,10,240726,Au-0.7-Zn-0.3,Au-0.628-Zn-0.372,1,CO2R,200,3.49,74.62679696,9.52971512770138,0.009357283,0.0,84.1671050997797,15.8328949002203,0.0,0.628,0.0,0.0,0.0,0.0,0.0,0.0,0.0,0.0,0.0,0.0,0.0,0.0,0.0,0.0,0.0,0.372
vsp10_240726_Au-0.7-Zn-0.3_pp0_rep1,vsp,10,240726,Au-0.7-Zn-0.3,Au-0.628-Zn-0.372,1,CO2R,300,3.69,80.5124610265961,5.92337917485265,0.00807295,0.0,86.4449017334409,13.5550982665591,0.0,0.628,0.0,0.0,0.0,0.0,0.0,0.0,0.0,0.0,0.0,0.0,0.0,0.0,0.0,0.0,0.0,0.372
vsp10_240726_Au-0.75-Zn-0.25_pp0_rep1,vsp,10,240726,Au-0.75-Zn-0.25,Au-0.675-Zn-0.325,1,HER,50,2.97,0.0,0.0,0.0,0.0,0.0,0.0,0.0,0.675,0.0,0.0,0.0,0.0,0.0,0.0,0.0,0.0,0.0,0.0,0.0,0.0,0.0,0.0,0.0,0.325
vsp10_240726_Au-0.75-Zn-0.25_pp0_rep1,vsp,10,240726,Au-0.75-Zn-0.25,Au-0.675-Zn-0.325,1,CO2R,50,3.04,71.92366444,13.4823182711198,0.02091628,0.0,85.4268989925655,14.5731010074345,0.0,0.675,0.0,0.0,0.0,0.0,0.0,0.0,0.0,0.0,0.0,0.0,0.0,0.0,0.0,0.0,0.0,0.325
vsp10_240726_Au-0.75-Zn-0.25_pp0_rep1,vsp,10,240726,Au-0.75-Zn-0.25,Au-0.675-Zn-0.325,1,CO2R,100,3.28,76.233861348846,9.9680746561886,0.015962424,0.0,86.2203698838196,13.7796301161804,0.0,0.675,0.0,0.0,0.0,0.0,0.0,0.0,0.0,0.0,0.0,0.0,0.0,0.0,0.0,0.0,0.0,0.325
vsp10_240726_Au-0.75-Zn-0.25_pp0_rep1,vsp,10,240726,Au-0.75-Zn-0.25,Au-0.675-Zn-0.325,1,CO2R,150,3.43,77.4132122454958,8.26620825147348,0.013944187,0.0,85.6950123199933,14.3049876800067,0.0,0.675,0.0,0.0,0.0,0.0,0.0,0.0,0.0,0.0,0.0,0.0,0.0,0.0,0.0,0.0,0.0,0.325
vsp10_240726_Au-0.75-Zn-0.25_pp0_rep1,vsp,10,240726,Au-0.75-Zn-0.25,Au-0.675-Zn-0.325,1,CO2R,200,3.54,76.5414635167089,7.11321218074656,0.012384639,0.0,83.668543209652,16.331456790348,0.0,0.675,0.0,0.0,0.0,0.0,0.0,0.0,0.0,0.0,0.0,0.0,0.0,0.0,0.0,0.0,0.0,0.325
vsp10_240726_Au-0.75-Zn-0.25_pp0_rep1,vsp,10,240726,Au-0.75-Zn-0.25,Au-0.675-Zn-0.325,1,CO2R,300,3.73,80.2628219883237,4.23379174852652,0.011192044,0.0,84.5091238904972,15.4908761095028,0.0,0.675,0.0,0.0,0.0,0.0,0.0,0.0,0.0,0.0,0.0,0.0,0.0,0.0,0.0,0.0,0.0,0.325
vsp10_240726_Au-0.75-Zn-0.25_pp0_rep2,vsp,10,240726,Au-0.75-Zn-0.25,Au-0.701-Zn-0.299,2,CO2R,50,2.9,77.828370545523,10.5058939096267,0.02091628,0.0,88.3551807349876,11.6448192650124,0.0,0.701,0.0,0.0,0.0,0.0,0.0,0.0,0.0,0.0,0.0,0.0,0.0,0.0,0.0,0.0,0.0,0.299
vsp10_240726_Au-0.75-Zn-0.25_pp0_rep2,vsp,10,240726,Au-0.75-Zn-0.25,Au-0.701-Zn-0.299,2,HER,50,2.98,0.0,0.0,0.0,0.0,0.0,0.0,0.0,0.701,0.0,0.0,0.0,0.0,0.0,0.0,0.0,0.0,0.0,0.0,0.0,0.0,0.0,0.0,0.0,0.299
vsp10_240726_Au-0.75-Zn-0.25_pp0_rep2,vsp,10,240726,Au-0.75-Zn-0.25,Au-0.701-Zn-0.299,2,CO2R,100,3.18,75.8540668354642,11.4120825147348,0.013210282,0.0,87.2813367959604,12.7186632040396,0.0,0.701,0.0,0.0,0.0,0.0,0.0,0.0,0.0,0.0,0.0,0.0,0.0,0.0,0.0,0.0,0.0,0.299
vsp10_240726_Au-0.75-Zn-0.25_pp0_rep2,vsp,10,240726,Au-0.75-Zn-0.25,Au-0.701-Zn-0.299,2,CO2R,150,3.33,77.1353240285421,9.84282907662082,0.011742473,0.0,86.9915432145199,13.0084567854802,0.0,0.701,0.0,0.0,0.0,0.0,0.0,0.0,0.0,0.0,0.0,0.0,0.0,0.0,0.0,0.0,0.0,0.299
vsp10_240726_Au-0.75-Zn-0.25_pp0_rep2,vsp,10,240726,Au-0.75-Zn-0.25,Au-0.701-Zn-0.299,2,CO2R,200,3.45,76.4225030864843,8.38040275,0.010182926,0.0,84.814571635505,15.1854283644951,0.0,0.701,0.0,0.0,0.0,0.0,0.0,0.0,0.0,0.0,0.0,0.0,0.0,0.0,0.0,0.0,0.0,0.299
vsp10_240726_Au-0.75-Zn-0.25_pp0_rep2,vsp,10,240726,Au-0.75-Zn-0.25,Au-0.701-Zn-0.299,2,CO2R,300,3.63,79.2060934524682,4.59233791748527,0.011375521,0.0,83.8111249997394,16.1888750002607,0.0,0.701,0.0,0.0,0.0,0.0,0.0,0.0,0.0,0.0,0.0,0.0,0.0,0.0,0.0,0.0,0.0,0.299
vsp10_240726_Au-0.75-Zn-0.25_pp0_rep3,vsp,10,240726,Au-0.75-Zn-0.25,Au-0.659-Zn-0.341,3,CO2R,50,2.97,71.77174664,11.3752455795678,0.017613709,0.0,83.1646059251601,16.8353940748399,0.0,0.659,0.0,0.0,0.0,0.0,0.0,0.0,0.0,0.0,0.0,0.0,0.0,0.0,0.0,0.0,0.0,0.341
vsp10_240726_Au-0.75-Zn-0.25_pp0_rep3,vsp,10,240726,Au-0.75-Zn-0.25,Au-0.659-Zn-0.341,3,HER,50,3.03,0.0,0.0,0.0,0.0,0.0,0.0,0.0,0.659,0.0,0.0,0.0,0.0,0.0,0.0,0.0,0.0,0.0,0.0,0.0,0.0,0.0,0.0,0.0,0.341
vsp10_240726_Au-0.75-Zn-0.25_pp0_rep3,vsp,10,240726,Au-0.75-Zn-0.25,Au-0.659-Zn-0.341,3,CO2R,100,3.26,77.76371131,12.0751473477407,0.011558997,0.0,89.8523948225709,10.1476051774291,0.0,0.659,0.0,0.0,0.0,0.0,0.0,0.0,0.0,0.0,0.0,0.0,0.0,0.0,0.0,0.0,0.0,0.341
vsp10_240726_Au-0.75-Zn-0.25_pp0_rep3,vsp,10,240726,Au-0.75-Zn-0.25,Au-0.659-Zn-0.341,3,CO2R,150,3.42,76.0007533114315,9.4007858546169,0.009540759,0.0,85.4123980344451,14.5876019655549,0.0,0.659,0.0,0.0,0.0,0.0,0.0,0.0,0.0,0.0,0.0,0.0,0.0,0.0,0.0,0.0,0.0,0.341
vsp10_240726_Au-0.75-Zn-0.25_pp0_rep3,vsp,10,240726,Au-0.75-Zn-0.25,Au-0.659-Zn-0.341,3,CO2R,200,3.55,76.6039255895708,7.55157170923379,0.007705998,0.0,84.16443902,15.8355609760113,0.0,0.659,0.0,0.0,0.0,0.0,0.0,0.0,0.0,0.0,0.0,0.0,0.0,0.0,0.0,0.0,0.0,0.341
vsp10_240726_Au-0.75-Zn-0.25_pp0_rep3,vsp,10,240726,Au-0.75-Zn-0.25,Au-0.659-Zn-0.341,3,CO2R,300,3.76,76.6029839502815,2.60314341846758,0.011925949,0.0,79.2193714269518,20.7806285730482,0.0,0.659,0.0,0.0,0.0,0.0,0.0,0.0,0.0,0.0,0.0,0.0,0.0,0.0,0.0,0.0,0.0,0.341
vsp10_240726_Au-0.8-Zn-0.2_pp0_rep1,vsp,10,240726,Au-0.8-Zn-0.2,Au-0.713-Zn-0.287,1,HER,50,2.96,0.0,0.0,0.0,0.0,0.0,0.0,0.0,0.713,0.0,0.0,0.0,0.0,0.0,0.0,0.0,0.0,0.0,0.0,0.0,0.0,0.0,0.0,0.0,0.287
vsp10_240726_Au-0.8-Zn-0.2_pp0_rep1,vsp,10,240726,Au-0.8-Zn-0.2,Au-0.713-Zn-0.287,1,CO2R,50,3.02,69.43899224,14.2485265225933,0.018714566,0.0,83.7062333254712,16.2937666745288,0.0,0.713,0.0,0.0,0.0,0.0,0.0,0.0,0.0,0.0,0.0,0.0,0.0,0.0,0.0,0.0,0.0,0.287
vsp10_240726_Au-0.8-Zn-0.2_pp0_rep1,vsp,10,240726,Au-0.8-Zn-0.2,Au-0.713-Zn-0.287,1,CO2R,100,3.26,69.853941283559,10.9111001964637,0.014311139,0.0,80.78132978,19.21867022,0.0,0.713,0.0,0.0,0.0,0.0,0.0,0.0,0.0,0.0,0.0,0.0,0.0,0.0,0.0,0.0,0.0,0.287
vsp10_240726_Au-0.8-Zn-0.2_pp0_rep1,vsp,10,240726,Au-0.8-Zn-0.2,Au-0.713-Zn-0.287,1,CO2R,150,3.41,75.6818514720961,9.20432220039293,0.011008568,0.0,84.8988298772902,15.1011701227098,0.0,0.713,0.0,0.0,0.0,0.0,0.0,0.0,0.0,0.0,0.0,0.0,0.0,0.0,0.0,0.0,0.0,0.287
vsp10_240726_Au-0.8-Zn-0.2_pp0_rep1,vsp,10,240726,Au-0.8-Zn-0.2,Au-0.713-Zn-0.287,1,CO2R,200,3.53,75.2470233735797,6.82588408644401,0.011283783,0.0,82.0856741153867,17.9143258846133,0.0,0.713,0.0,0.0,0.0,0.0,0.0,0.0,0.0,0.0,0.0,0.0,0.0,0.0,0.0,0.0,0.0,0.287
vsp10_240726_Au-0.8-Zn-0.2_pp0_rep1,vsp,10,240726,Au-0.8-Zn-0.2,Au-0.713-Zn-0.287,1,CO2R,300,3.77,79.9288539203582,1.8516699410609,0.013577234,0.0,81.7955839685188,18.2044160314812,0.0,0.713,0.0,0.0,0.0,0.0,0.0,0.0,0.0,0.0,0.0,0.0,0.0,0.0,0.0,0.0,0.0,0.287
vsp10_240726_Au-0.833-Zn-0.167_pp0_rep1,vsp,10,240726,Au-0.833-Zn-0.167,Au-0.706-Zn-0.294,1,CO2R,50,3.01,72.77239532,11.7436149312377,0.013210282,0.0,84.5292205343395,15.4707794656605,0.0,0.706,0.0,0.0,0.0,0.0,0.0,0.0,0.0,0.0,0.0,0.0,0.0,0.0,0.0,0.0,0.0,0.294
vsp10_240726_Au-0.833-Zn-0.167_pp0_rep1,vsp,10,240726,Au-0.833-Zn-0.167,Au-0.706-Zn-0.294,1,HER,50,3.02,0.0,0.0,0.0,0.0,0.0,0.0,0.0,0.706,0.0,0.0,0.0,0.0,0.0,0.0,0.0,0.0,0.0,0.0,0.0,0.0,0.0,0.0,0.0,0.294
vsp10_240726_Au-0.833-Zn-0.167_pp0_rep1,vsp,10,240726,Au-0.833-Zn-0.167,Au-0.706-Zn-0.294,1,CO2R,100,3.34,73.8477473895666,10.6237721021611,0.012659854,0.002528871,84.48868538,15.5113146196472,0.0,0.706,0.0,0.0,0.0,0.0,0.0,0.0,0.0,0.0,0.0,0.0,0.0,0.0,0.0,0.0,0.0,0.294
vsp10_240726_Au-0.833-Zn-0.167_pp0_rep1,vsp,10,240726,Au-0.833-Zn-0.167,Au-0.706-Zn-0.294,1,CO2R,150,3.46,75.5332817175501,8.49705304518664,0.012476377,0.001123943,84.0459122467337,15.9540877532663,0.0,0.706,0.0,0.0,0.0,0.0,0.0,0.0,0.0,0.0,0.0,0.0,0.0,0.0,0.0,0.0,0.0,0.294
vsp10_240726_Au-0.833-Zn-0.167_pp0_rep1,vsp,10,240726,Au-0.833-Zn-0.167,Au-0.706-Zn-0.294,1,CO2R,200,3.62,80.4775157463015,3.91208251473478,0.013485496,0.001053696,84.4056203264332,15.5943796735668,0.0,0.706,0.0,0.0,0.0,0.0,0.0,0.0,0.0,0.0,0.0,0.0,0.0,0.0,0.0,0.0,0.0,0.294
vsp10_240726_Au-0.833-Zn-0.167_pp0_rep1,vsp,10,240726,Au-0.833-Zn-0.167,Au-0.706-Zn-0.294,1,CO2R,300,3.76,79.584423193622,1.436640472,0.011375521,0.001826407,81.0355837019565,18.9644162980435,0.0,0.706,0.0,0.0,0.0,0.0,0.0,0.0,0.0,0.0,0.0,0.0,0.0,0.0,0.0,0.0,0.0,0.294
vsp10_240726_Au-1.0_pp0_rep1,vsp,10,240726,Au-1.0,Au-1.0,1,HER,50,2.87,0.0,0.0,0.0,0.0,0.0,0.0,0.0,1.0,0.0,0.0,0.0,0.0,0.0,0.0,0.0,0.0,0.0,0.0,0.0,0.0,0.0,0.0,0.0,0.0
vsp10_240726_Au-1.0_pp0_rep1,vsp,10,240726,Au-1.0,Au-1.0,1,CO2R,50,2.99,62.7834857393961,24.9165029469548,0.028622278,0.0,87.7335538734202,12.2664461265798,0.0,1.0,0.0,0.0,0.0,0.0,0.0,0.0,0.0,0.0,0.0,0.0,0.0,0.0,0.0,0.0,0.0,0.0
vsp10_240726_Au-1.0_pp0_rep1,vsp,10,240726,Au-1.0,Au-1.0,1,CO2R,100,3.22,69.5990709159012,16.2819253438114,0.022567565,0.0,85.90652957,14.0934704295614,0.0,1.0,0.0,0.0,0.0,0.0,0.0,0.0,0.0,0.0,0.0,0.0,0.0,0.0,0.0,0.0,0.0,0.0
vsp10_240726_Au-1.0_pp0_rep1,vsp,10,240726,Au-1.0,Au-1.0,1,CO2R,150,3.36,69.036389127205,12.3624754420432,0.019081518,0.0,81.4235480516794,18.5764519483206,0.0,1.0,0.0,0.0,0.0,0.0,0.0,0.0,0.0,0.0,0.0,0.0,0.0,0.0,0.0,0.0,0.0,0.0
vsp10_240726_Au-1.0_pp0_rep1,vsp,10,240726,Au-1.0,Au-1.0,1,CO2R,200,3.47,71.413295946766,10.391699410609,0.017063281,0.0,81.8242829475237,18.1757170524763,0.0,1.0,0.0,0.0,0.0,0.0,0.0,0.0,0.0,0.0,0.0,0.0,0.0,0.0,0.0,0.0,0.0,0.0
vsp10_240726_Au-1.0_pp0_rep1,vsp,10,240726,Au-1.0,Au-1.0,1,CO2R,300,3.66,73.1662097972337,5.07367387033399,0.016879805,0.000842957,78.2595835932011,21.7404164067989,0.0,1.0,0.0,0.0,0.0,0.0,0.0,0.0,0.0,0.0,0.0,0.0,0.0,0.0,0.0,0.0,0.0,0.0
vsp11_240802_Ag-0.111-Zn-0.889_pp0_rep1,vsp,11,240802,Ag-0.111-Zn-0.889,Ag-0.24-Zn-0.76,1,CO2R,50,3.11,8.6693590575237,62.1365422396857,0.012109425,0.037933069,70.8559437915854,29.1440562084146,0.24,0.0,0.0,0.0,0.0,0.0,0.0,0.0,0.0,0.0,0.0,0.0,0.0,0.0,0.0,0.0,0.0,0.76
vsp11_240802_Ag-0.111-Zn-0.889_pp0_rep1,vsp,11,240802,Ag-0.111-Zn-0.889,Ag-0.24-Zn-0.76,1,HER,50,3.14,0.0,0.0,0.0,0.0,0.0,0.0,0.24,0.0,0.0,0.0,0.0,0.0,0.0,0.0,0.0,0.0,0.0,0.0,0.0,0.0,0.0,0.0,0.0,0.76
vsp11_240802_Ag-0.111-Zn-0.889_pp0_rep1,vsp,11,240802,Ag-0.111-Zn-0.889,Ag-0.24-Zn-0.76,1,CO2R,100,3.36,9.94622193391785,64.1552062868369,0.01376071,0.011379921,74.128546015695,25.871453984305,0.24,0.0,0.0,0.0,0.0,0.0,0.0,0.0,0.0,0.0,0.0,0.0,0.0,0.0,0.0,0.0,0.0,0.76
vsp11_240802_Ag-0.111-Zn-0.889_pp0_rep1,vsp,11,240802,Ag-0.111-Zn-0.889,Ag-0.24-Zn-0.76,1,CO2R,150,3.54,11.8278264872669,61.615913555992100,0.015045043,0.01826407,73.47902632,26.5209736792314,0.24,0.0,0.0,0.0,0.0,0.0,0.0,0.0,0.0,0.0,0.0,0.0,0.0,0.0,0.0,0.0,0.0,0.76
vsp11_240802_Ag-0.111-Zn-0.889_pp0_rep1,vsp,11,240802,Ag-0.111-Zn-0.889,Ag-0.24-Zn-0.76,1,CO2R,200,3.7,10.5344326100149,50.02087426,0.01376071,0.001896653,60.5729414009147,39.4270585990853,0.24,0.0,0.0,0.0,0.0,0.0,0.0,0.0,0.0,0.0,0.0,0.0,0.0,0.0,0.0,0.0,0.0,0.76
vsp11_240802_Ag-0.111-Zn-0.889_pp0_rep1,vsp,11,240802,Ag-0.111-Zn-0.889,Ag-0.24-Zn-0.76,1,CO2R,300,4.0,26.3269790119065,39.901768172888,0.064950553,0.007446121,66.309382041295,33.690617958705,0.24,0.0,0.0,0.0,0.0,0.0,0.0,0.0,0.0,0.0,0.0,0.0,0.0,0.0,0.0,0.0,0.0,0.76
vsp11_240802_Ag-0.167-Zn-0.833_pp0_rep1,vsp,11,240802,Ag-0.167-Zn-0.833,Ag-0.307-Zn-0.693,1,HER,50,3.11,0.0,0.0,0.0,0.0,0.0,0.0,0.307,0.0,0.0,0.0,0.0,0.0,0.0,0.0,0.0,0.0,0.0,0.0,0.0,0.0,0.0,0.0,0.0,0.693
vsp11_240802_Ag-0.167-Zn-0.833_pp0_rep1,vsp,11,240802,Ag-0.167-Zn-0.833,Ag-0.307-Zn-0.693,1,CO2R,50,3.15,20.516436836929,60.4273084479371,0.022017137,0.0,80.970705330934,19.029294669066,0.307,0.0,0.0,0.0,0.0,0.0,0.0,0.0,0.0,0.0,0.0,0.0,0.0,0.0,0.0,0.0,0.0,0.693
vsp11_240802_Ag-0.167-Zn-0.833_pp0_rep1,vsp,11,240802,Ag-0.167-Zn-0.833,Ag-0.307-Zn-0.693,1,CO2R,100,3.42,16.869781748938,59.5726915520629,0.019815423,0.001685914,76.4674346747697,23.5325653252304,0.307,0.0,0.0,0.0,0.0,0.0,0.0,0.0,0.0,0.0,0.0,0.0,0.0,0.0,0.0,0.0,0.0,0.693
vsp11_240802_Ag-0.167-Zn-0.833_pp0_rep1,vsp,11,240802,Ag-0.167-Zn-0.833,Ag-0.307-Zn-0.693,1,CO2R,150,3.58,18.0711042290067,64.38113949,0.020549328,0.003371828,82.479130619773,17.5208693802271,0.307,0.0,0.0,0.0,0.0,0.0,0.0,0.0,0.0,0.0,0.0,0.0,0.0,0.0,0.0,0.0,0.0,0.693
vsp11_240802_Ag-0.167-Zn-0.833_pp0_rep1,vsp,11,240802,Ag-0.167-Zn-0.833,Ag-0.307-Zn-0.693,1,CO2R,200,3.71,15.675783130009,55.3032907662083,0.017063281,0.001685914,71.0002945460228,28.9997054539772,0.307,0.0,0.0,0.0,0.0,0.0,0.0,0.0,0.0,0.0,0.0,0.0,0.0,0.0,0.0,0.0,0.0,0.693
vsp11_240802_Ag-0.167-Zn-0.833_pp0_rep1,vsp,11,240802,Ag-0.167-Zn-0.833,Ag-0.307-Zn-0.693,1,CO2R,300,3.94,60.4348281,20.4223968565815,0.059813221,0.003371828,80.92700055,19.07299945,0.307,0.0,0.0,0.0,0.0,0.0,0.0,0.0,0.0,0.0,0.0,0.0,0.0,0.0,0.0,0.0,0.0,0.693
vsp11_240802_Ag-0.2-Zn-0.8_pp0_rep1,vsp,11,240802,Ag-0.2-Zn-0.8,Ag-0.306-Zn-0.694,1,CO2R,50,3.03,19.319927179895,56.99410609037330,0.044034273,0.045519683,76.4114958816935,23.5885041183065,0.306,0.0,0.0,0.0,0.0,0.0,0.0,0.0,0.0,0.0,0.0,0.0,0.0,0.0,0.0,0.0,0.0,0.694
vsp11_240802_Ag-0.2-Zn-0.8_pp0_rep1,vsp,11,240802,Ag-0.2-Zn-0.8,Ag-0.306-Zn-0.694,1,HER,50,3.06,0.0,0.0,0.0,0.0,0.0,0.0,0.306,0.0,0.0,0.0,0.0,0.0,0.0,0.0,0.0,0.0,0.0,0.0,0.0,0.0,0.0,0.0,0.0,0.694
vsp11_240802_Ag-0.2-Zn-0.8_pp0_rep1,vsp,11,240802,Ag-0.2-Zn-0.8,Ag-0.306-Zn-0.694,1,CO2R,100,3.27,16.3393249492561,56.0142436149312,0.030823991,0.011379921,72.4007153856858,27.5992846143142,0.306,0.0,0.0,0.0,0.0,0.0,0.0,0.0,0.0,0.0,0.0,0.0,0.0,0.0,0.0,0.0,0.0,0.694
vsp11_240802_Ag-0.2-Zn-0.8_pp0_rep1,vsp,11,240802,Ag-0.2-Zn-0.8,Ag-0.306-Zn-0.694,1,CO2R,150,3.44,16.6310238757873,59.3222003929273,0.023484946,0.013768299,75.9934432593289,24.0065567406711,0.306,0.0,0.0,0.0,0.0,0.0,0.0,0.0,0.0,0.0,0.0,0.0,0.0,0.0,0.0,0.0,0.0,0.694
vsp11_240802_Ag-0.2-Zn-0.8_pp0_rep1,vsp,11,240802,Ag-0.2-Zn-0.8,Ag-0.306-Zn-0.694,1,CO2R,200,3.6,23.0164891502229,41.4931237721022,0.029998349,0.00295035,64.5465159483841,35.4534840516159,0.306,0.0,0.0,0.0,0.0,0.0,0.0,0.0,0.0,0.0,0.0,0.0,0.0,0.0,0.0,0.0,0.0,0.694
vsp11_240802_Ag-0.2-Zn-0.8_pp0_rep1,vsp,11,240802,Ag-0.2-Zn-0.8,Ag-0.306-Zn-0.694,1,CO2R,300,3.78,73.8975496453159,11.0756385068762,0.110452635634736,0.008710557,85.1037200360714,14.8962799639286,0.306,0.0,0.0,0.0,0.0,0.0,0.0,0.0,0.0,0.0,0.0,0.0,0.0,0.0,0.0,0.0,0.0,0.694
vsp11_240802_Ag-0.222-Zn-0.778_pp0_rep1,vsp,11,240802,Ag-0.222-Zn-0.778,Ag-0.33-Zn-0.67,1,CO2R,50,3.17,18.7260666680617,60.2357563850688,0.04513513,0.118856950181236,79.1307580428845,20.8692419571155,0.33,0.0,0.0,0.0,0.0,0.0,0.0,0.0,0.0,0.0,0.0,0.0,0.0,0.0,0.0,0.0,0.0,0.67
vsp11_240802_Ag-0.222-Zn-0.778_pp0_rep1,vsp,11,240802,Ag-0.222-Zn-0.778,Ag-0.33-Zn-0.67,1,HER,50,3.19,0.0,0.0,0.0,0.0,0.0,0.0,0.33,0.0,0.0,0.0,0.0,0.0,0.0,0.0,0.0,0.0,0.0,0.0,0.0,0.0,0.0,0.0,0.0,0.67
vsp11_240802_Ag-0.222-Zn-0.778_pp0_rep1,vsp,11,240802,Ag-0.222-Zn-0.778,Ag-0.33-Zn-0.67,1,CO2R,100,3.43,20.9420577957271,53.13359528,0.036328276,0.0059007,74.122824965158,25.877175034842,0.33,0.0,0.0,0.0,0.0,0.0,0.0,0.0,0.0,0.0,0.0,0.0,0.0,0.0,0.0,0.0,0.0,0.67
vsp11_240802_Ag-0.222-Zn-0.778_pp0_rep1,vsp,11,240802,Ag-0.222-Zn-0.778,Ag-0.33-Zn-0.67,1,CO2R,150,3.6,22.670489024671,47.9027504911591,0.031924848,0.003090843,70.6118800069038,29.3881199930962,0.33,0.0,0.0,0.0,0.0,0.0,0.0,0.0,0.0,0.0,0.0,0.0,0.0,0.0,0.0,0.0,0.0,0.67
vsp11_240802_Ag-0.222-Zn-0.778_pp0_rep1,vsp,11,240802,Ag-0.222-Zn-0.778,Ag-0.33-Zn-0.67,1,CO2R,200,3.72,23.5667203749817,44.1564341846758,0.029998349,0.005479221,67.7623393115273,32.2376606884727,0.33,0.0,0.0,0.0,0.0,0.0,0.0,0.0,0.0,0.0,0.0,0.0,0.0,0.0,0.0,0.0,0.0,0.67
vsp11_240802_Ag-0.222-Zn-0.778_pp0_rep1,vsp,11,240802,Ag-0.222-Zn-0.778,Ag-0.33-Zn-0.67,1,CO2R,300,3.94,49.3653351189604,21.7976424361493,0.078527787,0.006041193,71.2556199537552,28.7443800462448,0.33,0.0,0.0,0.0,0.0,0.0,0.0,0.0,0.0,0.0,0.0,0.0,0.0,0.0,0.0,0.0,0.0,0.67
vsp11_240802_Ag-0.25-Zn-0.75_pp0_rep1,vsp,11,240802,Ag-0.25-Zn-0.75,Ag-0.324-Zn-0.676,1,CO2R,50,3.27,16.7913118081567,54.4007858546169,0.026420564,0.004214785,71.2276759216431,28.7723240783569,0.324,0.0,0.0,0.0,0.0,0.0,0.0,0.0,0.0,0.0,0.0,0.0,0.0,0.0,0.0,0.0,0.0,0.676
vsp11_240802_Ag-0.25-Zn-0.75_pp0_rep1,vsp,11,240802,Ag-0.25-Zn-0.75,Ag-0.324-Zn-0.676,1,HER,50,3.28,0.0,0.0,0.0,0.0,0.0,0.0,0.324,0.0,0.0,0.0,0.0,0.0,0.0,0.0,0.0,0.0,0.0,0.0,0.0,0.0,0.0,0.0,0.0,0.676
vsp11_240802_Ag-0.25-Zn-0.75_pp0_rep1,vsp,11,240802,Ag-0.25-Zn-0.75,Ag-0.324-Zn-0.676,1,CO2R,100,3.5,12.1885789616857,57.9371316306483,0.022017137,0.002528871,70.1537166368634,29.8462833631366,0.324,0.0,0.0,0.0,0.0,0.0,0.0,0.0,0.0,0.0,0.0,0.0,0.0,0.0,0.0,0.0,0.0,0.676
vsp11_240802_Ag-0.25-Zn-0.75_pp0_rep1,vsp,11,240802,Ag-0.25-Zn-0.75,Ag-0.324-Zn-0.676,1,CO2R,150,3.63,9.97468036577455,57.1070726915521,0.016512853,0.001404928,67.1023070566641,32.8976929433359,0.324,0.0,0.0,0.0,0.0,0.0,0.0,0.0,0.0,0.0,0.0,0.0,0.0,0.0,0.0,0.0,0.0,0.676
vsp11_240802_Ag-0.25-Zn-0.75_pp0_rep1,vsp,11,240802,Ag-0.25-Zn-0.75,Ag-0.324-Zn-0.676,1,CO2R,200,3.74,10.4305384084203,51.6380157170923,0.016237638,0.001475175,62.08824410248,37.91175589752,0.324,0.0,0.0,0.0,0.0,0.0,0.0,0.0,0.0,0.0,0.0,0.0,0.0,0.0,0.0,0.0,0.0,0.676
vsp11_240802_Ag-0.25-Zn-0.75_pp0_rep1,vsp,11,240802,Ag-0.25-Zn-0.75,Ag-0.324-Zn-0.676,1,CO2R,300,3.94,70.9288748456758,16.2917485265226,0.06605141,0.003231336,87.2971557181857,12.7028442818143,0.324,0.0,0.0,0.0,0.0,0.0,0.0,0.0,0.0,0.0,0.0,0.0,0.0,0.0,0.0,0.0,0.0,0.676
vsp11_240802_Ag-0.25-Zn-0.75_pp0_rep2,vsp,11,240802,Ag-0.25-Zn-0.75,Ag-0.379-Zn-0.621,2,CO2R,50,3.12,18.2778463663186,59.5726915520629,0.036328276,0.02023097,77.9130286554086,22.0869713445914,0.379,0.0,0.0,0.0,0.0,0.0,0.0,0.0,0.0,0.0,0.0,0.0,0.0,0.0,0.0,0.0,0.0,0.621
vsp11_240802_Ag-0.25-Zn-0.75_pp0_rep2,vsp,11,240802,Ag-0.25-Zn-0.75,Ag-0.379-Zn-0.621,2,HER,50,3.13,0.0,0.0,0.0,0.0,0.0,0.0,0.379,0.0,0.0,0.0,0.0,0.0,0.0,0.0,0.0,0.0,0.0,0.0,0.0,0.0,0.0,0.0,0.0,0.621
vsp11_240802_Ag-0.25-Zn-0.75_pp0_rep2,vsp,11,240802,Ag-0.25-Zn-0.75,Ag-0.379-Zn-0.621,2,CO2R,100,3.36,15.64000084,58.15078585,0.026420564,0.005057743,73.826713616653,26.173286383347,0.379,0.0,0.0,0.0,0.0,0.0,0.0,0.0,0.0,0.0,0.0,0.0,0.0,0.0,0.0,0.0,0.0,0.621
vsp11_240802_Ag-0.25-Zn-0.75_pp0_rep2,vsp,11,240802,Ag-0.25-Zn-0.75,Ag-0.379-Zn-0.621,2,CO2R,150,3.54,13.2879951453263,57.0481335952849,0.019815423,0.003090843,70.3623302792225,29.6376697207775,0.379,0.0,0.0,0.0,0.0,0.0,0.0,0.0,0.0,0.0,0.0,0.0,0.0,0.0,0.0,0.0,0.0,0.621
vsp11_240802_Ag-0.25-Zn-0.75_pp0_rep2,vsp,11,240802,Ag-0.25-Zn-0.75,Ag-0.379-Zn-0.621,2,CO2R,200,3.72,35.4219590282283,33.8126227897839,0.078436049,0.005057743,69.3301857379862,30.6698142620138,0.379,0.0,0.0,0.0,0.0,0.0,0.0,0.0,0.0,0.0,0.0,0.0,0.0,0.0,0.0,0.0,0.0,0.621
vsp11_240802_Ag-0.25-Zn-0.75_pp0_rep2,vsp,11,240802,Ag-0.25-Zn-0.75,Ag-0.379-Zn-0.621,2,CO2R,300,3.9,63.6663248864802,13.2342829076621,0.077977359,0.005479221,76.9934559021476,23.0065440978524,0.379,0.0,0.0,0.0,0.0,0.0,0.0,0.0,0.0,0.0,0.0,0.0,0.0,0.0,0.0,0.0,0.0,0.621
vsp11_240802_Ag-0.375-Zn-0.625_pp0_rep1,vsp,11,240802,Ag-0.375-Zn-0.625,Ag-0.413-Zn-0.587,1,CO2R,50,3.09,17.1453681809621,67.8094302554028,0.026420564,0.0,84.986161909767,15.013838090233,0.413,0.0,0.0,0.0,0.0,0.0,0.0,0.0,0.0,0.0,0.0,0.0,0.0,0.0,0.0,0.0,0.0,0.587
