Repository: Jehadabed/ocx24-dashboard

# OCx24 Dashboard

An interactive web dashboard for exploring and analyzing  data from OCx24 experiments, featuring HER (Hydrogen Evolution Reaction) and CO2RR (CO2 Reduction Reaction) performance data, as well as XRD (X-ray Diffraction) data.

This project is part of the OCx24 research: https://ai.meta.com/blog/open-catalyst-simulations-experiments/.

## Features

- **Interactive Data Filtering**: Filter data by source, batch, reaction type, element count, and voltage/current density ranges
- **Data Aggregation**: Average data across multiple replicates with statistical analysis
- **Interactive Plots**: Dedicated plotting interfaces for HER and CO2RR performance visualization

File: Data/ExpDataDump_241125.csv (part 14 of 25)
sample id,source,batch number,batch date,composition,rep,reaction,current density,voltage,fe_h2,fe_co,fe_ch4,fe_c2h4,fe_gas_total,fe_liquid
vsp13_240823_Ag-0.333-Au-0.333-Zn-0.333_pp0_rep1,vsp,13,240823,Ag-0.333-Au-0.333-Zn-0.333,1,CO2R,300,3.67,75.05555672,5.353634577603144,0.00477038,0.001404928,80.41602565836381,19.58397434
vsp28_240927_Au-0.5-Cu-0.375-Pd-0.125_pp0,vsp,28,240927,Au-0.5-Cu-0.375-Pd-0.125,avg,HER,50,2.69,,,,,,
vsp13_240823_Ag-0.333-Au-0.333-Zn-0.333_pp0_rep1,vsp,13,240823,Ag-0.333-Au-0.333-Zn-0.333,1,CO2R,150,3.33,71.34947372826382,8.963654223968566,0.007339046,0,80.32046699778951,19.67953300221049
vsp13_240823_Ag-0.333-Au-0.333-Zn-0.333_pp0_rep1,vsp,13,240823,Ag-0.333-Au-0.333-Zn-0.333,1,CO2R,100,3.15,72.44721588650108,10.81532416502947,0.006054713,0,83.26859476411518,16.73140523588482
vsp13_240823_Ag-0.333-Au-0.333-Zn-0.333_pp0_rep1,vsp,13,240823,Ag-0.333-Au-0.333-Zn-0.333,1,CO2R,50,2.84,76.03925589570822,7.868369351669941,0.009907712,0,83.91753295888029,16.082467041119713
vsp13_240823_Ag-0.333-Au-0.333-Zn-0.333_pp0_rep1,vsp,13,240823,Ag-0.333-Au-0.333-Zn-0.333,1,CO2R,200,3.47,73.67574127937392,7.779960707269156,0.005779498,0.003582568,81.46506405266663,18.534935947333366
vsp29_241004_Ag-0.5-Au-0.25-Pd-0.25_pp0_rep1,vsp,29,241004,Ag-0.5-Au-0.25-Pd-0.25,1,HER,50,2.69,,,,,,
vsp13_240823_Ag-0.4-Au-0.1-Zn-0.5_pp0,vsp,13,240823,Ag-0.4-Au-0.1-Zn-0.5,avg,CO2R,50,2.98,38.44775994475716,40.19646365422397,0.019815423,0.045519683,78.70955871,21.29044129
vsp13_240823_Ag-0.4-Au-0.1-Zn-0.5_pp0,vsp,13,240823,Ag-0.4-Au-0.1-Zn-0.5,std,CO2R,50,0,0,0,0,0,0,0
vsp13_240823_Ag-0.4-Au-0.1-Zn-0.5_pp0,vsp,13,240823,Ag-0.4-Au-0.1-Zn-0.5,avg,CO2R,150,3.41,50.648057084266256,32.90766208251473,0.00807295,0,83.56379211689384,16.436207883106164
vsp13_240823_Ag-0.4-Au-0.1-Zn-0.5_pp0,vsp,13,240823,Ag-0.4-Au-0.1-Zn-0.5,avg,CO2R,100,3.25,37.24371717340811,39.31974459724951,0.012659854,0,76.57612162424365,23.423878375756345
vsp3_240718_Au-0.6-Cu-0.4_pp0,vsp,3,240718,Au-0.6-Cu-0.4,avg,HER,50,2.69,,,,,,
vsp13_240823_Ag-0.4-Au-0.1-Zn-0.5_pp0,vsp,13,240823,Ag-0.4-Au-0.1-Zn-0.5,std,CO2R,150,0,0,0,0,0,0,0
vsp13_240823_Ag-0.4-Au-0.1-Zn-0.5_pp0,vsp,13,240823,Ag-0.4-Au-0.1-Zn-0.5,avg,CO2R,200,3.54,56.68794073950072,25.64219057,0.007155569,0,82.33728687866352,17.66271312133648
vsp13_240823_Ag-0.4-Au-0.1-Zn-0.5_pp0,vsp,13,240823,Ag-0.4-Au-0.1-Zn-0.5,std,CO2R,200,0,0,0,0,0,0,0
vsp13_240823_Ag-0.4-Au-0.1-Zn-0.5_pp0,vsp,13,240823,Ag-0.4-Au-0.1-Zn-0.5,avg,CO2R,300,3.72,66.08738412605412,16.986738703339885,0.005137332,0,83.07926016128398,16.920739838716017
vsp13_240823_Ag-0.4-Au-0.1-Zn-0.5_pp0,vsp,13,240823,Ag-0.4-Au-0.1-Zn-0.5,std,CO2R,300,0,0,0,0,0,0,0
vsp13_240823_Ag-0.4-Au-0.1-Zn-0.5_pp0,vsp,13,240823,Ag-0.4-Au-0.1-Zn-0.5,std,CO2R,100,0,0,0,0,0,0,0
vsp13_240823_Ag-0.4-Au-0.1-Zn-0.5_pp0_rep1,vsp,13,240823,Ag-0.4-Au-0.1-Zn-0.5,1,CO2R,100,3.25,37.24371717340811,39.31974459724951,0.012659854,0,76.57612162424365,23.423878375756345
vsp13_240823_Ag-0.4-Au-0.1-Zn-0.5_pp0_rep1,vsp,13,240823,Ag-0.4-Au-0.1-Zn-0.5,1,CO2R,300,3.72,66.08738412605412,16.986738703339885,0.005137332,0,83.07926016128398,16.920739838716017
vsp3_240718_Au-0.6-Cu-0.4_pp0_rep1,vsp,3,240718,Au-0.6-Cu-0.4,1,HER,50,2.69,,,,,,
vsp13_240823_Ag-0.4-Au-0.1-Zn-0.5_pp0_rep1,vsp,13,240823,Ag-0.4-Au-0.1-Zn-0.5,1,CO2R,50,2.98,38.44775994475716,40.19646365422397,0.019815423,0.045519683,78.70955871,21.29044129
vsp13_240823_Ag-0.4-Au-0.1-Zn-0.5_pp0_rep1,vsp,13,240823,Ag-0.4-Au-0.1-Zn-0.5,1,CO2R,200,3.54,56.68794073950072,25.64219057,0.007155569,0,82.33728687866352,17.66271312133648
vsp13_240823_Ag-0.4-Au-0.1-Zn-0.5_pp0_rep1,vsp,13,240823,Ag-0.4-Au-0.1-Zn-0.5,1,CO2R,150,3.41,50.648057084266256,32.90766208251473,0.00807295,0,83.56379211689384,16.436207883106164
uoft4_240405_Ag-0.667-Pd-0.333_pp0_rep3,uoft,4,240405,Ag-0.667-Pd-0.333,3,HER,50,2.7,,,,,,
vsp13_240823_Ag-0.4-Au-0.2-Zn-0.4_pp0,vsp,13,240823,Ag-0.4-Au-0.2-Zn-0.4,std,CO2R,300,0,0,0,0,0,0,0
vsp13_240823_Ag-0.4-Au-0.2-Zn-0.4_pp0,vsp,13,240823,Ag-0.4-Au-0.2-Zn-0.4,avg,CO2R,300,3.65,69.64761765259789,8.111493123772103,0.006054713,0,77.76598930718737,22.23401069281263
vsp13_240823_Ag-0.4-Au-0.2-Zn-0.4_pp0,vsp,13,240823,Ag-0.4-Au-0.2-Zn-0.4,std,CO2R,200,0,0,0,0,0,0,0
vsp13_240823_Ag-0.4-Au-0.2-Zn-0.4_pp0,vsp,13,240823,Ag-0.4-Au-0.2-Zn-0.4,avg,CO2R,200,3.44,67.99985352277722,13.548624754420434,0.006880355,0,81.55634721428675,18.44365278571325
vsp13_240823_Ag-0.4-Au-0.2-Zn-0.4_pp0,vsp,13,240823,Ag-0.4-Au-0.2-Zn-0.4,std,CO2R,150,0,0,0,0,0,0,0
vsp13_240823_Ag-0.4-Au-0.2-Zn-0.4_pp0,vsp,13,240823,Ag-0.4-Au-0.2-Zn-0.4,avg,CO2R,150,3.3,63.40622319,16.114931237721024,0.00807295,0,79.53054548644316,20.46945451355684
vsp13_240823_Ag-0.4-Au-0.2-Zn-0.4_pp0,vsp,13,240823,Ag-0.4-Au-0.2-Zn-0.4,std,CO2R,100,0,0,0,0,0,0,0
uoft4_240405_Cu-0.375-Pd-0.625_pp0_rep1,uoft,4,240405,Cu-0.375-Pd-0.625,1,HER,50,2.7,,,,,,
vsp13_240823_Ag-0.4-Au-0.2-Zn-0.4_pp0,vsp,13,240823,Ag-0.4-Au-0.2-Zn-0.4,std,CO2R,50,0,0,0,0,0,0,0
vsp13_240823_Ag-0.4-Au-0.2-Zn-0.4_pp0,vsp,13,240823,Ag-0.4-Au-0.2-Zn-0.4,avg,CO2R,50,2.8,64.91661260959636,8.649312377210217,0.012109425,0,73.57803441197584,26.421965588024165
vsp13_240823_Ag-0.4-Au-0.2-Zn-0.4_pp0,vsp,13,240823,Ag-0.4-Au-0.2-Zn-0.4,avg,CO2R,100,3.1,64.41817154575321,16.30402750491159,0.009357283,0,80.73155633375013,19.268443666249865
vsp13_240823_Ag-0.4-Au-0.2-Zn-0.4_pp0_rep1,vsp,13,240823,Ag-0.4-Au-0.2-Zn-0.4,1,CO2R,300,3.65,69.64761765259789,8.111493123772103,0.006054713,0,77.76598930718737,22.23401069281263
uoft4_240405_Cu-0.5-Pd-0.5_pp0_rep3,uoft,4,240405,Cu-0.5-Pd-0.5,3,HER,50,2.7,,,,,,
vsp13_240823_Ag-0.4-Au-0.2-Zn-0.4_pp0_rep1,vsp,13,240823,Ag-0.4-Au-0.2-Zn-0.4,1,CO2R,50,2.8,64.91661260959636,8.649312377210217,0.012109425,0,73.57803441197584,26.421965588024165
vsp13_240823_Ag-0.4-Au-0.2-Zn-0.4_pp0_rep1,vsp,13,240823,Ag-0.4-Au-0.2-Zn-0.4,1,CO2R,100,3.1,64.41817154575321,16.30402750491159,0.009357283,0,80.73155633375013,19.268443666249865
vsp13_240823_Ag-0.4-Au-0.2-Zn-0.4_pp0_rep1,vsp,13,240823,Ag-0.4-Au-0.2-Zn-0.4,1,CO2R,150,3.3,63.40622319,16.114931237721024,0.00807295,0,79.53054548644316,20.46945451355684
vsp13_240823_Ag-0.4-Au-0.2-Zn-0.4_pp0_rep1,vsp,13,240823,Ag-0.4-Au-0.2-Zn-0.4,1,CO2R,200,3.44,67.99985352277722,13.548624754420434,0.006880355,0,81.55634721428675,18.44365278571325
vsp13_240823_Ag-0.417-Au-0.083-Zn-0.5_pp0,vsp,13,240823,Ag-0.417-Au-0.083-Zn-0.5,avg,CO2R,50,3.04,28.61955680177447,59.07170923379175,0.02091628,0.008429571,87.72061188633887,12.279388113661128
uoft4_240405_Pd-0.75-Tl-0.25_pp0_rep3,uoft,4,240405,Pd-0.75-Tl-0.25,3,HER,50,2.7,,,,,,
vsp13_240823_Ag-0.417-Au-0.083-Zn-0.5_pp0,vsp,13,240823,Ag-0.417-Au-0.083-Zn-0.5,std,CO2R,50,0,0,0,0,0,0,0
vsp13_240823_Ag-0.417-Au-0.083-Zn-0.5_pp0,vsp,13,240823,Ag-0.417-Au-0.083-Zn-0.5,avg,CO2R,200,3.62,51.976291615225264,30.692534381139488,0.012384639,0,82.68244636309151,17.317553636908485
vsp13_240823_Ag-0.417-Au-0.083-Zn-0.5_pp0,vsp,13,240823,Ag-0.417-Au-0.083-Zn-0.5,avg,CO2R,100,3.31,37.99891188348783,49.449901768172886,0.015962424,0,87.46675323950605,12.533246760493952
uoft7_240716_Au-0.556-Pd-0.444_pp0_rep3,uoft,7,240716,Au-0.556-Pd-0.444,3,HER,50,2.7,,,,,,
vsp13_240823_Ag-0.417-Au-0.083-Zn-0.5_pp0,vsp,13,240823,Ag-0.417-Au-0.083-Zn-0.5,avg,CO2R,300,3.82,58.20209671681768,19.911591355599214,0.011925949,0,78.12643783967997,21.873562160320034
vsp13_240823_Ag-0.417-Au-0.083-Zn-0.5_pp0,vsp,13,240823,Ag-0.417-Au-0.083-Zn-0.5,std,CO2R,200,0,0,0,0,0,0,0
vsp13_240823_Ag-0.417-Au-0.083-Zn-0.5_pp0,vsp,13,240823,Ag-0.417-Au-0.083-Zn-0.5,std,CO2R,100,0,0,0,0,0,0,0
vsp13_240823_Ag-0.417-Au-0.083-Zn-0.5_pp0,vsp,13,240823,Ag-0.417-Au-0.083-Zn-0.5,std,CO2R,150,0,0,0,0,0,0,0
vsp13_240823_Ag-0.417-Au-0.083-Zn-0.5_pp0,vsp,13,240823,Ag-0.417-Au-0.083-Zn-0.5,avg,CO2R,150,3.48,51.45535584,39.78880157170924,0.012109425,0,91.25758494107568,8.742415058924308
vsp13_240823_Ag-0.417-Au-0.083-Zn-0.5_pp0,vsp,13,240823,Ag-0.417-Au-0.083-Zn-0.5,std,CO2R,300,0,0,0,0,0,0,0
vsp13_240823_Ag-0.417-Au-0.083-Zn-0.5_pp0_rep1,vsp,13,240823,Ag-0.417-Au-0.083-Zn-0.5,1,CO2R,100,3.31,37.99891188348783,49.449901768172886,0.015962424,0,87.46675323950605,12.533246760493952
uoft7_240716_Cu-0.833-Pd-0.167_pp0,uoft,7,240716,Cu-0.833-Pd-0.167,avg,HER,50,2.7,,,,,,
vsp13_240823_Ag-0.417-Au-0.083-Zn-0.5_pp0_rep1,vsp,13,240823,Ag-0.417-Au-0.083-Zn-0.5,1,CO2R,300,3.82,58.20209671681768,19.911591355599214,0.011925949,0,78.12643783967997,21.873562160320034
vsp13_240823_Ag-0.417-Au-0.083-Zn-0.5_pp0_rep1,vsp,13,240823,Ag-0.417-Au-0.083-Zn-0.5,1,CO2R,150,3.48,51.45535584,39.78880157170924,0.012109425,0,91.25758494107568,8.742415058924308
vsp13_240823_Ag-0.417-Au-0.083-Zn-0.5_pp0_rep1,vsp,13,240823,Ag-0.417-Au-0.083-Zn-0.5,1,CO2R,200,3.62,51.976291615225264,30.692534381139488,0.012384639,0,82.68244636309151,17.317553636908485
vsp13_240823_Ag-0.417-Au-0.083-Zn-0.5_pp0_rep1,vsp,13,240823,Ag-0.417-Au-0.083-Zn-0.5,1,CO2R,50,3.04,28.61955680177447,59.07170923379175,0.02091628,0.008429571,87.72061188633887,12.279388113661128
uoft8_241025_Ag-0.6-Cd-0.4_pp0_rep2,uoft,8,241025,Ag-0.6-Cd-0.4,2,HER,50,2.7,,,,,,
vsp13_240823_Ag-0.417-Au-0.167-Zn-0.417_pp0,vsp,13,240823,Ag-0.417-Au-0.167-Zn-0.417,avg,CO2R,200,3.49,57.83203247609282,17.07391944990177,0.007981212,0,74.91492171991726,25.08507828008274
vsp13_240823_Ag-0.417-Au-0.167-Zn-0.417_pp0,vsp,13,240823,Ag-0.417-Au-0.167-Zn-0.417,avg,CO2R,50,2.87,58.49965473226057,20.20137524557957,0.009907712,0,78.71093768934224,21.289062310657755
vsp13_240823_Ag-0.417-Au-0.167-Zn-0.417_pp0,vsp,13,240823,Ag-0.417-Au-0.167-Zn-0.417,std,CO2R,300,0,0,0,0,0,0,0
vsp15_240809_Au-0.167-In-0.167-Pd-0.667_pp0,vsp,15,240809,Au-0.167-In-0.167-Pd-0.667,avg,HER,50,2.7,,,,,,
vsp13_240823_Ag-0.417-Au-0.167-Zn-0.417_pp0,vsp,13,240823,Ag-0.417-Au-0.167-Zn-0.417,std,CO2R,150,0,0,0,0,0,0,0
vsp13_240823_Ag-0.417-Au-0.167-Zn-0.417_pp0,vsp,13,240823,Ag-0.417-Au-0.167-Zn-0.417,std,CO2R,50,0,0,0,0,0,0,0
vsp13_240823_Ag-0.417-Au-0.167-Zn-0.417_pp0,vsp,13,240823,Ag-0.417-Au-0.167-Zn-0.417,avg,CO2R,100,3.18,53.01743078951223,28.172888015717096,0.009357283,0,81.20115896,18.79884104
vsp13_240823_Ag-0.417-Au-0.167-Zn-0.417_pp0,vsp,13,240823,Ag-0.417-Au-0.167-Zn-0.417,std,CO2R,100,0,0,0,0,0,0,0
vsp13_240823_Ag-0.417-Au-0.167-Zn-0.417_pp0,vsp,13,240823,Ag-0.417-Au-0.167-Zn-0.417,std,CO2R,200,0,0,0,0,0,0,0
vsp13_240823_Ag-0.417-Au-0.167-Zn-0.417_pp0,vsp,13,240823,Ag-0.417-Au-0.167-Zn-0.417,avg,CO2R,150,3.36,59.616648182636176,23.22200392927309,0.007339046,0,82.84697973934567,17.15302026065433
vsp13_240823_Ag-0.417-Au-0.167-Zn-0.417_pp0,vsp,13,240823,Ag-0.417-Au-0.167-Zn-0.417,avg,CO2R,300,3.7,70.55200987674988,9.683202357563852,0.006238189,0,80.24227424127004,19.75772575872996
vsp13_240823_Ag-0.417-Au-0.167-Zn-0.417_pp0_rep1,vsp,13,240823,Ag-0.417-Au-0.167-Zn-0.417,1,CO2R,200,3.49,57.83203247609282,17.07391944990177,0.007981212,0,74.91492171991726,25.08507828008274
vsp29_241004_Ag-0.5-Au-0.167-Pd-0.333_pp0,vsp,29,241004,Ag-0.5-Au-0.167-Pd-0.333,avg,HER,50,2.7,,,,,,
vsp13_240823_Ag-0.417-Au-0.167-Zn-0.417_pp0_rep1,vsp,13,240823,Ag-0.417-Au-0.167-Zn-0.417,1,CO2R,50,2.87,58.49965473226057,20.20137524557957,0.009907712,0,78.71093768934224,21.289062310657755
vsp13_240823_Ag-0.417-Au-0.167-Zn-0.417_pp0_rep1,vsp,13,240823,Ag-0.417-Au-0.167-Zn-0.417,1,CO2R,100,3.18,53.01743078951223,28.172888015717096,0.009357283,0,81.20115896,18.79884104
vsp13_240823_Ag-0.417-Au-0.167-Zn-0.417_pp0_rep1,vsp,13,240823,Ag-0.417-Au-0.167-Zn-0.417,1,CO2R,150,3.36,59.616648182636176,23.22200392927309,0.007339046,0,82.84697973934567,17.15302026065433
vsp13_240823_Ag-0.417-Au-0.167-Zn-0.417_pp0_rep1,vsp,13,240823,Ag-0.417-Au-0.167-Zn-0.417,1,CO2R,300,3.7,70.55200987674988,9.683202357563852,0.006238189,0,80.24227424127004,19.75772575872996
vsp13_240823_Ag-0.429-Au-0.286-Zn-0.286_pp0,vsp,13,240823,Ag-0.429-Au-0.286-Zn-0.286,std,CO2R,50,0,0,0,0,0,0,0
vsp13_240823_Ag-0.429-Au-0.286-Zn-0.286_pp0,vsp,13,240823,Ag-0.429-Au-0.286-Zn-0.286,avg,CO2R,100,3.13,66.51237732532591,13.261296660117878,0.011008568,0,79.78616542659842,20.213834573401584
vsp29_241004_Ag-0.5-Au-0.167-Pd-0.333_pp0_rep1,vsp,29,241004,Ag-0.5-Au-0.167-Pd-0.333,1,HER,50,2.7,,,,,,
vsp13_240823_Ag-0.429-Au-0.286-Zn-0.286_pp0,vsp,13,240823,Ag-0.429-Au-0.286-Zn-0.286,std,CO2R,100,0,0,0,0,0,0,0
vsp13_240823_Ag-0.429-Au-0.286-Zn-0.286_pp0,vsp,13,240823,Ag-0.429-Au-0.286-Zn-0.286,std,CO2R,150,0,0,0,0,0,0,0
vsp13_240823_Ag-0.429-Au-0.286-Zn-0.286_pp0,vsp,13,240823,Ag-0.429-Au-0.286-Zn-0.286,std,CO2R,200,0,0,0,0,0,0,0
vsp13_240823_Ag-0.429-Au-0.286-Zn-0.286_pp0,vsp,13,240823,Ag-0.429-Au-0.286-Zn-0.286,avg,CO2R,200,3.45,70.0692628,9.868614931237722,0.007705998,0.009904746,79.95647705786342,20.043522942136576
vsp13_240823_Ag-0.429-Au-0.286-Zn-0.286_pp0,vsp,13,240823,Ag-0.429-Au-0.286-Zn-0.286,avg,CO2R,300,3.65,73.86658017535416,7.261787819253438,0.005504284,0.003793307,81.13832464028232,18.86167535971768
vsp13_240823_Ag-0.429-Au-0.286-Zn-0.286_pp0,vsp,13,240823,Ag-0.429-Au-0.286-Zn-0.286,avg,CO2R,150,3.31,67.25522609805604,11.93516699410609,0.008806855,0,79.20051805600306,20.799481943996938
vsp13_240823_Ag-0.429-Au-0.286-Zn-0.286_pp0,vsp,13,240823,Ag-0.429-Au-0.286-Zn-0.286,avg,CO2R,50,2.83,71.16784197200192,9.960707269155208,0.013210282,0,81.14175952315996,18.85824047684004
vsp13_240823_Ag-0.429-Au-0.286-Zn-0.286_pp0,vsp,13,240823,Ag-0.429-Au-0.286-Zn-0.286,std,CO2R,300,0,0,0,0,0,0,0
vsp3_240718_Au-0.5-Cu-0.5_pp0,vsp,3,240718,Au-0.5-Cu-0.5,avg,HER,50,2.7,,,,,,
vsp13_240823_Ag-0.429-Au-0.286-Zn-0.286_pp0_rep1,vsp,13,240823,Ag-0.429-Au-0.286-Zn-0.286,1,CO2R,150,3.31,67.25522609805604,11.93516699410609,0.008806855,0,79.20051805600306,20.799481943996938
vsp3_240718_Au-0.5-Cu-0.5_pp0_rep1,vsp,3,240718,Au-0.5-Cu-0.5,1,HER,50,2.7,,,,,,
vsp13_240823_Ag-0.429-Au-0.286-Zn-0.286_pp0_rep1,vsp,13,240823,Ag-0.429-Au-0.286-Zn-0.286,1,CO2R,200,3.45,70.0692628,9.868614931237722,0.007705998,0.009904746,79.95647705786342,20.043522942136576
vsp13_240823_Ag-0.429-Au-0.286-Zn-0.286_pp0_rep1,vsp,13,240823,Ag-0.429-Au-0.286-Zn-0.286,1,CO2R,100,3.13,66.51237732532591,13.261296660117878,0.011008568,0,79.78616542659842,20.213834573401584
vsp13_240823_Ag-0.429-Au-0.286-Zn-0.286_pp0_rep1,vsp,13,240823,Ag-0.429-Au-0.286-Zn-0.286,1,CO2R,300,3.65,73.86658017535416,7.261787819253438,0.005504284,0.003793307,81.13832464028232,18.86167535971768
vsp13_240823_Ag-0.429-Au-0.286-Zn-0.286_pp0_rep1,vsp,13,240823,Ag-0.429-Au-0.286-Zn-0.286,1,CO2R,50,2.83,71.16784197200192,9.960707269155208,0.013210282,0,81.14175952315996,18.85824047684004
vsp3_240718_Au-0.571-Cu-0.429_pp0,vsp,3,240718,Au-0.571-Cu-0.429,avg,HER,50,2.7,,,,,,
vsp13_240823_Ag-0.5-Au-0.083-Zn-0.417_pp0,vsp,13,240823,Ag-0.5-Au-0.083-Zn-0.417,avg,CO2R,200,3.52,45.65475319,38.86296660117878,0.008806855,0,84.52751522360623,15.47248477639377
vsp13_240823_Ag-0.5-Au-0.083-Zn-0.417_pp0,vsp,13,240823,Ag-0.5-Au-0.083-Zn-0.417,std,CO2R,100,0,0,0,0,0,0,0
vsp13_240823_Ag-0.5-Au-0.083-Zn-0.417_pp0,vsp,13,240823,Ag-0.5-Au-0.083-Zn-0.417,avg,CO2R,100,3.23,28.875054928958548,58.73280943,0.01045814,0,87.61832249913286,12.38167750086714
vsp13_240823_Ag-0.5-Au-0.083-Zn-0.417_pp0,vsp,13,240823,Ag-0.5-Au-0.083-Zn-0.417,std,CO2R,200,0,0,0,0,0,0,0
vsp13_240823_Ag-0.5-Au-0.083-Zn-0.417_pp0,vsp,13,240823,Ag-0.5-Au-0.083-Zn-0.417,avg,CO2R,150,3.39,33.36960388373894,46.81728880157171,0.010274664,0,80.19716734909062,19.80283265090938
vsp13_240823_Ag-0.5-Au-0.083-Zn-0.417_pp0,vsp,13,240823,Ag-0.5-Au-0.083-Zn-0.417,avg,CO2R,50,2.97,23.28862290485258,65.18664047151277,0.009907712,0,88.48517108786747,11.51482891213253
vsp3_240718_Au-0.571-Cu-0.429_pp0_rep1,vsp,3,240718,Au-0.571-Cu-0.429,1,HER,50,2.7,,,,,,
vsp13_240823_Ag-0.5-Au-0.083-Zn-0.417_pp0,vsp,13,240823,Ag-0.5-Au-0.083-Zn-0.417,avg,CO2R,300,3.71,55.62346983615477,26.39980353634577,0.010091188,0,82.03402361472779,17.965976385272214
vsp13_240823_Ag-0.5-Au-0.083-Zn-0.417_pp0,vsp,13,240823,Ag-0.5-Au-0.083-Zn-0.417,std,CO2R,150,0,0,0,0,0,0,0
vsp13_240823_Ag-0.5-Au-0.083-Zn-0.417_pp0,vsp,13,240823,Ag-0.5-Au-0.083-Zn-0.417,std,CO2R,300,0,0,0,0,0,0,0
vsp13_240823_Ag-0.5-Au-0.083-Zn-0.417_pp0,vsp,13,240823,Ag-0.5-Au-0.083-Zn-0.417,std,CO2R,50,0,0,0,0,0,0,0
vsp13_240823_Ag-0.5-Au-0.083-Zn-0.417_pp0_rep1,vsp,13,240823,Ag-0.5-Au-0.083-Zn-0.417,1,CO2R,150,3.39,33.36960388373894,46.81728880157171,0.010274664,0,80.19716734909062,19.80283265090938
vsp3_240718_Au-0.8-Cu-0.2_pp0,vsp,3,240718,Au-0.8-Cu-0.2,avg,HER,50,2.7,,,,,,
vsp13_240823_Ag-0.5-Au-0.083-Zn-0.417_pp0_rep1,vsp,13,240823,Ag-0.5-Au-0.083-Zn-0.417,1,CO2R,50,2.97,23.28862290485258,65.18664047151277,0.009907712,0,88.48517108786747,11.51482891213253
vsp13_240823_Ag-0.5-Au-0.083-Zn-0.417_pp0_rep1,vsp,13,240823,Ag-0.5-Au-0.083-Zn-0.417,1,CO2R,100,3.23,28.875054928958548,58.73280943,0.01045814,0,87.61832249913286,12.38167750086714
vsp13_240823_Ag-0.5-Au-0.083-Zn-0.417_pp0_rep1,vsp,13,240823,Ag-0.5-Au-0.083-Zn-0.417,1,CO2R,300,3.71,55.62346983615477,26.39980353634577,0.010091188,0,82.03402361472779,17.965976385272214
vsp13_240823_Ag-0.5-Au-0.083-Zn-0.417_pp0_rep1,vsp,13,240823,Ag-0.5-Au-0.083-Zn-0.417,1,CO2R,200,3.52,45.65475319,38.86296660117878,0.008806855,0,84.52751522360623,15.47248477639377
vsp13_240823_Ag-0.5-Au-0.25-Zn-0.25_pp0,vsp,13,240823,Ag-0.5-Au-0.25-Zn-0.25,std,CO2R,50,0.01,2.847792972739126,7.901883512623934,0.005430398,0,5.057187230517939,5.057187230517941
vsp13_240823_Ag-0.5-Au-0.25-Zn-0.25_pp0,vsp,13,240823,Ag-0.5-Au-0.25-Zn-0.25,avg,CO2R,50,2.95,58.68212350122413,19.49901768172888,0.016145900225675632,0,78.19728708,21.80271291682131
vsp3_240718_Au-0.8-Cu-0.2_pp0_rep1,vsp,3,240718,Au-0.8-Cu-0.2,1,HER,50,2.7,,,,,,
vsp13_240823_Ag-0.5-Au-0.25-Zn-0.25_pp0,vsp,13,240823,Ag-0.5-Au-0.25-Zn-0.25,avg,CO2R,300,3.73,69.75398801676816,8.177799607072691,0.005993554,0,77.93849515351421,22.061504846485786
uoft4_240405_Au-0.2-Cu-0.8_pp0,uoft,4,240405,Au-0.2-Cu-0.8,avg,HER,50,2.71,,,,,,
vsp13_240823_Ag-0.5-Au-0.25-Zn-0.25_pp0,vsp,13,240823,Ag-0.5-Au-0.25-Zn-0.25,avg,CO2R,100,3.24,58.93950490698697,21.89341847,0.008256426,0,80.84117980082222,19.15882019917777
vsp13_240823_Ag-0.5-Au-0.25-Zn-0.25_pp0,vsp,13,240823,Ag-0.5-Au-0.25-Zn-0.25,std,CO2R,150,0.01,4.825944845090265,4.739760306967688,0,0,1.529028036,1.5290280356899286
vsp13_240823_Ag-0.5-Au-0.25-Zn-0.25_pp0,vsp,13,240823,Ag-0.5-Au-0.25-Zn-0.25,avg,CO2R,150,3.41,63.87495030237085,18.03372626064178,0.006972093,0,81.91608802601603,18.083911973983977
vsp13_240823_Ag-0.5-Au-0.25-Zn-0.25_pp0,vsp,13,240823,Ag-0.5-Au-0.25-Zn-0.25,avg,CO2R,200,3.53,69.08022766745485,14.285363457760313,0.005504284,0,83.37109540938302,16.62890459061698
vsp13_240823_Ag-0.5-Au-0.25-Zn-0.25_pp0,vsp,13,240823,Ag-0.5-Au-0.25-Zn-0.25,std,CO2R,200,0.02,2.8865529836339716,3.6947941780359588,0.000275214,0,1.4458759186100365,1.445875918610041
vsp13_240823_Ag-0.5-Au-0.25-Zn-0.25_pp0,vsp,13,240823,Ag-0.5-Au-0.25-Zn-0.25,std,CO2R,300,0.01,1.979796680788292,3.9180309459094986,0.001401322,0,2.3744487907449527,2.3744487907449536
vsp13_240823_Ag-0.5-Au-0.25-Zn-0.25_pp0,vsp,13,240823,Ag-0.5-Au-0.25-Zn-0.25,std,CO2R,100,0.01,7.940264238945528,5.811856705150904,0.001456297,0,2.2474214161345873,2.247421416134594
vsp13_240823_Ag-0.5-Au-0.25-Zn-0.25_pp0_rep1,vsp,13,240823,Ag-0.5-Au-0.25-Zn-0.25,1,CO2R,50,2.96,60.19334993408525,15.81041257367387,0.019815423,0,76.02357793076335,23.976422069236648
vsp13_240823_Ag-0.5-Au-0.25-Zn-0.25_pp0_rep1,vsp,13,240823,Ag-0.5-Au-0.25-Zn-0.25,1,CO2R,300,3.71,71.36140116,3.845776031434184,0.007522522,0,75.21552353062559,24.78447646937441
vsp13_240823_Ag-0.5-Au-0.25-Zn-0.25_pp0_rep1,vsp,13,240823,Ag-0.5-Au-0.25-Zn-0.25,1,CO2R,100,3.23,65.73646655087991,16.466110019646365,0.007705998,0,82.21028256836125,17.78971743163875
vsp13_240823_Ag-0.5-Au-0.25-Zn-0.25_pp0_rep1,vsp,13,240823,Ag-0.5-Au-0.25-Zn-0.25,1,CO2R,200,3.52,72.37094310406161,10.601669941060903,0.00522907,0,82.97784211508197,17.02215788491803
uoft4_240405_Au-0.2-Cu-0.8_pp0_rep1,uoft,4,240405,Au-0.2-Cu-0.8,1,HER,50,2.71,,,,,,
vsp13_240823_Ag-0.5-Au-0.25-Zn-0.25_pp0_rep1,vsp,13,240823,Ag-0.5-Au-0.25-Zn-0.25,1,CO2R,150,3.39,69.19876959132856,13.580550098231829,0.006972093,0,82.78760989201204,17.212390107987957
vsp13_240823_Ag-0.5-Au-0.25-Zn-0.25_pp0_rep2,vsp,13,240823,Ag-0.5-Au-0.25-Zn-0.25,2,CO2R,150,3.42,62.63868254200758,17.504911591355597,0.006972093,0,80.15056622664244,19.84943377335756
uoft4_240405_Au-0.556-Cu-0.444_pp0,uoft,4,240405,Au-0.556-Cu-0.444,avg,HER,50,2.71,,,,,,
vsp13_240823_Ag-0.5-Au-0.25-Zn-0.25_pp0_rep2,vsp,13,240823,Ag-0.5-Au-0.25-Zn-0.25,2,CO2R,50,2.94,60.455753416058094,14.11591355599214,0.018714566,0,74.59038153822091,25.40961846177909
vsp13_240823_Ag-0.5-Au-0.25-Zn-0.25_pp0_rep2,vsp,13,240823,Ag-0.5-Au-0.25-Zn-0.25,2,CO2R,100,3.25,60.87007470338363,21.18860510805501,0.007155569,0,82.06583538085684,17.93416461914316
vsp13_240823_Ag-0.5-Au-0.25-Zn-0.25_pp0_rep2,vsp,13,240823,Ag-0.5-Au-0.25-Zn-0.25,2,CO2R,200,3.55,67.89376216284083,14.263261296660117,0.005504284,0,82.16252774366879,17.83747225633121
vsp13_240823_Ag-0.5-Au-0.25-Zn-0.25_pp0_rep2,vsp,13,240823,Ag-0.5-Au-0.25-Zn-0.25,2,CO2R,300,3.73,70.35803218313839,9.214145383104126,0.00477038,0,79.57760700044084,20.422392999559165
uoft4_240405_Cu-1.0_pp0,uoft,4,240405,Cu-1.0,avg,HER,50,2.71,,,,,,
vsp13_240823_Ag-0.5-Au-0.25-Zn-0.25_pp0_rep3,vsp,13,240823,Ag-0.5-Au-0.25-Zn-0.25,3,CO2R,100,3.23,50.21197346669736,28.02554027504912,0.009907712,0,78.24742145324859,21.75257854675141
vsp13_240823_Ag-0.5-Au-0.25-Zn-0.25_pp0_rep3,vsp,13,240823,Ag-0.5-Au-0.25-Zn-0.25,3,CO2R,150,3.41,59.78739877,23.01571709233792,0.006972093,0,82.81008795939358,17.189912040606416
vsp13_240823_Ag-0.5-Au-0.25-Zn-0.25_pp0_rep3,vsp,13,240823,Ag-0.5-Au-0.25-Zn-0.25,3,CO2R,50,2.94,55.39726715352906,28.57072691552063,0.009907712,0,83.97790178,16.022098219448196
vsp13_240823_Ag-0.5-Au-0.25-Zn-0.25_pp0_rep3,vsp,13,240823,Ag-0.5-Au-0.25-Zn-0.25,3,CO2R,300,3.73,67.54253071,11.473477406679764,0.00568776,0,79.02235492947622,20.97764507052377
vsp13_240823_Ag-0.5-Au-0.25-Zn-0.25_pp0_rep3,vsp,13,240823,Ag-0.5-Au-0.25-Zn-0.25,3,CO2R,200,3.54,66.97597773546214,17.991159135559922,0.005779498,0,84.97291637,15.027083630601696
vsp13_240823_Ag-0.5-Au-0.333-Zn-0.167_pp0,vsp,13,240823,Ag-0.5-Au-0.333-Zn-0.167,avg,CO2R,100,3.17,66.14639352152169,13.990667976424364,0.006054713,0.009694007,80.15281021710574,19.84718978289426
uoft5_240507_Au-0.125-Pd-0.625-Tl-0.25_pp0,uoft,5,240507,Au-0.125-Pd-0.625-Tl-0.25,avg,HER,50,2.71,,,,,,
vsp13_240823_Ag-0.5-Au-0.333-Zn-0.167_pp0,vsp,13,240823,Ag-0.5-Au-0.333-Zn-0.167,std,CO2R,50,0,0,0,0,0,0,0
vsp13_240823_Ag-0.5-Au-0.333-Zn-0.167_pp0,vsp,13,240823,Ag-0.5-Au-0.333-Zn-0.167,avg,CO2R,50,2.85,68.33664650861077,8.811394892,0.014311139,0.005057743,77.16741028195305,22.832589718046947
vsp13_240823_Ag-0.5-Au-0.333-Zn-0.167_pp0,vsp,13,240823,Ag-0.5-Au-0.333-Zn-0.167,std,CO2R,100,0,0,0,0,0,0,0
uoft5_240507_Au-0.125-Pd-0.625-Tl-0.25_pp0_rep2,uoft,5,240507,Au-0.125-Pd-0.625-Tl-0.25,2,HER,50,2.71,,,,,,
vsp13_240823_Ag-0.5-Au-0.333-Zn-0.167_pp0,vsp,13,240823,Ag-0.5-Au-0.333-Zn-0.167,avg,CO2R,200,3.45,67.94492456423026,11.157907662082517,0.005779498,0.023813538,79.13316669898941,20.866833301010587
vsp13_240823_Ag-0.5-Au-0.333-Zn-0.167_pp0,vsp,13,240823,Ag-0.5-Au-0.333-Zn-0.167,std,CO2R,200,0,0,0,0,0,0,0
vsp13_240823_Ag-0.5-Au-0.333-Zn-0.167_pp0,vsp,13,240823,Ag-0.5-Au-0.333-Zn-0.167,avg,CO2R,300,3.63,73.3248237,8.668958742632613,0.004036475,0.027958077,82.02643605340882,17.973563946591185
vsp13_240823_Ag-0.5-Au-0.333-Zn-0.167_pp0,vsp,13,240823,Ag-0.5-Au-0.333-Zn-0.167,std,CO2R,300,0,0,0,0,0,0,0
vsp13_240823_Ag-0.5-Au-0.333-Zn-0.167_pp0,vsp,13,240823,Ag-0.5-Au-0.333-Zn-0.167,avg,CO2R,150,3.32,66.57054970809183,12.735756385068765,0.006605141,0.019388013,79.33229924731215,20.66770075268785
vsp13_240823_Ag-0.5-Au-0.333-Zn-0.167_pp0,vsp,13,240823,Ag-0.5-Au-0.333-Zn-0.167,std,CO2R,150,0,0,0,0,0,0,0
uoft6_240624_Ag-0.125-Au-0.125-Cd-0.75_pp0,uoft,6,240624,Ag-0.125-Au-0.125-Cd-0.75,avg,HER,50,2.71,,,,,,
vsp13_240823_Ag-0.5-Au-0.333-Zn-0.167_pp0_rep1,vsp,13,240823,Ag-0.5-Au-0.333-Zn-0.167,1,CO2R,300,3.63,73.3248237,8.668958742632613,0.004036475,0.027958077,82.02643605340882,17.973563946591185
vsp13_240823_Ag-0.5-Au-0.333-Zn-0.167_pp0_rep1,vsp,13,240823,Ag-0.5-Au-0.333-Zn-0.167,1,CO2R,200,3.45,67.94492456423026,11.157907662082517,0.005779498,0.023813538,79.13316669898941,20.866833301010587
vsp13_240823_Ag-0.5-Au-0.333-Zn-0.167_pp0_rep1,vsp,13,240823,Ag-0.5-Au-0.333-Zn-0.167,1,CO2R,50,2.85,68.33664650861077,8.811394892,0.014311139,0.005057743,77.16741028195305,22.832589718046947
vsp13_240823_Ag-0.5-Au-0.333-Zn-0.167_pp0_rep1,vsp,13,240823,Ag-0.5-Au-0.333-Zn-0.167,1,CO2R,100,3.17,66.14639352152169,13.990667976424364,0.006054713,0.009694007,80.15281021710574,19.84718978289426
vsp13_240823_Ag-0.5-Au-0.333-Zn-0.167_pp0_rep1,vsp,13,240823,Ag-0.5-Au-0.333-Zn-0.167,1,CO2R,150,3.32,66.57054970809183,12.735756385068765,0.006605141,0.019388013,79.33229924731215,20.66770075268785
uoft7_240716_Au-0.556-Pd-0.444_pp0_rep1,uoft,7,240716,Au-0.556-Pd-0.444,1,HER,50,2.71,,,,,,
vsp13_240823_Ag-0.5-Au-0.375-Zn-0.125_pp0,vsp,13,240823,Ag-0.5-Au-0.375-Zn-0.125,avg,CO2R,200,3.46,70.42237753,11.172642436149312,0.004678642,0,81.60044004868055,18.399559951319446
vsp13_240823_Ag-0.5-Au-0.375-Zn-0.125_pp0,vsp,13,240823,Ag-0.5-Au-0.375-Zn-0.125,std,CO2R,50,0,0,0,0,0,0,0
vsp13_240823_Ag-0.5-Au-0.375-Zn-0.125_pp0,vsp,13,240823,Ag-0.5-Au-0.375-Zn-0.125,std,CO2R,150,0,0,0,0,0,0,0
vsp13_240823_Ag-0.5-Au-0.375-Zn-0.125_pp0,vsp,13,240823,Ag-0.5-Au-0.375-Zn-0.125,avg,CO2R,300,3.64,67.65615518215489,7.811886051080551,0.00477038,0,75.47347066743376,24.52652933256624
vsp13_240823_Ag-0.5-Au-0.375-Zn-0.125_pp0,vsp,13,240823,Ag-0.5-Au-0.375-Zn-0.125,avg,CO2R,50,2.83,74.95825399150434,7.190569745,0.008806855,0,82.15763059077014,17.84236940922986
vsp13_240823_Ag-0.5-Au-0.375-Zn-0.125_pp0,vsp,13,240823,Ag-0.5-Au-0.375-Zn-0.125,std,CO2R,300,0,0,0,0,0,0,0
vsp13_240823_Ag-0.5-Au-0.375-Zn-0.125_pp0,vsp,13,240823,Ag-0.5-Au-0.375-Zn-0.125,std,CO2R,200,0,0,0,0,0,0,0
vsp13_240823_Ag-0.5-Au-0.375-Zn-0.125_pp0,vsp,13,240823,Ag-0.5-Au-0.375-Zn-0.125,avg,CO2R,100,3.14,67.51051497,13.48968565815324,0.004953856,0,81.00515448596899,18.994845514031013
vsp13_240823_Ag-0.5-Au-0.375-Zn-0.125_pp0,vsp,13,240823,Ag-0.5-Au-0.375-Zn-0.125,std,CO2R,100,0,0,0,0,0,0,0
vsp13_240823_Ag-0.5-Au-0.375-Zn-0.125_pp0,vsp,13,240823,Ag-0.5-Au-0.375-Zn-0.125,avg,CO2R,150,3.33,69.62857561363495,12.897838899803538,0.003669523,0,82.53008403621706,17.469915963782938
uoft8_241025_Au-0.5-Cd-0.25-Pd-0.25_pp0_rep1,uoft,8,241025,Au-0.5-Cd-0.25-Pd-0.25,1,HER,50,2.71,,,,,,
vsp13_240823_Ag-0.5-Au-0.375-Zn-0.125_pp0_rep1,vsp,13,240823,Ag-0.5-Au-0.375-Zn-0.125,1,CO2R,300,3.64,67.65615518215489,7.811886051080551,0.00477038,0,75.47347066743376,24.52652933256624
vsp13_240823_Ag-0.5-Au-0.375-Zn-0.125_pp0_rep1,vsp,13,240823,Ag-0.5-Au-0.375-Zn-0.125,1,CO2R,150,3.33,69.62857561363495,12.897838899803538,0.003669523,0,82.53008403621706,17.469915963782938
vsp13_240823_Ag-0.5-Au-0.375-Zn-0.125_pp0_rep1,vsp,13,240823,Ag-0.5-Au-0.375-Zn-0.125,1,CO2R,100,3.14,67.51051497,13.48968565815324,0.004953856,0,81.00515448596899,18.994845514031013
vsp13_240823_Ag-0.5-Au-0.375-Zn-0.125_pp0_rep1,vsp,13,240823,Ag-0.5-Au-0.375-Zn-0.125,1,CO2R,50,2.83,74.95825399150434,7.190569745,0.008806855,0,82.15763059077014,17.84236940922986
uoft9_241025_Au-0.375-Pd-0.625_pp0_rep3,uoft,9,241025,Au-0.375-Pd-0.625,3,HER,50,2.71,,,,,,
vsp13_240823_Ag-0.5-Au-0.375-Zn-0.125_pp0_rep1,vsp,13,240823,Ag-0.5-Au-0.375-Zn-0.125,1,CO2R,200,3.46,70.42237753,11.172642436149312,0.004678642,0,81.60044004868055,18.399559951319446
vsp13_240823_Ag-0.625-Au-0.125-Zn-0.25_pp0,vsp,13,240823,Ag-0.625-Au-0.125-Zn-0.25,avg,CO2R,200,3.45,54.75789407604261,32.578585461689585,0.007705998,0,87.34517411744646,12.654825882553538
vsp20_241011_Ag-0.167-Au-0.5-Cu-0.333_pp0,vsp,20,241011,Ag-0.167-Au-0.5-Cu-0.333,avg,HER,50,2.71,,,,,,
vsp13_240823_Ag-0.625-Au-0.125-Zn-0.25_pp0,vsp,13,240823,Ag-0.625-Au-0.125-Zn-0.25,avg,CO2R,50,2.91,28.57184707777941,59.36640471512771,0.011008568,0,87.94926036,12.050739638757191
vsp13_240823_Ag-0.625-Au-0.125-Zn-0.25_pp0,vsp,13,240823,Ag-0.625-Au-0.125-Zn-0.25,std,CO2R,50,0,0,0,0,0,0,0
vsp13_240823_Ag-0.625-Au-0.125-Zn-0.25_pp0,vsp,13,240823,Ag-0.625-Au-0.125-Zn-0.25,avg,CO2R,100,3.17,32.47086149532319,52.17583497053045,0.009907712,0,84.65660417735576,15.34339582264424
vsp20_241011_Ag-0.167-Au-0.5-Cu-0.333_pp0_rep1,vsp,20,241011,Ag-0.167-Au-0.5-Cu-0.333,1,HER,50,2.71,,,,,,
vsp13_240823_Ag-0.625-Au-0.125-Zn-0.25_pp0,vsp,13,240823,Ag-0.625-Au-0.125-Zn-0.25,avg,CO2R,150,3.33,42.79352989181611,41.63555992141454,0.009173807,0,84.43826362017705,15.561736379822946
vsp13_240823_Ag-0.625-Au-0.125-Zn-0.25_pp0,vsp,13,240823,Ag-0.625-Au-0.125-Zn-0.25,std,CO2R,300,0,0,0,0,0,0,0
vsp13_240823_Ag-0.625-Au-0.125-Zn-0.25_pp0,vsp,13,240823,Ag-0.625-Au-0.125-Zn-0.25,avg,CO2R,300,3.64,64.43072673627822,19.54567779960708,0.007522522,0,83.98475088,16.01524912
vsp13_240823_Ag-0.625-Au-0.125-Zn-0.25_pp0,vsp,13,240823,Ag-0.625-Au-0.125-Zn-0.25,std,CO2R,100,0,0,0,0,0,0,0
vsp13_240823_Ag-0.625-Au-0.125-Zn-0.25_pp0,vsp,13,240823,Ag-0.625-Au-0.125-Zn-0.25,std,CO2R,150,0,0,0,0,0,0,0
vsp13_240823_Ag-0.625-Au-0.125-Zn-0.25_pp0,vsp,13,240823,Ag-0.625-Au-0.125-Zn-0.25,std,CO2R,200,0,0,0,0,0,0,0
vsp13_240823_Ag-0.625-Au-0.125-Zn-0.25_pp0_rep1,vsp,13,240823,Ag-0.625-Au-0.125-Zn-0.25,1,CO2R,150,3.33,42.79352989181611,41.63555992141454,0.009173807,0,84.43826362017705,15.561736379822946
vsp13_240823_Ag-0.625-Au-0.125-Zn-0.25_pp0_rep1,vsp,13,240823,Ag-0.625-Au-0.125-Zn-0.25,1,CO2R,50,2.91,28.57184707777941,59.36640471512771,0.011008568,0,87.94926036,12.050739638757191
vsp13_240823_Ag-0.625-Au-0.125-Zn-0.25_pp0_rep1,vsp,13,240823,Ag-0.625-Au-0.125-Zn-0.25,1,CO2R,200,3.45,54.75789407604261,32.578585461689585,0.007705998,0,87.34517411744646,12.654825882553538
vsp13_240823_Ag-0.625-Au-0.125-Zn-0.25_pp0_rep1,vsp,13,240823,Ag-0.625-Au-0.125-Zn-0.25,1,CO2R,300,3.64,64.43072673627822,19.54567779960708,0.007522522,0,83.98475088,16.01524912
vsp29_241004_Ag-0.417-Au-0.083-Pd-0.5_pp0,vsp,29,241004,Ag-0.417-Au-0.083-Pd-0.5,avg,HER,50,2.71,,,,,,
vsp13_240823_Ag-0.625-Au-0.125-Zn-0.25_pp0_rep1,vsp,13,240823,Ag-0.625-Au-0.125-Zn-0.25,1,CO2R,100,3.17,32.47086149532319,52.17583497053045,0.009907712,0,84.65660417735576,15.34339582264424
vsp13_240823_Ag-0.636-Au-0.182-Zn-0.182_pp0,vsp,13,240823,Ag-0.636-Au-0.182-Zn-0.182,avg,CO2R,200,3.54,73.33832053,10.207514734774067,0.013210282,0,83.56126986001941,16.438730139980592
vsp13_240823_Ag-0.636-Au-0.182-Zn-0.182_pp0,vsp,13,240823,Ag-0.636-Au-0.182-Zn-0.182,std,CO2R,50,0,0,0,0,0,0,0
vsp13_240823_Ag-0.636-Au-0.182-Zn-0.182_pp0,vsp,13,240823,Ag-0.636-Au-0.182-Zn-0.182,std,CO2R,150,0,0,0,0,0,0,0
vsp13_240823_Ag-0.636-Au-0.182-Zn-0.182_pp0,vsp,13,240823,Ag-0.636-Au-0.182-Zn-0.182,avg,CO2R,300,3.74,77.17570989,3.9341846758349694,0.012659854,0,81.12436682093066,18.87563317906934
vsp29_241004_Ag-0.417-Au-0.083-Pd-0.5_pp0_rep1,vsp,29,241004,Ag-0.417-Au-0.083-Pd-0.5,1,HER,50,2.71,,,,,,
vsp13_240823_Ag-0.636-Au-0.182-Zn-0.182_pp0,vsp,13,240823,Ag-0.636-Au-0.182-Zn-0.182,avg,CO2R,50,2.84,79.37391449915253,6.055992141453831,0.008806855,0,85.43871349527491,14.56128650472509
vsp13_240823_Ag-0.636-Au-0.182-Zn-0.182_pp0,vsp,13,240823,Ag-0.636-Au-0.182-Zn-0.182,avg,CO2R,100,3.21,72.50120320575864,11.93516699410609,0.011008568,0,84.44737876820042,15.552621231799575
vsp13_240823_Ag-0.636-Au-0.182-Zn-0.182_pp0,vsp,13,240823,Ag-0.636-Au-0.182-Zn-0.182,std,CO2R,300,0,0,0,0,0,0,0
vsp13_240823_Ag-0.636-Au-0.182-Zn-0.182_pp0,vsp,13,240823,Ag-0.636-Au-0.182-Zn-0.182,std,CO2R,100,0,0,0,0,0,0,0
vsp13_240823_Ag-0.636-Au-0.182-Zn-0.182_pp0,vsp,13,240823,Ag-0.636-Au-0.182-Zn-0.182,avg,CO2R,150,3.39,71.58509280378331,12.62278978388998,0.012476377,0,84.22266566,15.777334343827905
vsp29_241004_Ag-0.5-Au-0.25-Pd-0.25_pp0_rep2,vsp,29,241004,Ag-0.5-Au-0.25-Pd-0.25,2,HER,50,2.71,,,,,,
vsp13_240823_Ag-0.636-Au-0.182-Zn-0.182_pp0,vsp,13,240823,Ag-0.636-Au-0.182-Zn-0.182,std,CO2R,200,0,0,0,0,0,0,0
vsp13_240823_Ag-0.636-Au-0.182-Zn-0.182_pp0_rep1,vsp,13,240823,Ag-0.636-Au-0.182-Zn-0.182,1,CO2R,50,2.84,79.37391449915253,6.055992141453831,0.008806855,0,85.43871349527491,14.56128650472509
vsp13_240823_Ag-0.636-Au-0.182-Zn-0.182_pp0_rep1,vsp,13,240823,Ag-0.636-Au-0.182-Zn-0.182,1,CO2R,200,3.54,73.33832053,10.207514734774067,0.013210282,0,83.56126986001941,16.438730139980592
uoft4_240405_Hg-0.5-Pd-0.5_pp0,uoft,4,240405,Hg-0.5-Pd-0.5,avg,HER,50,2.72,,,,,,
vsp13_240823_Ag-0.636-Au-0.182-Zn-0.182_pp0_rep1,vsp,13,240823,Ag-0.636-Au-0.182-Zn-0.182,1,CO2R,150,3.39,71.58509280378331,12.62278978388998,0.012476377,0,84.22266566,15.777334343827905
vsp13_240823_Ag-0.636-Au-0.182-Zn-0.182_pp0_rep1,vsp,13,240823,Ag-0.636-Au-0.182-Zn-0.182,1,CO2R,300,3.74,77.17570989,3.9341846758349694,0.012659854,0,81.12436682093066,18.87563317906934
vsp13_240823_Ag-0.636-Au-0.182-Zn-0.182_pp0_rep1,vsp,13,240823,Ag-0.636-Au-0.182-Zn-0.182,1,CO2R,100,3.21,72.50120320575864,11.93516699410609,0.011008568,0,84.44737876820042,15.552621231799575
vsp13_240823_Ag-0.667-Au-0.167-Zn-0.167_pp0,vsp,13,240823,Ag-0.667-Au-0.167-Zn-0.167,std,CO2R,50,0,0,0,0,0,0,0
uoft4_240405_Hg-0.5-Pd-0.5_pp0_rep1,uoft,4,240405,Hg-0.5-Pd-0.5,1,HER,50,2.72,,,,,,
uoft4_240405_Hg-0.5-Pd-0.5_pp0_rep3,uoft,4,240405,Hg-0.5-Pd-0.5,3,HER,50,2.72,,,,,,
vsp13_240823_Ag-0.667-Au-0.167-Zn-0.167_pp0,vsp,13,240823,Ag-0.667-Au-0.167-Zn-0.167,avg,CO2R,50,2.8,68.10939756010798,16.060903732809432,0.009907712,0,84.18020900441954,15.819790995580462
vsp13_240823_Ag-0.667-Au-0.167-Zn-0.167_pp0,vsp,13,240823,Ag-0.667-Au-0.167-Zn-0.167,std,CO2R,100,0,0,0,0,0,0,0
vsp13_240823_Ag-0.667-Au-0.167-Zn-0.167_pp0,vsp,13,240823,Ag-0.667-Au-0.167-Zn-0.167,std,CO2R,300,0,0,0,0,0,0,0
vsp13_240823_Ag-0.667-Au-0.167-Zn-0.167_pp0,vsp,13,240823,Ag-0.667-Au-0.167-Zn-0.167,avg,CO2R,150,3.31,61.30950637175919,21.385068762278976,0.007339046,0,82.70191417959529,17.298085820404708
vsp13_240823_Ag-0.667-Au-0.167-Zn-0.167_pp0,vsp,13,240823,Ag-0.667-Au-0.167-Zn-0.167,std,CO2R,150,0,0,0,0,0,0,0
vsp13_240823_Ag-0.667-Au-0.167-Zn-0.167_pp0,vsp,13,240823,Ag-0.667-Au-0.167-Zn-0.167,avg,CO2R,200,3.46,67.74090271819875,16.469793713163064,0.005779498,0,84.21746451161735,15.78253548838265
vsp13_240823_Ag-0.667-Au-0.167-Zn-0.167_pp0,vsp,13,240823,Ag-0.667-Au-0.167-Zn-0.167,std,CO2R,200,0,0,0,0,0,0,0
vsp13_240823_Ag-0.667-Au-0.167-Zn-0.167_pp0,vsp,13,240823,Ag-0.667-Au-0.167-Zn-0.167,avg,CO2R,300,3.74,75.96497101843521,8.008349705,0.010641616,0,83.98528044896995,16.014719551030055
vsp13_240823_Ag-0.667-Au-0.167-Zn-0.167_pp0,vsp,13,240823,Ag-0.667-Au-0.167-Zn-0.167,avg,CO2R,100,3.15,60.36535604427797,24.651277013752456,0.007155569,0,85.02378862744862,14.976211372551376
vsp13_240823_Ag-0.667-Au-0.167-Zn-0.167_pp0_rep1,vsp,13,240823,Ag-0.667-Au-0.167-Zn-0.167,1,CO2R,150,3.31,61.30950637175919,21.385068762278976,0.007339046,0,82.70191417959529,17.298085820404708
vsp13_240823_Ag-0.667-Au-0.167-Zn-0.167_pp0_rep1,vsp,13,240823,Ag-0.667-Au-0.167-Zn-0.167,1,CO2R,100,3.15,60.36535604427797,24.651277013752456,0.007155569,0,85.02378862744862,14.976211372551376
vsp13_240823_Ag-0.667-Au-0.167-Zn-0.167_pp0_rep1,vsp,13,240823,Ag-0.667-Au-0.167-Zn-0.167,1,CO2R,300,3.74,75.96497101843521,8.008349705,0.010641616,0,83.98528044896995,16.014719551030055
uoft7_240716_Au-0.667-Pd-0.333_pp0,uoft,7,240716,Au-0.667-Pd-0.333,avg,HER,50,2.72,,,,,,
vsp13_240823_Ag-0.667-Au-0.167-Zn-0.167_pp0_rep1,vsp,13,240823,Ag-0.667-Au-0.167-Zn-0.167,1,CO2R,50,2.8,68.10939756010798,16.060903732809432,0.009907712,0,84.18020900441954,15.819790995580462
vsp13_240823_Ag-0.667-Au-0.167-Zn-0.167_pp0_rep1,vsp,13,240823,Ag-0.667-Au-0.167-Zn-0.167,1,CO2R,200,3.46,67.74090271819875,16.469793713163064,0.005779498,0,84.21746451161735,15.78253548838265
vsp14_240906_Au-0.2-Cu-0.4-Zn-0.4_pp0,vsp,14,240906,Au-0.2-Cu-0.4-Zn-0.4,avg,CO2R,150,3.3,35.95346209378727,48.25147347740668,0.003302571,0,84.20823814169466,15.791761858305335
uoft7_240716_Cu-0.875-Pd-0.125_pp0_rep3,uoft,7,240716,Cu-0.875-Pd-0.125,3,HER,50,2.72,,,,,,
uoft8_241025_Au-0.25-Cd-0.5-Pd-0.25_pp0_rep3,uoft,8,241025,Au-0.25-Cd-0.5-Pd-0.25,3,HER,50,2.72,,,,,,
vsp14_240906_Au-0.2-Cu-0.4-Zn-0.4_pp0,vsp,14,240906,Au-0.2-Cu-0.4-Zn-0.4,avg,CO2R,50,2.85,29.27744878528532,55.40275049115914,0.008806855,0,84.68900613,15.310993868886996
vsp14_240906_Au-0.2-Cu-0.4-Zn-0.4_pp0,vsp,14,240906,Au-0.2-Cu-0.4-Zn-0.4,std,CO2R,50,0,0,0,0,0,0,0
vsp14_240906_Au-0.2-Cu-0.4-Zn-0.4_pp0,vsp,14,240906,Au-0.2-Cu-0.4-Zn-0.4,avg,CO2R,100,3.12,30.54175647115445,55.78585461689588,0.004403427,0,86.33201452,13.66798548
vsp14_240906_Au-0.2-Cu-0.4-Zn-0.4_pp0,vsp,14,240906,Au-0.2-Cu-0.4-Zn-0.4,std,CO2R,150,0,0,0,0,0,0,0
vsp14_240906_Au-0.2-Cu-0.4-Zn-0.4_pp0,vsp,14,240906,Au-0.2-Cu-0.4-Zn-0.4,std,CO2R,100,0,0,0,0,0,0,0
vsp14_240906_Au-0.2-Cu-0.4-Zn-0.4_pp0,vsp,14,240906,Au-0.2-Cu-0.4-Zn-0.4,avg,CO2R,200,3.43,45.35656741091047,39.54813359528488,0.003027356,0.001264436,84.90899279812788,15.091007201872117
vsp14_240906_Au-0.2-Cu-0.4-Zn-0.4_pp0,vsp,14,240906,Au-0.2-Cu-0.4-Zn-0.4,std,CO2R,200,0,0,0,0,0,0,0
vsp14_240906_Au-0.2-Cu-0.4-Zn-0.4_pp0,vsp,14,240906,Au-0.2-Cu-0.4-Zn-0.4,avg,CO2R,300,3.62,56.00431062,25.852161100196465,0.004586903,0.004214785,81.86527340455068,18.13472659544932
vsp14_240906_Au-0.2-Cu-0.4-Zn-0.4_pp0,vsp,14,240906,Au-0.2-Cu-0.4-Zn-0.4,std,CO2R,300,0,0,0,0,0,0,0
vsp14_240906_Au-0.2-Cu-0.4-Zn-0.4_pp0_rep1,vsp,14,240906,Au-0.2-Cu-0.4-Zn-0.4,1,CO2R,100,3.12,30.54175647115445,55.78585461689588,0.004403427,0,86.33201452,13.66798548
uoft4_240405_Au-0.25-Cu-0.75_pp0_rep1,uoft,4,240405,Au-0.25-Cu-0.75,1,HER,50,2.73,,,,,,
vsp14_240906_Au-0.2-Cu-0.4-Zn-0.4_pp0_rep1,vsp,14,240906,Au-0.2-Cu-0.4-Zn-0.4,1,CO2R,300,3.62,56.00431062,25.852161100196465,0.004586903,0.004214785,81.86527340455068,18.13472659544932
vsp14_240906_Au-0.2-Cu-0.4-Zn-0.4_pp0_rep1,vsp,14,240906,Au-0.2-Cu-0.4-Zn-0.4,1,CO2R,50,2.85,29.27744878528532,55.40275049115914,0.008806855,0,84.68900613,15.310993868886996
vsp14_240906_Au-0.2-Cu-0.4-Zn-0.4_pp0_rep1,vsp,14,240906,Au-0.2-Cu-0.4-Zn-0.4,1,CO2R,150,3.3,35.95346209378727,48.25147347740668,0.003302571,0,84.20823814169466,15.791761858305335
vsp14_240906_Au-0.2-Cu-0.4-Zn-0.4_pp0_rep1,vsp,14,240906,Au-0.2-Cu-0.4-Zn-0.4,1,CO2R,200,3.43,45.35656741091047,39.54813359528488,0.003027356,0.001264436,84.90899279812788,15.091007201872117
vsp14_240906_Au-0.25-Cu-0.25-Zn-0.5_pp0,vsp,14,240906,Au-0.25-Cu-0.25-Zn-0.5,avg,CO2R,300,3.73,55.17406376641765,23.42992796332679,0.013577234280681735,0.013627806344657033,78.63141645523184,21.368583544768153
vsp14_240906_Au-0.25-Cu-0.25-Zn-0.5_pp0,vsp,14,240906,Au-0.25-Cu-0.25-Zn-0.5,avg,CO2R,150,3.35,39.67956364,44.61853307,0.004403427,0.001217605,84.30371774078485,15.696282259215147
uoft4_240405_Pd-0.75-Tl-0.25_pp0_rep1,uoft,4,240405,Pd-0.75-Tl-0.25,1,HER,50,2.73,,,,,,
vsp14_240906_Au-0.25-Cu-0.25-Zn-0.5_pp0,vsp,14,240906,Au-0.25-Cu-0.25-Zn-0.5,std,CO2R,150,0.03,2.6118673000620864,2.9510054567170965,0.00063558,0.001063795,2.402601813126109,2.4026018131261075
vsp14_240906_Au-0.25-Cu-0.25-Zn-0.5_pp0,vsp,14,240906,Au-0.25-Cu-0.25-Zn-0.5,std,CO2R,300,0.05,2.315896662921957,1.310210915363815,0.003031523,0.007317776,2.397169720321768,2.3971697203217692
uoft6_240624_Ag-0.125-Au-0.125-Cd-0.75_pp0_rep2,uoft,6,240624,Ag-0.125-Au-0.125-Cd-0.75,2,HER,50,2.73,,,,,,
vsp14_240906_Au-0.25-Cu-0.25-Zn-0.5_pp0,vsp,14,240906,Au-0.25-Cu-0.25-Zn-0.5,std,CO2R,100,0.03,2.7519880986790723,1.950929900221205,0.000840793,0,0.8262384152277511,0.8262384152277494
vsp14_240906_Au-0.25-Cu-0.25-Zn-0.5_pp0,vsp,14,240906,Au-0.25-Cu-0.25-Zn-0.5,std,CO2R,200,0.04,2.5828466153231617,2.6198080222924958,0.000728148,0.001403171,0.062176509302445844,0.062176509302445455
vsp14_240906_Au-0.25-Cu-0.25-Zn-0.5_pp0,vsp,14,240906,Au-0.25-Cu-0.25-Zn-0.5,std,CO2R,50,0.02,3.0185662604768773,4.155911615093948,0.001100857,0,1.2511669629500342,1.2511669629500342
vsp14_240906_Au-0.25-Cu-0.25-Zn-0.5_pp0,vsp,14,240906,Au-0.25-Cu-0.25-Zn-0.5,avg,CO2R,100,3.17,35.18675845905962,49.44499017681729,0.005137332,0,84.63688597,15.363114032233105
vsp14_240906_Au-0.25-Cu-0.25-Zn-0.5_pp0,vsp,14,240906,Au-0.25-Cu-0.25-Zn-0.5,avg,CO2R,200,3.49,47.227290799137876,37.45211198428291,0.004953856,0.002809857,84.68716649615013,15.312833503849873
