Repository: Jehadabed/ocx24-dashboard

# OCx24 Dashboard

An interactive web dashboard for exploring and analyzing  data from OCx24 experiments, featuring HER (Hydrogen Evolution Reaction) and CO2RR (CO2 Reduction Reaction) performance data, as well as XRD (X-ray Diffraction) data.

This project is part of the OCx24 research: https://ai.meta.com/blog/open-catalyst-simulations-experiments/.

## Features

- **Interactive Data Filtering**: Filter data by source, batch, reaction type, element count, and voltage/current density ranges
- **Data Aggregation**: Average data across multiple replicates with statistical analysis
- **Interactive Plots**: Dedicated plotting interfaces for HER and CO2RR performance visualization

File: Data/ExpDataDump_250923.csv (part 14 of 25)
sample id,source,batch number,batch date,composition,rep,reaction,current density,voltage,fe_h2,fe_co,fe_ch4,fe_c2h4,fe_gas_total,fe_liquid
vsp13_240823_Ag-0.333-Au-0.333-Zn-0.333_pp0_rep1,vsp,13,240823,Ag-0.333-Au-0.333-Zn-0.333,1,CO2R,300,3.67,75.05555672,5.353634577603140,0.00477038,0.001404928,80.41602565836380,19.58397434
vsp28_240927_Au-0.5-Cu-0.375-Pd-0.125_pp0,vsp,28,240927,Au-0.5-Cu-0.375-Pd-0.125,avg,HER,50,2.69,,,,,,
vsp13_240823_Ag-0.333-Au-0.333-Zn-0.333_pp0_rep1,vsp,13,240823,Ag-0.333-Au-0.333-Zn-0.333,1,CO2R,150,3.33,71.34947372826380,8.963654223968570,0.007339046,0,80.32046699778950,19.67953300221050
vsp13_240823_Ag-0.333-Au-0.333-Zn-0.333_pp0_rep1,vsp,13,240823,Ag-0.333-Au-0.333-Zn-0.333,1,CO2R,100,3.15,72.44721588650110,10.81532416502950,0.006054713,0,83.26859476411520,16.73140523588480
vsp13_240823_Ag-0.333-Au-0.333-Zn-0.333_pp0_rep1,vsp,13,240823,Ag-0.333-Au-0.333-Zn-0.333,1,CO2R,50,2.84,76.03925589570820,7.868369351669940,0.009907712,0,83.91753295888030,16.082467041119700
vsp13_240823_Ag-0.333-Au-0.333-Zn-0.333_pp0_rep1,vsp,13,240823,Ag-0.333-Au-0.333-Zn-0.333,1,CO2R,200,3.47,73.67574127937390,7.779960707269160,0.005779498,0.003582568,81.46506405266660,18.534935947333400
vsp29_241004_Ag-0.5-Au-0.25-Pd-0.25_pp0_rep1,vsp,29,241004,Ag-0.5-Au-0.25-Pd-0.25,1,HER,50,2.69,,,,,,
vsp13_240823_Ag-0.4-Au-0.1-Zn-0.5_pp0,vsp,13,240823,Ag-0.4-Au-0.1-Zn-0.5,avg,CO2R,50,2.98,38.44775994475720,40.19646365422400,0.019815423,0.045519683,78.70955871,21.29044129
vsp13_240823_Ag-0.4-Au-0.1-Zn-0.5_pp0,vsp,13,240823,Ag-0.4-Au-0.1-Zn-0.5,std,CO2R,50,0,0,0,0,0,0,0
vsp13_240823_Ag-0.4-Au-0.1-Zn-0.5_pp0,vsp,13,240823,Ag-0.4-Au-0.1-Zn-0.5,avg,CO2R,150,3.41,50.648057084266300,32.90766208251470,0.00807295,0,83.56379211689380,16.436207883106200
vsp13_240823_Ag-0.4-Au-0.1-Zn-0.5_pp0,vsp,13,240823,Ag-0.4-Au-0.1-Zn-0.5,avg,CO2R,100,3.25,37.24371717340810,39.31974459724950,0.012659854,0,76.57612162424370,23.423878375756300
vsp3_240718_Au-0.6-Cu-0.4_pp0,vsp,3,240718,Au-0.6-Cu-0.4,avg,HER,50,2.69,,,,,,
vsp13_240823_Ag-0.4-Au-0.1-Zn-0.5_pp0,vsp,13,240823,Ag-0.4-Au-0.1-Zn-0.5,std,CO2R,150,0,0,0,0,0,0,0
vsp13_240823_Ag-0.4-Au-0.1-Zn-0.5_pp0,vsp,13,240823,Ag-0.4-Au-0.1-Zn-0.5,avg,CO2R,200,3.54,56.68794073950070,25.64219057,0.007155569,0,82.33728687866350,17.66271312133650
vsp13_240823_Ag-0.4-Au-0.1-Zn-0.5_pp0,vsp,13,240823,Ag-0.4-Au-0.1-Zn-0.5,std,CO2R,200,0,0,0,0,0,0,0
vsp13_240823_Ag-0.4-Au-0.1-Zn-0.5_pp0,vsp,13,240823,Ag-0.4-Au-0.1-Zn-0.5,avg,CO2R,300,3.72,66.08738412605410,16.986738703339900,0.005137332,0,83.07926016128400,16.920739838716000
vsp13_240823_Ag-0.4-Au-0.1-Zn-0.5_pp0,vsp,13,240823,Ag-0.4-Au-0.1-Zn-0.5,std,CO2R,300,0,0,0,0,0,0,0
vsp13_240823_Ag-0.4-Au-0.1-Zn-0.5_pp0,vsp,13,240823,Ag-0.4-Au-0.1-Zn-0.5,std,CO2R,100,0,0,0,0,0,0,0
vsp13_240823_Ag-0.4-Au-0.1-Zn-0.5_pp0_rep1,vsp,13,240823,Ag-0.4-Au-0.1-Zn-0.5,1,CO2R,100,3.25,37.24371717340810,39.31974459724950,0.012659854,0,76.57612162424370,23.423878375756300
vsp13_240823_Ag-0.4-Au-0.1-Zn-0.5_pp0_rep1,vsp,13,240823,Ag-0.4-Au-0.1-Zn-0.5,1,CO2R,300,3.72,66.08738412605410,16.986738703339900,0.005137332,0,83.07926016128400,16.920739838716000
vsp3_240718_Au-0.6-Cu-0.4_pp0_rep1,vsp,3,240718,Au-0.6-Cu-0.4,1,HER,50,2.69,,,,,,
vsp13_240823_Ag-0.4-Au-0.1-Zn-0.5_pp0_rep1,vsp,13,240823,Ag-0.4-Au-0.1-Zn-0.5,1,CO2R,50,2.98,38.44775994475720,40.19646365422400,0.019815423,0.045519683,78.70955871,21.29044129
vsp13_240823_Ag-0.4-Au-0.1-Zn-0.5_pp0_rep1,vsp,13,240823,Ag-0.4-Au-0.1-Zn-0.5,1,CO2R,200,3.54,56.68794073950070,25.64219057,0.007155569,0,82.33728687866350,17.66271312133650
vsp13_240823_Ag-0.4-Au-0.1-Zn-0.5_pp0_rep1,vsp,13,240823,Ag-0.4-Au-0.1-Zn-0.5,1,CO2R,150,3.41,50.648057084266300,32.90766208251470,0.00807295,0,83.56379211689380,16.436207883106200
uoft4_240405_Ag-0.667-Pd-0.333_pp0_rep3,uoft,4,240405,Ag-0.667-Pd-0.333,3,HER,50,2.7,,,,,,
vsp13_240823_Ag-0.4-Au-0.2-Zn-0.4_pp0,vsp,13,240823,Ag-0.4-Au-0.2-Zn-0.4,std,CO2R,300,0,0,0,0,0,0,0
vsp13_240823_Ag-0.4-Au-0.2-Zn-0.4_pp0,vsp,13,240823,Ag-0.4-Au-0.2-Zn-0.4,avg,CO2R,300,3.65,69.64761765259790,8.111493123772100,0.006054713,0,77.76598930718740,22.23401069281260
vsp13_240823_Ag-0.4-Au-0.2-Zn-0.4_pp0,vsp,13,240823,Ag-0.4-Au-0.2-Zn-0.4,std,CO2R,200,0,0,0,0,0,0,0
vsp13_240823_Ag-0.4-Au-0.2-Zn-0.4_pp0,vsp,13,240823,Ag-0.4-Au-0.2-Zn-0.4,avg,CO2R,200,3.44,67.99985352277720,13.548624754420400,0.006880355,0,81.55634721428680,18.44365278571330
vsp13_240823_Ag-0.4-Au-0.2-Zn-0.4_pp0,vsp,13,240823,Ag-0.4-Au-0.2-Zn-0.4,std,CO2R,150,0,0,0,0,0,0,0
vsp13_240823_Ag-0.4-Au-0.2-Zn-0.4_pp0,vsp,13,240823,Ag-0.4-Au-0.2-Zn-0.4,avg,CO2R,150,3.3,63.40622319,16.114931237721000,0.00807295,0,79.53054548644320,20.46945451355680
vsp13_240823_Ag-0.4-Au-0.2-Zn-0.4_pp0,vsp,13,240823,Ag-0.4-Au-0.2-Zn-0.4,std,CO2R,100,0,0,0,0,0,0,0
uoft4_240405_Cu-0.375-Pd-0.625_pp0_rep1,uoft,4,240405,Cu-0.375-Pd-0.625,1,HER,50,2.7,,,,,,
vsp13_240823_Ag-0.4-Au-0.2-Zn-0.4_pp0,vsp,13,240823,Ag-0.4-Au-0.2-Zn-0.4,std,CO2R,50,0,0,0,0,0,0,0
vsp13_240823_Ag-0.4-Au-0.2-Zn-0.4_pp0,vsp,13,240823,Ag-0.4-Au-0.2-Zn-0.4,avg,CO2R,50,2.8,64.91661260959640,8.649312377210220,0.012109425,0,73.57803441197580,26.421965588024200
vsp13_240823_Ag-0.4-Au-0.2-Zn-0.4_pp0,vsp,13,240823,Ag-0.4-Au-0.2-Zn-0.4,avg,CO2R,100,3.1,64.41817154575320,16.30402750491160,0.009357283,0,80.73155633375010,19.268443666249900
vsp13_240823_Ag-0.4-Au-0.2-Zn-0.4_pp0_rep1,vsp,13,240823,Ag-0.4-Au-0.2-Zn-0.4,1,CO2R,300,3.65,69.64761765259790,8.111493123772100,0.006054713,0,77.76598930718740,22.23401069281260
uoft4_240405_Cu-0.5-Pd-0.5_pp0_rep3,uoft,4,240405,Cu-0.5-Pd-0.5,3,HER,50,2.7,,,,,,
vsp13_240823_Ag-0.4-Au-0.2-Zn-0.4_pp0_rep1,vsp,13,240823,Ag-0.4-Au-0.2-Zn-0.4,1,CO2R,50,2.8,64.91661260959640,8.649312377210220,0.012109425,0,73.57803441197580,26.421965588024200
vsp13_240823_Ag-0.4-Au-0.2-Zn-0.4_pp0_rep1,vsp,13,240823,Ag-0.4-Au-0.2-Zn-0.4,1,CO2R,100,3.1,64.41817154575320,16.30402750491160,0.009357283,0,80.73155633375010,19.268443666249900
vsp13_240823_Ag-0.4-Au-0.2-Zn-0.4_pp0_rep1,vsp,13,240823,Ag-0.4-Au-0.2-Zn-0.4,1,CO2R,150,3.3,63.40622319,16.114931237721000,0.00807295,0,79.53054548644320,20.46945451355680
vsp13_240823_Ag-0.4-Au-0.2-Zn-0.4_pp0_rep1,vsp,13,240823,Ag-0.4-Au-0.2-Zn-0.4,1,CO2R,200,3.44,67.99985352277720,13.548624754420400,0.006880355,0,81.55634721428680,18.44365278571330
vsp13_240823_Ag-0.417-Au-0.083-Zn-0.5_pp0,vsp,13,240823,Ag-0.417-Au-0.083-Zn-0.5,avg,CO2R,50,3.04,28.61955680177450,59.07170923379180,0.02091628,0.008429571,87.72061188633890,12.279388113661100
uoft4_240405_Pd-0.75-Tl-0.25_pp0_rep3,uoft,4,240405,Pd-0.75-Tl-0.25,3,HER,50,2.7,,,,,,
vsp13_240823_Ag-0.417-Au-0.083-Zn-0.5_pp0,vsp,13,240823,Ag-0.417-Au-0.083-Zn-0.5,std,CO2R,50,0,0,0,0,0,0,0
vsp13_240823_Ag-0.417-Au-0.083-Zn-0.5_pp0,vsp,13,240823,Ag-0.417-Au-0.083-Zn-0.5,avg,CO2R,200,3.62,51.976291615225300,30.692534381139500,0.012384639,0,82.68244636309150,17.317553636908500
vsp13_240823_Ag-0.417-Au-0.083-Zn-0.5_pp0,vsp,13,240823,Ag-0.417-Au-0.083-Zn-0.5,avg,CO2R,100,3.31,37.99891188348780,49.449901768172900,0.015962424,0,87.46675323950610,12.533246760494000
uoft7_240716_Au-0.556-Pd-0.444_pp0_rep3,uoft,7,240716,Au-0.556-Pd-0.444,3,HER,50,2.7,,,,,,
vsp13_240823_Ag-0.417-Au-0.083-Zn-0.5_pp0,vsp,13,240823,Ag-0.417-Au-0.083-Zn-0.5,avg,CO2R,300,3.82,58.20209671681770,19.911591355599200,0.011925949,0,78.12643783968000,21.873562160320000
vsp13_240823_Ag-0.417-Au-0.083-Zn-0.5_pp0,vsp,13,240823,Ag-0.417-Au-0.083-Zn-0.5,std,CO2R,200,0,0,0,0,0,0,0
vsp13_240823_Ag-0.417-Au-0.083-Zn-0.5_pp0,vsp,13,240823,Ag-0.417-Au-0.083-Zn-0.5,std,CO2R,100,0,0,0,0,0,0,0
vsp13_240823_Ag-0.417-Au-0.083-Zn-0.5_pp0,vsp,13,240823,Ag-0.417-Au-0.083-Zn-0.5,std,CO2R,150,0,0,0,0,0,0,0
vsp13_240823_Ag-0.417-Au-0.083-Zn-0.5_pp0,vsp,13,240823,Ag-0.417-Au-0.083-Zn-0.5,avg,CO2R,150,3.48,51.45535584,39.78880157170920,0.012109425,0,91.25758494107570,8.742415058924310
vsp13_240823_Ag-0.417-Au-0.083-Zn-0.5_pp0,vsp,13,240823,Ag-0.417-Au-0.083-Zn-0.5,std,CO2R,300,0,0,0,0,0,0,0
vsp13_240823_Ag-0.417-Au-0.083-Zn-0.5_pp0_rep1,vsp,13,240823,Ag-0.417-Au-0.083-Zn-0.5,1,CO2R,100,3.31,37.99891188348780,49.449901768172900,0.015962424,0,87.46675323950610,12.533246760494000
uoft7_240716_Cu-0.833-Pd-0.167_pp0,uoft,7,240716,Cu-0.833-Pd-0.167,avg,HER,50,2.7,,,,,,
vsp13_240823_Ag-0.417-Au-0.083-Zn-0.5_pp0_rep1,vsp,13,240823,Ag-0.417-Au-0.083-Zn-0.5,1,CO2R,300,3.82,58.20209671681770,19.911591355599200,0.011925949,0,78.12643783968000,21.873562160320000
vsp13_240823_Ag-0.417-Au-0.083-Zn-0.5_pp0_rep1,vsp,13,240823,Ag-0.417-Au-0.083-Zn-0.5,1,CO2R,150,3.48,51.45535584,39.78880157170920,0.012109425,0,91.25758494107570,8.742415058924310
vsp13_240823_Ag-0.417-Au-0.083-Zn-0.5_pp0_rep1,vsp,13,240823,Ag-0.417-Au-0.083-Zn-0.5,1,CO2R,200,3.62,51.976291615225300,30.692534381139500,0.012384639,0,82.68244636309150,17.317553636908500
vsp13_240823_Ag-0.417-Au-0.083-Zn-0.5_pp0_rep1,vsp,13,240823,Ag-0.417-Au-0.083-Zn-0.5,1,CO2R,50,3.04,28.61955680177450,59.07170923379180,0.02091628,0.008429571,87.72061188633890,12.279388113661100
uoft8_241025_Ag-0.6-Cd-0.4_pp0_rep2,uoft,8,241025,Ag-0.6-Cd-0.4,2,HER,50,2.7,,,,,,
vsp13_240823_Ag-0.417-Au-0.167-Zn-0.417_pp0,vsp,13,240823,Ag-0.417-Au-0.167-Zn-0.417,avg,CO2R,200,3.49,57.83203247609280,17.07391944990180,0.007981212,0,74.91492171991730,25.08507828008270
vsp13_240823_Ag-0.417-Au-0.167-Zn-0.417_pp0,vsp,13,240823,Ag-0.417-Au-0.167-Zn-0.417,avg,CO2R,50,2.87,58.49965473226060,20.20137524557960,0.009907712,0,78.71093768934220,21.289062310657800
vsp13_240823_Ag-0.417-Au-0.167-Zn-0.417_pp0,vsp,13,240823,Ag-0.417-Au-0.167-Zn-0.417,std,CO2R,300,0,0,0,0,0,0,0
vsp15_240809_Au-0.167-In-0.167-Pd-0.667_pp0,vsp,15,240809,Au-0.167-In-0.167-Pd-0.667,avg,HER,50,2.7,,,,,,
vsp13_240823_Ag-0.417-Au-0.167-Zn-0.417_pp0,vsp,13,240823,Ag-0.417-Au-0.167-Zn-0.417,std,CO2R,150,0,0,0,0,0,0,0
vsp13_240823_Ag-0.417-Au-0.167-Zn-0.417_pp0,vsp,13,240823,Ag-0.417-Au-0.167-Zn-0.417,std,CO2R,50,0,0,0,0,0,0,0
vsp13_240823_Ag-0.417-Au-0.167-Zn-0.417_pp0,vsp,13,240823,Ag-0.417-Au-0.167-Zn-0.417,avg,CO2R,100,3.18,53.01743078951220,28.172888015717100,0.009357283,0,81.20115896,18.79884104
vsp13_240823_Ag-0.417-Au-0.167-Zn-0.417_pp0,vsp,13,240823,Ag-0.417-Au-0.167-Zn-0.417,std,CO2R,100,0,0,0,0,0,0,0
vsp13_240823_Ag-0.417-Au-0.167-Zn-0.417_pp0,vsp,13,240823,Ag-0.417-Au-0.167-Zn-0.417,std,CO2R,200,0,0,0,0,0,0,0
vsp13_240823_Ag-0.417-Au-0.167-Zn-0.417_pp0,vsp,13,240823,Ag-0.417-Au-0.167-Zn-0.417,avg,CO2R,150,3.36,59.616648182636200,23.22200392927310,0.007339046,0,82.84697973934570,17.15302026065430
vsp13_240823_Ag-0.417-Au-0.167-Zn-0.417_pp0,vsp,13,240823,Ag-0.417-Au-0.167-Zn-0.417,avg,CO2R,300,3.7,70.55200987674990,9.683202357563850,0.006238189,0,80.24227424127000,19.75772575873000
vsp13_240823_Ag-0.417-Au-0.167-Zn-0.417_pp0_rep1,vsp,13,240823,Ag-0.417-Au-0.167-Zn-0.417,1,CO2R,200,3.49,57.83203247609280,17.07391944990180,0.007981212,0,74.91492171991730,25.08507828008270
vsp29_241004_Ag-0.5-Au-0.167-Pd-0.333_pp0,vsp,29,241004,Ag-0.5-Au-0.167-Pd-0.333,avg,HER,50,2.7,,,,,,
vsp13_240823_Ag-0.417-Au-0.167-Zn-0.417_pp0_rep1,vsp,13,240823,Ag-0.417-Au-0.167-Zn-0.417,1,CO2R,50,2.87,58.49965473226060,20.20137524557960,0.009907712,0,78.71093768934220,21.289062310657800
vsp13_240823_Ag-0.417-Au-0.167-Zn-0.417_pp0_rep1,vsp,13,240823,Ag-0.417-Au-0.167-Zn-0.417,1,CO2R,100,3.18,53.01743078951220,28.172888015717100,0.009357283,0,81.20115896,18.79884104
vsp13_240823_Ag-0.417-Au-0.167-Zn-0.417_pp0_rep1,vsp,13,240823,Ag-0.417-Au-0.167-Zn-0.417,1,CO2R,150,3.36,59.616648182636200,23.22200392927310,0.007339046,0,82.84697973934570,17.15302026065430
vsp13_240823_Ag-0.417-Au-0.167-Zn-0.417_pp0_rep1,vsp,13,240823,Ag-0.417-Au-0.167-Zn-0.417,1,CO2R,300,3.7,70.55200987674990,9.683202357563850,0.006238189,0,80.24227424127000,19.75772575873000
vsp13_240823_Ag-0.429-Au-0.286-Zn-0.286_pp0,vsp,13,240823,Ag-0.429-Au-0.286-Zn-0.286,std,CO2R,50,0,0,0,0,0,0,0
vsp13_240823_Ag-0.429-Au-0.286-Zn-0.286_pp0,vsp,13,240823,Ag-0.429-Au-0.286-Zn-0.286,avg,CO2R,100,3.13,66.51237732532590,13.261296660117900,0.011008568,0,79.78616542659840,20.213834573401600
vsp29_241004_Ag-0.5-Au-0.167-Pd-0.333_pp0_rep1,vsp,29,241004,Ag-0.5-Au-0.167-Pd-0.333,1,HER,50,2.7,,,,,,
vsp13_240823_Ag-0.429-Au-0.286-Zn-0.286_pp0,vsp,13,240823,Ag-0.429-Au-0.286-Zn-0.286,std,CO2R,100,0,0,0,0,0,0,0
vsp13_240823_Ag-0.429-Au-0.286-Zn-0.286_pp0,vsp,13,240823,Ag-0.429-Au-0.286-Zn-0.286,std,CO2R,150,0,0,0,0,0,0,0
vsp13_240823_Ag-0.429-Au-0.286-Zn-0.286_pp0,vsp,13,240823,Ag-0.429-Au-0.286-Zn-0.286,std,CO2R,200,0,0,0,0,0,0,0
vsp13_240823_Ag-0.429-Au-0.286-Zn-0.286_pp0,vsp,13,240823,Ag-0.429-Au-0.286-Zn-0.286,avg,CO2R,200,3.45,70.0692628,9.868614931237720,0.007705998,0.009904746,79.95647705786340,20.043522942136600
vsp13_240823_Ag-0.429-Au-0.286-Zn-0.286_pp0,vsp,13,240823,Ag-0.429-Au-0.286-Zn-0.286,avg,CO2R,300,3.65,73.86658017535420,7.261787819253440,0.005504284,0.003793307,81.13832464028230,18.86167535971770
vsp13_240823_Ag-0.429-Au-0.286-Zn-0.286_pp0,vsp,13,240823,Ag-0.429-Au-0.286-Zn-0.286,avg,CO2R,150,3.31,67.25522609805600,11.93516699410610,0.008806855,0,79.20051805600310,20.799481943996900
vsp13_240823_Ag-0.429-Au-0.286-Zn-0.286_pp0,vsp,13,240823,Ag-0.429-Au-0.286-Zn-0.286,avg,CO2R,50,2.83,71.16784197200190,9.960707269155210,0.013210282,0,81.14175952316000,18.85824047684000
vsp13_240823_Ag-0.429-Au-0.286-Zn-0.286_pp0,vsp,13,240823,Ag-0.429-Au-0.286-Zn-0.286,std,CO2R,300,0,0,0,0,0,0,0
vsp3_240718_Au-0.5-Cu-0.5_pp0,vsp,3,240718,Au-0.5-Cu-0.5,avg,HER,50,2.7,,,,,,
vsp13_240823_Ag-0.429-Au-0.286-Zn-0.286_pp0_rep1,vsp,13,240823,Ag-0.429-Au-0.286-Zn-0.286,1,CO2R,150,3.31,67.25522609805600,11.93516699410610,0.008806855,0,79.20051805600310,20.799481943996900
vsp3_240718_Au-0.5-Cu-0.5_pp0_rep1,vsp,3,240718,Au-0.5-Cu-0.5,1,HER,50,2.7,,,,,,
vsp13_240823_Ag-0.429-Au-0.286-Zn-0.286_pp0_rep1,vsp,13,240823,Ag-0.429-Au-0.286-Zn-0.286,1,CO2R,200,3.45,70.0692628,9.868614931237720,0.007705998,0.009904746,79.95647705786340,20.043522942136600
vsp13_240823_Ag-0.429-Au-0.286-Zn-0.286_pp0_rep1,vsp,13,240823,Ag-0.429-Au-0.286-Zn-0.286,1,CO2R,100,3.13,66.51237732532590,13.261296660117900,0.011008568,0,79.78616542659840,20.213834573401600
vsp13_240823_Ag-0.429-Au-0.286-Zn-0.286_pp0_rep1,vsp,13,240823,Ag-0.429-Au-0.286-Zn-0.286,1,CO2R,300,3.65,73.86658017535420,7.261787819253440,0.005504284,0.003793307,81.13832464028230,18.86167535971770
vsp13_240823_Ag-0.429-Au-0.286-Zn-0.286_pp0_rep1,vsp,13,240823,Ag-0.429-Au-0.286-Zn-0.286,1,CO2R,50,2.83,71.16784197200190,9.960707269155210,0.013210282,0,81.14175952316000,18.85824047684000
vsp3_240718_Au-0.571-Cu-0.429_pp0,vsp,3,240718,Au-0.571-Cu-0.429,avg,HER,50,2.7,,,,,,
vsp13_240823_Ag-0.5-Au-0.083-Zn-0.417_pp0,vsp,13,240823,Ag-0.5-Au-0.083-Zn-0.417,avg,CO2R,200,3.52,45.65475319,38.86296660117880,0.008806855,0,84.52751522360620,15.47248477639380
vsp13_240823_Ag-0.5-Au-0.083-Zn-0.417_pp0,vsp,13,240823,Ag-0.5-Au-0.083-Zn-0.417,std,CO2R,100,0,0,0,0,0,0,0
vsp13_240823_Ag-0.5-Au-0.083-Zn-0.417_pp0,vsp,13,240823,Ag-0.5-Au-0.083-Zn-0.417,avg,CO2R,100,3.23,28.875054928958500,58.73280943,0.01045814,0,87.61832249913290,12.38167750086710
vsp13_240823_Ag-0.5-Au-0.083-Zn-0.417_pp0,vsp,13,240823,Ag-0.5-Au-0.083-Zn-0.417,std,CO2R,200,0,0,0,0,0,0,0
vsp13_240823_Ag-0.5-Au-0.083-Zn-0.417_pp0,vsp,13,240823,Ag-0.5-Au-0.083-Zn-0.417,avg,CO2R,150,3.39,33.36960388373890,46.81728880157170,0.010274664,0,80.19716734909060,19.80283265090940
vsp13_240823_Ag-0.5-Au-0.083-Zn-0.417_pp0,vsp,13,240823,Ag-0.5-Au-0.083-Zn-0.417,avg,CO2R,50,2.97,23.28862290485260,65.18664047151280,0.009907712,0,88.48517108786750,11.51482891213250
vsp3_240718_Au-0.571-Cu-0.429_pp0_rep1,vsp,3,240718,Au-0.571-Cu-0.429,1,HER,50,2.7,,,,,,
vsp13_240823_Ag-0.5-Au-0.083-Zn-0.417_pp0,vsp,13,240823,Ag-0.5-Au-0.083-Zn-0.417,avg,CO2R,300,3.71,55.62346983615480,26.39980353634580,0.010091188,0,82.03402361472780,17.965976385272200
vsp13_240823_Ag-0.5-Au-0.083-Zn-0.417_pp0,vsp,13,240823,Ag-0.5-Au-0.083-Zn-0.417,std,CO2R,150,0,0,0,0,0,0,0
vsp13_240823_Ag-0.5-Au-0.083-Zn-0.417_pp0,vsp,13,240823,Ag-0.5-Au-0.083-Zn-0.417,std,CO2R,300,0,0,0,0,0,0,0
vsp13_240823_Ag-0.5-Au-0.083-Zn-0.417_pp0,vsp,13,240823,Ag-0.5-Au-0.083-Zn-0.417,std,CO2R,50,0,0,0,0,0,0,0
vsp13_240823_Ag-0.5-Au-0.083-Zn-0.417_pp0_rep1,vsp,13,240823,Ag-0.5-Au-0.083-Zn-0.417,1,CO2R,150,3.39,33.36960388373890,46.81728880157170,0.010274664,0,80.19716734909060,19.80283265090940
vsp3_240718_Au-0.8-Cu-0.2_pp0,vsp,3,240718,Au-0.8-Cu-0.2,avg,HER,50,2.7,,,,,,
vsp13_240823_Ag-0.5-Au-0.083-Zn-0.417_pp0_rep1,vsp,13,240823,Ag-0.5-Au-0.083-Zn-0.417,1,CO2R,50,2.97,23.28862290485260,65.18664047151280,0.009907712,0,88.48517108786750,11.51482891213250
vsp13_240823_Ag-0.5-Au-0.083-Zn-0.417_pp0_rep1,vsp,13,240823,Ag-0.5-Au-0.083-Zn-0.417,1,CO2R,100,3.23,28.875054928958500,58.73280943,0.01045814,0,87.61832249913290,12.38167750086710
vsp13_240823_Ag-0.5-Au-0.083-Zn-0.417_pp0_rep1,vsp,13,240823,Ag-0.5-Au-0.083-Zn-0.417,1,CO2R,300,3.71,55.62346983615480,26.39980353634580,0.010091188,0,82.03402361472780,17.965976385272200
vsp13_240823_Ag-0.5-Au-0.083-Zn-0.417_pp0_rep1,vsp,13,240823,Ag-0.5-Au-0.083-Zn-0.417,1,CO2R,200,3.52,45.65475319,38.86296660117880,0.008806855,0,84.52751522360620,15.47248477639380
vsp13_240823_Ag-0.5-Au-0.25-Zn-0.25_pp0,vsp,13,240823,Ag-0.5-Au-0.25-Zn-0.25,std,CO2R,50,0.01,2.847792972739130,7.901883512623930,0.005430398,0,5.057187230517940,5.057187230517940
vsp13_240823_Ag-0.5-Au-0.25-Zn-0.25_pp0,vsp,13,240823,Ag-0.5-Au-0.25-Zn-0.25,avg,CO2R,50,2.95,58.68212350122410,19.49901768172890,0.016145900225675600,0,78.19728708,21.80271291682130
vsp3_240718_Au-0.8-Cu-0.2_pp0_rep1,vsp,3,240718,Au-0.8-Cu-0.2,1,HER,50,2.7,,,,,,
vsp13_240823_Ag-0.5-Au-0.25-Zn-0.25_pp0,vsp,13,240823,Ag-0.5-Au-0.25-Zn-0.25,avg,CO2R,300,3.73,69.75398801676820,8.177799607072690,0.005993554,0,77.93849515351420,22.061504846485800
uoft4_240405_Au-0.2-Cu-0.8_pp0,uoft,4,240405,Au-0.2-Cu-0.8,avg,HER,50,2.71,,,,,,
vsp13_240823_Ag-0.5-Au-0.25-Zn-0.25_pp0,vsp,13,240823,Ag-0.5-Au-0.25-Zn-0.25,avg,CO2R,100,3.24,58.93950490698700,21.89341847,0.008256426,0,80.84117980082220,19.15882019917780
vsp13_240823_Ag-0.5-Au-0.25-Zn-0.25_pp0,vsp,13,240823,Ag-0.5-Au-0.25-Zn-0.25,std,CO2R,150,0.01,4.825944845090270,4.739760306967690,0,0,1.529028036,1.5290280356899300
vsp13_240823_Ag-0.5-Au-0.25-Zn-0.25_pp0,vsp,13,240823,Ag-0.5-Au-0.25-Zn-0.25,avg,CO2R,150,3.41,63.87495030237090,18.03372626064180,0.006972093,0,81.91608802601600,18.083911973984000
vsp13_240823_Ag-0.5-Au-0.25-Zn-0.25_pp0,vsp,13,240823,Ag-0.5-Au-0.25-Zn-0.25,avg,CO2R,200,3.53,69.08022766745490,14.285363457760300,0.005504284,0,83.37109540938300,16.62890459061700
vsp13_240823_Ag-0.5-Au-0.25-Zn-0.25_pp0,vsp,13,240823,Ag-0.5-Au-0.25-Zn-0.25,std,CO2R,200,0.02,2.8865529836339700,3.6947941780359600,0.000275214,0,1.4458759186100400,1.445875918610040
vsp13_240823_Ag-0.5-Au-0.25-Zn-0.25_pp0,vsp,13,240823,Ag-0.5-Au-0.25-Zn-0.25,std,CO2R,300,0.01,1.979796680788290,3.9180309459095000,0.001401322,0,2.3744487907449500,2.3744487907449500
vsp13_240823_Ag-0.5-Au-0.25-Zn-0.25_pp0,vsp,13,240823,Ag-0.5-Au-0.25-Zn-0.25,std,CO2R,100,0.01,7.940264238945530,5.811856705150900,0.001456297,0,2.2474214161345900,2.247421416134590
vsp13_240823_Ag-0.5-Au-0.25-Zn-0.25_pp0_rep1,vsp,13,240823,Ag-0.5-Au-0.25-Zn-0.25,1,CO2R,50,2.96,60.19334993408530,15.81041257367390,0.019815423,0,76.02357793076340,23.976422069236600
vsp13_240823_Ag-0.5-Au-0.25-Zn-0.25_pp0_rep1,vsp,13,240823,Ag-0.5-Au-0.25-Zn-0.25,1,CO2R,300,3.71,71.36140116,3.845776031434180,0.007522522,0,75.21552353062560,24.78447646937440
vsp13_240823_Ag-0.5-Au-0.25-Zn-0.25_pp0_rep1,vsp,13,240823,Ag-0.5-Au-0.25-Zn-0.25,1,CO2R,100,3.23,65.73646655087990,16.466110019646400,0.007705998,0,82.21028256836130,17.78971743163880
vsp13_240823_Ag-0.5-Au-0.25-Zn-0.25_pp0_rep1,vsp,13,240823,Ag-0.5-Au-0.25-Zn-0.25,1,CO2R,200,3.52,72.37094310406160,10.601669941060900,0.00522907,0,82.97784211508200,17.02215788491800
uoft4_240405_Au-0.2-Cu-0.8_pp0_rep1,uoft,4,240405,Au-0.2-Cu-0.8,1,HER,50,2.71,,,,,,
vsp13_240823_Ag-0.5-Au-0.25-Zn-0.25_pp0_rep1,vsp,13,240823,Ag-0.5-Au-0.25-Zn-0.25,1,CO2R,150,3.39,69.19876959132860,13.580550098231800,0.006972093,0,82.78760989201200,17.212390107988000
vsp13_240823_Ag-0.5-Au-0.25-Zn-0.25_pp0_rep2,vsp,13,240823,Ag-0.5-Au-0.25-Zn-0.25,2,CO2R,150,3.42,62.63868254200760,17.504911591355600,0.006972093,0,80.15056622664240,19.84943377335760
uoft4_240405_Au-0.556-Cu-0.444_pp0,uoft,4,240405,Au-0.556-Cu-0.444,avg,HER,50,2.71,,,,,,
vsp13_240823_Ag-0.5-Au-0.25-Zn-0.25_pp0_rep2,vsp,13,240823,Ag-0.5-Au-0.25-Zn-0.25,2,CO2R,50,2.94,60.455753416058100,14.11591355599210,0.018714566,0,74.59038153822090,25.40961846177910
vsp13_240823_Ag-0.5-Au-0.25-Zn-0.25_pp0_rep2,vsp,13,240823,Ag-0.5-Au-0.25-Zn-0.25,2,CO2R,100,3.25,60.87007470338360,21.18860510805500,0.007155569,0,82.06583538085680,17.93416461914320
vsp13_240823_Ag-0.5-Au-0.25-Zn-0.25_pp0_rep2,vsp,13,240823,Ag-0.5-Au-0.25-Zn-0.25,2,CO2R,200,3.55,67.89376216284080,14.263261296660100,0.005504284,0,82.16252774366880,17.83747225633120
vsp13_240823_Ag-0.5-Au-0.25-Zn-0.25_pp0_rep2,vsp,13,240823,Ag-0.5-Au-0.25-Zn-0.25,2,CO2R,300,3.73,70.35803218313840,9.214145383104130,0.00477038,0,79.57760700044080,20.422392999559200
uoft4_240405_Cu-1.0_pp0,uoft,4,240405,Cu-1.0,avg,HER,50,2.71,,,,,,
vsp13_240823_Ag-0.5-Au-0.25-Zn-0.25_pp0_rep3,vsp,13,240823,Ag-0.5-Au-0.25-Zn-0.25,3,CO2R,100,3.23,50.21197346669740,28.02554027504910,0.009907712,0,78.24742145324860,21.75257854675140
vsp13_240823_Ag-0.5-Au-0.25-Zn-0.25_pp0_rep3,vsp,13,240823,Ag-0.5-Au-0.25-Zn-0.25,3,CO2R,150,3.41,59.78739877,23.01571709233790,0.006972093,0,82.81008795939360,17.189912040606400
vsp13_240823_Ag-0.5-Au-0.25-Zn-0.25_pp0_rep3,vsp,13,240823,Ag-0.5-Au-0.25-Zn-0.25,3,CO2R,50,2.94,55.39726715352910,28.57072691552060,0.009907712,0,83.97790178,16.022098219448200
vsp13_240823_Ag-0.5-Au-0.25-Zn-0.25_pp0_rep3,vsp,13,240823,Ag-0.5-Au-0.25-Zn-0.25,3,CO2R,300,3.73,67.54253071,11.473477406679800,0.00568776,0,79.02235492947620,20.97764507052380
vsp13_240823_Ag-0.5-Au-0.25-Zn-0.25_pp0_rep3,vsp,13,240823,Ag-0.5-Au-0.25-Zn-0.25,3,CO2R,200,3.54,66.97597773546210,17.991159135559900,0.005779498,0,84.97291637,15.027083630601700
vsp13_240823_Ag-0.5-Au-0.333-Zn-0.167_pp0,vsp,13,240823,Ag-0.5-Au-0.333-Zn-0.167,avg,CO2R,100,3.17,66.14639352152170,13.990667976424400,0.006054713,0.009694007,80.15281021710570,19.84718978289430
uoft5_240507_Au-0.125-Pd-0.625-Tl-0.25_pp0,uoft,5,240507,Au-0.125-Pd-0.625-Tl-0.25,avg,HER,50,2.71,,,,,,
vsp13_240823_Ag-0.5-Au-0.333-Zn-0.167_pp0,vsp,13,240823,Ag-0.5-Au-0.333-Zn-0.167,std,CO2R,50,0,0,0,0,0,0,0
vsp13_240823_Ag-0.5-Au-0.333-Zn-0.167_pp0,vsp,13,240823,Ag-0.5-Au-0.333-Zn-0.167,avg,CO2R,50,2.85,68.33664650861080,8.811394892,0.014311139,0.005057743,77.16741028195310,22.832589718046900
vsp13_240823_Ag-0.5-Au-0.333-Zn-0.167_pp0,vsp,13,240823,Ag-0.5-Au-0.333-Zn-0.167,std,CO2R,100,0,0,0,0,0,0,0
uoft5_240507_Au-0.125-Pd-0.625-Tl-0.25_pp0_rep2,uoft,5,240507,Au-0.125-Pd-0.625-Tl-0.25,2,HER,50,2.71,,,,,,
vsp13_240823_Ag-0.5-Au-0.333-Zn-0.167_pp0,vsp,13,240823,Ag-0.5-Au-0.333-Zn-0.167,avg,CO2R,200,3.45,67.94492456423030,11.157907662082500,0.005779498,0.023813538,79.13316669898940,20.866833301010600
vsp13_240823_Ag-0.5-Au-0.333-Zn-0.167_pp0,vsp,13,240823,Ag-0.5-Au-0.333-Zn-0.167,std,CO2R,200,0,0,0,0,0,0,0
vsp13_240823_Ag-0.5-Au-0.333-Zn-0.167_pp0,vsp,13,240823,Ag-0.5-Au-0.333-Zn-0.167,avg,CO2R,300,3.63,73.3248237,8.668958742632610,0.004036475,0.027958077,82.02643605340880,17.973563946591200
vsp13_240823_Ag-0.5-Au-0.333-Zn-0.167_pp0,vsp,13,240823,Ag-0.5-Au-0.333-Zn-0.167,std,CO2R,300,0,0,0,0,0,0,0
vsp13_240823_Ag-0.5-Au-0.333-Zn-0.167_pp0,vsp,13,240823,Ag-0.5-Au-0.333-Zn-0.167,avg,CO2R,150,3.32,66.57054970809180,12.735756385068800,0.006605141,0.019388013,79.33229924731220,20.66770075268790
vsp13_240823_Ag-0.5-Au-0.333-Zn-0.167_pp0,vsp,13,240823,Ag-0.5-Au-0.333-Zn-0.167,std,CO2R,150,0,0,0,0,0,0,0
uoft6_240624_Ag-0.125-Au-0.125-Cd-0.75_pp0,uoft,6,240624,Ag-0.125-Au-0.125-Cd-0.75,avg,HER,50,2.71,,,,,,
vsp13_240823_Ag-0.5-Au-0.333-Zn-0.167_pp0_rep1,vsp,13,240823,Ag-0.5-Au-0.333-Zn-0.167,1,CO2R,300,3.63,73.3248237,8.668958742632610,0.004036475,0.027958077,82.02643605340880,17.973563946591200
vsp13_240823_Ag-0.5-Au-0.333-Zn-0.167_pp0_rep1,vsp,13,240823,Ag-0.5-Au-0.333-Zn-0.167,1,CO2R,200,3.45,67.94492456423030,11.157907662082500,0.005779498,0.023813538,79.13316669898940,20.866833301010600
vsp13_240823_Ag-0.5-Au-0.333-Zn-0.167_pp0_rep1,vsp,13,240823,Ag-0.5-Au-0.333-Zn-0.167,1,CO2R,50,2.85,68.33664650861080,8.811394892,0.014311139,0.005057743,77.16741028195310,22.832589718046900
vsp13_240823_Ag-0.5-Au-0.333-Zn-0.167_pp0_rep1,vsp,13,240823,Ag-0.5-Au-0.333-Zn-0.167,1,CO2R,100,3.17,66.14639352152170,13.990667976424400,0.006054713,0.009694007,80.15281021710570,19.84718978289430
vsp13_240823_Ag-0.5-Au-0.333-Zn-0.167_pp0_rep1,vsp,13,240823,Ag-0.5-Au-0.333-Zn-0.167,1,CO2R,150,3.32,66.57054970809180,12.735756385068800,0.006605141,0.019388013,79.33229924731220,20.66770075268790
uoft7_240716_Au-0.556-Pd-0.444_pp0_rep1,uoft,7,240716,Au-0.556-Pd-0.444,1,HER,50,2.71,,,,,,
vsp13_240823_Ag-0.5-Au-0.375-Zn-0.125_pp0,vsp,13,240823,Ag-0.5-Au-0.375-Zn-0.125,avg,CO2R,200,3.46,70.42237753,11.172642436149300,0.004678642,0,81.60044004868060,18.399559951319400
vsp13_240823_Ag-0.5-Au-0.375-Zn-0.125_pp0,vsp,13,240823,Ag-0.5-Au-0.375-Zn-0.125,std,CO2R,50,0,0,0,0,0,0,0
vsp13_240823_Ag-0.5-Au-0.375-Zn-0.125_pp0,vsp,13,240823,Ag-0.5-Au-0.375-Zn-0.125,std,CO2R,150,0,0,0,0,0,0,0
vsp13_240823_Ag-0.5-Au-0.375-Zn-0.125_pp0,vsp,13,240823,Ag-0.5-Au-0.375-Zn-0.125,avg,CO2R,300,3.64,67.65615518215490,7.811886051080550,0.00477038,0,75.47347066743380,24.52652933256620
vsp13_240823_Ag-0.5-Au-0.375-Zn-0.125_pp0,vsp,13,240823,Ag-0.5-Au-0.375-Zn-0.125,avg,CO2R,50,2.83,74.95825399150430,7.190569745,0.008806855,0,82.15763059077010,17.84236940922990
vsp13_240823_Ag-0.5-Au-0.375-Zn-0.125_pp0,vsp,13,240823,Ag-0.5-Au-0.375-Zn-0.125,std,CO2R,300,0,0,0,0,0,0,0
vsp13_240823_Ag-0.5-Au-0.375-Zn-0.125_pp0,vsp,13,240823,Ag-0.5-Au-0.375-Zn-0.125,std,CO2R,200,0,0,0,0,0,0,0
vsp13_240823_Ag-0.5-Au-0.375-Zn-0.125_pp0,vsp,13,240823,Ag-0.5-Au-0.375-Zn-0.125,avg,CO2R,100,3.14,67.51051497,13.48968565815320,0.004953856,0,81.00515448596900,18.994845514031000
vsp13_240823_Ag-0.5-Au-0.375-Zn-0.125_pp0,vsp,13,240823,Ag-0.5-Au-0.375-Zn-0.125,std,CO2R,100,0,0,0,0,0,0,0
vsp13_240823_Ag-0.5-Au-0.375-Zn-0.125_pp0,vsp,13,240823,Ag-0.5-Au-0.375-Zn-0.125,avg,CO2R,150,3.33,69.62857561363500,12.897838899803500,0.003669523,0,82.53008403621710,17.469915963782900
uoft8_241025_Au-0.5-Cd-0.25-Pd-0.25_pp0_rep1,uoft,8,241025,Au-0.5-Cd-0.25-Pd-0.25,1,HER,50,2.71,,,,,,
vsp13_240823_Ag-0.5-Au-0.375-Zn-0.125_pp0_rep1,vsp,13,240823,Ag-0.5-Au-0.375-Zn-0.125,1,CO2R,300,3.64,67.65615518215490,7.811886051080550,0.00477038,0,75.47347066743380,24.52652933256620
vsp13_240823_Ag-0.5-Au-0.375-Zn-0.125_pp0_rep1,vsp,13,240823,Ag-0.5-Au-0.375-Zn-0.125,1,CO2R,150,3.33,69.62857561363500,12.897838899803500,0.003669523,0,82.53008403621710,17.469915963782900
vsp13_240823_Ag-0.5-Au-0.375-Zn-0.125_pp0_rep1,vsp,13,240823,Ag-0.5-Au-0.375-Zn-0.125,1,CO2R,100,3.14,67.51051497,13.48968565815320,0.004953856,0,81.00515448596900,18.994845514031000
vsp13_240823_Ag-0.5-Au-0.375-Zn-0.125_pp0_rep1,vsp,13,240823,Ag-0.5-Au-0.375-Zn-0.125,1,CO2R,50,2.83,74.95825399150430,7.190569745,0.008806855,0,82.15763059077010,17.84236940922990
uoft9_241025_Au-0.375-Pd-0.625_pp0_rep3,uoft,9,241025,Au-0.375-Pd-0.625,3,HER,50,2.71,,,,,,
vsp13_240823_Ag-0.5-Au-0.375-Zn-0.125_pp0_rep1,vsp,13,240823,Ag-0.5-Au-0.375-Zn-0.125,1,CO2R,200,3.46,70.42237753,11.172642436149300,0.004678642,0,81.60044004868060,18.399559951319400
vsp13_240823_Ag-0.625-Au-0.125-Zn-0.25_pp0,vsp,13,240823,Ag-0.625-Au-0.125-Zn-0.25,avg,CO2R,200,3.45,54.75789407604260,32.578585461689600,0.007705998,0,87.34517411744650,12.654825882553500
vsp20_241011_Ag-0.167-Au-0.5-Cu-0.333_pp0,vsp,20,241011,Ag-0.167-Au-0.5-Cu-0.333,avg,HER,50,2.71,,,,,,
vsp13_240823_Ag-0.625-Au-0.125-Zn-0.25_pp0,vsp,13,240823,Ag-0.625-Au-0.125-Zn-0.25,avg,CO2R,50,2.91,28.57184707777940,59.36640471512770,0.011008568,0,87.94926036,12.050739638757200
vsp13_240823_Ag-0.625-Au-0.125-Zn-0.25_pp0,vsp,13,240823,Ag-0.625-Au-0.125-Zn-0.25,std,CO2R,50,0,0,0,0,0,0,0
vsp13_240823_Ag-0.625-Au-0.125-Zn-0.25_pp0,vsp,13,240823,Ag-0.625-Au-0.125-Zn-0.25,avg,CO2R,100,3.17,32.47086149532320,52.17583497053050,0.009907712,0,84.65660417735580,15.34339582264420
vsp20_241011_Ag-0.167-Au-0.5-Cu-0.333_pp0_rep1,vsp,20,241011,Ag-0.167-Au-0.5-Cu-0.333,1,HER,50,2.71,,,,,,
vsp13_240823_Ag-0.625-Au-0.125-Zn-0.25_pp0,vsp,13,240823,Ag-0.625-Au-0.125-Zn-0.25,avg,CO2R,150,3.33,42.79352989181610,41.63555992141450,0.009173807,0,84.43826362017710,15.561736379822900
vsp13_240823_Ag-0.625-Au-0.125-Zn-0.25_pp0,vsp,13,240823,Ag-0.625-Au-0.125-Zn-0.25,std,CO2R,300,0,0,0,0,0,0,0
vsp13_240823_Ag-0.625-Au-0.125-Zn-0.25_pp0,vsp,13,240823,Ag-0.625-Au-0.125-Zn-0.25,avg,CO2R,300,3.64,64.43072673627820,19.54567779960710,0.007522522,0,83.98475088,16.01524912
vsp13_240823_Ag-0.625-Au-0.125-Zn-0.25_pp0,vsp,13,240823,Ag-0.625-Au-0.125-Zn-0.25,std,CO2R,100,0,0,0,0,0,0,0
vsp13_240823_Ag-0.625-Au-0.125-Zn-0.25_pp0,vsp,13,240823,Ag-0.625-Au-0.125-Zn-0.25,std,CO2R,150,0,0,0,0,0,0,0
vsp13_240823_Ag-0.625-Au-0.125-Zn-0.25_pp0,vsp,13,240823,Ag-0.625-Au-0.125-Zn-0.25,std,CO2R,200,0,0,0,0,0,0,0
vsp13_240823_Ag-0.625-Au-0.125-Zn-0.25_pp0_rep1,vsp,13,240823,Ag-0.625-Au-0.125-Zn-0.25,1,CO2R,150,3.33,42.79352989181610,41.63555992141450,0.009173807,0,84.43826362017710,15.561736379822900
vsp13_240823_Ag-0.625-Au-0.125-Zn-0.25_pp0_rep1,vsp,13,240823,Ag-0.625-Au-0.125-Zn-0.25,1,CO2R,50,2.91,28.57184707777940,59.36640471512770,0.011008568,0,87.94926036,12.050739638757200
vsp13_240823_Ag-0.625-Au-0.125-Zn-0.25_pp0_rep1,vsp,13,240823,Ag-0.625-Au-0.125-Zn-0.25,1,CO2R,200,3.45,54.75789407604260,32.578585461689600,0.007705998,0,87.34517411744650,12.654825882553500
vsp13_240823_Ag-0.625-Au-0.125-Zn-0.25_pp0_rep1,vsp,13,240823,Ag-0.625-Au-0.125-Zn-0.25,1,CO2R,300,3.64,64.43072673627820,19.54567779960710,0.007522522,0,83.98475088,16.01524912
vsp29_241004_Ag-0.417-Au-0.083-Pd-0.5_pp0,vsp,29,241004,Ag-0.417-Au-0.083-Pd-0.5,avg,HER,50,2.71,,,,,,
vsp13_240823_Ag-0.625-Au-0.125-Zn-0.25_pp0_rep1,vsp,13,240823,Ag-0.625-Au-0.125-Zn-0.25,1,CO2R,100,3.17,32.47086149532320,52.17583497053050,0.009907712,0,84.65660417735580,15.34339582264420
vsp13_240823_Ag-0.636-Au-0.182-Zn-0.182_pp0,vsp,13,240823,Ag-0.636-Au-0.182-Zn-0.182,avg,CO2R,200,3.54,73.33832053,10.207514734774100,0.013210282,0,83.56126986001940,16.438730139980600
vsp13_240823_Ag-0.636-Au-0.182-Zn-0.182_pp0,vsp,13,240823,Ag-0.636-Au-0.182-Zn-0.182,std,CO2R,50,0,0,0,0,0,0,0
vsp13_240823_Ag-0.636-Au-0.182-Zn-0.182_pp0,vsp,13,240823,Ag-0.636-Au-0.182-Zn-0.182,std,CO2R,150,0,0,0,0,0,0,0
vsp13_240823_Ag-0.636-Au-0.182-Zn-0.182_pp0,vsp,13,240823,Ag-0.636-Au-0.182-Zn-0.182,avg,CO2R,300,3.74,77.17570989,3.9341846758349700,0.012659854,0,81.12436682093070,18.87563317906930
vsp29_241004_Ag-0.417-Au-0.083-Pd-0.5_pp0_rep1,vsp,29,241004,Ag-0.417-Au-0.083-Pd-0.5,1,HER,50,2.71,,,,,,
vsp13_240823_Ag-0.636-Au-0.182-Zn-0.182_pp0,vsp,13,240823,Ag-0.636-Au-0.182-Zn-0.182,avg,CO2R,50,2.84,79.37391449915250,6.055992141453830,0.008806855,0,85.43871349527490,14.56128650472510
vsp13_240823_Ag-0.636-Au-0.182-Zn-0.182_pp0,vsp,13,240823,Ag-0.636-Au-0.182-Zn-0.182,avg,CO2R,100,3.21,72.50120320575860,11.93516699410610,0.011008568,0,84.44737876820040,15.552621231799600
vsp13_240823_Ag-0.636-Au-0.182-Zn-0.182_pp0,vsp,13,240823,Ag-0.636-Au-0.182-Zn-0.182,std,CO2R,300,0,0,0,0,0,0,0
vsp13_240823_Ag-0.636-Au-0.182-Zn-0.182_pp0,vsp,13,240823,Ag-0.636-Au-0.182-Zn-0.182,std,CO2R,100,0,0,0,0,0,0,0
vsp13_240823_Ag-0.636-Au-0.182-Zn-0.182_pp0,vsp,13,240823,Ag-0.636-Au-0.182-Zn-0.182,avg,CO2R,150,3.39,71.58509280378330,12.62278978389000,0.012476377,0,84.22266566,15.777334343827900
vsp29_241004_Ag-0.5-Au-0.25-Pd-0.25_pp0_rep2,vsp,29,241004,Ag-0.5-Au-0.25-Pd-0.25,2,HER,50,2.71,,,,,,
vsp13_240823_Ag-0.636-Au-0.182-Zn-0.182_pp0,vsp,13,240823,Ag-0.636-Au-0.182-Zn-0.182,std,CO2R,200,0,0,0,0,0,0,0
vsp13_240823_Ag-0.636-Au-0.182-Zn-0.182_pp0_rep1,vsp,13,240823,Ag-0.636-Au-0.182-Zn-0.182,1,CO2R,50,2.84,79.37391449915250,6.055992141453830,0.008806855,0,85.43871349527490,14.56128650472510
vsp13_240823_Ag-0.636-Au-0.182-Zn-0.182_pp0_rep1,vsp,13,240823,Ag-0.636-Au-0.182-Zn-0.182,1,CO2R,200,3.54,73.33832053,10.207514734774100,0.013210282,0,83.56126986001940,16.438730139980600
uoft4_240405_Hg-0.5-Pd-0.5_pp0,uoft,4,240405,Hg-0.5-Pd-0.5,avg,HER,50,2.72,,,,,,
vsp13_240823_Ag-0.636-Au-0.182-Zn-0.182_pp0_rep1,vsp,13,240823,Ag-0.636-Au-0.182-Zn-0.182,1,CO2R,150,3.39,71.58509280378330,12.62278978389000,0.012476377,0,84.22266566,15.777334343827900
vsp13_240823_Ag-0.636-Au-0.182-Zn-0.182_pp0_rep1,vsp,13,240823,Ag-0.636-Au-0.182-Zn-0.182,1,CO2R,300,3.74,77.17570989,3.9341846758349700,0.012659854,0,81.12436682093070,18.87563317906930
vsp13_240823_Ag-0.636-Au-0.182-Zn-0.182_pp0_rep1,vsp,13,240823,Ag-0.636-Au-0.182-Zn-0.182,1,CO2R,100,3.21,72.50120320575860,11.93516699410610,0.011008568,0,84.44737876820040,15.552621231799600
vsp13_240823_Ag-0.667-Au-0.167-Zn-0.167_pp0,vsp,13,240823,Ag-0.667-Au-0.167-Zn-0.167,std,CO2R,50,0,0,0,0,0,0,0
uoft4_240405_Hg-0.5-Pd-0.5_pp0_rep1,uoft,4,240405,Hg-0.5-Pd-0.5,1,HER,50,2.72,,,,,,
uoft4_240405_Hg-0.5-Pd-0.5_pp0_rep3,uoft,4,240405,Hg-0.5-Pd-0.5,3,HER,50,2.72,,,,,,
vsp13_240823_Ag-0.667-Au-0.167-Zn-0.167_pp0,vsp,13,240823,Ag-0.667-Au-0.167-Zn-0.167,avg,CO2R,50,2.8,68.10939756010800,16.060903732809400,0.009907712,0,84.18020900441950,15.819790995580500
vsp13_240823_Ag-0.667-Au-0.167-Zn-0.167_pp0,vsp,13,240823,Ag-0.667-Au-0.167-Zn-0.167,std,CO2R,100,0,0,0,0,0,0,0
vsp13_240823_Ag-0.667-Au-0.167-Zn-0.167_pp0,vsp,13,240823,Ag-0.667-Au-0.167-Zn-0.167,std,CO2R,300,0,0,0,0,0,0,0
vsp13_240823_Ag-0.667-Au-0.167-Zn-0.167_pp0,vsp,13,240823,Ag-0.667-Au-0.167-Zn-0.167,avg,CO2R,150,3.31,61.30950637175920,21.385068762279000,0.007339046,0,82.70191417959530,17.298085820404700
vsp13_240823_Ag-0.667-Au-0.167-Zn-0.167_pp0,vsp,13,240823,Ag-0.667-Au-0.167-Zn-0.167,std,CO2R,150,0,0,0,0,0,0,0
vsp13_240823_Ag-0.667-Au-0.167-Zn-0.167_pp0,vsp,13,240823,Ag-0.667-Au-0.167-Zn-0.167,avg,CO2R,200,3.46,67.74090271819880,16.469793713163100,0.005779498,0,84.21746451161740,15.78253548838270
vsp13_240823_Ag-0.667-Au-0.167-Zn-0.167_pp0,vsp,13,240823,Ag-0.667-Au-0.167-Zn-0.167,std,CO2R,200,0,0,0,0,0,0,0
vsp13_240823_Ag-0.667-Au-0.167-Zn-0.167_pp0,vsp,13,240823,Ag-0.667-Au-0.167-Zn-0.167,avg,CO2R,300,3.74,75.96497101843520,8.008349705,0.010641616,0,83.98528044897000,16.014719551030100
vsp13_240823_Ag-0.667-Au-0.167-Zn-0.167_pp0,vsp,13,240823,Ag-0.667-Au-0.167-Zn-0.167,avg,CO2R,100,3.15,60.36535604427800,24.651277013752500,0.007155569,0,85.02378862744860,14.976211372551400
vsp13_240823_Ag-0.667-Au-0.167-Zn-0.167_pp0_rep1,vsp,13,240823,Ag-0.667-Au-0.167-Zn-0.167,1,CO2R,150,3.31,61.30950637175920,21.385068762279000,0.007339046,0,82.70191417959530,17.298085820404700
vsp13_240823_Ag-0.667-Au-0.167-Zn-0.167_pp0_rep1,vsp,13,240823,Ag-0.667-Au-0.167-Zn-0.167,1,CO2R,100,3.15,60.36535604427800,24.651277013752500,0.007155569,0,85.02378862744860,14.976211372551400
vsp13_240823_Ag-0.667-Au-0.167-Zn-0.167_pp0_rep1,vsp,13,240823,Ag-0.667-Au-0.167-Zn-0.167,1,CO2R,300,3.74,75.96497101843520,8.008349705,0.010641616,0,83.98528044897000,16.014719551030100
uoft7_240716_Au-0.667-Pd-0.333_pp0,uoft,7,240716,Au-0.667-Pd-0.333,avg,HER,50,2.72,,,,,,
vsp13_240823_Ag-0.667-Au-0.167-Zn-0.167_pp0_rep1,vsp,13,240823,Ag-0.667-Au-0.167-Zn-0.167,1,CO2R,50,2.8,68.10939756010800,16.060903732809400,0.009907712,0,84.18020900441950,15.819790995580500
vsp13_240823_Ag-0.667-Au-0.167-Zn-0.167_pp0_rep1,vsp,13,240823,Ag-0.667-Au-0.167-Zn-0.167,1,CO2R,200,3.46,67.74090271819880,16.469793713163100,0.005779498,0,84.21746451161740,15.78253548838270
vsp14_240906_Au-0.2-Cu-0.4-Zn-0.4_pp0,vsp,14,240906,Au-0.2-Cu-0.4-Zn-0.4,avg,CO2R,150,3.3,35.95346209378730,48.25147347740670,0.003302571,0,84.20823814169470,15.791761858305300
uoft7_240716_Cu-0.875-Pd-0.125_pp0_rep3,uoft,7,240716,Cu-0.875-Pd-0.125,3,HER,50,2.72,,,,,,
uoft8_241025_Au-0.25-Cd-0.5-Pd-0.25_pp0_rep3,uoft,8,241025,Au-0.25-Cd-0.5-Pd-0.25,3,HER,50,2.72,,,,,,
vsp14_240906_Au-0.2-Cu-0.4-Zn-0.4_pp0,vsp,14,240906,Au-0.2-Cu-0.4-Zn-0.4,avg,CO2R,50,2.85,29.27744878528530,55.40275049115910,0.008806855,0,84.68900613,15.310993868887000
vsp14_240906_Au-0.2-Cu-0.4-Zn-0.4_pp0,vsp,14,240906,Au-0.2-Cu-0.4-Zn-0.4,std,CO2R,50,0,0,0,0,0,0,0
vsp14_240906_Au-0.2-Cu-0.4-Zn-0.4_pp0,vsp,14,240906,Au-0.2-Cu-0.4-Zn-0.4,avg,CO2R,100,3.12,30.54175647115450,55.78585461689590,0.004403427,0,86.33201452,13.66798548
vsp14_240906_Au-0.2-Cu-0.4-Zn-0.4_pp0,vsp,14,240906,Au-0.2-Cu-0.4-Zn-0.4,std,CO2R,150,0,0,0,0,0,0,0
vsp14_240906_Au-0.2-Cu-0.4-Zn-0.4_pp0,vsp,14,240906,Au-0.2-Cu-0.4-Zn-0.4,std,CO2R,100,0,0,0,0,0,0,0
vsp14_240906_Au-0.2-Cu-0.4-Zn-0.4_pp0,vsp,14,240906,Au-0.2-Cu-0.4-Zn-0.4,avg,CO2R,200,3.43,45.35656741091050,39.54813359528490,0.003027356,0.001264436,84.90899279812790,15.091007201872100
vsp14_240906_Au-0.2-Cu-0.4-Zn-0.4_pp0,vsp,14,240906,Au-0.2-Cu-0.4-Zn-0.4,std,CO2R,200,0,0,0,0,0,0,0
vsp14_240906_Au-0.2-Cu-0.4-Zn-0.4_pp0,vsp,14,240906,Au-0.2-Cu-0.4-Zn-0.4,avg,CO2R,300,3.62,56.00431062,25.852161100196500,0.004586903,0.004214785,81.86527340455070,18.13472659544930
vsp14_240906_Au-0.2-Cu-0.4-Zn-0.4_pp0,vsp,14,240906,Au-0.2-Cu-0.4-Zn-0.4,std,CO2R,300,0,0,0,0,0,0,0
vsp14_240906_Au-0.2-Cu-0.4-Zn-0.4_pp0_rep1,vsp,14,240906,Au-0.2-Cu-0.4-Zn-0.4,1,CO2R,100,3.12,30.54175647115450,55.78585461689590,0.004403427,0,86.33201452,13.66798548
uoft4_240405_Au-0.25-Cu-0.75_pp0_rep1,uoft,4,240405,Au-0.25-Cu-0.75,1,HER,50,2.73,,,,,,
vsp14_240906_Au-0.2-Cu-0.4-Zn-0.4_pp0_rep1,vsp,14,240906,Au-0.2-Cu-0.4-Zn-0.4,1,CO2R,300,3.62,56.00431062,25.852161100196500,0.004586903,0.004214785,81.86527340455070,18.13472659544930
vsp14_240906_Au-0.2-Cu-0.4-Zn-0.4_pp0_rep1,vsp,14,240906,Au-0.2-Cu-0.4-Zn-0.4,1,CO2R,50,2.85,29.27744878528530,55.40275049115910,0.008806855,0,84.68900613,15.310993868887000
vsp14_240906_Au-0.2-Cu-0.4-Zn-0.4_pp0_rep1,vsp,14,240906,Au-0.2-Cu-0.4-Zn-0.4,1,CO2R,150,3.3,35.95346209378730,48.25147347740670,0.003302571,0,84.20823814169470,15.791761858305300
vsp14_240906_Au-0.2-Cu-0.4-Zn-0.4_pp0_rep1,vsp,14,240906,Au-0.2-Cu-0.4-Zn-0.4,1,CO2R,200,3.43,45.35656741091050,39.54813359528490,0.003027356,0.001264436,84.90899279812790,15.091007201872100
vsp14_240906_Au-0.25-Cu-0.25-Zn-0.5_pp0,vsp,14,240906,Au-0.25-Cu-0.25-Zn-0.5,avg,CO2R,300,3.73,55.17406376641770,23.42992796332680,0.013577234280681700,0.013627806344657000,78.63141645523180,21.368583544768200
vsp14_240906_Au-0.25-Cu-0.25-Zn-0.5_pp0,vsp,14,240906,Au-0.25-Cu-0.25-Zn-0.5,avg,CO2R,150,3.35,39.67956364,44.61853307,0.004403427,0.001217605,84.30371774078490,15.696282259215100
uoft4_240405_Pd-0.75-Tl-0.25_pp0_rep1,uoft,4,240405,Pd-0.75-Tl-0.25,1,HER,50,2.73,,,,,,
vsp14_240906_Au-0.25-Cu-0.25-Zn-0.5_pp0,vsp,14,240906,Au-0.25-Cu-0.25-Zn-0.5,std,CO2R,150,0.03,2.6118673000620900,2.9510054567171000,0.00063558,0.001063795,2.402601813126110,2.4026018131261100
vsp14_240906_Au-0.25-Cu-0.25-Zn-0.5_pp0,vsp,14,240906,Au-0.25-Cu-0.25-Zn-0.5,std,CO2R,300,0.05,2.315896662921960,1.310210915363820,0.003031523,0.007317776,2.397169720321770,2.3971697203217700
uoft6_240624_Ag-0.125-Au-0.125-Cd-0.75_pp0_rep2,uoft,6,240624,Ag-0.125-Au-0.125-Cd-0.75,2,HER,50,2.73,,,,,,
vsp14_240906_Au-0.25-Cu-0.25-Zn-0.5_pp0,vsp,14,240906,Au-0.25-Cu-0.25-Zn-0.5,std,CO2R,100,0.03,2.7519880986790700,1.950929900221210,0.000840793,0,0.8262384152277510,0.8262384152277490
vsp14_240906_Au-0.25-Cu-0.25-Zn-0.5_pp0,vsp,14,240906,Au-0.25-Cu-0.25-Zn-0.5,std,CO2R,200,0.04,2.5828466153231600,2.6198080222925000,0.000728148,0.001403171,0.062176509302445800,0.062176509302445500
vsp14_240906_Au-0.25-Cu-0.25-Zn-0.5_pp0,vsp,14,240906,Au-0.25-Cu-0.25-Zn-0.5,std,CO2R,50,0.02,3.0185662604768800,4.155911615093950,0.001100857,0,1.2511669629500300,1.2511669629500300
vsp14_240906_Au-0.25-Cu-0.25-Zn-0.5_pp0,vsp,14,240906,Au-0.25-Cu-0.25-Zn-0.5,avg,CO2R,100,3.17,35.18675845905960,49.44499017681730,0.005137332,0,84.63688597,15.363114032233100
vsp14_240906_Au-0.25-Cu-0.25-Zn-0.5_pp0,vsp,14,240906,Au-0.25-Cu-0.25-Zn-0.5,avg,CO2R,200,3.49,47.227290799137900,37.45211198428290,0.004953856,0.002809857,84.68716649615010,15.312833503849900
