Repository: Jehadabed/ocx24-dashboard

# OCx24 Dashboard

An interactive web dashboard for exploring and analyzing  data from OCx24 experiments, featuring HER (Hydrogen Evolution Reaction) and CO2RR (CO2 Reduction Reaction) performance data, as well as XRD (X-ray Diffraction) data.

This project is part of the OCx24 research: https://ai.meta.com/blog/open-catalyst-simulations-experiments/.

## Features

- **Interactive Data Filtering**: Filter data by source, batch, reaction type, element count, and voltage/current density ranges
- **Data Aggregation**: Average data across multiple replicates with statistical analysis
- **Interactive Plots**: Dedicated plotting interfaces for HER and CO2RR performance visualization

File: Data/DashboardData-241125.csv (part 15 of 19)
sample id,source,batch number,batch date,target composition,xrf composition,rep,reaction,current density,voltage,fe_h2,fe_co,fe_ch4,fe_c2h4,fe_gas_total,fe_liquid,Ag,Au,Cd,Cu,Ga,Hg,In,Ni,Pd,Pt,Rh,Sn,Tl,Zn
vsp13_240823_Ag-0.25-Au-0.5-Zn-0.25_pp0_rep3,vsp,13,240823,Ag-0.25-Au-0.5-Zn-0.25,Ag-0.172-Au-0.21-Zn-0.618,3,CO2R,100,3.15,64.4514428,16.480844793713164,0.005504284,0.0,80.93779188,19.06220812147449,0.172,0.21,0.0,0.0,0.0,0.0,0.0,0.0,0.0,0.0,0.0,0.0,0.0,0.618
vsp13_240823_Ag-0.25-Au-0.5-Zn-0.25_pp0_rep3,vsp,13,240823,Ag-0.25-Au-0.5-Zn-0.25,Ag-0.172-Au-0.21-Zn-0.618,3,CO2R,150,3.32,65.38115465902196,13.963654223968566,0.006238189,0.0,79.35104707171408,20.64895292828592,0.172,0.21,0.0,0.0,0.0,0.0,0.0,0.0,0.0,0.0,0.0,0.0,0.0,0.618
vsp13_240823_Ag-0.25-Au-0.5-Zn-0.25_pp0_rep3,vsp,13,240823,Ag-0.25-Au-0.5-Zn-0.25,Ag-0.172-Au-0.21-Zn-0.618,3,CO2R,200,3.44,69.82726150369332,11.113703339882122,0.003852999,0.0,80.94481784249294,19.055182157507065,0.172,0.21,0.0,0.0,0.0,0.0,0.0,0.0,0.0,0.0,0.0,0.0,0.0,0.618
vsp13_240823_Ag-0.25-Au-0.5-Zn-0.25_pp0_rep3,vsp,13,240823,Ag-0.25-Au-0.5-Zn-0.25,Ag-0.172-Au-0.21-Zn-0.618,3,CO2R,300,3.61,71.36223817196426,7.725933202357565,0.003669523,0.0,79.09233518804004,20.90766481195996,0.172,0.21,0.0,0.0,0.0,0.0,0.0,0.0,0.0,0.0,0.0,0.0,0.0,0.618
vsp13_240823_Ag-0.25-Au-0.625-Zn-0.125_pp0_rep1,vsp,13,240823,Ag-0.25-Au-0.625-Zn-0.125,Ag-0.254-Au-0.43-Zn-0.315,1,CO2R,50,2.93,80.98223441,3.197445972495088,0.009907712,0.0,84.18958808940431,15.81041191059569,0.254,0.43,0.0,0.0,0.0,0.0,0.0,0.0,0.0,0.0,0.0,0.0,0.0,0.315
vsp13_240823_Ag-0.25-Au-0.625-Zn-0.125_pp0_rep1,vsp,13,240823,Ag-0.25-Au-0.625-Zn-0.125,Ag-0.254-Au-0.43-Zn-0.315,1,HER,50,3.0,0.0,0.0,0.0,0.0,0.0,0.0,0.254,0.43,0.0,0.0,0.0,0.0,0.0,0.0,0.0,0.0,0.0,0.0,0.0,0.315
vsp13_240823_Ag-0.25-Au-0.625-Zn-0.125_pp0_rep1,vsp,13,240823,Ag-0.25-Au-0.625-Zn-0.125,Ag-0.254-Au-0.43-Zn-0.315,1,CO2R,100,3.24,76.70279771495532,4.037328094302555,0.006054713,0.0,80.74618052,19.253819478157496,0.254,0.43,0.0,0.0,0.0,0.0,0.0,0.0,0.0,0.0,0.0,0.0,0.0,0.315
vsp13_240823_Ag-0.25-Au-0.625-Zn-0.125_pp0_rep1,vsp,13,240823,Ag-0.25-Au-0.625-Zn-0.125,Ag-0.254-Au-0.43-Zn-0.315,1,CO2R,150,3.47,77.87984683,4.248526522593321,0.007705998,0.0,82.13739745627629,17.86260254372371,0.254,0.43,0.0,0.0,0.0,0.0,0.0,0.0,0.0,0.0,0.0,0.0,0.0,0.315
vsp13_240823_Ag-0.25-Au-0.625-Zn-0.125_pp0_rep1,vsp,13,240823,Ag-0.25-Au-0.625-Zn-0.125,Ag-0.254-Au-0.43-Zn-0.315,1,CO2R,200,3.63,79.31804390131622,4.589882121807466,0.007155569,0.0,83.91607017442118,16.08392982557882,0.254,0.43,0.0,0.0,0.0,0.0,0.0,0.0,0.0,0.0,0.0,0.0,0.0,0.315
vsp13_240823_Ag-0.25-Au-0.625-Zn-0.125_pp0_rep1,vsp,13,240823,Ag-0.25-Au-0.625-Zn-0.125,Ag-0.254-Au-0.43-Zn-0.315,1,CO2R,300,3.85,79.13473811965096,1.3605108055009822,0.009907712,0.0,80.50630998217991,19.49369001782009,0.254,0.43,0.0,0.0,0.0,0.0,0.0,0.0,0.0,0.0,0.0,0.0,0.0,0.315
vsp13_240823_Ag-0.286-Au-0.571-Zn-0.143_pp0_rep1,vsp,13,240823,Ag-0.286-Au-0.571-Zn-0.143,Ag-0.299-Au-0.35-Zn-0.352,1,CO2R,50,2.71,79.81209064847559,3.0353634577603144,0.008806855,0.0,82.85626096090445,17.14373903909555,0.299,0.35,0.0,0.0,0.0,0.0,0.0,0.0,0.0,0.0,0.0,0.0,0.0,0.352
vsp13_240823_Ag-0.286-Au-0.571-Zn-0.143_pp0_rep1,vsp,13,240823,Ag-0.286-Au-0.571-Zn-0.143,Ag-0.299-Au-0.35-Zn-0.352,1,HER,50,2.85,0.0,0.0,0.0,0.0,0.0,0.0,0.299,0.35,0.0,0.0,0.0,0.0,0.0,0.0,0.0,0.0,0.0,0.0,0.0,0.352
vsp13_240823_Ag-0.286-Au-0.571-Zn-0.143_pp0_rep1,vsp,13,240823,Ag-0.286-Au-0.571-Zn-0.143,Ag-0.299-Au-0.35-Zn-0.352,1,CO2R,100,3.04,71.70520412647261,7.831532416502947,0.004403427,0.0,79.54113997030984,20.45886002969016,0.299,0.35,0.0,0.0,0.0,0.0,0.0,0.0,0.0,0.0,0.0,0.0,0.0,0.352
vsp13_240823_Ag-0.286-Au-0.571-Zn-0.143_pp0_rep1,vsp,13,240823,Ag-0.286-Au-0.571-Zn-0.143,Ag-0.299-Au-0.35-Zn-0.352,1,CO2R,150,3.18,70.14752348866895,10.486247544204325,0.003669523,0.0,80.63744055565184,19.362559444348165,0.299,0.35,0.0,0.0,0.0,0.0,0.0,0.0,0.0,0.0,0.0,0.0,0.0,0.352
vsp13_240823_Ag-0.286-Au-0.571-Zn-0.143_pp0_rep1,vsp,13,240823,Ag-0.286-Au-0.571-Zn-0.143,Ag-0.299-Au-0.35-Zn-0.352,1,CO2R,200,3.32,68.45529305907218,9.820726915520629,0.003302571,0.0,78.27932255,21.720677454906493,0.299,0.35,0.0,0.0,0.0,0.0,0.0,0.0,0.0,0.0,0.0,0.0,0.0,0.352
vsp13_240823_Ag-0.286-Au-0.571-Zn-0.143_pp0_rep1,vsp,13,240823,Ag-0.286-Au-0.571-Zn-0.143,Ag-0.299-Au-0.35-Zn-0.352,1,CO2R,300,3.51,73.12163887086986,7.2814341846758355,0.002752142,0.0,80.40582519762961,19.59417480237039,0.299,0.35,0.0,0.0,0.0,0.0,0.0,0.0,0.0,0.0,0.0,0.0,0.0,0.352
vsp13_240823_Ag-0.333-Au-0.333-Zn-0.333_pp0_rep1,vsp,13,240823,Ag-0.333-Au-0.333-Zn-0.333,Ag-0.409-Au-0.22-Zn-0.371,1,CO2R,50,2.84,76.03925589570822,7.868369351669941,0.009907712,0.0,83.91753295888029,16.082467041119713,0.409,0.22,0.0,0.0,0.0,0.0,0.0,0.0,0.0,0.0,0.0,0.0,0.0,0.371
vsp13_240823_Ag-0.333-Au-0.333-Zn-0.333_pp0_rep1,vsp,13,240823,Ag-0.333-Au-0.333-Zn-0.333,Ag-0.409-Au-0.22-Zn-0.371,1,HER,50,2.87,0.0,0.0,0.0,0.0,0.0,0.0,0.409,0.22,0.0,0.0,0.0,0.0,0.0,0.0,0.0,0.0,0.0,0.0,0.0,0.371
vsp13_240823_Ag-0.333-Au-0.333-Zn-0.333_pp0_rep1,vsp,13,240823,Ag-0.333-Au-0.333-Zn-0.333,Ag-0.409-Au-0.22-Zn-0.371,1,CO2R,100,3.15,72.44721588650108,10.81532416502947,0.006054713,0.0,83.26859476411518,16.73140523588482,0.409,0.22,0.0,0.0,0.0,0.0,0.0,0.0,0.0,0.0,0.0,0.0,0.0,0.371
vsp13_240823_Ag-0.333-Au-0.333-Zn-0.333_pp0_rep1,vsp,13,240823,Ag-0.333-Au-0.333-Zn-0.333,Ag-0.409-Au-0.22-Zn-0.371,1,CO2R,150,3.33,71.34947372826382,8.963654223968566,0.007339046,0.0,80.32046699778951,19.67953300221049,0.409,0.22,0.0,0.0,0.0,0.0,0.0,0.0,0.0,0.0,0.0,0.0,0.0,0.371
vsp13_240823_Ag-0.333-Au-0.333-Zn-0.333_pp0_rep1,vsp,13,240823,Ag-0.333-Au-0.333-Zn-0.333,Ag-0.409-Au-0.22-Zn-0.371,1,CO2R,200,3.47,73.67574127937392,7.779960707269156,0.005779498,0.003582568,81.46506405266663,18.534935947333366,0.409,0.22,0.0,0.0,0.0,0.0,0.0,0.0,0.0,0.0,0.0,0.0,0.0,0.371
vsp13_240823_Ag-0.333-Au-0.333-Zn-0.333_pp0_rep1,vsp,13,240823,Ag-0.333-Au-0.333-Zn-0.333,Ag-0.409-Au-0.22-Zn-0.371,1,CO2R,300,3.67,75.05555672,5.353634577603144,0.00477038,0.001404928,80.41602565836381,19.58397434,0.409,0.22,0.0,0.0,0.0,0.0,0.0,0.0,0.0,0.0,0.0,0.0,0.0,0.371
vsp13_240823_Ag-0.4-Au-0.1-Zn-0.5_pp0_rep1,vsp,13,240823,Ag-0.4-Au-0.1-Zn-0.5,Ag-0.159-Au-0.383-Zn-0.458,1,CO2R,50,2.98,38.44775994475716,40.19646365422397,0.019815423,0.045519683,78.70955871,21.29044129,0.159,0.383,0.0,0.0,0.0,0.0,0.0,0.0,0.0,0.0,0.0,0.0,0.0,0.458
vsp13_240823_Ag-0.4-Au-0.1-Zn-0.5_pp0_rep1,vsp,13,240823,Ag-0.4-Au-0.1-Zn-0.5,Ag-0.159-Au-0.383-Zn-0.458,1,HER,50,3.07,0.0,0.0,0.0,0.0,0.0,0.0,0.159,0.383,0.0,0.0,0.0,0.0,0.0,0.0,0.0,0.0,0.0,0.0,0.0,0.458
vsp13_240823_Ag-0.4-Au-0.1-Zn-0.5_pp0_rep1,vsp,13,240823,Ag-0.4-Au-0.1-Zn-0.5,Ag-0.159-Au-0.383-Zn-0.458,1,CO2R,100,3.25,37.24371717340811,39.31974459724951,0.012659854,0.0,76.57612162424365,23.423878375756345,0.159,0.383,0.0,0.0,0.0,0.0,0.0,0.0,0.0,0.0,0.0,0.0,0.0,0.458
vsp13_240823_Ag-0.4-Au-0.1-Zn-0.5_pp0_rep1,vsp,13,240823,Ag-0.4-Au-0.1-Zn-0.5,Ag-0.159-Au-0.383-Zn-0.458,1,CO2R,150,3.41,50.648057084266256,32.90766208251473,0.00807295,0.0,83.56379211689384,16.436207883106164,0.159,0.383,0.0,0.0,0.0,0.0,0.0,0.0,0.0,0.0,0.0,0.0,0.0,0.458
vsp13_240823_Ag-0.4-Au-0.1-Zn-0.5_pp0_rep1,vsp,13,240823,Ag-0.4-Au-0.1-Zn-0.5,Ag-0.159-Au-0.383-Zn-0.458,1,CO2R,200,3.54,56.68794073950072,25.64219057,0.007155569,0.0,82.33728687866352,17.66271312133648,0.159,0.383,0.0,0.0,0.0,0.0,0.0,0.0,0.0,0.0,0.0,0.0,0.0,0.458
vsp13_240823_Ag-0.4-Au-0.1-Zn-0.5_pp0_rep1,vsp,13,240823,Ag-0.4-Au-0.1-Zn-0.5,Ag-0.159-Au-0.383-Zn-0.458,1,CO2R,300,3.72,66.08738412605412,16.986738703339885,0.005137332,0.0,83.07926016128398,16.920739838716017,0.159,0.383,0.0,0.0,0.0,0.0,0.0,0.0,0.0,0.0,0.0,0.0,0.0,0.458
vsp13_240823_Ag-0.4-Au-0.2-Zn-0.4_pp0_rep1,vsp,13,240823,Ag-0.4-Au-0.2-Zn-0.4,Ag-0.393-Au-0.059-Zn-0.548,1,CO2R,50,2.8,64.91661260959636,8.649312377210217,0.012109425,0.0,73.57803441197584,26.421965588024165,0.393,0.059,0.0,0.0,0.0,0.0,0.0,0.0,0.0,0.0,0.0,0.0,0.0,0.548
vsp13_240823_Ag-0.4-Au-0.2-Zn-0.4_pp0_rep1,vsp,13,240823,Ag-0.4-Au-0.2-Zn-0.4,Ag-0.393-Au-0.059-Zn-0.548,1,HER,50,2.94,0.0,0.0,0.0,0.0,0.0,0.0,0.393,0.059,0.0,0.0,0.0,0.0,0.0,0.0,0.0,0.0,0.0,0.0,0.0,0.548
vsp13_240823_Ag-0.4-Au-0.2-Zn-0.4_pp0_rep1,vsp,13,240823,Ag-0.4-Au-0.2-Zn-0.4,Ag-0.393-Au-0.059-Zn-0.548,1,CO2R,100,3.1,64.41817154575321,16.30402750491159,0.009357283,0.0,80.73155633375013,19.268443666249865,0.393,0.059,0.0,0.0,0.0,0.0,0.0,0.0,0.0,0.0,0.0,0.0,0.0,0.548
vsp13_240823_Ag-0.4-Au-0.2-Zn-0.4_pp0_rep1,vsp,13,240823,Ag-0.4-Au-0.2-Zn-0.4,Ag-0.393-Au-0.059-Zn-0.548,1,CO2R,150,3.3,63.40622319,16.114931237721024,0.00807295,0.0,79.53054548644316,20.46945451355684,0.393,0.059,0.0,0.0,0.0,0.0,0.0,0.0,0.0,0.0,0.0,0.0,0.0,0.548
vsp13_240823_Ag-0.4-Au-0.2-Zn-0.4_pp0_rep1,vsp,13,240823,Ag-0.4-Au-0.2-Zn-0.4,Ag-0.393-Au-0.059-Zn-0.548,1,CO2R,200,3.44,67.99985352277722,13.548624754420434,0.006880355,0.0,81.55634721428675,18.44365278571325,0.393,0.059,0.0,0.0,0.0,0.0,0.0,0.0,0.0,0.0,0.0,0.0,0.0,0.548
vsp13_240823_Ag-0.4-Au-0.2-Zn-0.4_pp0_rep1,vsp,13,240823,Ag-0.4-Au-0.2-Zn-0.4,Ag-0.393-Au-0.059-Zn-0.548,1,CO2R,300,3.65,69.64761765259789,8.111493123772103,0.006054713,0.0,77.76598930718737,22.23401069281263,0.393,0.059,0.0,0.0,0.0,0.0,0.0,0.0,0.0,0.0,0.0,0.0,0.0,0.548
vsp13_240823_Ag-0.417-Au-0.083-Zn-0.5_pp0_rep1,vsp,13,240823,Ag-0.417-Au-0.083-Zn-0.5,Ag-0.125-Au-0.359-Zn-0.516,1,CO2R,50,3.04,28.61955680177447,59.07170923379175,0.02091628,0.008429571,87.72061188633887,12.279388113661128,0.125,0.359,0.0,0.0,0.0,0.0,0.0,0.0,0.0,0.0,0.0,0.0,0.0,0.516
vsp13_240823_Ag-0.417-Au-0.083-Zn-0.5_pp0_rep1,vsp,13,240823,Ag-0.417-Au-0.083-Zn-0.5,Ag-0.125-Au-0.359-Zn-0.516,1,HER,50,3.09,0.0,0.0,0.0,0.0,0.0,0.0,0.125,0.359,0.0,0.0,0.0,0.0,0.0,0.0,0.0,0.0,0.0,0.0,0.0,0.516
vsp13_240823_Ag-0.417-Au-0.083-Zn-0.5_pp0_rep1,vsp,13,240823,Ag-0.417-Au-0.083-Zn-0.5,Ag-0.125-Au-0.359-Zn-0.516,1,CO2R,100,3.31,37.99891188348783,49.449901768172886,0.015962424,0.0,87.46675323950605,12.533246760493952,0.125,0.359,0.0,0.0,0.0,0.0,0.0,0.0,0.0,0.0,0.0,0.0,0.0,0.516
vsp13_240823_Ag-0.417-Au-0.083-Zn-0.5_pp0_rep1,vsp,13,240823,Ag-0.417-Au-0.083-Zn-0.5,Ag-0.125-Au-0.359-Zn-0.516,1,CO2R,150,3.48,51.45535584,39.78880157170924,0.012109425,0.0,91.25758494107568,8.742415058924308,0.125,0.359,0.0,0.0,0.0,0.0,0.0,0.0,0.0,0.0,0.0,0.0,0.0,0.516
vsp13_240823_Ag-0.417-Au-0.083-Zn-0.5_pp0_rep1,vsp,13,240823,Ag-0.417-Au-0.083-Zn-0.5,Ag-0.125-Au-0.359-Zn-0.516,1,CO2R,200,3.62,51.976291615225264,30.692534381139488,0.012384639,0.0,82.68244636309151,17.317553636908485,0.125,0.359,0.0,0.0,0.0,0.0,0.0,0.0,0.0,0.0,0.0,0.0,0.0,0.516
vsp13_240823_Ag-0.417-Au-0.083-Zn-0.5_pp0_rep1,vsp,13,240823,Ag-0.417-Au-0.083-Zn-0.5,Ag-0.125-Au-0.359-Zn-0.516,1,CO2R,300,3.82,58.20209671681768,19.911591355599217,0.011925949,0.0,78.12643783967997,21.87356216032003,0.125,0.359,0.0,0.0,0.0,0.0,0.0,0.0,0.0,0.0,0.0,0.0,0.0,0.516
vsp13_240823_Ag-0.417-Au-0.167-Zn-0.417_pp0_rep1,vsp,13,240823,Ag-0.417-Au-0.167-Zn-0.417,Ag-0.085-Au-0.431-Zn-0.485,1,CO2R,50,2.87,58.49965473226057,20.20137524557957,0.009907712,0.0,78.71093768934224,21.289062310657755,0.085,0.431,0.0,0.0,0.0,0.0,0.0,0.0,0.0,0.0,0.0,0.0,0.0,0.485
vsp13_240823_Ag-0.417-Au-0.167-Zn-0.417_pp0_rep1,vsp,13,240823,Ag-0.417-Au-0.167-Zn-0.417,Ag-0.085-Au-0.431-Zn-0.485,1,HER,50,2.99,0.0,0.0,0.0,0.0,0.0,0.0,0.085,0.431,0.0,0.0,0.0,0.0,0.0,0.0,0.0,0.0,0.0,0.0,0.0,0.485
vsp13_240823_Ag-0.417-Au-0.167-Zn-0.417_pp0_rep1,vsp,13,240823,Ag-0.417-Au-0.167-Zn-0.417,Ag-0.085-Au-0.431-Zn-0.485,1,CO2R,100,3.18,53.01743078951223,28.172888015717096,0.009357283,0.0,81.20115896,18.79884104,0.085,0.431,0.0,0.0,0.0,0.0,0.0,0.0,0.0,0.0,0.0,0.0,0.0,0.485
vsp13_240823_Ag-0.417-Au-0.167-Zn-0.417_pp0_rep1,vsp,13,240823,Ag-0.417-Au-0.167-Zn-0.417,Ag-0.085-Au-0.431-Zn-0.485,1,CO2R,150,3.36,59.616648182636176,23.22200392927309,0.007339046,0.0,82.84697973934567,17.15302026065433,0.085,0.431,0.0,0.0,0.0,0.0,0.0,0.0,0.0,0.0,0.0,0.0,0.0,0.485
vsp13_240823_Ag-0.417-Au-0.167-Zn-0.417_pp0_rep1,vsp,13,240823,Ag-0.417-Au-0.167-Zn-0.417,Ag-0.085-Au-0.431-Zn-0.485,1,CO2R,200,3.49,57.83203247609282,17.07391944990177,0.007981212,0.0,74.91492171991726,25.08507828008274,0.085,0.431,0.0,0.0,0.0,0.0,0.0,0.0,0.0,0.0,0.0,0.0,0.0,0.485
vsp13_240823_Ag-0.417-Au-0.167-Zn-0.417_pp0_rep1,vsp,13,240823,Ag-0.417-Au-0.167-Zn-0.417,Ag-0.085-Au-0.431-Zn-0.485,1,CO2R,300,3.7,70.55200987674988,9.683202357563852,0.006238189,0.0,80.24227424127004,19.75772575872996,0.085,0.431,0.0,0.0,0.0,0.0,0.0,0.0,0.0,0.0,0.0,0.0,0.0,0.485
vsp13_240823_Ag-0.429-Au-0.286-Zn-0.286_pp0_rep1,vsp,13,240823,Ag-0.429-Au-0.286-Zn-0.286,Ag-0.387-Au-0.231-Zn-0.383,1,CO2R,50,2.83,71.16784197200192,9.960707269155208,0.013210282,0.0,81.14175952315996,18.85824047684004,0.387,0.231,0.0,0.0,0.0,0.0,0.0,0.0,0.0,0.0,0.0,0.0,0.0,0.383
vsp13_240823_Ag-0.429-Au-0.286-Zn-0.286_pp0_rep1,vsp,13,240823,Ag-0.429-Au-0.286-Zn-0.286,Ag-0.387-Au-0.231-Zn-0.383,1,HER,50,2.91,0.0,0.0,0.0,0.0,0.0,0.0,0.387,0.231,0.0,0.0,0.0,0.0,0.0,0.0,0.0,0.0,0.0,0.0,0.0,0.383
vsp13_240823_Ag-0.429-Au-0.286-Zn-0.286_pp0_rep1,vsp,13,240823,Ag-0.429-Au-0.286-Zn-0.286,Ag-0.387-Au-0.231-Zn-0.383,1,CO2R,100,3.13,66.51237732532591,13.261296660117878,0.011008568,0.0,79.78616542659842,20.213834573401584,0.387,0.231,0.0,0.0,0.0,0.0,0.0,0.0,0.0,0.0,0.0,0.0,0.0,0.383
vsp13_240823_Ag-0.429-Au-0.286-Zn-0.286_pp0_rep1,vsp,13,240823,Ag-0.429-Au-0.286-Zn-0.286,Ag-0.387-Au-0.231-Zn-0.383,1,CO2R,150,3.31,67.25522609805604,11.93516699410609,0.008806855,0.0,79.20051805600306,20.799481943996938,0.387,0.231,0.0,0.0,0.0,0.0,0.0,0.0,0.0,0.0,0.0,0.0,0.0,0.383
vsp13_240823_Ag-0.429-Au-0.286-Zn-0.286_pp0_rep1,vsp,13,240823,Ag-0.429-Au-0.286-Zn-0.286,Ag-0.387-Au-0.231-Zn-0.383,1,CO2R,200,3.45,70.0692628,9.868614931237722,0.007705998,0.009904746,79.95647705786342,20.043522942136576,0.387,0.231,0.0,0.0,0.0,0.0,0.0,0.0,0.0,0.0,0.0,0.0,0.0,0.383
vsp13_240823_Ag-0.429-Au-0.286-Zn-0.286_pp0_rep1,vsp,13,240823,Ag-0.429-Au-0.286-Zn-0.286,Ag-0.387-Au-0.231-Zn-0.383,1,CO2R,300,3.65,73.86658017535416,7.261787819253438,0.005504284,0.003793307,81.13832464028232,18.86167535971768,0.387,0.231,0.0,0.0,0.0,0.0,0.0,0.0,0.0,0.0,0.0,0.0,0.0,0.383
vsp13_240823_Ag-0.5-Au-0.083-Zn-0.417_pp0_rep1,vsp,13,240823,Ag-0.5-Au-0.083-Zn-0.417,Ag-0.122-Au-0.42-Zn-0.459,1,CO2R,50,2.97,23.28862290485258,65.18664047151277,0.009907712,0.0,88.48517108786747,11.51482891213253,0.122,0.42,0.0,0.0,0.0,0.0,0.0,0.0,0.0,0.0,0.0,0.0,0.0,0.459
vsp13_240823_Ag-0.5-Au-0.083-Zn-0.417_pp0_rep1,vsp,13,240823,Ag-0.5-Au-0.083-Zn-0.417,Ag-0.122-Au-0.42-Zn-0.459,1,HER,50,2.99,0.0,0.0,0.0,0.0,0.0,0.0,0.122,0.42,0.0,0.0,0.0,0.0,0.0,0.0,0.0,0.0,0.0,0.0,0.0,0.459
vsp13_240823_Ag-0.5-Au-0.083-Zn-0.417_pp0_rep1,vsp,13,240823,Ag-0.5-Au-0.083-Zn-0.417,Ag-0.122-Au-0.42-Zn-0.459,1,CO2R,100,3.23,28.875054928958548,58.73280943,0.01045814,0.0,87.61832249913286,12.38167750086714,0.122,0.42,0.0,0.0,0.0,0.0,0.0,0.0,0.0,0.0,0.0,0.0,0.0,0.459
vsp13_240823_Ag-0.5-Au-0.083-Zn-0.417_pp0_rep1,vsp,13,240823,Ag-0.5-Au-0.083-Zn-0.417,Ag-0.122-Au-0.42-Zn-0.459,1,CO2R,150,3.39,33.36960388373894,46.81728880157171,0.010274664,0.0,80.19716734909062,19.80283265090938,0.122,0.42,0.0,0.0,0.0,0.0,0.0,0.0,0.0,0.0,0.0,0.0,0.0,0.459
vsp13_240823_Ag-0.5-Au-0.083-Zn-0.417_pp0_rep1,vsp,13,240823,Ag-0.5-Au-0.083-Zn-0.417,Ag-0.122-Au-0.42-Zn-0.459,1,CO2R,200,3.52,45.65475319,38.86296660117878,0.008806855,0.0,84.52751522360623,15.47248477639377,0.122,0.42,0.0,0.0,0.0,0.0,0.0,0.0,0.0,0.0,0.0,0.0,0.0,0.459
vsp13_240823_Ag-0.5-Au-0.083-Zn-0.417_pp0_rep1,vsp,13,240823,Ag-0.5-Au-0.083-Zn-0.417,Ag-0.122-Au-0.42-Zn-0.459,1,CO2R,300,3.71,55.62346983615477,26.39980353634577,0.010091188,0.0,82.03402361472779,17.965976385272214,0.122,0.42,0.0,0.0,0.0,0.0,0.0,0.0,0.0,0.0,0.0,0.0,0.0,0.459
vsp13_240823_Ag-0.5-Au-0.25-Zn-0.25_pp0_rep1,vsp,13,240823,Ag-0.5-Au-0.25-Zn-0.25,Ag-0.237-Au-0.335-Zn-0.427,1,HER,50,2.94,0.0,0.0,0.0,0.0,0.0,0.0,0.237,0.335,0.0,0.0,0.0,0.0,0.0,0.0,0.0,0.0,0.0,0.0,0.0,0.427
vsp13_240823_Ag-0.5-Au-0.25-Zn-0.25_pp0_rep1,vsp,13,240823,Ag-0.5-Au-0.25-Zn-0.25,Ag-0.237-Au-0.335-Zn-0.427,1,CO2R,50,2.96,60.19334993408525,15.81041257367387,0.019815423,0.0,76.02357793076335,23.976422069236648,0.237,0.335,0.0,0.0,0.0,0.0,0.0,0.0,0.0,0.0,0.0,0.0,0.0,0.427
vsp13_240823_Ag-0.5-Au-0.25-Zn-0.25_pp0_rep1,vsp,13,240823,Ag-0.5-Au-0.25-Zn-0.25,Ag-0.237-Au-0.335-Zn-0.427,1,CO2R,100,3.23,65.73646655087991,16.466110019646365,0.007705998,0.0,82.21028256836125,17.78971743163875,0.237,0.335,0.0,0.0,0.0,0.0,0.0,0.0,0.0,0.0,0.0,0.0,0.0,0.427
vsp13_240823_Ag-0.5-Au-0.25-Zn-0.25_pp0_rep1,vsp,13,240823,Ag-0.5-Au-0.25-Zn-0.25,Ag-0.237-Au-0.335-Zn-0.427,1,CO2R,150,3.39,69.19876959132856,13.580550098231829,0.006972093,0.0,82.78760989201204,17.212390107987957,0.237,0.335,0.0,0.0,0.0,0.0,0.0,0.0,0.0,0.0,0.0,0.0,0.0,0.427
vsp13_240823_Ag-0.5-Au-0.25-Zn-0.25_pp0_rep1,vsp,13,240823,Ag-0.5-Au-0.25-Zn-0.25,Ag-0.237-Au-0.335-Zn-0.427,1,CO2R,200,3.52,72.37094310406161,10.601669941060903,0.00522907,0.0,82.97784211508197,17.02215788491803,0.237,0.335,0.0,0.0,0.0,0.0,0.0,0.0,0.0,0.0,0.0,0.0,0.0,0.427
vsp13_240823_Ag-0.5-Au-0.25-Zn-0.25_pp0_rep1,vsp,13,240823,Ag-0.5-Au-0.25-Zn-0.25,Ag-0.237-Au-0.335-Zn-0.427,1,CO2R,300,3.71,71.36140116,3.845776031434184,0.007522522,0.0,75.21552353062559,24.78447646937441,0.237,0.335,0.0,0.0,0.0,0.0,0.0,0.0,0.0,0.0,0.0,0.0,0.0,0.427
vsp13_240823_Ag-0.5-Au-0.25-Zn-0.25_pp0_rep2,vsp,13,240823,Ag-0.5-Au-0.25-Zn-0.25,Ag-0.132-Au-0.146-Zn-0.722,2,CO2R,50,2.94,60.455753416058094,14.11591355599214,0.018714566,0.0,74.59038153822091,25.40961846177909,0.132,0.146,0.0,0.0,0.0,0.0,0.0,0.0,0.0,0.0,0.0,0.0,0.0,0.722
vsp13_240823_Ag-0.5-Au-0.25-Zn-0.25_pp0_rep2,vsp,13,240823,Ag-0.5-Au-0.25-Zn-0.25,Ag-0.132-Au-0.146-Zn-0.722,2,HER,50,2.97,0.0,0.0,0.0,0.0,0.0,0.0,0.132,0.146,0.0,0.0,0.0,0.0,0.0,0.0,0.0,0.0,0.0,0.0,0.0,0.722
vsp13_240823_Ag-0.5-Au-0.25-Zn-0.25_pp0_rep2,vsp,13,240823,Ag-0.5-Au-0.25-Zn-0.25,Ag-0.132-Au-0.146-Zn-0.722,2,CO2R,100,3.25,60.87007470338363,21.18860510805501,0.007155569,0.0,82.06583538085684,17.93416461914316,0.132,0.146,0.0,0.0,0.0,0.0,0.0,0.0,0.0,0.0,0.0,0.0,0.0,0.722
vsp13_240823_Ag-0.5-Au-0.25-Zn-0.25_pp0_rep2,vsp,13,240823,Ag-0.5-Au-0.25-Zn-0.25,Ag-0.132-Au-0.146-Zn-0.722,2,CO2R,150,3.42,62.63868254200758,17.504911591355597,0.006972093,0.0,80.15056622664244,19.84943377335756,0.132,0.146,0.0,0.0,0.0,0.0,0.0,0.0,0.0,0.0,0.0,0.0,0.0,0.722
vsp13_240823_Ag-0.5-Au-0.25-Zn-0.25_pp0_rep2,vsp,13,240823,Ag-0.5-Au-0.25-Zn-0.25,Ag-0.132-Au-0.146-Zn-0.722,2,CO2R,200,3.55,67.89376216284083,14.263261296660117,0.005504284,0.0,82.16252774366879,17.83747225633121,0.132,0.146,0.0,0.0,0.0,0.0,0.0,0.0,0.0,0.0,0.0,0.0,0.0,0.722
vsp13_240823_Ag-0.5-Au-0.25-Zn-0.25_pp0_rep2,vsp,13,240823,Ag-0.5-Au-0.25-Zn-0.25,Ag-0.132-Au-0.146-Zn-0.722,2,CO2R,300,3.73,70.35803218313839,9.214145383104126,0.00477038,0.0,79.57760700044084,20.422392999559165,0.132,0.146,0.0,0.0,0.0,0.0,0.0,0.0,0.0,0.0,0.0,0.0,0.0,0.722
vsp13_240823_Ag-0.5-Au-0.25-Zn-0.25_pp0_rep3,vsp,13,240823,Ag-0.5-Au-0.25-Zn-0.25,Ag-0.108-Au-0.148-Zn-0.744,3,CO2R,50,2.94,55.39726715352906,28.57072691552063,0.009907712,0.0,83.97790178,16.022098219448196,0.108,0.148,0.0,0.0,0.0,0.0,0.0,0.0,0.0,0.0,0.0,0.0,0.0,0.744
vsp13_240823_Ag-0.5-Au-0.25-Zn-0.25_pp0_rep3,vsp,13,240823,Ag-0.5-Au-0.25-Zn-0.25,Ag-0.108-Au-0.148-Zn-0.744,3,HER,50,3.0,0.0,0.0,0.0,0.0,0.0,0.0,0.108,0.148,0.0,0.0,0.0,0.0,0.0,0.0,0.0,0.0,0.0,0.0,0.0,0.744
vsp13_240823_Ag-0.5-Au-0.25-Zn-0.25_pp0_rep3,vsp,13,240823,Ag-0.5-Au-0.25-Zn-0.25,Ag-0.108-Au-0.148-Zn-0.744,3,CO2R,100,3.23,50.21197346669736,28.02554027504912,0.009907712,0.0,78.24742145324859,21.75257854675141,0.108,0.148,0.0,0.0,0.0,0.0,0.0,0.0,0.0,0.0,0.0,0.0,0.0,0.744
vsp13_240823_Ag-0.5-Au-0.25-Zn-0.25_pp0_rep3,vsp,13,240823,Ag-0.5-Au-0.25-Zn-0.25,Ag-0.108-Au-0.148-Zn-0.744,3,CO2R,150,3.41,59.78739877,23.01571709233792,0.006972093,0.0,82.81008795939358,17.189912040606416,0.108,0.148,0.0,0.0,0.0,0.0,0.0,0.0,0.0,0.0,0.0,0.0,0.0,0.744
vsp13_240823_Ag-0.5-Au-0.25-Zn-0.25_pp0_rep3,vsp,13,240823,Ag-0.5-Au-0.25-Zn-0.25,Ag-0.108-Au-0.148-Zn-0.744,3,CO2R,200,3.54,66.97597773546214,17.991159135559922,0.005779498,0.0,84.97291637,15.027083630601696,0.108,0.148,0.0,0.0,0.0,0.0,0.0,0.0,0.0,0.0,0.0,0.0,0.0,0.744
vsp13_240823_Ag-0.5-Au-0.25-Zn-0.25_pp0_rep3,vsp,13,240823,Ag-0.5-Au-0.25-Zn-0.25,Ag-0.108-Au-0.148-Zn-0.744,3,CO2R,300,3.73,67.54253071,11.473477406679764,0.00568776,0.0,79.02235492947622,20.97764507052377,0.108,0.148,0.0,0.0,0.0,0.0,0.0,0.0,0.0,0.0,0.0,0.0,0.0,0.744
vsp13_240823_Ag-0.5-Au-0.333-Zn-0.167_pp0_rep1,vsp,13,240823,Ag-0.5-Au-0.333-Zn-0.167,Ag-0.454-Au-0.383-Zn-0.162,1,CO2R,50,2.85,68.33664650861077,8.811394892,0.014311139,0.005057743,77.16741028195305,22.832589718046947,0.454,0.383,0.0,0.0,0.0,0.0,0.0,0.0,0.0,0.0,0.0,0.0,0.0,0.162
vsp13_240823_Ag-0.5-Au-0.333-Zn-0.167_pp0_rep1,vsp,13,240823,Ag-0.5-Au-0.333-Zn-0.167,Ag-0.454-Au-0.383-Zn-0.162,1,HER,50,2.9,0.0,0.0,0.0,0.0,0.0,0.0,0.454,0.383,0.0,0.0,0.0,0.0,0.0,0.0,0.0,0.0,0.0,0.0,0.0,0.162
vsp13_240823_Ag-0.5-Au-0.333-Zn-0.167_pp0_rep1,vsp,13,240823,Ag-0.5-Au-0.333-Zn-0.167,Ag-0.454-Au-0.383-Zn-0.162,1,CO2R,100,3.17,66.14639352152169,13.990667976424364,0.006054713,0.009694007,80.15281021710574,19.84718978289426,0.454,0.383,0.0,0.0,0.0,0.0,0.0,0.0,0.0,0.0,0.0,0.0,0.0,0.162
vsp13_240823_Ag-0.5-Au-0.333-Zn-0.167_pp0_rep1,vsp,13,240823,Ag-0.5-Au-0.333-Zn-0.167,Ag-0.454-Au-0.383-Zn-0.162,1,CO2R,150,3.32,66.57054970809183,12.735756385068765,0.006605141,0.019388013,79.33229924731215,20.66770075268785,0.454,0.383,0.0,0.0,0.0,0.0,0.0,0.0,0.0,0.0,0.0,0.0,0.0,0.162
vsp13_240823_Ag-0.5-Au-0.333-Zn-0.167_pp0_rep1,vsp,13,240823,Ag-0.5-Au-0.333-Zn-0.167,Ag-0.454-Au-0.383-Zn-0.162,1,CO2R,200,3.45,67.94492456423026,11.157907662082517,0.005779498,0.023813538,79.13316669898941,20.866833301010587,0.454,0.383,0.0,0.0,0.0,0.0,0.0,0.0,0.0,0.0,0.0,0.0,0.0,0.162
vsp13_240823_Ag-0.5-Au-0.333-Zn-0.167_pp0_rep1,vsp,13,240823,Ag-0.5-Au-0.333-Zn-0.167,Ag-0.454-Au-0.383-Zn-0.162,1,CO2R,300,3.63,73.3248237,8.668958742632613,0.004036475,0.027958077,82.02643605340882,17.973563946591185,0.454,0.383,0.0,0.0,0.0,0.0,0.0,0.0,0.0,0.0,0.0,0.0,0.0,0.162
vsp13_240823_Ag-0.5-Au-0.375-Zn-0.125_pp0_rep1,vsp,13,240823,Ag-0.5-Au-0.375-Zn-0.125,Ag-0.497-Au-0.366-Zn-0.137,1,CO2R,50,2.83,74.95825399150434,7.190569745,0.008806855,0.0,82.15763059077014,17.84236940922986,0.497,0.366,0.0,0.0,0.0,0.0,0.0,0.0,0.0,0.0,0.0,0.0,0.0,0.137
vsp13_240823_Ag-0.5-Au-0.375-Zn-0.125_pp0_rep1,vsp,13,240823,Ag-0.5-Au-0.375-Zn-0.125,Ag-0.497-Au-0.366-Zn-0.137,1,HER,50,2.93,0.0,0.0,0.0,0.0,0.0,0.0,0.497,0.366,0.0,0.0,0.0,0.0,0.0,0.0,0.0,0.0,0.0,0.0,0.0,0.137
vsp13_240823_Ag-0.5-Au-0.375-Zn-0.125_pp0_rep1,vsp,13,240823,Ag-0.5-Au-0.375-Zn-0.125,Ag-0.497-Au-0.366-Zn-0.137,1,CO2R,100,3.14,67.51051497,13.48968565815324,0.004953856,0.0,81.00515448596899,18.994845514031013,0.497,0.366,0.0,0.0,0.0,0.0,0.0,0.0,0.0,0.0,0.0,0.0,0.0,0.137
vsp13_240823_Ag-0.5-Au-0.375-Zn-0.125_pp0_rep1,vsp,13,240823,Ag-0.5-Au-0.375-Zn-0.125,Ag-0.497-Au-0.366-Zn-0.137,1,CO2R,150,3.33,69.62857561363495,12.897838899803538,0.003669523,0.0,82.53008403621706,17.469915963782938,0.497,0.366,0.0,0.0,0.0,0.0,0.0,0.0,0.0,0.0,0.0,0.0,0.0,0.137
vsp13_240823_Ag-0.5-Au-0.375-Zn-0.125_pp0_rep1,vsp,13,240823,Ag-0.5-Au-0.375-Zn-0.125,Ag-0.497-Au-0.366-Zn-0.137,1,CO2R,200,3.46,70.42237753,11.172642436149312,0.004678642,0.0,81.60044004868055,18.399559951319446,0.497,0.366,0.0,0.0,0.0,0.0,0.0,0.0,0.0,0.0,0.0,0.0,0.0,0.137
vsp13_240823_Ag-0.5-Au-0.375-Zn-0.125_pp0_rep1,vsp,13,240823,Ag-0.5-Au-0.375-Zn-0.125,Ag-0.497-Au-0.366-Zn-0.137,1,CO2R,300,3.64,67.65615518215489,7.811886051080551,0.00477038,0.0,75.47347066743376,24.52652933256624,0.497,0.366,0.0,0.0,0.0,0.0,0.0,0.0,0.0,0.0,0.0,0.0,0.0,0.137
vsp13_240823_Ag-0.625-Au-0.125-Zn-0.25_pp0_rep1,vsp,13,240823,Ag-0.625-Au-0.125-Zn-0.25,Ag-0.225-Au-0.343-Zn-0.432,1,CO2R,50,2.91,28.57184707777941,59.36640471512771,0.011008568,0.0,87.94926036,12.050739638757191,0.225,0.343,0.0,0.0,0.0,0.0,0.0,0.0,0.0,0.0,0.0,0.0,0.0,0.432
vsp13_240823_Ag-0.625-Au-0.125-Zn-0.25_pp0_rep1,vsp,13,240823,Ag-0.625-Au-0.125-Zn-0.25,Ag-0.225-Au-0.343-Zn-0.432,1,HER,50,2.99,0.0,0.0,0.0,0.0,0.0,0.0,0.225,0.343,0.0,0.0,0.0,0.0,0.0,0.0,0.0,0.0,0.0,0.0,0.0,0.432
vsp13_240823_Ag-0.625-Au-0.125-Zn-0.25_pp0_rep1,vsp,13,240823,Ag-0.625-Au-0.125-Zn-0.25,Ag-0.225-Au-0.343-Zn-0.432,1,CO2R,100,3.17,32.47086149532319,52.17583497053045,0.009907712,0.0,84.65660417735576,15.34339582264424,0.225,0.343,0.0,0.0,0.0,0.0,0.0,0.0,0.0,0.0,0.0,0.0,0.0,0.432
vsp13_240823_Ag-0.625-Au-0.125-Zn-0.25_pp0_rep1,vsp,13,240823,Ag-0.625-Au-0.125-Zn-0.25,Ag-0.225-Au-0.343-Zn-0.432,1,CO2R,150,3.33,42.79352989181611,41.63555992141454,0.009173807,0.0,84.43826362017705,15.561736379822946,0.225,0.343,0.0,0.0,0.0,0.0,0.0,0.0,0.0,0.0,0.0,0.0,0.0,0.432
vsp13_240823_Ag-0.625-Au-0.125-Zn-0.25_pp0_rep1,vsp,13,240823,Ag-0.625-Au-0.125-Zn-0.25,Ag-0.225-Au-0.343-Zn-0.432,1,CO2R,200,3.45,54.75789407604261,32.578585461689585,0.007705998,0.0,87.34517411744646,12.654825882553538,0.225,0.343,0.0,0.0,0.0,0.0,0.0,0.0,0.0,0.0,0.0,0.0,0.0,0.432
vsp13_240823_Ag-0.625-Au-0.125-Zn-0.25_pp0_rep1,vsp,13,240823,Ag-0.625-Au-0.125-Zn-0.25,Ag-0.225-Au-0.343-Zn-0.432,1,CO2R,300,3.64,64.43072673627822,19.54567779960708,0.007522522,0.0,83.98475088,16.01524912,0.225,0.343,0.0,0.0,0.0,0.0,0.0,0.0,0.0,0.0,0.0,0.0,0.0,0.432
vsp13_240823_Ag-0.636-Au-0.182-Zn-0.182_pp0_rep1,vsp,13,240823,Ag-0.636-Au-0.182-Zn-0.182,Ag-0.552-Au-0.237-Zn-0.211,1,CO2R,50,2.84,79.37391449915253,6.055992141453831,0.008806855,0.0,85.43871349527491,14.56128650472509,0.552,0.237,0.0,0.0,0.0,0.0,0.0,0.0,0.0,0.0,0.0,0.0,0.0,0.211
vsp13_240823_Ag-0.636-Au-0.182-Zn-0.182_pp0_rep1,vsp,13,240823,Ag-0.636-Au-0.182-Zn-0.182,Ag-0.552-Au-0.237-Zn-0.211,1,HER,50,3.04,0.0,0.0,0.0,0.0,0.0,0.0,0.552,0.237,0.0,0.0,0.0,0.0,0.0,0.0,0.0,0.0,0.0,0.0,0.0,0.211
vsp13_240823_Ag-0.636-Au-0.182-Zn-0.182_pp0_rep1,vsp,13,240823,Ag-0.636-Au-0.182-Zn-0.182,Ag-0.552-Au-0.237-Zn-0.211,1,CO2R,100,3.21,72.50120320575864,11.93516699410609,0.011008568,0.0,84.44737876820042,15.552621231799575,0.552,0.237,0.0,0.0,0.0,0.0,0.0,0.0,0.0,0.0,0.0,0.0,0.0,0.211
vsp13_240823_Ag-0.636-Au-0.182-Zn-0.182_pp0_rep1,vsp,13,240823,Ag-0.636-Au-0.182-Zn-0.182,Ag-0.552-Au-0.237-Zn-0.211,1,CO2R,150,3.39,71.58509280378331,12.62278978388998,0.012476377,0.0,84.22266566,15.777334343827905,0.552,0.237,0.0,0.0,0.0,0.0,0.0,0.0,0.0,0.0,0.0,0.0,0.0,0.211
vsp13_240823_Ag-0.636-Au-0.182-Zn-0.182_pp0_rep1,vsp,13,240823,Ag-0.636-Au-0.182-Zn-0.182,Ag-0.552-Au-0.237-Zn-0.211,1,CO2R,200,3.54,73.33832053,10.207514734774067,0.013210282,0.0,83.56126986001941,16.438730139980592,0.552,0.237,0.0,0.0,0.0,0.0,0.0,0.0,0.0,0.0,0.0,0.0,0.0,0.211
vsp13_240823_Ag-0.636-Au-0.182-Zn-0.182_pp0_rep1,vsp,13,240823,Ag-0.636-Au-0.182-Zn-0.182,Ag-0.552-Au-0.237-Zn-0.211,1,CO2R,300,3.74,77.17570989,3.9341846758349694,0.012659854,0.0,81.12436682093066,18.87563317906934,0.552,0.237,0.0,0.0,0.0,0.0,0.0,0.0,0.0,0.0,0.0,0.0,0.0,0.211
vsp13_240823_Ag-0.667-Au-0.167-Zn-0.167_pp0_rep1,vsp,13,240823,Ag-0.667-Au-0.167-Zn-0.167,Ag-0.513-Au-0.231-Zn-0.256,1,CO2R,50,2.8,68.10939756010798,16.060903732809432,0.009907712,0.0,84.18020900441954,15.819790995580462,0.513,0.231,0.0,0.0,0.0,0.0,0.0,0.0,0.0,0.0,0.0,0.0,0.0,0.256
vsp13_240823_Ag-0.667-Au-0.167-Zn-0.167_pp0_rep1,vsp,13,240823,Ag-0.667-Au-0.167-Zn-0.167,Ag-0.513-Au-0.231-Zn-0.256,1,HER,50,2.93,0.0,0.0,0.0,0.0,0.0,0.0,0.513,0.231,0.0,0.0,0.0,0.0,0.0,0.0,0.0,0.0,0.0,0.0,0.0,0.256
vsp13_240823_Ag-0.667-Au-0.167-Zn-0.167_pp0_rep1,vsp,13,240823,Ag-0.667-Au-0.167-Zn-0.167,Ag-0.513-Au-0.231-Zn-0.256,1,CO2R,100,3.15,60.36535604427797,24.651277013752456,0.007155569,0.0,85.02378862744862,14.976211372551376,0.513,0.231,0.0,0.0,0.0,0.0,0.0,0.0,0.0,0.0,0.0,0.0,0.0,0.256
vsp13_240823_Ag-0.667-Au-0.167-Zn-0.167_pp0_rep1,vsp,13,240823,Ag-0.667-Au-0.167-Zn-0.167,Ag-0.513-Au-0.231-Zn-0.256,1,CO2R,150,3.31,61.30950637175919,21.385068762278976,0.007339046,0.0,82.70191417959529,17.298085820404708,0.513,0.231,0.0,0.0,0.0,0.0,0.0,0.0,0.0,0.0,0.0,0.0,0.0,0.256
vsp13_240823_Ag-0.667-Au-0.167-Zn-0.167_pp0_rep1,vsp,13,240823,Ag-0.667-Au-0.167-Zn-0.167,Ag-0.513-Au-0.231-Zn-0.256,1,CO2R,200,3.46,67.74090271819875,16.469793713163064,0.005779498,0.0,84.21746451161735,15.78253548838265,0.513,0.231,0.0,0.0,0.0,0.0,0.0,0.0,0.0,0.0,0.0,0.0,0.0,0.256
vsp13_240823_Ag-0.667-Au-0.167-Zn-0.167_pp0_rep1,vsp,13,240823,Ag-0.667-Au-0.167-Zn-0.167,Ag-0.513-Au-0.231-Zn-0.256,1,CO2R,300,3.74,75.96497101843521,8.008349705,0.010641616,0.0,83.98528044896995,16.014719551030055,0.513,0.231,0.0,0.0,0.0,0.0,0.0,0.0,0.0,0.0,0.0,0.0,0.0,0.256
vsp14_240906_Au-0.2-Cu-0.4-Zn-0.4_pp0_rep1,vsp,14,240906,Au-0.2-Cu-0.4-Zn-0.4,Au-0.327-Cu-0.132-Zn-0.541,1,CO2R,50,2.85,29.27744878528532,55.40275049115914,0.008806855,0.0,84.68900613,15.310993868886996,0.0,0.327,0.0,0.132,0.0,0.0,0.0,0.0,0.0,0.0,0.0,0.0,0.0,0.541
vsp14_240906_Au-0.2-Cu-0.4-Zn-0.4_pp0_rep1,vsp,14,240906,Au-0.2-Cu-0.4-Zn-0.4,Au-0.327-Cu-0.132-Zn-0.541,1,HER,50,2.92,0.0,0.0,0.0,0.0,0.0,0.0,0.0,0.327,0.0,0.132,0.0,0.0,0.0,0.0,0.0,0.0,0.0,0.0,0.0,0.541
vsp14_240906_Au-0.2-Cu-0.4-Zn-0.4_pp0_rep1,vsp,14,240906,Au-0.2-Cu-0.4-Zn-0.4,Au-0.327-Cu-0.132-Zn-0.541,1,CO2R,100,3.12,30.54175647115445,55.78585461689588,0.004403427,0.0,86.33201452,13.66798548,0.0,0.327,0.0,0.132,0.0,0.0,0.0,0.0,0.0,0.0,0.0,0.0,0.0,0.541
vsp14_240906_Au-0.2-Cu-0.4-Zn-0.4_pp0_rep1,vsp,14,240906,Au-0.2-Cu-0.4-Zn-0.4,Au-0.327-Cu-0.132-Zn-0.541,1,CO2R,150,3.3,35.95346209378727,48.25147347740668,0.003302571,0.0,84.20823814169466,15.791761858305335,0.0,0.327,0.0,0.132,0.0,0.0,0.0,0.0,0.0,0.0,0.0,0.0,0.0,0.541
vsp14_240906_Au-0.2-Cu-0.4-Zn-0.4_pp0_rep1,vsp,14,240906,Au-0.2-Cu-0.4-Zn-0.4,Au-0.327-Cu-0.132-Zn-0.541,1,CO2R,200,3.43,45.35656741091047,39.54813359528488,0.003027356,0.001264436,84.90899279812788,15.091007201872117,0.0,0.327,0.0,0.132,0.0,0.0,0.0,0.0,0.0,0.0,0.0,0.0,0.0,0.541
vsp14_240906_Au-0.2-Cu-0.4-Zn-0.4_pp0_rep1,vsp,14,240906,Au-0.2-Cu-0.4-Zn-0.4,Au-0.327-Cu-0.132-Zn-0.541,1,CO2R,300,3.62,56.00431062,25.852161100196465,0.004586903,0.004214785,81.86527340455068,18.13472659544932,0.0,0.327,0.0,0.132,0.0,0.0,0.0,0.0,0.0,0.0,0.0,0.0,0.0,0.541
vsp14_240906_Au-0.25-Cu-0.25-Zn-0.5_pp0_rep1,vsp,14,240906,Au-0.25-Cu-0.25-Zn-0.5,Au-0.157-Cu-0.219-Zn-0.624,1,CO2R,50,2.91,41.39446316097847,41.11001964636542,0.007705998,0.0,82.51218880517888,17.48781119482112,0.0,0.157,0.0,0.219,0.0,0.0,0.0,0.0,0.0,0.0,0.0,0.0,0.0,0.624
vsp14_240906_Au-0.25-Cu-0.25-Zn-0.5_pp0_rep1,vsp,14,240906,Au-0.25-Cu-0.25-Zn-0.5,Au-0.157-Cu-0.219-Zn-0.624,1,HER,50,2.99,0.0,0.0,0.0,0.0,0.0,0.0,0.0,0.157,0.0,0.219,0.0,0.0,0.0,0.0,0.0,0.0,0.0,0.0,0.0,0.624
vsp14_240906_Au-0.25-Cu-0.25-Zn-0.5_pp0_rep1,vsp,14,240906,Au-0.25-Cu-0.25-Zn-0.5,Au-0.157-Cu-0.219-Zn-0.624,1,CO2R,100,3.19,37.91918642365398,47.61542239685659,0.004953856,0.0,85.53956267626162,14.460437323738375,0.0,0.157,0.0,0.219,0.0,0.0,0.0,0.0,0.0,0.0,0.0,0.0,0.0,0.624
vsp14_240906_Au-0.25-Cu-0.25-Zn-0.5_pp0_rep1,vsp,14,240906,Au-0.25-Cu-0.25-Zn-0.5,Au-0.157-Cu-0.219-Zn-0.624,1,CO2R,150,3.38,42.64705266902425,42.96660117878192,0.004036475,0.0019669,85.61965722274738,14.380342777252622,0.0,0.157,0.0,0.219,0.0,0.0,0.0,0.0,0.0,0.0,0.0,0.0,0.0,0.624
vsp14_240906_Au-0.25-Cu-0.25-Zn-0.5_pp0_rep1,vsp,14,240906,Au-0.25-Cu-0.25-Zn-0.5,Au-0.157-Cu-0.219-Zn-0.624,1,CO2R,200,3.53,48.95111846,35.65446954813359,0.005779498,0.004004046,84.61537155092648,15.384628449073515,0.0,0.157,0.0,0.219,0.0,0.0,0.0,0.0,0.0,0.0,0.0,0.0,0.0,0.624
vsp14_240906_Au-0.25-Cu-0.25-Zn-0.5_pp0_rep1,vsp,14,240906,Au-0.25-Cu-0.25-Zn-0.5,Au-0.157-Cu-0.219-Zn-0.624,1,CO2R,300,3.78,57.37910397790287,22.31335952848724,0.016696329,0.02023097,79.73004985986238,20.269950140137624,0.0,0.157,0.0,0.219,0.0,0.0,0.0,0.0,0.0,0.0,0.0,0.0,0.0,0.624
vsp14_240906_Au-0.25-Cu-0.25-Zn-0.5_pp0_rep2,vsp,14,240906,Au-0.25-Cu-0.25-Zn-0.5,Au-0.16-Cu-0.155-Zn-0.685,2,CO2R,50,2.9,35.40689279959823,49.420432220039295,0.009907712,0.0,84.83723273113964,15.162767268860364,0.0,0.16,0.0,0.155,0.0,0.0,0.0,0.0,0.0,0.0,0.0,0.0,0.0,0.685
vsp14_240906_Au-0.25-Cu-0.25-Zn-0.5_pp0_rep2,vsp,14,240906,Au-0.25-Cu-0.25-Zn-0.5,Au-0.16-Cu-0.155-Zn-0.685,2,HER,50,3.05,0.0,0.0,0.0,0.0,0.0,0.0,0.0,0.16,0.0,0.155,0.0,0.0,0.0,0.0,0.0,0.0,0.0,0.0,0.0,0.685
vsp14_240906_Au-0.25-Cu-0.25-Zn-0.5_pp0_rep2,vsp,14,240906,Au-0.25-Cu-0.25-Zn-0.5,Au-0.16-Cu-0.155-Zn-0.685,2,CO2R,100,3.18,35.22547029651175,49.22151277013752,0.006054713,0.0,84.45303777923391,15.54696222076609,0.0,0.16,0.0,0.155,0.0,0.0,0.0,0.0,0.0,0.0,0.0,0.0,0.0,0.685
vsp14_240906_Au-0.25-Cu-0.25-Zn-0.5_pp0_rep2,vsp,14,240906,Au-0.25-Cu-0.25-Zn-0.5,Au-0.16-Cu-0.155-Zn-0.685,2,CO2R,150,3.36,38.66203519638411,42.86345776031435,0.005137332,0.0,81.53063028858844,18.46936971141156,0.0,0.16,0.0,0.155,0.0,0.0,0.0,0.0,0.0,0.0,0.0,0.0,0.0,0.685
vsp14_240906_Au-0.25-Cu-0.25-Zn-0.5_pp0_rep2,vsp,14,240906,Au-0.25-Cu-0.25-Zn-0.5,Au-0.16-Cu-0.155-Zn-0.685,2,CO2R,200,3.5,48.47307957898261,36.24386051,0.004678642,0.001264436,84.72288317,15.277116833028998,0.0,0.16,0.0,0.155,0.0,0.0,0.0,0.0,0.0,0.0,0.0,0.0,0.0,0.685
vsp14_240906_Au-0.25-Cu-0.25-Zn-0.5_pp0_rep2,vsp,14,240906,Au-0.25-Cu-0.25-Zn-0.5,Au-0.16-Cu-0.155-Zn-0.685,2,CO2R,300,3.72,52.761304902801896,23.104125736738705,0.010641616,0.005760207,75.88183246,24.118167537596097,0.0,0.16,0.0,0.155,0.0,0.0,0.0,0.0,0.0,0.0,0.0,0.0,0.0,0.685
vsp14_240906_Au-0.25-Cu-0.25-Zn-0.5_pp0_rep3,vsp,14,240906,Au-0.25-Cu-0.25-Zn-0.5,Au-0.254-Cu-0.156-Zn-0.59,3,CO2R,50,2.87,37.73211408483124,45.13261296660118,0.008806855,0.0,82.87353390610096,17.12646609389904,0.0,0.254,0.0,0.156,0.0,0.0,0.0,0.0,0.0,0.0,0.0,0.0,0.0,0.59
vsp14_240906_Au-0.25-Cu-0.25-Zn-0.5_pp0_rep3,vsp,14,240906,Au-0.25-Cu-0.25-Zn-0.5,Au-0.254-Cu-0.156-Zn-0.59,3,HER,50,2.99,0.0,0.0,0.0,0.0,0.0,0.0,0.0,0.254,0.0,0.156,0.0,0.0,0.0,0.0,0.0,0.0,0.0,0.0,0.0,0.59
vsp14_240906_Au-0.25-Cu-0.25-Zn-0.5_pp0_rep3,vsp,14,240906,Au-0.25-Cu-0.25-Zn-0.5,Au-0.254-Cu-0.156-Zn-0.59,3,CO2R,100,3.14,32.41561865701312,51.49803536345776,0.004403427,0.0,83.91805744780515,16.081942552194846,0.0,0.254,0.0,0.156,0.0,0.0,0.0,0.0,0.0,0.0,0.0,0.0,0.0,0.59
vsp14_240906_Au-0.25-Cu-0.25-Zn-0.5_pp0_rep3,vsp,14,240906,Au-0.25-Cu-0.25-Zn-0.5,Au-0.254-Cu-0.156-Zn-0.59,3,CO2R,150,3.32,37.72960304672623,48.02554027504912,0.004036475,0.001685914,85.76086571101874,14.239134288981262,0.0,0.254,0.0,0.156,0.0,0.0,0.0,0.0,0.0,0.0,0.0,0.0,0.0,0.59
vsp14_240906_Au-0.25-Cu-0.25-Zn-0.5_pp0_rep3,vsp,14,240906,Au-0.25-Cu-0.25-Zn-0.5,Au-0.254-Cu-0.156-Zn-0.59,3,CO2R,200,3.45,44.25767436020842,40.45800589390963,0.004403427,0.003161089,84.72324477,15.276755229447105,0.0,0.254,0.0,0.156,0.0,0.0,0.0,0.0,0.0,0.0,0.0,0.0,0.0,0.59
vsp14_240906_Au-0.25-Cu-0.25-Zn-0.5_pp0_rep3,vsp,14,240906,Au-0.25-Cu-0.25-Zn-0.5,Au-0.254-Cu-0.156-Zn-0.59,3,CO2R,300,3.67,55.381782418548205,24.87229862475442,0.013393758,0.014892242,80.28236704342926,19.71763295657074,0.0,0.254,0.0,0.156,0.0,0.0,0.0,0.0,0.0,0.0,0.0,0.0,0.0,0.59
vsp14_240906_Au-0.25-Cu-0.375-Zn-0.375_pp0_rep1,vsp,14,240906,Au-0.25-Cu-0.375-Zn-0.375,Au-0.222-Cu-0.203-Zn-0.575,1,CO2R,50,2.82,75.85720563309549,8.192534381,0.007705998,0.0,84.05744601206996,15.94255398793004,0.0,0.222,0.0,0.203,0.0,0.0,0.0,0.0,0.0,0.0,0.0,0.0,0.0,0.575
vsp14_240906_Au-0.25-Cu-0.375-Zn-0.375_pp0_rep1,vsp,14,240906,Au-0.25-Cu-0.375-Zn-0.375,Au-0.222-Cu-0.203-Zn-0.575,1,HER,50,3.0,0.0,0.0,0.0,0.0,0.0,0.0,0.0,0.222,0.0,0.203,0.0,0.0,0.0,0.0,0.0,0.0,0.0,0.0,0.0,0.575
vsp14_240906_Au-0.25-Cu-0.375-Zn-0.375_pp0_rep1,vsp,14,240906,Au-0.25-Cu-0.375-Zn-0.375,Au-0.222-Cu-0.203-Zn-0.575,1,CO2R,100,3.1,66.79173031450752,14.182220039292732,0.003852999,0.0,80.97780335271774,19.022196647282257,0.0,0.222,0.0,0.203,0.0,0.0,0.0,0.0,0.0,0.0,0.0,0.0,0.0,0.575
vsp14_240906_Au-0.25-Cu-0.375-Zn-0.375_pp0_rep1,vsp,14,240906,Au-0.25-Cu-0.375-Zn-0.375,Au-0.222-Cu-0.203-Zn-0.575,1,CO2R,150,3.28,65.44225659,15.81532416502947,0.002935618,0.0,81.26051636949602,18.739483630503983,0.0,0.222,0.0,0.203,0.0,0.0,0.0,0.0,0.0,0.0,0.0,0.0,0.0,0.575
vsp14_240906_Au-0.25-Cu-0.375-Zn-0.375_pp0_rep1,vsp,14,240906,Au-0.25-Cu-0.375-Zn-0.375,Au-0.222-Cu-0.203-Zn-0.575,1,CO2R,200,3.41,67.18910209462429,14.454813359528488,0.002201714,0.001053696,81.64717086418676,18.35282913581324,0.0,0.222,0.0,0.203,0.0,0.0,0.0,0.0,0.0,0.0,0.0,0.0,0.0,0.575
vsp14_240906_Au-0.25-Cu-0.375-Zn-0.375_pp0_rep1,vsp,14,240906,Au-0.25-Cu-0.375-Zn-0.375,Au-0.222-Cu-0.203-Zn-0.575,1,CO2R,300,3.63,69.28916696310867,9.906679764243616,0.002752142,0.010255978,79.20885484740693,20.79114515259307,0.0,0.222,0.0,0.203,0.0,0.0,0.0,0.0,0.0,0.0,0.0,0.0,0.0,0.575
vsp14_240906_Au-0.25-Cu-0.5-Zn-0.25_pp0_rep1,vsp,14,240906,Au-0.25-Cu-0.5-Zn-0.25,Au-0.252-Cu-0.241-Zn-0.507,1,CO2R,50,2.84,63.90340873422754,20.599214145383105,0.008806855,0.0,84.51142973427919,15.48857026572081,0.0,0.252,0.0,0.241,0.0,0.0,0.0,0.0,0.0,0.0,0.0,0.0,0.0,0.507
vsp14_240906_Au-0.25-Cu-0.5-Zn-0.25_pp0_rep1,vsp,14,240906,Au-0.25-Cu-0.5-Zn-0.25,Au-0.252-Cu-0.241-Zn-0.507,1,HER,50,2.89,0.0,0.0,0.0,0.0,0.0,0.0,0.0,0.252,0.0,0.241,0.0,0.0,0.0,0.0,0.0,0.0,0.0,0.0,0.0,0.507
vsp14_240906_Au-0.25-Cu-0.5-Zn-0.25_pp0_rep1,vsp,14,240906,Au-0.25-Cu-0.5-Zn-0.25,Au-0.252-Cu-0.241-Zn-0.507,1,CO2R,100,3.18,61.2391973,21.534872298624755,0.005504284,0.0,82.77957388761169,17.22042611238831,0.0,0.252,0.0,0.241,0.0,0.0,0.0,0.0,0.0,0.0,0.0,0.0,0.0,0.507
vsp14_240906_Au-0.25-Cu-0.5-Zn-0.25_pp0_rep1,vsp,14,240906,Au-0.25-Cu-0.5-Zn-0.25,Au-0.252-Cu-0.241-Zn-0.507,1,CO2R,150,3.29,65.78668731297998,18.55108055009823,0.003302571,0.0,84.34107043357892,15.65892956642108,0.0,0.252,0.0,0.241,0.0,0.0,0.0,0.0,0.0,0.0,0.0,0.0,0.0,0.507
vsp14_240906_Au-0.25-Cu-0.5-Zn-0.25_pp0_rep1,vsp,14,240906,Au-0.25-Cu-0.5-Zn-0.25,Au-0.252-Cu-0.241-Zn-0.507,1,CO2R,200,3.44,69.06955575550859,15.147347740667977,0.002752142,0.0,84.21965563826049,15.780344361739507,0.0,0.252,0.0,0.241,0.0,0.0,0.0,0.0,0.0,0.0,0.0,0.0,0.0,0.507
vsp14_240906_Au-0.25-Cu-0.5-Zn-0.25_pp0_rep1,vsp,14,240906,Au-0.25-Cu-0.5-Zn-0.25,Au-0.252-Cu-0.241-Zn-0.507,1,CO2R,300,3.69,74.62156563225848,11.095284872298626,0.006238189,0.003793307,85.72688200020134,14.273117999798655,0.0,0.252,0.0,0.241,0.0,0.0,0.0,0.0,0.0,0.0,0.0,0.0,0.0,0.507
vsp14_240906_Au-0.25-Cu-0.5-Zn-0.25_pp0_rep2,vsp,14,240906,Au-0.25-Cu-0.5-Zn-0.25,Au-0.188-Cu-0.121-Zn-0.691,2,CO2R,50,2.88,60.06905354788759,23.472495088408643,0.007705998,0.0,83.54925463413122,16.450745365868784,0.0,0.188,0.0,0.121,0.0,0.0,0.0,0.0,0.0,0.0,0.0,0.0,0.0,0.691
vsp14_240906_Au-0.25-Cu-0.5-Zn-0.25_pp0_rep2,vsp,14,240906,Au-0.25-Cu-0.5-Zn-0.25,Au-0.188-Cu-0.121-Zn-0.691,2,HER,50,2.92,0.0,0.0,0.0,0.0,0.0,0.0,0.0,0.188,0.0,0.121,0.0,0.0,0.0,0.0,0.0,0.0,0.0,0.0,0.0,0.691
vsp14_240906_Au-0.25-Cu-0.5-Zn-0.25_pp0_rep2,vsp,14,240906,Au-0.25-Cu-0.5-Zn-0.25,Au-0.188-Cu-0.121-Zn-0.691,2,CO2R,100,3.23,55.134235912029965,27.26669941060904,0.004403427,0.0,82.40533874997328,17.594661250026718,0.0,0.188,0.0,0.121,0.0,0.0,0.0,0.0,0.0,0.0,0.0,0.0,0.0,0.691
vsp14_240906_Au-0.25-Cu-0.5-Zn-0.25_pp0_rep2,vsp,14,240906,Au-0.25-Cu-0.5-Zn-0.25,Au-0.188-Cu-0.121-Zn-0.691,2,CO2R,150,3.35,57.16043440959217,22.81925343811395,0.003302571,0.0,79.98299041820682,20.01700958179317,0.0,0.188,0.0,0.121,0.0,0.0,0.0,0.0,0.0,0.0,0.0,0.0,0.0,0.691
vsp14_240906_Au-0.25-Cu-0.5-Zn-0.25_pp0_rep2,vsp,14,240906,Au-0.25-Cu-0.5-Zn-0.25,Au-0.188-Cu-0.121-Zn-0.691,2,CO2R,200,3.49,61.25740233108037,16.17878192534381,0.002476928,0.004425525,77.44308671,22.55691329,0.0,0.188,0.0,0.121,0.0,0.0,0.0,0.0,0.0,0.0,0.0,0.0,0.0,0.691
vsp14_240906_Au-0.25-Cu-0.5-Zn-0.25_pp0_rep2,vsp,14,240906,Au-0.25-Cu-0.5-Zn-0.25,Au-0.188-Cu-0.121-Zn-0.691,2,CO2R,300,3.72,64.50898742388416,9.277996070726916,0.004586903,0.018404563,73.81063401587821,26.18936598,0.0,0.188,0.0,0.121,0.0,0.0,0.0,0.0,0.0,0.0,0.0,0.0,0.0,0.691
vsp14_240906_Au-0.25-Cu-0.5-Zn-0.25_pp0_rep3,vsp,14,240906,Au-0.25-Cu-0.5-Zn-0.25,Au-0.191-Cu-0.126-Zn-0.683,3,CO2R,50,2.86,61.99627529347758,19.43516699410609,0.007705998,0.0,81.43914828541865,18.560851714581347,0.0,0.191,0.0,0.126,0.0,0.0,0.0,0.0,0.0,0.0,0.0,0.0,0.0,0.683
vsp14_240906_Au-0.25-Cu-0.5-Zn-0.25_pp0_rep3,vsp,14,240906,Au-0.25-Cu-0.5-Zn-0.25,Au-0.191-Cu-0.126-Zn-0.683,3,HER,50,2.99,0.0,0.0,0.0,0.0,0.0,0.0,0.0,0.191,0.0,0.126,0.0,0.0,0.0,0.0,0.0,0.0,0.0,0.0,0.0,0.683
