Repository: Jehadabed/ocx24-dashboard

# OCx24 Dashboard

An interactive web dashboard for exploring and analyzing  data from OCx24 experiments, featuring HER (Hydrogen Evolution Reaction) and CO2RR (CO2 Reduction Reaction) performance data, as well as XRD (X-ray Diffraction) data.

This project is part of the OCx24 research: https://ai.meta.com/blog/open-catalyst-simulations-experiments/.

## Features

- **Interactive Data Filtering**: Filter data by source, batch, reaction type, element count, and voltage/current density ranges
- **Data Aggregation**: Average data across multiple replicates with statistical analysis
- **Interactive Plots**: Dedicated plotting interfaces for HER and CO2RR performance visualization

File: Data/DashboardData-250923.csv (part 15 of 21)
sample id,source,batch number,batch date,target composition,xrf composition,rep,reaction,current density,voltage,fe_h2,fe_co,fe_ch4,fe_c2h4,fe_gas_total,fe_liquid,Ag,Au,Cd,Cu,Ga,Hg,In,Mn,Mo,Nb,Ni,Pd,Pt,Rh,Sn,Tl,W,Zn
vsp11_240802_Ag-0.375-Zn-0.625_pp0_rep1,vsp,11,240802,Ag-0.375-Zn-0.625,Ag-0.413-Zn-0.587,1,HER,50,3.11,0.0,0.0,0.0,0.0,0.0,0.0,0.413,0.0,0.0,0.0,0.0,0.0,0.0,0.0,0.0,0.0,0.0,0.0,0.0,0.0,0.0,0.0,0.0,0.587
vsp11_240802_Ag-0.375-Zn-0.625_pp0_rep1,vsp,11,240802,Ag-0.375-Zn-0.625,Ag-0.413-Zn-0.587,1,CO2R,100,3.36,17.4962857561364,64.1846758349705,0.022017137,0.002107393,81.7090404480291,18.2909595519709,0.413,0.0,0.0,0.0,0.0,0.0,0.0,0.0,0.0,0.0,0.0,0.0,0.0,0.0,0.0,0.0,0.0,0.587
vsp11_240802_Ag-0.375-Zn-0.625_pp0_rep1,vsp,11,240802,Ag-0.375-Zn-0.625,Ag-0.413-Zn-0.587,1,CO2R,150,3.55,17.5442047333068,61.7485265225933,0.017980662,0.001404928,79.314753064349,20.685246935651,0.413,0.0,0.0,0.0,0.0,0.0,0.0,0.0,0.0,0.0,0.0,0.0,0.0,0.0,0.0,0.0,0.0,0.587
vsp11_240802_Ag-0.375-Zn-0.625_pp0_rep1,vsp,11,240802,Ag-0.375-Zn-0.625,Ag-0.413-Zn-0.587,1,CO2R,200,3.71,27.0096674967043,47.54174853,0.036878704,0.002107393,74.5946035928721,25.4053964071279,0.413,0.0,0.0,0.0,0.0,0.0,0.0,0.0,0.0,0.0,0.0,0.0,0.0,0.0,0.0,0.0,0.0,0.587
vsp11_240802_Ag-0.375-Zn-0.625_pp0_rep1,vsp,11,240802,Ag-0.375-Zn-0.625,Ag-0.413-Zn-0.587,1,CO2R,300,3.93,67.3525288246249,11.3384086444008,0.069353981,0.003231336,78.7712666764534,21.2287333235467,0.413,0.0,0.0,0.0,0.0,0.0,0.0,0.0,0.0,0.0,0.0,0.0,0.0,0.0,0.0,0.0,0.0,0.587
vsp11_240802_Ag-0.4-Zn-0.6_pp0_rep1,vsp,11,240802,Ag-0.4-Zn-0.6,Ag-0.424-Zn-0.576,1,CO2R,50,3.09,17.96020005,63.492141453831,0.028622278,0.018545056,81.5044517429926,18.4955482570074,0.424,0.0,0.0,0.0,0.0,0.0,0.0,0.0,0.0,0.0,0.0,0.0,0.0,0.0,0.0,0.0,0.0,0.576
vsp11_240802_Ag-0.4-Zn-0.6_pp0_rep1,vsp,11,240802,Ag-0.4-Zn-0.6,Ag-0.424-Zn-0.576,1,HER,50,3.17,0.0,0.0,0.0,0.0,0.0,0.0,0.424,0.0,0.0,0.0,0.0,0.0,0.0,0.0,0.0,0.0,0.0,0.0,0.0,0.0,0.0,0.0,0.0,0.576
vsp11_240802_Ag-0.4-Zn-0.6_pp0_rep1,vsp,11,240802,Ag-0.4-Zn-0.6,Ag-0.424-Zn-0.576,1,CO2R,100,3.36,18.409048107305,59.39587426,0.025870136,0.002528871,77.8372757049528,22.1627242950472,0.424,0.0,0.0,0.0,0.0,0.0,0.0,0.0,0.0,0.0,0.0,0.0,0.0,0.0,0.0,0.0,0.0,0.576
vsp11_240802_Ag-0.4-Zn-0.6_pp0_rep1,vsp,11,240802,Ag-0.4-Zn-0.6,Ag-0.424-Zn-0.576,1,CO2R,150,3.55,17.7270920086212,56.3948919449902,0.021650184,0.001404928,74.1480048121319,25.8519951878681,0.424,0.0,0.0,0.0,0.0,0.0,0.0,0.0,0.0,0.0,0.0,0.0,0.0,0.0,0.0,0.0,0.0,0.576
vsp11_240802_Ag-0.4-Zn-0.6_pp0_rep1,vsp,11,240802,Ag-0.4-Zn-0.6,Ag-0.424-Zn-0.576,1,CO2R,200,3.72,24.7230534223357,44.926326129666,0.03660349,0.001685914,69.6921175743617,30.3078824256383,0.424,0.0,0.0,0.0,0.0,0.0,0.0,0.0,0.0,0.0,0.0,0.0,0.0,0.0,0.0,0.0,0.0,0.576
vsp11_240802_Ag-0.4-Zn-0.6_pp0_rep1,vsp,11,240802,Ag-0.4-Zn-0.6,Ag-0.424-Zn-0.576,1,CO2R,300,3.93,42.6091778442738,23.6345776031434,0.066968791,0.003090843,66.3225475540692,33.6774524459308,0.424,0.0,0.0,0.0,0.0,0.0,0.0,0.0,0.0,0.0,0.0,0.0,0.0,0.0,0.0,0.0,0.0,0.576
vsp11_240802_Ag-0.429-Zn-0.571_pp0_rep1,vsp,11,240802,Ag-0.429-Zn-0.571,Ag-0.478-Zn-0.522,1,CO2R,50,3.19,12.0580049802256,73.2318271119843,0.014311139,0.006743657,85.31484122,14.6851587846887,0.478,0.0,0.0,0.0,0.0,0.0,0.0,0.0,0.0,0.0,0.0,0.0,0.0,0.0,0.0,0.0,0.0,0.522
vsp11_240802_Ag-0.429-Zn-0.571_pp0_rep1,vsp,11,240802,Ag-0.429-Zn-0.571,Ag-0.478-Zn-0.522,1,HER,50,3.26,0.0,0.0,0.0,0.0,0.0,0.0,0.478,0.0,0.0,0.0,0.0,0.0,0.0,0.0,0.0,0.0,0.0,0.0,0.0,0.0,0.0,0.0,0.0,0.522
vsp11_240802_Ag-0.429-Zn-0.571_pp0_rep1,vsp,11,240802,Ag-0.429-Zn-0.571,Ag-0.478-Zn-0.522,1,CO2R,100,3.48,11.6907656573689,72.2961689587426,0.014311139,0.0,84.0037172096461,15.9962827903539,0.478,0.0,0.0,0.0,0.0,0.0,0.0,0.0,0.0,0.0,0.0,0.0,0.0,0.0,0.0,0.0,0.0,0.522
vsp11_240802_Ag-0.429-Zn-0.571_pp0_rep1,vsp,11,240802,Ag-0.429-Zn-0.571,Ag-0.478-Zn-0.522,1,CO2R,150,3.66,13.8538157316537,67.59332024,0.012476377,0.0,81.4615895086158,18.5384104913842,0.478,0.0,0.0,0.0,0.0,0.0,0.0,0.0,0.0,0.0,0.0,0.0,0.0,0.0,0.0,0.0,0.0,0.522
vsp11_240802_Ag-0.429-Zn-0.571_pp0_rep1,vsp,11,240802,Ag-0.429-Zn-0.571,Ag-0.478-Zn-0.522,1,CO2R,200,3.8,19.04371299,59.093811394892,0.021741922,0.0,78.1617377603978,21.8382622396022,0.478,0.0,0.0,0.0,0.0,0.0,0.0,0.0,0.0,0.0,0.0,0.0,0.0,0.0,0.0,0.0,0.0,0.522
vsp11_240802_Ag-0.429-Zn-0.571_pp0_rep1,vsp,11,240802,Ag-0.429-Zn-0.571,Ag-0.478-Zn-0.522,1,CO2R,300,4.04,26.5431375421122,43.76719057,0.036144799,0.001826407,70.35225365,29.6477463542213,0.478,0.0,0.0,0.0,0.0,0.0,0.0,0.0,0.0,0.0,0.0,0.0,0.0,0.0,0.0,0.0,0.0,0.522
vsp11_240802_Ag-0.462-Zn-0.538_pp0_rep1,vsp,11,240802,Ag-0.462-Zn-0.538,Ag-0.476-Zn-0.524,1,CO2R,50,3.07,11.8345225888803,93.8899803536346,0.022017137,0.030346455,105.776866534552,0.0,0.476,0.0,0.0,0.0,0.0,0.0,0.0,0.0,0.0,0.0,0.0,0.0,0.0,0.0,0.0,0.0,0.0,0.524
vsp11_240802_Ag-0.462-Zn-0.538_pp0_rep1,vsp,11,240802,Ag-0.462-Zn-0.538,Ag-0.476-Zn-0.524,1,HER,50,3.15,0.0,0.0,0.0,0.0,0.0,0.0,0.476,0.0,0.0,0.0,0.0,0.0,0.0,0.0,0.0,0.0,0.0,0.0,0.0,0.0,0.0,0.0,0.0,0.524
vsp11_240802_Ag-0.462-Zn-0.538_pp0_rep1,vsp,11,240802,Ag-0.462-Zn-0.538,Ag-0.476-Zn-0.524,1,CO2R,100,3.35,10.875306032769,79.803536345776,0.014861567,0.0,90.6961754,9.3038246,0.476,0.0,0.0,0.0,0.0,0.0,0.0,0.0,0.0,0.0,0.0,0.0,0.0,0.0,0.0,0.0,0.0,0.524
vsp11_240802_Ag-0.462-Zn-0.538_pp0_rep1,vsp,11,240802,Ag-0.462-Zn-0.538,Ag-0.476-Zn-0.524,1,CO2R,150,3.54,13.9961078909372,74.2190569744597,0.015045043,0.001404928,88.23392153,11.76607847,0.476,0.0,0.0,0.0,0.0,0.0,0.0,0.0,0.0,0.0,0.0,0.0,0.0,0.0,0.0,0.0,0.0,0.524
vsp11_240802_Ag-0.462-Zn-0.538_pp0_rep1,vsp,11,240802,Ag-0.462-Zn-0.538,Ag-0.476-Zn-0.524,1,CO2R,200,3.69,18.1720688861453,67.9125736738703,0.017888924,0.001475175,86.106478113173,13.893521886827,0.476,0.0,0.0,0.0,0.0,0.0,0.0,0.0,0.0,0.0,0.0,0.0,0.0,0.0,0.0,0.0,0.0,0.524
vsp11_240802_Ag-0.462-Zn-0.538_pp0_rep1,vsp,11,240802,Ag-0.462-Zn-0.538,Ag-0.476-Zn-0.524,1,CO2R,300,3.96,39.9263428822532,37.6620825147348,0.080729501,0.00295035,77.6793548483917,22.3206451516083,0.476,0.0,0.0,0.0,0.0,0.0,0.0,0.0,0.0,0.0,0.0,0.0,0.0,0.0,0.0,0.0,0.0,0.524
vsp11_240802_Ag-0.5-Zn-0.5_pp0_rep1,vsp,11,240802,Ag-0.5-Zn-0.5,Ag-0.575-Zn-0.425,1,CO2R,50,3.09,18.936993868882,90.8398821218075,0.031924848,0.0,109.814732330139,0.0,0.575,0.0,0.0,0.0,0.0,0.0,0.0,0.0,0.0,0.0,0.0,0.0,0.0,0.0,0.0,0.0,0.0,0.425
vsp11_240802_Ag-0.5-Zn-0.5_pp0_rep1,vsp,11,240802,Ag-0.5-Zn-0.5,Ag-0.575-Zn-0.425,1,HER,50,3.18,0.0,0.0,0.0,0.0,0.0,0.0,0.575,0.0,0.0,0.0,0.0,0.0,0.0,0.0,0.0,0.0,0.0,0.0,0.0,0.0,0.0,0.0,0.0,0.425
vsp11_240802_Ag-0.5-Zn-0.5_pp0_rep1,vsp,11,240802,Ag-0.5-Zn-0.5,Ag-0.575-Zn-0.425,1,CO2R,100,3.41,19.1435267530185,82.48526523,0.032475277,0.0,101.666704455878,0.0,0.575,0.0,0.0,0.0,0.0,0.0,0.0,0.0,0.0,0.0,0.0,0.0,0.0,0.0,0.0,0.0,0.0,0.425
vsp11_240802_Ag-0.5-Zn-0.5_pp0_rep1,vsp,11,240802,Ag-0.5-Zn-0.5,Ag-0.575-Zn-0.425,1,CO2R,150,3.54,21.9535876456925,75.9675834970531,0.032658753,0.0019669,97.9597511228768,2.04024887712325,0.575,0.0,0.0,0.0,0.0,0.0,0.0,0.0,0.0,0.0,0.0,0.0,0.0,0.0,0.0,0.0,0.0,0.425
vsp11_240802_Ag-0.5-Zn-0.5_pp0_rep1,vsp,11,240802,Ag-0.5-Zn-0.5,Ag-0.575-Zn-0.425,1,CO2R,200,3.67,25.7965222122246,70.1854125736739,0.035227419,0.001685914,96.0235438826862,3.97645611731375,0.575,0.0,0.0,0.0,0.0,0.0,0.0,0.0,0.0,0.0,0.0,0.0,0.0,0.0,0.0,0.0,0.0,0.425
vsp11_240802_Ag-0.5-Zn-0.5_pp0_rep1,vsp,11,240802,Ag-0.5-Zn-0.5,Ag-0.575-Zn-0.425,1,CO2R,300,3.88,44.1888300654963,37.90520628683690,0.092105022,0.003371828,82.19808091,17.80191909,0.575,0.0,0.0,0.0,0.0,0.0,0.0,0.0,0.0,0.0,0.0,0.0,0.0,0.0,0.0,0.0,0.0,0.425
vsp11_240802_Ag-0.6-Zn-0.4_pp0_rep1,vsp,11,240802,Ag-0.6-Zn-0.4,Ag-0.746-Zn-0.254,1,CO2R,50,3.01,9.670007742,88.614931237721,0.019815423,0.006743657,98.3114980598406,1.68850194015937,0.746,0.0,0.0,0.0,0.0,0.0,0.0,0.0,0.0,0.0,0.0,0.0,0.0,0.0,0.0,0.0,0.0,0.254
vsp11_240802_Ag-0.6-Zn-0.4_pp0_rep1,vsp,11,240802,Ag-0.6-Zn-0.4,Ag-0.746-Zn-0.254,1,HER,50,3.08,0.0,0.0,0.0,0.0,0.0,0.0,0.746,0.0,0.0,0.0,0.0,0.0,0.0,0.0,0.0,0.0,0.0,0.0,0.0,0.0,0.0,0.0,0.0,0.254
vsp11_240802_Ag-0.6-Zn-0.4_pp0_rep1,vsp,11,240802,Ag-0.6-Zn-0.4,Ag-0.746-Zn-0.254,1,CO2R,100,3.3,7.72395321098998,79.0667976424361,0.008256426,0.0,86.7990072796779,13.2009927203221,0.746,0.0,0.0,0.0,0.0,0.0,0.0,0.0,0.0,0.0,0.0,0.0,0.0,0.0,0.0,0.0,0.0,0.254
vsp11_240802_Ag-0.6-Zn-0.4_pp0_rep1,vsp,11,240802,Ag-0.6-Zn-0.4,Ag-0.746-Zn-0.254,1,CO2R,150,3.48,9.747849924,73.688605108055,0.00807295,0.0,83.4458460909628,16.5541539090372,0.746,0.0,0.0,0.0,0.0,0.0,0.0,0.0,0.0,0.0,0.0,0.0,0.0,0.0,0.0,0.0,0.0,0.254
vsp11_240802_Ag-0.6-Zn-0.4_pp0_rep1,vsp,11,240802,Ag-0.6-Zn-0.4,Ag-0.746-Zn-0.254,1,CO2R,200,3.63,12.3998200422691,66.7264243614931,0.009082069,0.0,79.13631505,20.8636849454815,0.746,0.0,0.0,0.0,0.0,0.0,0.0,0.0,0.0,0.0,0.0,0.0,0.0,0.0,0.0,0.0,0.0,0.254
vsp11_240802_Ag-0.6-Zn-0.4_pp0_rep1,vsp,11,240802,Ag-0.6-Zn-0.4,Ag-0.746-Zn-0.254,1,CO2R,300,3.91,32.1293603130428,36.9818271119843,0.079261692,0.0039338,69.2036096810203,30.7963903189797,0.746,0.0,0.0,0.0,0.0,0.0,0.0,0.0,0.0,0.0,0.0,0.0,0.0,0.0,0.0,0.0,0.0,0.254
vsp11_240802_Ag-0.667-Zn-0.333_pp0_rep1,vsp,11,240802,Ag-0.667-Zn-0.333,Ag-0.829-Zn-0.171,1,HER,50,3.08,0.0,0.0,0.0,0.0,0.0,0.0,0.829,0.0,0.0,0.0,0.0,0.0,0.0,0.0,0.0,0.0,0.0,0.0,0.0,0.0,0.0,0.0,0.0,0.171
vsp11_240802_Ag-0.667-Zn-0.333_pp0_rep1,vsp,11,240802,Ag-0.667-Zn-0.333,Ag-0.829-Zn-0.171,1,CO2R,50,3.14,18.2891460377911,88.3055009823183,0.031924848,0.0,106.6305261958,0.0,0.829,0.0,0.0,0.0,0.0,0.0,0.0,0.0,0.0,0.0,0.0,0.0,0.0,0.0,0.0,0.0,0.0,0.171
vsp11_240802_Ag-0.667-Zn-0.333_pp0_rep1,vsp,11,240802,Ag-0.667-Zn-0.333,Ag-0.829-Zn-0.171,1,CO2R,100,3.46,20.7562409759568,70.159626719057,0.022017137,0.0,90.940850577323,9.05914942267695,0.829,0.0,0.0,0.0,0.0,0.0,0.0,0.0,0.0,0.0,0.0,0.0,0.0,0.0,0.0,0.0,0.0,0.171
vsp11_240802_Ag-0.667-Zn-0.333_pp0_rep1,vsp,11,240802,Ag-0.667-Zn-0.333,Ag-0.829-Zn-0.171,1,CO2R,150,3.61,26.5261880349034,63.6247544204322,0.023484946,0.0,90.1767340921701,9.82326590782986,0.829,0.0,0.0,0.0,0.0,0.0,0.0,0.0,0.0,0.0,0.0,0.0,0.0,0.0,0.0,0.0,0.0,0.171
vsp11_240802_Ag-0.667-Zn-0.333_pp0_rep1,vsp,11,240802,Ag-0.667-Zn-0.333,Ag-0.829-Zn-0.171,1,CO2R,200,3.75,32.4463788737994,57.7566306483301,0.031649634,0.0,90.2373777562627,9.76262224373737,0.829,0.0,0.0,0.0,0.0,0.0,0.0,0.0,0.0,0.0,0.0,0.0,0.0,0.0,0.0,0.0,0.0,0.171
vsp11_240802_Ag-0.667-Zn-0.333_pp0_rep1,vsp,11,240802,Ag-0.667-Zn-0.333,Ag-0.829-Zn-0.171,1,CO2R,300,3.98,57.4839398187868,27.3624754420432,0.11595691980258,0.00295035,84.97290166,15.027098341799,0.829,0.0,0.0,0.0,0.0,0.0,0.0,0.0,0.0,0.0,0.0,0.0,0.0,0.0,0.0,0.0,0.0,0.171
vsp11_240802_Ag-0.833-Zn-0.167_pp0_rep1,vsp,11,240802,Ag-0.833-Zn-0.167,Ag-0.826-Zn-0.174,1,CO2R,50,3.14,12.391973048191,93.0943025540275,0.011008568,0.0,105.497284170554,0.0,0.826,0.0,0.0,0.0,0.0,0.0,0.0,0.0,0.0,0.0,0.0,0.0,0.0,0.0,0.0,0.0,0.0,0.174
vsp11_240802_Ag-0.833-Zn-0.167_pp0_rep1,vsp,11,240802,Ag-0.833-Zn-0.167,Ag-0.826-Zn-0.174,1,HER,50,3.24,0.0,0.0,0.0,0.0,0.0,0.0,0.826,0.0,0.0,0.0,0.0,0.0,0.0,0.0,0.0,0.0,0.0,0.0,0.0,0.0,0.0,0.0,0.0,0.174
vsp11_240802_Ag-0.833-Zn-0.167_pp0_rep1,vsp,11,240802,Ag-0.833-Zn-0.167,Ag-0.826-Zn-0.174,1,CO2R,100,3.43,9.57144949674611,78.9120825147348,0.012109425,0.0,88.4976186004087,11.5023813995913,0.826,0.0,0.0,0.0,0.0,0.0,0.0,0.0,0.0,0.0,0.0,0.0,0.0,0.0,0.0,0.0,0.0,0.174
vsp11_240802_Ag-0.833-Zn-0.167_pp0_rep1,vsp,11,240802,Ag-0.833-Zn-0.167,Ag-0.826-Zn-0.174,1,CO2R,150,3.58,11.2540542802737,73.76719057,0.012109425,0.0,85.0353314389461,14.9646685610539,0.826,0.0,0.0,0.0,0.0,0.0,0.0,0.0,0.0,0.0,0.0,0.0,0.0,0.0,0.0,0.0,0.0,0.174
vsp11_240802_Ag-0.833-Zn-0.167_pp0_rep1,vsp,11,240802,Ag-0.833-Zn-0.167,Ag-0.826-Zn-0.174,1,CO2R,200,3.71,14.3047563246772,64.9987721,0.016788067,0.0,79.3222936573089,20.6777063426912,0.826,0.0,0.0,0.0,0.0,0.0,0.0,0.0,0.0,0.0,0.0,0.0,0.0,0.0,0.0,0.0,0.0,0.174
vsp11_240802_Ag-0.833-Zn-0.167_pp0_rep1,vsp,11,240802,Ag-0.833-Zn-0.167,Ag-0.826-Zn-0.174,1,CO2R,300,3.95,40.9123438448178,31.2524558,0.085132928,0.004074293,72.26240981,27.7375901924492,0.826,0.0,0.0,0.0,0.0,0.0,0.0,0.0,0.0,0.0,0.0,0.0,0.0,0.0,0.0,0.0,0.0,0.174
vsp11_240802_Zn-1.0_pp0_rep1,vsp,11,240802,Zn-1.0,Zn-1.0,1,HER,50,3.13,0.0,0.0,0.0,0.0,0.0,0.0,0.0,0.0,0.0,0.0,0.0,0.0,0.0,0.0,0.0,0.0,0.0,0.0,0.0,0.0,0.0,0.0,0.0,1.0
vsp11_240802_Zn-1.0_pp0_rep1,vsp,11,240802,Zn-1.0,Zn-1.0,1,CO2R,50,3.16,63.0232898784239,26.139489194499,0.160725097701044,0.021073927,89.3683040630641,10.6316959369359,0.0,0.0,0.0,0.0,0.0,0.0,0.0,0.0,0.0,0.0,0.0,0.0,0.0,0.0,0.0,0.0,0.0,1.0
vsp11_240802_Zn-1.0_pp0_rep1,vsp,11,240802,Zn-1.0,Zn-1.0,1,CO2R,100,3.45,44.2802737031534,30.8840864440079,0.107883969689742,0.007586614,75.2981194954593,24.7018805045407,0.0,0.0,0.0,0.0,0.0,0.0,0.0,0.0,0.0,0.0,0.0,0.0,0.0,0.0,0.0,0.0,0.0,1.0
vsp11_240802_Zn-1.0_pp0_rep1,vsp,11,240802,Zn-1.0,Zn-1.0,1,CO2R,150,3.62,35.331980162799,32.8241650294696,0.078527787,0.0059007,68.2540842984012,31.7459157015988,0.0,0.0,0.0,0.0,0.0,0.0,0.0,0.0,0.0,0.0,0.0,0.0,0.0,0.0,0.0,0.0,0.0,1.0
vsp11_240802_Zn-1.0_pp0_rep1,vsp,11,240802,Zn-1.0,Zn-1.0,1,CO2R,200,3.66,69.2651028479357,11.5557465618861,0.063574482,0.004214785,80.8982773507509,19.1017226492491,0.0,0.0,0.0,0.0,0.0,0.0,0.0,0.0,0.0,0.0,0.0,0.0,0.0,0.0,0.0,0.0,0.0,1.0
vsp11_240802_Zn-1.0_pp0_rep1,vsp,11,240802,Zn-1.0,Zn-1.0,1,CO2R,300,3.8,74.9925715122727,5.24312377210216,0.045869035,0.002247886,80.2897436959653,19.7102563040347,0.0,0.0,0.0,0.0,0.0,0.0,0.0,0.0,0.0,0.0,0.0,0.0,0.0,0.0,0.0,0.0,0.0,1.0
vsp12_240816_Ag-1.0_pp0_rep1,vsp,12,240816,Ag-1.0,Ag-1.0,1,HER,50,2.99,0.0,0.0,0.0,0.0,0.0,0.0,1.0,0.0,0.0,0.0,0.0,0.0,0.0,0.0,0.0,0.0,0.0,0.0,0.0,0.0,0.0,0.0,0.0,0.0
vsp12_240816_Ag-1.0_pp0_rep1,vsp,12,240816,Ag-1.0,Ag-1.0,1,CO2R,50,3.08,35.634141748101,46.3261296660118,0.097976258,0.014330271,82.0883952529584,17.9116047470416,1.0,0.0,0.0,0.0,0.0,0.0,0.0,0.0,0.0,0.0,0.0,0.0,0.0,0.0,0.0,0.0,0.0,0.0
vsp12_240816_Ag-1.0_pp0_rep1,vsp,12,240816,Ag-1.0,Ag-1.0,1,CO2R,100,3.35,30.9949988491075,49.8330058939096,0.086417261,0.019388013,80.9491330367315,19.0508669632685,1.0,0.0,0.0,0.0,0.0,0.0,0.0,0.0,0.0,0.0,0.0,0.0,0.0,0.0,0.0,0.0,0.0,0.0
vsp12_240816_Ag-1.0_pp0_rep1,vsp,12,240816,Ag-1.0,Ag-1.0,1,CO2R,150,3.55,25.5456276548997,53.0009823182711,0.071188742,0.047767569,78.6777587935503,21.3222412064497,1.0,0.0,0.0,0.0,0.0,0.0,0.0,0.0,0.0,0.0,0.0,0.0,0.0,0.0,0.0,0.0,0.0,0.0
vsp12_240816_Ag-1.0_pp0_rep1,vsp,12,240816,Ag-1.0,Ag-1.0,1,CO2R,200,3.69,21.1093557094729,17.1512770137525,0.066877053,0.054581472,38.388764175353,61.611235824647,1.0,0.0,0.0,0.0,0.0,0.0,0.0,0.0,0.0,0.0,0.0,0.0,0.0,0.0,0.0,0.0,0.0,0.0
vsp12_240816_Ag-1.0_pp0_rep1,vsp,12,240816,Ag-1.0,Ag-1.0,1,CO2R,300,3.79,61.9033668835925,14.803536345776,0.135405390528962,0.092865773,76.9458840300553,23.0541159699447,1.0,0.0,0.0,0.0,0.0,0.0,0.0,0.0,0.0,0.0,0.0,0.0,0.0,0.0,0.0,0.0,0.0,0.0
vsp13_240823_Ag-0.067-Au-0.533-Zn-0.4_pp0_rep1,vsp,13,240823,Ag-0.067-Au-0.533-Zn-0.4,Ag-0.258-Au-0.313-Zn-0.429,1,CO2R,50,2.94,79.705371529013,2.003929273,0.007705998,0.0,81.7170067999324,18.2829932000676,0.258,0.313,0.0,0.0,0.0,0.0,0.0,0.0,0.0,0.0,0.0,0.0,0.0,0.0,0.0,0.0,0.0,0.429
vsp13_240823_Ag-0.067-Au-0.533-Zn-0.4_pp0_rep1,vsp,13,240823,Ag-0.067-Au-0.533-Zn-0.4,Ag-0.258-Au-0.313-Zn-0.429,1,HER,50,3.02,0.0,0.0,0.0,0.0,0.0,0.0,0.258,0.313,0.0,0.0,0.0,0.0,0.0,0.0,0.0,0.0,0.0,0.0,0.0,0.0,0.0,0.0,0.0,0.429
vsp13_240823_Ag-0.067-Au-0.533-Zn-0.4_pp0_rep1,vsp,13,240823,Ag-0.067-Au-0.533-Zn-0.4,Ag-0.258-Au-0.313-Zn-0.429,1,CO2R,100,3.29,75.7222373349516,4.23624754420432,0.007155569,0.0,79.9656404485741,20.0343595514259,0.258,0.313,0.0,0.0,0.0,0.0,0.0,0.0,0.0,0.0,0.0,0.0,0.0,0.0,0.0,0.0,0.0,0.429
vsp13_240823_Ag-0.067-Au-0.533-Zn-0.4_pp0_rep1,vsp,13,240823,Ag-0.067-Au-0.533-Zn-0.4,Ag-0.258-Au-0.313-Zn-0.429,1,CO2R,150,3.52,74.0706020213857,4.78880157170923,0.008439902,0.0,78.869161604658,21.130838395342,0.258,0.313,0.0,0.0,0.0,0.0,0.0,0.0,0.0,0.0,0.0,0.0,0.0,0.0,0.0,0.0,0.0,0.429
vsp13_240823_Ag-0.067-Au-0.533-Zn-0.4_pp0_rep1,vsp,13,240823,Ag-0.067-Au-0.533-Zn-0.4,Ag-0.258-Au-0.313-Zn-0.429,1,CO2R,200,3.66,73.5417146205194,4.10363457760314,0.00853164,0.0,77.6551165659318,22.3448834340682,0.258,0.313,0.0,0.0,0.0,0.0,0.0,0.0,0.0,0.0,0.0,0.0,0.0,0.0,0.0,0.0,0.0,0.429
vsp13_240823_Ag-0.067-Au-0.533-Zn-0.4_pp0_rep1,vsp,13,240823,Ag-0.067-Au-0.533-Zn-0.4,Ag-0.258-Au-0.313-Zn-0.429,1,CO2R,300,3.83,77.4600849567892,1.61591355599214,0.006605141,0.0,79.0835922356621,20.9164077643379,0.258,0.313,0.0,0.0,0.0,0.0,0.0,0.0,0.0,0.0,0.0,0.0,0.0,0.0,0.0,0.0,0.0,0.429
vsp13_240823_Ag-0.125-Au-0.125-Zn-0.75_pp0_rep1,vsp,13,240823,Ag-0.125-Au-0.125-Zn-0.75,Ag-0.364-Au-0.084-Zn-0.552,1,CO2R,50,3.07,47.6971688045366,35.4076620825147,0.019815423,0.0,83.1246463100556,16.8753536899444,0.364,0.084,0.0,0.0,0.0,0.0,0.0,0.0,0.0,0.0,0.0,0.0,0.0,0.0,0.0,0.0,0.0,0.552
vsp13_240823_Ag-0.125-Au-0.125-Zn-0.75_pp0_rep1,vsp,13,240823,Ag-0.125-Au-0.125-Zn-0.75,Ag-0.364-Au-0.084-Zn-0.552,1,HER,50,3.16,0.0,0.0,0.0,0.0,0.0,0.0,0.364,0.084,0.0,0.0,0.0,0.0,0.0,0.0,0.0,0.0,0.0,0.0,0.0,0.0,0.0,0.0,0.0,0.552
vsp13_240823_Ag-0.125-Au-0.125-Zn-0.75_pp0_rep1,vsp,13,240823,Ag-0.125-Au-0.125-Zn-0.75,Ag-0.364-Au-0.084-Zn-0.552,1,CO2R,100,3.39,38.3667789658708,43.9759332023576,0.017063281,0.0,82.3622469038469,17.6377530961531,0.364,0.084,0.0,0.0,0.0,0.0,0.0,0.0,0.0,0.0,0.0,0.0,0.0,0.0,0.0,0.0,0.0,0.552
vsp13_240823_Ag-0.125-Au-0.125-Zn-0.75_pp0_rep1,vsp,13,240823,Ag-0.125-Au-0.125-Zn-0.75,Ag-0.364-Au-0.084-Zn-0.552,1,CO2R,150,3.56,41.1006717026931,38.3595284872299,0.015778948,0.0,79.4776267743363,20.5223732256637,0.364,0.084,0.0,0.0,0.0,0.0,0.0,0.0,0.0,0.0,0.0,0.0,0.0,0.0,0.0,0.0,0.0,0.552
vsp13_240823_Ag-0.125-Au-0.125-Zn-0.75_pp0_rep1,vsp,13,240823,Ag-0.125-Au-0.125-Zn-0.75,Ag-0.364-Au-0.084-Zn-0.552,1,CO2R,200,3.67,55.7403377346251,31.3261296660118,0.014035925,0.0,87.0819861980839,12.9180138019161,0.364,0.084,0.0,0.0,0.0,0.0,0.0,0.0,0.0,0.0,0.0,0.0,0.0,0.0,0.0,0.0,0.0,0.552
vsp13_240823_Ag-0.125-Au-0.125-Zn-0.75_pp0_rep1,vsp,13,240823,Ag-0.125-Au-0.125-Zn-0.75,Ag-0.364-Au-0.084-Zn-0.552,1,CO2R,300,3.86,59.8646131955052,17.1439096267191,0.016696329,0.000561971,77.0269344677883,22.9730655322117,0.364,0.084,0.0,0.0,0.0,0.0,0.0,0.0,0.0,0.0,0.0,0.0,0.0,0.0,0.0,0.0,0.0,0.552
vsp13_240823_Ag-0.125-Au-0.125-Zn-0.75_pp0_rep2,vsp,13,240823,Ag-0.125-Au-0.125-Zn-0.75,Ag-0.231-Au-0.259-Zn-0.51,2,CO2R,50,2.95,44.6814120404277,43.8506876227898,0.017613709,0.004214785,88.553928158022,11.446071841978,0.231,0.259,0.0,0.0,0.0,0.0,0.0,0.0,0.0,0.0,0.0,0.0,0.0,0.0,0.0,0.0,0.0,0.51
vsp13_240823_Ag-0.125-Au-0.125-Zn-0.75_pp0_rep2,vsp,13,240823,Ag-0.125-Au-0.125-Zn-0.75,Ag-0.231-Au-0.259-Zn-0.51,2,HER,50,3.09,0.0,0.0,0.0,0.0,0.0,0.0,0.231,0.259,0.0,0.0,0.0,0.0,0.0,0.0,0.0,0.0,0.0,0.0,0.0,0.0,0.0,0.0,0.0,0.51
vsp13_240823_Ag-0.125-Au-0.125-Zn-0.75_pp0_rep2,vsp,13,240823,Ag-0.125-Au-0.125-Zn-0.75,Ag-0.231-Au-0.259-Zn-0.51,2,CO2R,100,3.24,35.4024984829145,48.9194499017682,0.017613709,0.0,84.342033548718,15.657966451282,0.231,0.259,0.0,0.0,0.0,0.0,0.0,0.0,0.0,0.0,0.0,0.0,0.0,0.0,0.0,0.0,0.0,0.51
vsp13_240823_Ag-0.125-Au-0.125-Zn-0.75_pp0_rep2,vsp,13,240823,Ag-0.125-Au-0.125-Zn-0.75,Ag-0.231-Au-0.259-Zn-0.51,2,CO2R,150,3.41,43.0776957040323,44.4941060903733,0.014678091,0.0,87.5884570492784,12.4115429507216,0.231,0.259,0.0,0.0,0.0,0.0,0.0,0.0,0.0,0.0,0.0,0.0,0.0,0.0,0.0,0.0,0.0,0.51
vsp13_240823_Ag-0.125-Au-0.125-Zn-0.75_pp0_rep2,vsp,13,240823,Ag-0.125-Au-0.125-Zn-0.75,Ag-0.231-Au-0.259-Zn-0.51,2,CO2R,200,3.55,50.5974178158154,37.3010805500982,0.01376071,0.0,87.913989094622,12.086010905378,0.231,0.259,0.0,0.0,0.0,0.0,0.0,0.0,0.0,0.0,0.0,0.0,0.0,0.0,0.0,0.0,0.0,0.51
vsp13_240823_Ag-0.125-Au-0.125-Zn-0.75_pp0_rep2,vsp,13,240823,Ag-0.125-Au-0.125-Zn-0.75,Ag-0.231-Au-0.259-Zn-0.51,2,CO2R,300,3.76,63.1758354433029,17.7750491159136,0.020549328,0.000702464,80.9736192238399,19.0263807761601,0.231,0.259,0.0,0.0,0.0,0.0,0.0,0.0,0.0,0.0,0.0,0.0,0.0,0.0,0.0,0.0,0.0,0.51
vsp13_240823_Ag-0.125-Au-0.125-Zn-0.75_pp0_rep3,vsp,13,240823,Ag-0.125-Au-0.125-Zn-0.75,Ag-0.352-Au-0.199-Zn-0.45,3,CO2R,50,2.9,21.8849526041558,51.483300589391,0.02091628,0.0,73.3891694733845,26.6108305266155,0.352,0.199,0.0,0.0,0.0,0.0,0.0,0.0,0.0,0.0,0.0,0.0,0.0,0.0,0.0,0.0,0.0,0.45
vsp13_240823_Ag-0.125-Au-0.125-Zn-0.75_pp0_rep3,vsp,13,240823,Ag-0.125-Au-0.125-Zn-0.75,Ag-0.352-Au-0.199-Zn-0.45,3,HER,50,3.05,0.0,0.0,0.0,0.0,0.0,0.0,0.352,0.199,0.0,0.0,0.0,0.0,0.0,0.0,0.0,0.0,0.0,0.0,0.0,0.0,0.0,0.0,0.0,0.45
vsp13_240823_Ag-0.125-Au-0.125-Zn-0.75_pp0_rep3,vsp,13,240823,Ag-0.125-Au-0.125-Zn-0.75,Ag-0.352-Au-0.199-Zn-0.45,3,CO2R,100,3.19,22.3670719203164,56.0584479371316,0.005504284,0.0,78.4310241416159,21.5689758583841,0.352,0.199,0.0,0.0,0.0,0.0,0.0,0.0,0.0,0.0,0.0,0.0,0.0,0.0,0.0,0.0,0.0,0.45
vsp13_240823_Ag-0.125-Au-0.125-Zn-0.75_pp0_rep3,vsp,13,240823,Ag-0.125-Au-0.125-Zn-0.75,Ag-0.352-Au-0.199-Zn-0.45,3,CO2R,150,3.4,27.3950072192346,47.6571709233792,0.006605141,0.0,75.0587832836151,24.9412167163849,0.352,0.199,0.0,0.0,0.0,0.0,0.0,0.0,0.0,0.0,0.0,0.0,0.0,0.0,0.0,0.0,0.0,0.45
vsp13_240823_Ag-0.125-Au-0.125-Zn-0.75_pp0_rep3,vsp,13,240823,Ag-0.125-Au-0.125-Zn-0.75,Ag-0.352-Au-0.199-Zn-0.45,3,CO2R,200,3.6,40.2051727384963,33.4405697445973,0.00853164,0.0,73.6550155599632,26.3449844400368,0.352,0.199,0.0,0.0,0.0,0.0,0.0,0.0,0.0,0.0,0.0,0.0,0.0,0.0,0.0,0.0,0.0,0.45
vsp13_240823_Ag-0.125-Au-0.125-Zn-0.75_pp0_rep3,vsp,13,240823,Ag-0.125-Au-0.125-Zn-0.75,Ag-0.352-Au-0.199-Zn-0.45,3,CO2R,300,3.86,67.9982841239616,9.11345776031434,0.016696329,0.000842957,77.1309288064774,22.8690711935226,0.352,0.199,0.0,0.0,0.0,0.0,0.0,0.0,0.0,0.0,0.0,0.0,0.0,0.0,0.0,0.0,0.0,0.45
vsp13_240823_Ag-0.2-Au-0.4-Zn-0.4_pp0_rep1,vsp,13,240823,Ag-0.2-Au-0.4-Zn-0.4,Ag-0.382-Au-0.072-Zn-0.546,1,CO2R,50,2.76,79.8811441963632,3.7721021611002,0.008806855,0.0,83.6620532121319,16.3379467878681,0.382,0.072,0.0,0.0,0.0,0.0,0.0,0.0,0.0,0.0,0.0,0.0,0.0,0.0,0.0,0.0,0.0,0.546
vsp13_240823_Ag-0.2-Au-0.4-Zn-0.4_pp0_rep1,vsp,13,240823,Ag-0.2-Au-0.4-Zn-0.4,Ag-0.382-Au-0.072-Zn-0.546,1,HER,50,2.94,0.0,0.0,0.0,0.0,0.0,0.0,0.382,0.072,0.0,0.0,0.0,0.0,0.0,0.0,0.0,0.0,0.0,0.0,0.0,0.0,0.0,0.0,0.0,0.546
vsp13_240823_Ag-0.2-Au-0.4-Zn-0.4_pp0_rep1,vsp,13,240823,Ag-0.2-Au-0.4-Zn-0.4,Ag-0.382-Au-0.072-Zn-0.546,1,CO2R,100,3.09,69.876540626504,7.76522593320236,0.007705998,0.0,77.6494725575413,22.3505274424587,0.382,0.072,0.0,0.0,0.0,0.0,0.0,0.0,0.0,0.0,0.0,0.0,0.0,0.0,0.0,0.0,0.0,0.546
vsp13_240823_Ag-0.2-Au-0.4-Zn-0.4_pp0_rep1,vsp,13,240823,Ag-0.2-Au-0.4-Zn-0.4,Ag-0.382-Au-0.072-Zn-0.546,1,CO2R,150,3.31,67.4159325367763,8.58546168958743,0.008439902,0.0,76.0108227106337,23.9891772893663,0.382,0.072,0.0,0.0,0.0,0.0,0.0,0.0,0.0,0.0,0.0,0.0,0.0,0.0,0.0,0.0,0.0,0.546
vsp13_240823_Ag-0.2-Au-0.4-Zn-0.4_pp0_rep1,vsp,13,240823,Ag-0.2-Au-0.4-Zn-0.4,Ag-0.382-Au-0.072-Zn-0.546,1,CO2R,200,3.48,73.54956161,7.4778978388998,0.007430784,0.0,81.03612596,18.96387404,0.382,0.072,0.0,0.0,0.0,0.0,0.0,0.0,0.0,0.0,0.0,0.0,0.0,0.0,0.0,0.0,0.0,0.546
vsp13_240823_Ag-0.2-Au-0.4-Zn-0.4_pp0_rep1,vsp,13,240823,Ag-0.2-Au-0.4-Zn-0.4,Ag-0.382-Au-0.072-Zn-0.546,1,CO2R,300,3.74,70.82027245,4.77406679764244,0.006788617,0.0,75.6021164442965,24.3978835557035,0.382,0.072,0.0,0.0,0.0,0.0,0.0,0.0,0.0,0.0,0.0,0.0,0.0,0.0,0.0,0.0,0.0,0.546
vsp13_240823_Ag-0.25-Au-0.25-Zn-0.5_pp0_rep1,vsp,13,240823,Ag-0.25-Au-0.25-Zn-0.5,Ag-0.248-Au-0.225-Zn-0.527,1,CO2R,50,2.87,53.2842285881688,6.79273084479371,0.022017137,0.0,60.0989765696339,39.9010234303661,0.248,0.225,0.0,0.0,0.0,0.0,0.0,0.0,0.0,0.0,0.0,0.0,0.0,0.0,0.0,0.0,0.0,0.527
vsp13_240823_Ag-0.25-Au-0.25-Zn-0.5_pp0_rep1,vsp,13,240823,Ag-0.25-Au-0.25-Zn-0.5,Ag-0.248-Au-0.225-Zn-0.527,1,HER,50,2.99,0.0,0.0,0.0,0.0,0.0,0.0,0.248,0.225,0.0,0.0,0.0,0.0,0.0,0.0,0.0,0.0,0.0,0.0,0.0,0.0,0.0,0.0,0.0,0.527
vsp13_240823_Ag-0.25-Au-0.25-Zn-0.5_pp0_rep1,vsp,13,240823,Ag-0.25-Au-0.25-Zn-0.5,Ag-0.248-Au-0.225-Zn-0.527,1,CO2R,100,3.19,63.4369834062232,14.8305500982318,0.007705998,0.0,78.2752395,21.7247605,0.248,0.225,0.0,0.0,0.0,0.0,0.0,0.0,0.0,0.0,0.0,0.0,0.0,0.0,0.0,0.0,0.0,0.527
vsp13_240823_Ag-0.25-Au-0.25-Zn-0.5_pp0_rep1,vsp,13,240823,Ag-0.25-Au-0.25-Zn-0.5,Ag-0.248-Au-0.225-Zn-0.527,1,CO2R,150,3.37,68.9899349222625,13.7229862475442,0.005871236,0.0,82.7187924062524,17.2812075937477,0.248,0.225,0.0,0.0,0.0,0.0,0.0,0.0,0.0,0.0,0.0,0.0,0.0,0.0,0.0,0.0,0.0,0.527
vsp13_240823_Ag-0.25-Au-0.25-Zn-0.5_pp0_rep1,vsp,13,240823,Ag-0.25-Au-0.25-Zn-0.5,Ag-0.248-Au-0.225-Zn-0.527,1,CO2R,200,3.5,69.80591768,11.3936640471513,0.004678642,0.0,81.2042603684947,18.7957396315053,0.248,0.225,0.0,0.0,0.0,0.0,0.0,0.0,0.0,0.0,0.0,0.0,0.0,0.0,0.0,0.0,0.0,0.527
vsp13_240823_Ag-0.25-Au-0.25-Zn-0.5_pp0_rep1,vsp,13,240823,Ag-0.25-Au-0.25-Zn-0.5,Ag-0.248-Au-0.225-Zn-0.527,1,CO2R,300,3.7,68.153549980121,6.80992141453831,0.004036475,0.0,74.9675078697157,25.0324921302843,0.248,0.225,0.0,0.0,0.0,0.0,0.0,0.0,0.0,0.0,0.0,0.0,0.0,0.0,0.0,0.0,0.0,0.527
vsp13_240823_Ag-0.25-Au-0.25-Zn-0.5_pp0_rep2,vsp,13,240823,Ag-0.25-Au-0.25-Zn-0.5,Ag-0.085-Au-0.132-Zn-0.783,2,CO2R,50,2.96,62.9052710874888,14.1601178781925,0.018714566,0.0,77.084103531852,22.9158964681481,0.085,0.132,0.0,0.0,0.0,0.0,0.0,0.0,0.0,0.0,0.0,0.0,0.0,0.0,0.0,0.0,0.0,0.783
vsp13_240823_Ag-0.25-Au-0.25-Zn-0.5_pp0_rep2,vsp,13,240823,Ag-0.25-Au-0.25-Zn-0.5,Ag-0.085-Au-0.132-Zn-0.783,2,HER,50,3.08,0.0,0.0,0.0,0.0,0.0,0.0,0.085,0.132,0.0,0.0,0.0,0.0,0.0,0.0,0.0,0.0,0.0,0.0,0.0,0.0,0.0,0.0,0.0,0.783
vsp13_240823_Ag-0.25-Au-0.25-Zn-0.5_pp0_rep2,vsp,13,240823,Ag-0.25-Au-0.25-Zn-0.5,Ag-0.085-Au-0.132-Zn-0.783,2,CO2R,100,3.25,66.53811547,16.0977406679764,0.009907712,0.0,82.6457638453807,17.3542361546193,0.085,0.132,0.0,0.0,0.0,0.0,0.0,0.0,0.0,0.0,0.0,0.0,0.0,0.0,0.0,0.0,0.0,0.783
vsp13_240823_Ag-0.25-Au-0.25-Zn-0.5_pp0_rep2,vsp,13,240823,Ag-0.25-Au-0.25-Zn-0.5,Ag-0.085-Au-0.132-Zn-0.783,2,CO2R,150,3.41,67.7574337190567,13.1728880157171,0.008806855,0.0,80.9401171713216,19.0598828286784,0.085,0.132,0.0,0.0,0.0,0.0,0.0,0.0,0.0,0.0,0.0,0.0,0.0,0.0,0.0,0.0,0.0,0.783
vsp13_240823_Ag-0.25-Au-0.25-Zn-0.5_pp0_rep2,vsp,13,240823,Ag-0.25-Au-0.25-Zn-0.5,Ag-0.085-Au-0.132-Zn-0.783,2,CO2R,200,3.54,66.4944861788278,10.7527013752456,0.007705998,0.0,77.2558821337876,22.7441178662124,0.085,0.132,0.0,0.0,0.0,0.0,0.0,0.0,0.0,0.0,0.0,0.0,0.0,0.0,0.0,0.0,0.0,0.783
vsp13_240823_Ag-0.25-Au-0.25-Zn-0.5_pp0_rep2,vsp,13,240823,Ag-0.25-Au-0.25-Zn-0.5,Ag-0.085-Au-0.132-Zn-0.783,2,CO2R,300,3.73,69.0993743330055,7.878192534,0.005137332,0.0,76.9833632538628,23.0166367461372,0.085,0.132,0.0,0.0,0.0,0.0,0.0,0.0,0.0,0.0,0.0,0.0,0.0,0.0,0.0,0.0,0.0,0.783
vsp13_240823_Ag-0.25-Au-0.25-Zn-0.5_pp0_rep3,vsp,13,240823,Ag-0.25-Au-0.25-Zn-0.5,Ag-0.058-Au-0.133-Zn-0.809,3,CO2R,50,2.74,69.8508024859277,3.58055009823183,0.012109425,0.0,73.4434620093288,26.5565379906712,0.058,0.133,0.0,0.0,0.0,0.0,0.0,0.0,0.0,0.0,0.0,0.0,0.0,0.0,0.0,0.0,0.0,0.809
vsp13_240823_Ag-0.25-Au-0.25-Zn-0.5_pp0_rep3,vsp,13,240823,Ag-0.25-Au-0.25-Zn-0.5,Ag-0.058-Au-0.133-Zn-0.809,3,HER,50,2.93,0.0,0.0,0.0,0.0,0.0,0.0,0.058,0.133,0.0,0.0,0.0,0.0,0.0,0.0,0.0,0.0,0.0,0.0,0.0,0.0,0.0,0.0,0.0,0.809
vsp13_240823_Ag-0.25-Au-0.25-Zn-0.5_pp0_rep3,vsp,13,240823,Ag-0.25-Au-0.25-Zn-0.5,Ag-0.058-Au-0.133-Zn-0.809,3,CO2R,100,3.04,71.9801627989705,8.87033398821218,0.005504284,0.0,80.8560010713505,19.1439989286495,0.058,0.133,0.0,0.0,0.0,0.0,0.0,0.0,0.0,0.0,0.0,0.0,0.0,0.0,0.0,0.0,0.0,0.809
vsp13_240823_Ag-0.25-Au-0.25-Zn-0.5_pp0_rep3,vsp,13,240823,Ag-0.25-Au-0.25-Zn-0.5,Ag-0.058-Au-0.133-Zn-0.809,3,CO2R,150,3.25,68.2027244763439,11.2082514734774,0.008439902,0.0,79.4207339613844,20.5792660386156,0.058,0.133,0.0,0.0,0.0,0.0,0.0,0.0,0.0,0.0,0.0,0.0,0.0,0.0,0.0,0.0,0.0,0.809
vsp13_240823_Ag-0.25-Au-0.25-Zn-0.5_pp0_rep3,vsp,13,240823,Ag-0.25-Au-0.25-Zn-0.5,Ag-0.058-Au-0.133-Zn-0.809,3,CO2R,200,3.39,70.372156772479,10.5206286836935,0.007705998,0.0,80.9017271813566,19.0982728186434,0.058,0.133,0.0,0.0,0.0,0.0,0.0,0.0,0.0,0.0,0.0,0.0,0.0,0.0,0.0,0.0,0.0,0.809
vsp13_240823_Ag-0.25-Au-0.25-Zn-0.5_pp0_rep3,vsp,13,240823,Ag-0.25-Au-0.25-Zn-0.5,Ag-0.058-Au-0.133-Zn-0.809,3,CO2R,300,3.59,70.56456507,7.66699410609037,0.006054713,0.0,78.2384377041826,21.7615622958174,0.058,0.133,0.0,0.0,0.0,0.0,0.0,0.0,0.0,0.0,0.0,0.0,0.0,0.0,0.0,0.0,0.0,0.809
vsp13_240823_Ag-0.25-Au-0.5-Zn-0.25_pp0_rep1,vsp,13,240823,Ag-0.25-Au-0.5-Zn-0.25,Ag-0.226-Au-0.348-Zn-0.425,1,CO2R,50,2.83,78.5251836196614,6.54223968565815,0.011008568,0.0,85.0784318736553,14.9215681263447,0.226,0.348,0.0,0.0,0.0,0.0,0.0,0.0,0.0,0.0,0.0,0.0,0.0,0.0,0.0,0.0,0.0,0.425
vsp13_240823_Ag-0.25-Au-0.5-Zn-0.25_pp0_rep1,vsp,13,240823,Ag-0.25-Au-0.5-Zn-0.25,Ag-0.226-Au-0.348-Zn-0.425,1,HER,50,2.99,0.0,0.0,0.0,0.0,0.0,0.0,0.226,0.348,0.0,0.0,0.0,0.0,0.0,0.0,0.0,0.0,0.0,0.0,0.0,0.0,0.0,0.0,0.0,0.425
vsp13_240823_Ag-0.25-Au-0.5-Zn-0.25_pp0_rep1,vsp,13,240823,Ag-0.25-Au-0.5-Zn-0.25,Ag-0.226-Au-0.348-Zn-0.425,1,CO2R,100,3.15,62.3490761472305,9.76178781925344,0.009907712,0.0,72.1207716779861,27.8792283220139,0.226,0.348,0.0,0.0,0.0,0.0,0.0,0.0,0.0,0.0,0.0,0.0,0.0,0.0,0.0,0.0,0.0,0.425
vsp13_240823_Ag-0.25-Au-0.5-Zn-0.25_pp0_rep1,vsp,13,240823,Ag-0.25-Au-0.5-Zn-0.25,Ag-0.226-Au-0.348-Zn-0.425,1,CO2R,150,3.31,69.7001401996275,9.02259332023576,0.004403427,0.0,78.7271369471976,21.2728630528024,0.226,0.348,0.0,0.0,0.0,0.0,0.0,0.0,0.0,0.0,0.0,0.0,0.0,0.0,0.0,0.0,0.0,0.425
vsp13_240823_Ag-0.25-Au-0.5-Zn-0.25_pp0_rep1,vsp,13,240823,Ag-0.25-Au-0.5-Zn-0.25,Ag-0.226-Au-0.348-Zn-0.425,1,CO2R,200,3.45,74.7984891920735,7.76890962671906,0.003577785,0.0,82.5709766035016,17.4290233964984,0.226,0.348,0.0,0.0,0.0,0.0,0.0,0.0,0.0,0.0,0.0,0.0,0.0,0.0,0.0,0.0,0.0,0.425
vsp13_240823_Ag-0.25-Au-0.5-Zn-0.25_pp0_rep1,vsp,13,240823,Ag-0.25-Au-0.5-Zn-0.25,Ag-0.226-Au-0.348-Zn-0.425,1,CO2R,300,3.68,74.5001987905167,4.53585461689587,0.004036475,0.0,79.0407489370551,20.9592510629449,0.226,0.348,0.0,0.0,0.0,0.0,0.0,0.0,0.0,0.0,0.0,0.0,0.0,0.0,0.0,0.0,0.0,0.425
vsp13_240823_Ag-0.25-Au-0.5-Zn-0.25_pp0_rep2,vsp,13,240823,Ag-0.25-Au-0.5-Zn-0.25,Ag-0.14-Au-0.279-Zn-0.581,2,CO2R,50,2.83,73.46669736,5.96758349705305,0.009907712,0.0,79.4441885656876,20.5558114343124,0.14,0.279,0.0,0.0,0.0,0.0,0.0,0.0,0.0,0.0,0.0,0.0,0.0,0.0,0.0,0.0,0.0,0.581
vsp13_240823_Ag-0.25-Au-0.5-Zn-0.25_pp0_rep2,vsp,13,240823,Ag-0.25-Au-0.5-Zn-0.25,Ag-0.14-Au-0.279-Zn-0.581,2,HER,50,2.94,0.0,0.0,0.0,0.0,0.0,0.0,0.14,0.279,0.0,0.0,0.0,0.0,0.0,0.0,0.0,0.0,0.0,0.0,0.0,0.0,0.0,0.0,0.0,0.581
vsp13_240823_Ag-0.25-Au-0.5-Zn-0.25_pp0_rep2,vsp,13,240823,Ag-0.25-Au-0.5-Zn-0.25,Ag-0.14-Au-0.279-Zn-0.581,2,CO2R,100,3.19,68.4389713113897,11.3531434184676,0.005504284,0.0,79.7976190140251,20.2023809859749,0.14,0.279,0.0,0.0,0.0,0.0,0.0,0.0,0.0,0.0,0.0,0.0,0.0,0.0,0.0,0.0,0.0,0.581
vsp13_240823_Ag-0.25-Au-0.5-Zn-0.25_pp0_rep2,vsp,13,240823,Ag-0.25-Au-0.5-Zn-0.25,Ag-0.14-Au-0.279-Zn-0.581,2,CO2R,150,3.31,68.399003954885,10.6827111984283,0.004403427,0.0,79.08611858,20.9138814193524,0.14,0.279,0.0,0.0,0.0,0.0,0.0,0.0,0.0,0.0,0.0,0.0,0.0,0.0,0.0,0.0,0.0,0.581
vsp13_240823_Ag-0.25-Au-0.5-Zn-0.25_pp0_rep2,vsp,13,240823,Ag-0.25-Au-0.5-Zn-0.25,Ag-0.14-Au-0.279-Zn-0.581,2,CO2R,200,3.44,71.1443009897675,8.86665029469548,0.003027356,0.0,80.0139786407553,19.9860213592447,0.14,0.279,0.0,0.0,0.0,0.0,0.0,0.0,0.0,0.0,0.0,0.0,0.0,0.0,0.0,0.0,0.0,0.581
vsp13_240823_Ag-0.25-Au-0.5-Zn-0.25_pp0_rep2,vsp,13,240823,Ag-0.25-Au-0.5-Zn-0.25,Ag-0.14-Au-0.279-Zn-0.581,2,CO2R,300,3.65,74.53786436,5.66306483300589,0.003119094,0.0,80.2040482894594,19.7959517105406,0.14,0.279,0.0,0.0,0.0,0.0,0.0,0.0,0.0,0.0,0.0,0.0,0.0,0.0,0.0,0.0,0.0,0.581
vsp13_240823_Ag-0.25-Au-0.5-Zn-0.25_pp0_rep3,vsp,13,240823,Ag-0.25-Au-0.5-Zn-0.25,Ag-0.172-Au-0.21-Zn-0.618,3,CO2R,50,2.84,69.8759128669778,9.57760314341847,0.009907712,0.0,79.4634237218984,20.5365762781017,0.172,0.21,0.0,0.0,0.0,0.0,0.0,0.0,0.0,0.0,0.0,0.0,0.0,0.0,0.0,0.0,0.0,0.618
vsp13_240823_Ag-0.25-Au-0.5-Zn-0.25_pp0_rep3,vsp,13,240823,Ag-0.25-Au-0.5-Zn-0.25,Ag-0.172-Au-0.21-Zn-0.618,3,HER,50,2.97,0.0,0.0,0.0,0.0,0.0,0.0,0.172,0.21,0.0,0.0,0.0,0.0,0.0,0.0,0.0,0.0,0.0,0.0,0.0,0.0,0.0,0.0,0.0,0.618
vsp13_240823_Ag-0.25-Au-0.5-Zn-0.25_pp0_rep3,vsp,13,240823,Ag-0.25-Au-0.5-Zn-0.25,Ag-0.172-Au-0.21-Zn-0.618,3,CO2R,100,3.15,64.4514428,16.4808447937132,0.005504284,0.0,80.93779188,19.0622081214745,0.172,0.21,0.0,0.0,0.0,0.0,0.0,0.0,0.0,0.0,0.0,0.0,0.0,0.0,0.0,0.0,0.0,0.618
vsp13_240823_Ag-0.25-Au-0.5-Zn-0.25_pp0_rep3,vsp,13,240823,Ag-0.25-Au-0.5-Zn-0.25,Ag-0.172-Au-0.21-Zn-0.618,3,CO2R,150,3.32,65.381154659022,13.9636542239686,0.006238189,0.0,79.3510470717141,20.6489529282859,0.172,0.21,0.0,0.0,0.0,0.0,0.0,0.0,0.0,0.0,0.0,0.0,0.0,0.0,0.0,0.0,0.0,0.618
vsp13_240823_Ag-0.25-Au-0.5-Zn-0.25_pp0_rep3,vsp,13,240823,Ag-0.25-Au-0.5-Zn-0.25,Ag-0.172-Au-0.21-Zn-0.618,3,CO2R,200,3.44,69.8272615036933,11.1137033398821,0.003852999,0.0,80.9448178424929,19.0551821575071,0.172,0.21,0.0,0.0,0.0,0.0,0.0,0.0,0.0,0.0,0.0,0.0,0.0,0.0,0.0,0.0,0.0,0.618
vsp13_240823_Ag-0.25-Au-0.5-Zn-0.25_pp0_rep3,vsp,13,240823,Ag-0.25-Au-0.5-Zn-0.25,Ag-0.172-Au-0.21-Zn-0.618,3,CO2R,300,3.61,71.3622381719643,7.72593320235757,0.003669523,0.0,79.09233518804,20.90766481196,0.172,0.21,0.0,0.0,0.0,0.0,0.0,0.0,0.0,0.0,0.0,0.0,0.0,0.0,0.0,0.0,0.0,0.618
vsp13_240823_Ag-0.25-Au-0.625-Zn-0.125_pp0_rep1,vsp,13,240823,Ag-0.25-Au-0.625-Zn-0.125,Ag-0.254-Au-0.43-Zn-0.315,1,CO2R,50,2.93,80.98223441,3.19744597249509,0.009907712,0.0,84.1895880894043,15.8104119105957,0.254,0.43,0.0,0.0,0.0,0.0,0.0,0.0,0.0,0.0,0.0,0.0,0.0,0.0,0.0,0.0,0.0,0.315
vsp13_240823_Ag-0.25-Au-0.625-Zn-0.125_pp0_rep1,vsp,13,240823,Ag-0.25-Au-0.625-Zn-0.125,Ag-0.254-Au-0.43-Zn-0.315,1,HER,50,3.0,0.0,0.0,0.0,0.0,0.0,0.0,0.254,0.43,0.0,0.0,0.0,0.0,0.0,0.0,0.0,0.0,0.0,0.0,0.0,0.0,0.0,0.0,0.0,0.315
vsp13_240823_Ag-0.25-Au-0.625-Zn-0.125_pp0_rep1,vsp,13,240823,Ag-0.25-Au-0.625-Zn-0.125,Ag-0.254-Au-0.43-Zn-0.315,1,CO2R,100,3.24,76.7027977149553,4.03732809430256,0.006054713,0.0,80.74618052,19.2538194781575,0.254,0.43,0.0,0.0,0.0,0.0,0.0,0.0,0.0,0.0,0.0,0.0,0.0,0.0,0.0,0.0,0.0,0.315
vsp13_240823_Ag-0.25-Au-0.625-Zn-0.125_pp0_rep1,vsp,13,240823,Ag-0.25-Au-0.625-Zn-0.125,Ag-0.254-Au-0.43-Zn-0.315,1,CO2R,150,3.47,77.87984683,4.24852652259332,0.007705998,0.0,82.1373974562763,17.8626025437237,0.254,0.43,0.0,0.0,0.0,0.0,0.0,0.0,0.0,0.0,0.0,0.0,0.0,0.0,0.0,0.0,0.0,0.315
vsp13_240823_Ag-0.25-Au-0.625-Zn-0.125_pp0_rep1,vsp,13,240823,Ag-0.25-Au-0.625-Zn-0.125,Ag-0.254-Au-0.43-Zn-0.315,1,CO2R,200,3.63,79.3180439013162,4.58988212180747,0.007155569,0.0,83.9160701744212,16.0839298255788,0.254,0.43,0.0,0.0,0.0,0.0,0.0,0.0,0.0,0.0,0.0,0.0,0.0,0.0,0.0,0.0,0.0,0.315
vsp13_240823_Ag-0.25-Au-0.625-Zn-0.125_pp0_rep1,vsp,13,240823,Ag-0.25-Au-0.625-Zn-0.125,Ag-0.254-Au-0.43-Zn-0.315,1,CO2R,300,3.85,79.134738119651,1.36051080550098,0.009907712,0.0,80.5063099821799,19.4936900178201,0.254,0.43,0.0,0.0,0.0,0.0,0.0,0.0,0.0,0.0,0.0,0.0,0.0,0.0,0.0,0.0,0.0,0.315
vsp13_240823_Ag-0.286-Au-0.571-Zn-0.143_pp0_rep1,vsp,13,240823,Ag-0.286-Au-0.571-Zn-0.143,Ag-0.299-Au-0.35-Zn-0.352,1,CO2R,50,2.71,79.8120906484756,3.03536345776031,0.008806855,0.0,82.8562609609045,17.1437390390956,0.299,0.35,0.0,0.0,0.0,0.0,0.0,0.0,0.0,0.0,0.0,0.0,0.0,0.0,0.0,0.0,0.0,0.352
vsp13_240823_Ag-0.286-Au-0.571-Zn-0.143_pp0_rep1,vsp,13,240823,Ag-0.286-Au-0.571-Zn-0.143,Ag-0.299-Au-0.35-Zn-0.352,1,HER,50,2.85,0.0,0.0,0.0,0.0,0.0,0.0,0.299,0.35,0.0,0.0,0.0,0.0,0.0,0.0,0.0,0.0,0.0,0.0,0.0,0.0,0.0,0.0,0.0,0.352
vsp13_240823_Ag-0.286-Au-0.571-Zn-0.143_pp0_rep1,vsp,13,240823,Ag-0.286-Au-0.571-Zn-0.143,Ag-0.299-Au-0.35-Zn-0.352,1,CO2R,100,3.04,71.7052041264726,7.83153241650295,0.004403427,0.0,79.5411399703098,20.4588600296902,0.299,0.35,0.0,0.0,0.0,0.0,0.0,0.0,0.0,0.0,0.0,0.0,0.0,0.0,0.0,0.0,0.0,0.352
vsp13_240823_Ag-0.286-Au-0.571-Zn-0.143_pp0_rep1,vsp,13,240823,Ag-0.286-Au-0.571-Zn-0.143,Ag-0.299-Au-0.35-Zn-0.352,1,CO2R,150,3.18,70.147523488669,10.4862475442043,0.003669523,0.0,80.6374405556518,19.3625594443482,0.299,0.35,0.0,0.0,0.0,0.0,0.0,0.0,0.0,0.0,0.0,0.0,0.0,0.0,0.0,0.0,0.0,0.352
vsp13_240823_Ag-0.286-Au-0.571-Zn-0.143_pp0_rep1,vsp,13,240823,Ag-0.286-Au-0.571-Zn-0.143,Ag-0.299-Au-0.35-Zn-0.352,1,CO2R,200,3.32,68.4552930590722,9.82072691552063,0.003302571,0.0,78.27932255,21.7206774549065,0.299,0.35,0.0,0.0,0.0,0.0,0.0,0.0,0.0,0.0,0.0,0.0,0.0,0.0,0.0,0.0,0.0,0.352
vsp13_240823_Ag-0.286-Au-0.571-Zn-0.143_pp0_rep1,vsp,13,240823,Ag-0.286-Au-0.571-Zn-0.143,Ag-0.299-Au-0.35-Zn-0.352,1,CO2R,300,3.51,73.1216388708699,7.28143418467584,0.002752142,0.0,80.4058251976296,19.5941748023704,0.299,0.35,0.0,0.0,0.0,0.0,0.0,0.0,0.0,0.0,0.0,0.0,0.0,0.0,0.0,0.0,0.0,0.352
vsp13_240823_Ag-0.333-Au-0.333-Zn-0.333_pp0_rep1,vsp,13,240823,Ag-0.333-Au-0.333-Zn-0.333,Ag-0.409-Au-0.22-Zn-0.371,1,CO2R,50,2.84,76.0392558957082,7.86836935166994,0.009907712,0.0,83.9175329588803,16.0824670411197,0.409,0.22,0.0,0.0,0.0,0.0,0.0,0.0,0.0,0.0,0.0,0.0,0.0,0.0,0.0,0.0,0.0,0.371
vsp13_240823_Ag-0.333-Au-0.333-Zn-0.333_pp0_rep1,vsp,13,240823,Ag-0.333-Au-0.333-Zn-0.333,Ag-0.409-Au-0.22-Zn-0.371,1,HER,50,2.87,0.0,0.0,0.0,0.0,0.0,0.0,0.409,0.22,0.0,0.0,0.0,0.0,0.0,0.0,0.0,0.0,0.0,0.0,0.0,0.0,0.0,0.0,0.0,0.371
vsp13_240823_Ag-0.333-Au-0.333-Zn-0.333_pp0_rep1,vsp,13,240823,Ag-0.333-Au-0.333-Zn-0.333,Ag-0.409-Au-0.22-Zn-0.371,1,CO2R,100,3.15,72.4472158865011,10.8153241650295,0.006054713,0.0,83.2685947641152,16.7314052358848,0.409,0.22,0.0,0.0,0.0,0.0,0.0,0.0,0.0,0.0,0.0,0.0,0.0,0.0,0.0,0.0,0.0,0.371
vsp13_240823_Ag-0.333-Au-0.333-Zn-0.333_pp0_rep1,vsp,13,240823,Ag-0.333-Au-0.333-Zn-0.333,Ag-0.409-Au-0.22-Zn-0.371,1,CO2R,150,3.33,71.3494737282638,8.96365422396857,0.007339046,0.0,80.3204669977895,19.6795330022105,0.409,0.22,0.0,0.0,0.0,0.0,0.0,0.0,0.0,0.0,0.0,0.0,0.0,0.0,0.0,0.0,0.0,0.371
vsp13_240823_Ag-0.333-Au-0.333-Zn-0.333_pp0_rep1,vsp,13,240823,Ag-0.333-Au-0.333-Zn-0.333,Ag-0.409-Au-0.22-Zn-0.371,1,CO2R,200,3.47,73.6757412793739,7.77996070726916,0.005779498,0.003582568,81.4650640526666,18.5349359473334,0.409,0.22,0.0,0.0,0.0,0.0,0.0,0.0,0.0,0.0,0.0,0.0,0.0,0.0,0.0,0.0,0.0,0.371
vsp13_240823_Ag-0.333-Au-0.333-Zn-0.333_pp0_rep1,vsp,13,240823,Ag-0.333-Au-0.333-Zn-0.333,Ag-0.409-Au-0.22-Zn-0.371,1,CO2R,300,3.67,75.05555672,5.35363457760314,0.00477038,0.001404928,80.4160256583638,19.58397434,0.409,0.22,0.0,0.0,0.0,0.0,0.0,0.0,0.0,0.0,0.0,0.0,0.0,0.0,0.0,0.0,0.0,0.371
vsp13_240823_Ag-0.4-Au-0.1-Zn-0.5_pp0_rep1,vsp,13,240823,Ag-0.4-Au-0.1-Zn-0.5,Ag-0.159-Au-0.383-Zn-0.458,1,CO2R,50,2.98,38.4477599447572,40.196463654224,0.019815423,0.045519683,78.70955871,21.29044129,0.159,0.383,0.0,0.0,0.0,0.0,0.0,0.0,0.0,0.0,0.0,0.0,0.0,0.0,0.0,0.0,0.0,0.458
vsp13_240823_Ag-0.4-Au-0.1-Zn-0.5_pp0_rep1,vsp,13,240823,Ag-0.4-Au-0.1-Zn-0.5,Ag-0.159-Au-0.383-Zn-0.458,1,HER,50,3.07,0.0,0.0,0.0,0.0,0.0,0.0,0.159,0.383,0.0,0.0,0.0,0.0,0.0,0.0,0.0,0.0,0.0,0.0,0.0,0.0,0.0,0.0,0.0,0.458
vsp13_240823_Ag-0.4-Au-0.1-Zn-0.5_pp0_rep1,vsp,13,240823,Ag-0.4-Au-0.1-Zn-0.5,Ag-0.159-Au-0.383-Zn-0.458,1,CO2R,100,3.25,37.2437171734081,39.3197445972495,0.012659854,0.0,76.5761216242437,23.4238783757563,0.159,0.383,0.0,0.0,0.0,0.0,0.0,0.0,0.0,0.0,0.0,0.0,0.0,0.0,0.0,0.0,0.0,0.458
vsp13_240823_Ag-0.4-Au-0.1-Zn-0.5_pp0_rep1,vsp,13,240823,Ag-0.4-Au-0.1-Zn-0.5,Ag-0.159-Au-0.383-Zn-0.458,1,CO2R,150,3.41,50.648057084266300,32.9076620825147,0.00807295,0.0,83.5637921168938,16.4362078831062,0.159,0.383,0.0,0.0,0.0,0.0,0.0,0.0,0.0,0.0,0.0,0.0,0.0,0.0,0.0,0.0,0.0,0.458
vsp13_240823_Ag-0.4-Au-0.1-Zn-0.5_pp0_rep1,vsp,13,240823,Ag-0.4-Au-0.1-Zn-0.5,Ag-0.159-Au-0.383-Zn-0.458,1,CO2R,200,3.54,56.6879407395007,25.64219057,0.007155569,0.0,82.3372868786635,17.6627131213365,0.159,0.383,0.0,0.0,0.0,0.0,0.0,0.0,0.0,0.0,0.0,0.0,0.0,0.0,0.0,0.0,0.0,0.458
vsp13_240823_Ag-0.4-Au-0.1-Zn-0.5_pp0_rep1,vsp,13,240823,Ag-0.4-Au-0.1-Zn-0.5,Ag-0.159-Au-0.383-Zn-0.458,1,CO2R,300,3.72,66.0873841260541,16.9867387033399,0.005137332,0.0,83.079260161284,16.920739838716,0.159,0.383,0.0,0.0,0.0,0.0,0.0,0.0,0.0,0.0,0.0,0.0,0.0,0.0,0.0,0.0,0.0,0.458
vsp13_240823_Ag-0.4-Au-0.2-Zn-0.4_pp0_rep1,vsp,13,240823,Ag-0.4-Au-0.2-Zn-0.4,Ag-0.393-Au-0.059-Zn-0.548,1,CO2R,50,2.8,64.9166126095964,8.64931237721022,0.012109425,0.0,73.5780344119758,26.4219655880242,0.393,0.059,0.0,0.0,0.0,0.0,0.0,0.0,0.0,0.0,0.0,0.0,0.0,0.0,0.0,0.0,0.0,0.548
vsp13_240823_Ag-0.4-Au-0.2-Zn-0.4_pp0_rep1,vsp,13,240823,Ag-0.4-Au-0.2-Zn-0.4,Ag-0.393-Au-0.059-Zn-0.548,1,HER,50,2.94,0.0,0.0,0.0,0.0,0.0,0.0,0.393,0.059,0.0,0.0,0.0,0.0,0.0,0.0,0.0,0.0,0.0,0.0,0.0,0.0,0.0,0.0,0.0,0.548
