Repository: Jehadabed/ocx24-dashboard

# OCx24 Dashboard

An interactive web dashboard for exploring and analyzing  data from OCx24 experiments, featuring HER (Hydrogen Evolution Reaction) and CO2RR (CO2 Reduction Reaction) performance data, as well as XRD (X-ray Diffraction) data.

This project is part of the OCx24 research: https://ai.meta.com/blog/open-catalyst-simulations-experiments/.

## Features

- **Interactive Data Filtering**: Filter data by source, batch, reaction type, element count, and voltage/current density ranges
- **Data Aggregation**: Average data across multiple replicates with statistical analysis
- **Interactive Plots**: Dedicated plotting interfaces for HER and CO2RR performance visualization

File: Data/ExpDataDump_241125.csv (part 15 of 25)
sample id,source,batch number,batch date,composition,rep,reaction,current density,voltage,fe_h2,fe_co,fe_ch4,fe_c2h4,fe_gas_total,fe_liquid
vsp14_240906_Au-0.25-Cu-0.25-Zn-0.5_pp0,vsp,14,240906,Au-0.25-Cu-0.25-Zn-0.5,avg,CO2R,50,2.9,38.17782334846931,45.221021611001966,0.008806855,0,83.40765181413983,16.592348185860175
uoft6_240624_Ag-0.714-Cd-0.286_pp0_rep1,uoft,6,240624,Ag-0.714-Cd-0.286,1,HER,50,2.73,,,,,,
vsp14_240906_Au-0.25-Cu-0.25-Zn-0.5_pp0_rep1,vsp,14,240906,Au-0.25-Cu-0.25-Zn-0.5,1,CO2R,150,3.38,42.64705266902425,42.96660117878192,0.004036475,0.0019669,85.61965722274738,14.380342777252622
vsp14_240906_Au-0.25-Cu-0.25-Zn-0.5_pp0_rep1,vsp,14,240906,Au-0.25-Cu-0.25-Zn-0.5,1,CO2R,200,3.53,48.95111846,35.65446954813359,0.005779498,0.004004046,84.61537155092648,15.384628449073515
vsp14_240906_Au-0.25-Cu-0.25-Zn-0.5_pp0_rep1,vsp,14,240906,Au-0.25-Cu-0.25-Zn-0.5,1,CO2R,50,2.91,41.39446316097847,41.11001964636542,0.007705998,0,82.51218880517888,17.48781119482112
vsp14_240906_Au-0.25-Cu-0.25-Zn-0.5_pp0_rep1,vsp,14,240906,Au-0.25-Cu-0.25-Zn-0.5,1,CO2R,300,3.78,57.37910397790287,22.31335952848724,0.016696329,0.02023097,79.73004985986238,20.269950140137624
vsp14_240906_Au-0.25-Cu-0.25-Zn-0.5_pp0_rep1,vsp,14,240906,Au-0.25-Cu-0.25-Zn-0.5,1,CO2R,100,3.19,37.91918642365398,47.61542239685659,0.004953856,0,85.53956267626162,14.460437323738375
vsp14_240906_Au-0.25-Cu-0.25-Zn-0.5_pp0_rep2,vsp,14,240906,Au-0.25-Cu-0.25-Zn-0.5,2,CO2R,200,3.5,48.47307957898261,36.24386051,0.004678642,0.001264436,84.72288317,15.277116833028998
vsp14_240906_Au-0.25-Cu-0.25-Zn-0.5_pp0_rep2,vsp,14,240906,Au-0.25-Cu-0.25-Zn-0.5,2,CO2R,300,3.72,52.761304902801896,23.104125736738705,0.010641616,0.005760207,75.88183246,24.118167537596094
vsp14_240906_Au-0.25-Cu-0.25-Zn-0.5_pp0_rep2,vsp,14,240906,Au-0.25-Cu-0.25-Zn-0.5,2,CO2R,150,3.36,38.66203519638411,42.86345776031435,0.005137332,0,81.53063028858844,18.46936971141156
uoft6_240624_Au-0.8-Cd-0.2_pp0_rep1,uoft,6,240624,Au-0.8-Cd-0.2,1,HER,50,2.73,,,,,,
vsp14_240906_Au-0.25-Cu-0.25-Zn-0.5_pp0_rep2,vsp,14,240906,Au-0.25-Cu-0.25-Zn-0.5,2,CO2R,100,3.18,35.22547029651175,49.22151277013752,0.006054713,0,84.45303777923391,15.54696222076609
vsp14_240906_Au-0.25-Cu-0.25-Zn-0.5_pp0_rep2,vsp,14,240906,Au-0.25-Cu-0.25-Zn-0.5,2,CO2R,50,2.9,35.40689279959823,49.420432220039295,0.009907712,0,84.83723273113964,15.162767268860364
vsp14_240906_Au-0.25-Cu-0.25-Zn-0.5_pp0_rep3,vsp,14,240906,Au-0.25-Cu-0.25-Zn-0.5,3,CO2R,50,2.87,37.73211408483124,45.13261296660118,0.008806855,0,82.87353390610096,17.12646609389904
vsp14_240906_Au-0.25-Cu-0.25-Zn-0.5_pp0_rep3,vsp,14,240906,Au-0.25-Cu-0.25-Zn-0.5,3,CO2R,100,3.14,32.41561865701312,51.49803536345776,0.004403427,0,83.91805744780515,16.081942552194846
vsp14_240906_Au-0.25-Cu-0.25-Zn-0.5_pp0_rep3,vsp,14,240906,Au-0.25-Cu-0.25-Zn-0.5,3,CO2R,200,3.45,44.25767436020842,40.45800589390963,0.004403427,0.003161089,84.72324477,15.276755229447105
vsp14_240906_Au-0.25-Cu-0.25-Zn-0.5_pp0_rep3,vsp,14,240906,Au-0.25-Cu-0.25-Zn-0.5,3,CO2R,150,3.32,37.72960304672623,48.02554027504912,0.004036475,0.001685914,85.76086571101874,14.239134288981262
uoft6_240624_Au-0.8-Cd-0.2_pp0_rep3,uoft,6,240624,Au-0.8-Cd-0.2,3,HER,50,2.73,,,,,,
vsp14_240906_Au-0.25-Cu-0.25-Zn-0.5_pp0_rep3,vsp,14,240906,Au-0.25-Cu-0.25-Zn-0.5,3,CO2R,300,3.67,55.381782418548205,24.87229862475442,0.013393758,0.014892242,80.28236704342926,19.71763295657074
vsp14_240906_Au-0.25-Cu-0.375-Zn-0.375_pp0,vsp,14,240906,Au-0.25-Cu-0.375-Zn-0.375,std,CO2R,150,0,0,0,0,0,0,0
uoft7_240716_Cu-0.875-Pd-0.125_pp0_rep2,uoft,7,240716,Cu-0.875-Pd-0.125,2,HER,50,2.73,,,,,,
uoft8_241025_Ag-0.25-Cd-0.5-Pd-0.25_pp0_rep2,uoft,8,241025,Ag-0.25-Cd-0.5-Pd-0.25,2,HER,50,2.73,,,,,,
vsp14_240906_Au-0.25-Cu-0.375-Zn-0.375_pp0,vsp,14,240906,Au-0.25-Cu-0.375-Zn-0.375,avg,CO2R,50,2.82,75.85720563309549,8.192534381,0.007705998,0,84.05744601206996,15.94255398793004
vsp14_240906_Au-0.25-Cu-0.375-Zn-0.375_pp0,vsp,14,240906,Au-0.25-Cu-0.375-Zn-0.375,std,CO2R,50,0,0,0,0,0,0,0
vsp14_240906_Au-0.25-Cu-0.375-Zn-0.375_pp0,vsp,14,240906,Au-0.25-Cu-0.375-Zn-0.375,avg,CO2R,100,3.1,66.79173031450752,14.182220039292732,0.003852999,0,80.97780335271774,19.022196647282257
vsp14_240906_Au-0.25-Cu-0.375-Zn-0.375_pp0,vsp,14,240906,Au-0.25-Cu-0.375-Zn-0.375,avg,CO2R,150,3.28,65.44225659,15.81532416502947,0.002935618,0,81.26051636949602,18.739483630503983
vsp14_240906_Au-0.25-Cu-0.375-Zn-0.375_pp0,vsp,14,240906,Au-0.25-Cu-0.375-Zn-0.375,avg,CO2R,200,3.41,67.18910209462429,14.454813359528488,0.002201714,0.001053696,81.64717086418676,18.35282913581324
vsp14_240906_Au-0.25-Cu-0.375-Zn-0.375_pp0,vsp,14,240906,Au-0.25-Cu-0.375-Zn-0.375,std,CO2R,200,0,0,0,0,0,0,0
vsp14_240906_Au-0.25-Cu-0.375-Zn-0.375_pp0,vsp,14,240906,Au-0.25-Cu-0.375-Zn-0.375,avg,CO2R,300,3.63,69.28916696310867,9.906679764243616,0.002752142,0.010255978,79.20885484740693,20.791145152593074
vsp14_240906_Au-0.25-Cu-0.375-Zn-0.375_pp0,vsp,14,240906,Au-0.25-Cu-0.375-Zn-0.375,std,CO2R,100,0,0,0,0,0,0,0
vsp14_240906_Au-0.25-Cu-0.375-Zn-0.375_pp0,vsp,14,240906,Au-0.25-Cu-0.375-Zn-0.375,std,CO2R,300,0,0,0,0,0,0,0
vsp14_240906_Au-0.25-Cu-0.375-Zn-0.375_pp0_rep1,vsp,14,240906,Au-0.25-Cu-0.375-Zn-0.375,1,CO2R,150,3.28,65.44225659,15.81532416502947,0.002935618,0,81.26051636949602,18.739483630503983
vsp14_240906_Au-0.25-Cu-0.375-Zn-0.375_pp0_rep1,vsp,14,240906,Au-0.25-Cu-0.375-Zn-0.375,1,CO2R,50,2.82,75.85720563309549,8.192534381,0.007705998,0,84.05744601206996,15.94255398793004
vsp14_240906_Au-0.25-Cu-0.375-Zn-0.375_pp0_rep1,vsp,14,240906,Au-0.25-Cu-0.375-Zn-0.375,1,CO2R,200,3.41,67.18910209462429,14.454813359528488,0.002201714,0.001053696,81.64717086418676,18.35282913581324
vsp14_240906_Au-0.25-Cu-0.375-Zn-0.375_pp0_rep1,vsp,14,240906,Au-0.25-Cu-0.375-Zn-0.375,1,CO2R,300,3.63,69.28916696310867,9.906679764243616,0.002752142,0.010255978,79.20885484740693,20.791145152593074
uoft8_241025_Au-0.5-Cd-0.25-Pd-0.25_pp0,uoft,8,241025,Au-0.5-Cd-0.25-Pd-0.25,avg,HER,50,2.73,,,,,,
vsp14_240906_Au-0.25-Cu-0.375-Zn-0.375_pp0_rep1,vsp,14,240906,Au-0.25-Cu-0.375-Zn-0.375,1,CO2R,100,3.1,66.79173031450752,14.182220039292732,0.003852999,0,80.97780335271774,19.022196647282257
vsp14_240906_Au-0.25-Cu-0.5-Zn-0.25_pp0,vsp,14,240906,Au-0.25-Cu-0.5-Zn-0.25,std,CO2R,300,0.05,5.526017780242605,4.307944430402341,0.001471627,0.009252639,6.276745318592533,6.2767453185925355
vsp14_240906_Au-0.25-Cu-0.5-Zn-0.25_pp0,vsp,14,240906,Au-0.25-Cu-0.5-Zn-0.25,avg,CO2R,300,3.68,68.27805561949403,12.617878192534382,0.004709221,0.007820769,80.90868348637918,19.09131651362082
uoft9_241025_Au-0.333-Cu-0.667_pp0,uoft,9,241025,Au-0.333-Cu-0.667,avg,HER,50,2.73,,,,,,
uoft9_241025_Au-0.333-Cu-0.667_pp0_rep1,uoft,9,241025,Au-0.333-Cu-0.667,1,HER,50,2.73,,,,,,
vsp14_240906_Au-0.25-Cu-0.5-Zn-0.25_pp0,vsp,14,240906,Au-0.25-Cu-0.5-Zn-0.25,avg,CO2R,200,3.46,63.21768607838624,18.524066797642433,0.002568666,0.001475175,81.74579671688726,18.25420328311274
vsp14_240906_Au-0.25-Cu-0.5-Zn-0.25_pp0,vsp,14,240906,Au-0.25-Cu-0.5-Zn-0.25,std,CO2R,200,0.03,5.159047011664127,4.9821642731138365,0.000158895,0.002555078,3.7401863370010067,3.7401863370010062
vsp14_240906_Au-0.25-Cu-0.5-Zn-0.25_pp0,vsp,14,240906,Au-0.25-Cu-0.5-Zn-0.25,std,CO2R,50,0.02,1.9171863634205275,2.0780907619332765,0.00063558,0,1.5714771727706045,1.5714771727705972
vsp14_240906_Au-0.25-Cu-0.5-Zn-0.25_pp0,vsp,14,240906,Au-0.25-Cu-0.5-Zn-0.25,avg,CO2R,100,3.2,56.595241582791026,25.22102161100197,0.00477038,0,81.82103357,18.178966426594886
vsp14_240906_Au-0.25-Cu-0.5-Zn-0.25_pp0,vsp,14,240906,Au-0.25-Cu-0.5-Zn-0.25,std,CO2R,100,0.03,4.1129085418359415,3.198721713212526,0.00063558,0,1.349182026586403,1.3491820265864016
vsp14_240906_Au-0.25-Cu-0.5-Zn-0.25_pp0,vsp,14,240906,Au-0.25-Cu-0.5-Zn-0.25,avg,CO2R,150,3.32,59.54843164745025,22.817616240995417,0.003180253,0,82.36922814152042,17.630771858479577
vsp14_240906_Au-0.25-Cu-0.5-Zn-0.25_pp0,vsp,14,240906,Au-0.25-Cu-0.5-Zn-0.25,std,CO2R,150,0.03,5.451736169166114,4.2657173279736496,0.00021186,0,2.2083949001888796,2.208394900188874
vsp14_240906_Au-0.25-Cu-0.5-Zn-0.25_pp0,vsp,14,240906,Au-0.25-Cu-0.5-Zn-0.25,avg,CO2R,50,2.86,61.98957919186424,21.16895874263261,0.00807295,0,83.16661088460968,16.833389115390315
vsp14_240906_Au-0.25-Cu-0.5-Zn-0.25_pp0_rep1,vsp,14,240906,Au-0.25-Cu-0.5-Zn-0.25,1,CO2R,200,3.44,69.06955575550859,15.147347740667977,0.002752142,0,84.21965563826049,15.780344361739507
vsp14_240906_Au-0.25-Cu-0.5-Zn-0.25_pp0_rep1,vsp,14,240906,Au-0.25-Cu-0.5-Zn-0.25,1,CO2R,300,3.69,74.62156563225848,11.095284872298626,0.006238189,0.003793307,85.72688200020134,14.273117999798655
vsp14_240906_Au-0.25-Cu-0.5-Zn-0.25_pp0_rep1,vsp,14,240906,Au-0.25-Cu-0.5-Zn-0.25,1,CO2R,150,3.29,65.78668731297998,18.55108055009823,0.003302571,0,84.34107043357892,15.65892956642108
vsp3_240718_Au-0.889-Cu-0.111_pp0,vsp,3,240718,Au-0.889-Cu-0.111,avg,HER,50,2.73,,,,,,
vsp14_240906_Au-0.25-Cu-0.5-Zn-0.25_pp0_rep1,vsp,14,240906,Au-0.25-Cu-0.5-Zn-0.25,1,CO2R,100,3.18,61.2391973,21.534872298624755,0.005504284,0,82.77957388761169,17.22042611238831
vsp14_240906_Au-0.25-Cu-0.5-Zn-0.25_pp0_rep1,vsp,14,240906,Au-0.25-Cu-0.5-Zn-0.25,1,CO2R,50,2.84,63.90340873422754,20.599214145383105,0.008806855,0,84.51142973427919,15.48857026572081
vsp14_240906_Au-0.25-Cu-0.5-Zn-0.25_pp0_rep2,vsp,14,240906,Au-0.25-Cu-0.5-Zn-0.25,2,CO2R,50,2.88,60.06905354788759,23.472495088408643,0.007705998,0,83.54925463413122,16.450745365868784
vsp14_240906_Au-0.25-Cu-0.5-Zn-0.25_pp0_rep2,vsp,14,240906,Au-0.25-Cu-0.5-Zn-0.25,2,CO2R,200,3.49,61.25740233108037,16.17878192534381,0.002476928,0.004425525,77.44308671,22.55691329
vsp14_240906_Au-0.25-Cu-0.5-Zn-0.25_pp0_rep2,vsp,14,240906,Au-0.25-Cu-0.5-Zn-0.25,2,CO2R,100,3.23,55.134235912029965,27.26669941060904,0.004403427,0,82.40533874997328,17.594661250026718
vsp14_240906_Au-0.25-Cu-0.5-Zn-0.25_pp0_rep2,vsp,14,240906,Au-0.25-Cu-0.5-Zn-0.25,2,CO2R,300,3.72,64.50898742388416,9.277996070726916,0.004586903,0.018404563,73.81063401587821,26.18936598
vsp3_240718_Au-0.889-Cu-0.111_pp0_rep1,vsp,3,240718,Au-0.889-Cu-0.111,1,HER,50,2.73,,,,,,
vsp14_240906_Au-0.25-Cu-0.5-Zn-0.25_pp0_rep2,vsp,14,240906,Au-0.25-Cu-0.5-Zn-0.25,2,CO2R,150,3.35,57.16043440959217,22.81925343811395,0.003302571,0,79.98299041820682,20.01700958179317
vsp14_240906_Au-0.25-Cu-0.5-Zn-0.25_pp0_rep3,vsp,14,240906,Au-0.25-Cu-0.5-Zn-0.25,3,CO2R,300,3.63,65.70361380233945,17.480353634577604,0.003302571,0.001264436,83.18853444305799,16.81146555694201
vsp3_240718_Au-1.0_pp0,vsp,3,240718,Au-1.0,avg,HER,50,2.73,,,,,,
vsp14_240906_Au-0.25-Cu-0.5-Zn-0.25_pp0_rep3,vsp,14,240906,Au-0.25-Cu-0.5-Zn-0.25,3,CO2R,150,3.31,55.69817321977861,27.082514734774065,0.002935618,0,82.78362357277553,17.216376427224475
vsp14_240906_Au-0.25-Cu-0.5-Zn-0.25_pp0_rep3,vsp,14,240906,Au-0.25-Cu-0.5-Zn-0.25,3,CO2R,100,3.19,53.41229153152399,26.861493123772103,0.004403427,0,80.27818808263036,19.721811917369635
vsp14_240906_Au-0.25-Cu-0.5-Zn-0.25_pp0_rep3,vsp,14,240906,Au-0.25-Cu-0.5-Zn-0.25,3,CO2R,50,2.86,61.99627529347758,19.43516699410609,0.007705998,0,81.43914828541865,18.560851714581347
vsp14_240906_Au-0.25-Cu-0.5-Zn-0.25_pp0_rep3,vsp,14,240906,Au-0.25-Cu-0.5-Zn-0.25,3,CO2R,200,3.44,59.32610014856975,24.24607072691552,0.002476928,0,83.57464780336079,16.42535219663921
vsp3_240718_Au-1.0_pp0_rep1,vsp,3,240718,Au-1.0,1,HER,50,2.73,,,,,,
vsp14_240906_Au-0.364-Cu-0.273-Zn-0.364_pp0,vsp,14,240906,Au-0.364-Cu-0.273-Zn-0.364,std,CO2R,150,0,0,0,0,0,0,0
vsp14_240906_Au-0.364-Cu-0.273-Zn-0.364_pp0,vsp,14,240906,Au-0.364-Cu-0.273-Zn-0.364,std,CO2R,300,0,0,0,0,0,0,0
vsp14_240906_Au-0.364-Cu-0.273-Zn-0.364_pp0,vsp,14,240906,Au-0.364-Cu-0.273-Zn-0.364,avg,CO2R,300,3.64,66.65759902906527,11.974459724950885,0.001834761,0.004074293,78.63796780802394,21.362032191976056
vsp3_240718_Cu-1.0_pp0,vsp,3,240718,Cu-1.0,avg,HER,50,2.73,,,,,,
vsp14_240906_Au-0.364-Cu-0.273-Zn-0.364_pp0,vsp,14,240906,Au-0.364-Cu-0.273-Zn-0.364,avg,CO2R,150,3.29,60.88681495741698,19.783889980353635,0.002935618,0,80.67364055599347,19.326359444006528
vsp14_240906_Au-0.364-Cu-0.273-Zn-0.364_pp0,vsp,14,240906,Au-0.364-Cu-0.273-Zn-0.364,avg,CO2R,50,2.81,68.70451359099374,14.145383104125736,0.007705998,0,82.85760269295446,17.14239730704554
vsp14_240906_Au-0.364-Cu-0.273-Zn-0.364_pp0,vsp,14,240906,Au-0.364-Cu-0.273-Zn-0.364,std,CO2R,100,0,0,0,0,0,0,0
vsp14_240906_Au-0.364-Cu-0.273-Zn-0.364_pp0,vsp,14,240906,Au-0.364-Cu-0.273-Zn-0.364,avg,CO2R,100,3.19,59.7627069,20.66552062868369,0.004403427,0,80.43263095509516,19.56736904490484
vsp14_240906_Au-0.364-Cu-0.273-Zn-0.364_pp0,vsp,14,240906,Au-0.364-Cu-0.273-Zn-0.364,std,CO2R,200,0,0,0,0,0,0,0
vsp14_240906_Au-0.364-Cu-0.273-Zn-0.364_pp0,vsp,14,240906,Au-0.364-Cu-0.273-Zn-0.364,avg,CO2R,200,3.43,63.57101006507774,16.62819253438114,0.002201714,0,80.20140431312602,19.79859568687398
vsp14_240906_Au-0.364-Cu-0.273-Zn-0.364_pp0,vsp,14,240906,Au-0.364-Cu-0.273-Zn-0.364,std,CO2R,50,0,0,0,0,0,0,0
vsp14_240906_Au-0.364-Cu-0.273-Zn-0.364_pp0_rep1,vsp,14,240906,Au-0.364-Cu-0.273-Zn-0.364,1,CO2R,300,3.64,66.65759902906527,11.974459724950885,0.001834761,0.004074293,78.63796780802394,21.362032191976056
vsp14_240906_Au-0.364-Cu-0.273-Zn-0.364_pp0_rep1,vsp,14,240906,Au-0.364-Cu-0.273-Zn-0.364,1,CO2R,150,3.29,60.88681495741698,19.783889980353635,0.002935618,0,80.67364055599347,19.326359444006528
vsp14_240906_Au-0.364-Cu-0.273-Zn-0.364_pp0_rep1,vsp,14,240906,Au-0.364-Cu-0.273-Zn-0.364,1,CO2R,100,3.19,59.7627069,20.66552062868369,0.004403427,0,80.43263095509516,19.56736904490484
vsp14_240906_Au-0.364-Cu-0.273-Zn-0.364_pp0_rep1,vsp,14,240906,Au-0.364-Cu-0.273-Zn-0.364,1,CO2R,50,2.81,68.70451359099374,14.145383104125736,0.007705998,0,82.85760269295446,17.14239730704554
vsp3_240718_Cu-1.0_pp0_rep1,vsp,3,240718,Cu-1.0,1,HER,50,2.73,,,,,,
vsp14_240906_Au-0.364-Cu-0.273-Zn-0.364_pp0_rep1,vsp,14,240906,Au-0.364-Cu-0.273-Zn-0.364,1,CO2R,200,3.43,63.57101006507774,16.62819253438114,0.002201714,0,80.20140431312602,19.79859568687398
vsp8_240802_Pd-0.625-Zn-0.375_pp0,vsp,8,240802,Pd-0.625-Zn-0.375,avg,HER,50,2.73,,,,,,
vsp8_240802_Pd-0.625-Zn-0.375_pp0_rep1,vsp,8,240802,Pd-0.625-Zn-0.375,1,HER,50,2.73,,,,,,
vsp14_240906_Au-0.429-Cu-0.429-Zn-0.143_pp0,vsp,14,240906,Au-0.429-Cu-0.429-Zn-0.143,avg,CO2R,50,2.8,69.64113080415996,5.024557956777996,0.014311139,0,74.67999989977434,25.320000100225656
vsp14_240906_Au-0.429-Cu-0.429-Zn-0.143_pp0,vsp,14,240906,Au-0.429-Cu-0.429-Zn-0.143,std,CO2R,50,0,0,0,0,0,0,0
vsp14_240906_Au-0.429-Cu-0.429-Zn-0.143_pp0,vsp,14,240906,Au-0.429-Cu-0.429-Zn-0.143,avg,CO2R,150,3.22,70.55849673,6.669941060903733,0.003302571,0,77.23174035659224,22.76825964340776
vsp14_240906_Au-0.429-Cu-0.429-Zn-0.143_pp0,vsp,14,240906,Au-0.429-Cu-0.429-Zn-0.143,avg,CO2R,100,3.05,64.76030049,6.431728880157171,0.005504284,0,71.19753365188491,28.80246634811509
vsp14_240906_Au-0.429-Cu-0.429-Zn-0.143_pp0,vsp,14,240906,Au-0.429-Cu-0.429-Zn-0.143,std,CO2R,200,0,0,0,0,0,0,0
vsp14_240906_Au-0.429-Cu-0.429-Zn-0.143_pp0,vsp,14,240906,Au-0.429-Cu-0.429-Zn-0.143,avg,CO2R,200,3.35,60.52763188181381,5.934430255,0.004953856,0,66.46701599296762,33.53298400703238
vsp14_240906_Au-0.429-Cu-0.429-Zn-0.143_pp0,vsp,14,240906,Au-0.429-Cu-0.429-Zn-0.143,avg,CO2R,300,3.56,71.84540375400196,4.862475442043222,0.002568666,0.001123943,76.71157180478149,23.288428195218515
vsp14_240906_Au-0.429-Cu-0.429-Zn-0.143_pp0,vsp,14,240906,Au-0.429-Cu-0.429-Zn-0.143,std,CO2R,300,0,0,0,0,0,0,0
vsp14_240906_Au-0.429-Cu-0.429-Zn-0.143_pp0,vsp,14,240906,Au-0.429-Cu-0.429-Zn-0.143,std,CO2R,100,0,0,0,0,0,0,0
vsp14_240906_Au-0.429-Cu-0.429-Zn-0.143_pp0,vsp,14,240906,Au-0.429-Cu-0.429-Zn-0.143,std,CO2R,150,0,0,0,0,0,0,0
vsp14_240906_Au-0.429-Cu-0.429-Zn-0.143_pp0_rep1,vsp,14,240906,Au-0.429-Cu-0.429-Zn-0.143,1,CO2R,150,3.22,70.55849673,6.669941060903733,0.003302571,0,77.23174035659224,22.76825964340776
vsp14_240906_Au-0.429-Cu-0.429-Zn-0.143_pp0_rep1,vsp,14,240906,Au-0.429-Cu-0.429-Zn-0.143,1,CO2R,200,3.35,60.52763188181381,5.934430255,0.004953856,0,66.46701599296762,33.53298400703238
vsp14_240906_Au-0.429-Cu-0.429-Zn-0.143_pp0_rep1,vsp,14,240906,Au-0.429-Cu-0.429-Zn-0.143,1,CO2R,300,3.56,71.84540375400196,4.862475442043222,0.002568666,0.001123943,76.71157180478149,23.288428195218515
uoft4_240405_Ag-0.833-Pd-0.167_pp0_rep1,uoft,4,240405,Ag-0.833-Pd-0.167,1,HER,50,2.74,,,,,,
vsp14_240906_Au-0.429-Cu-0.429-Zn-0.143_pp0_rep1,vsp,14,240906,Au-0.429-Cu-0.429-Zn-0.143,1,CO2R,100,3.05,64.76030049,6.431728880157171,0.005504284,0,71.19753365188491,28.80246634811509
vsp14_240906_Au-0.429-Cu-0.429-Zn-0.143_pp0_rep1,vsp,14,240906,Au-0.429-Cu-0.429-Zn-0.143,1,CO2R,50,2.8,69.64113080415996,5.024557956777996,0.014311139,0,74.67999989977434,25.320000100225656
uoft4_240405_Ag-0.833-Pd-0.167_pp0_rep3,uoft,4,240405,Ag-0.833-Pd-0.167,3,HER,50,2.74,,,,,,
uoft4_240405_Au-0.556-Cu-0.444_pp0_rep1,uoft,4,240405,Au-0.556-Cu-0.444,1,HER,50,2.74,,,,,,
vsp14_240906_Au-0.5-Cu-0.25-Zn-0.25_pp0,vsp,14,240906,Au-0.5-Cu-0.25-Zn-0.25,avg,CO2R,50,2.78,75.69649919437529,6.652750491159136,0.007705998,0,82.35695568336939,17.64304432
vsp14_240906_Au-0.5-Cu-0.25-Zn-0.25_pp0,vsp,14,240906,Au-0.5-Cu-0.25-Zn-0.25,std,CO2R,50,0,4.098020341865832,2.2609357296288923,0.001556847,0,1.8386414589011908,1.838641458901196
vsp14_240906_Au-0.5-Cu-0.25-Zn-0.25_pp0,vsp,14,240906,Au-0.5-Cu-0.25-Zn-0.25,std,CO2R,100,0.05,4.40519431,4.125947230106181,0.000389212,0,0.27963629185848043,0.27963629185847544
vsp14_240906_Au-0.5-Cu-0.25-Zn-0.25_pp0,vsp,14,240906,Au-0.5-Cu-0.25-Zn-0.25,avg,CO2R,300,3.61,72.59212371047731,8.812622789783891,0.002660404,0.006392425,81.41379932890123,18.586200671098766
vsp14_240906_Au-0.5-Cu-0.25-Zn-0.25_pp0,vsp,14,240906,Au-0.5-Cu-0.25-Zn-0.25,std,CO2R,150,0.02,3.289543191809701,2.7749426236151837,0.000259474,0,0.5148600426385646,0.5148600426385695
vsp14_240906_Au-0.5-Cu-0.25-Zn-0.25_pp0,vsp,14,240906,Au-0.5-Cu-0.25-Zn-0.25,avg,CO2R,200,3.4,68.69462638,11.8725442,0.002476928,0.001580545,80.57122806,19.42877194
vsp14_240906_Au-0.5-Cu-0.25-Zn-0.25_pp0,vsp,14,240906,Au-0.5-Cu-0.25-Zn-0.25,std,CO2R,200,0.03,2.642273189445018,2.1827927896647594,0.000389212,0.000149015,0.4600186266155862,0.4600186266155812
vsp14_240906_Au-0.5-Cu-0.25-Zn-0.25_pp0,vsp,14,240906,Au-0.5-Cu-0.25-Zn-0.25,avg,CO2R,100,3.11,66.80240223,13.062377210216113,0.004678642,0,79.86945807821257,20.130541921787433
vsp14_240906_Au-0.5-Cu-0.25-Zn-0.25_pp0,vsp,14,240906,Au-0.5-Cu-0.25-Zn-0.25,std,CO2R,300,0.06,3.3660407552392355,1.786868560513156,0.001167635,0.004073081,1.584412911017478,1.584412911017478
vsp14_240906_Au-0.5-Cu-0.25-Zn-0.25_pp0,vsp,14,240906,Au-0.5-Cu-0.25-Zn-0.25,avg,CO2R,150,3.27,66.87564083784972,13.543713163064833,0.003119094,0,80.42247309527633,19.577526904723673
vsp14_240906_Au-0.5-Cu-0.25-Zn-0.25_pp0_rep1,vsp,14,240906,Au-0.5-Cu-0.25-Zn-0.25,1,CO2R,100,3.08,69.91734499571032,10.144891944990178,0.004953856,0,80.06719079645156,19.932809203548445
vsp14_240906_Au-0.5-Cu-0.25-Zn-0.25_pp0_rep1,vsp,14,240906,Au-0.5-Cu-0.25-Zn-0.25,1,CO2R,50,2.78,78.59423716754903,5.054027504911592,0.008806855,0,83.65707152712916,16.342928472870838
vsp14_240906_Au-0.5-Cu-0.25-Zn-0.25_pp0_rep1,vsp,14,240906,Au-0.5-Cu-0.25-Zn-0.25,1,CO2R,150,3.28,69.20169914,11.581532416502949,0.003302571,0,80.78653412278805,19.213465877211945
vsp14_240906_Au-0.5-Cu-0.25-Zn-0.25_pp0_rep1,vsp,14,240906,Au-0.5-Cu-0.25-Zn-0.25,1,CO2R,300,3.65,74.97227395425726,7.549115913555992,0.003486047,0.009272528,82.53414844248121,17.46585155751879
vsp14_240906_Au-0.5-Cu-0.25-Zn-0.25_pp0_rep1,vsp,14,240906,Au-0.5-Cu-0.25-Zn-0.25,1,CO2R,200,3.42,70.56299566845927,10.329076620825148,0.002752142,0.001685914,80.89651035,19.10348965
uoft4_240405_Hg-0.5-Pd-0.5_pp0_rep2,uoft,4,240405,Hg-0.5-Pd-0.5,2,HER,50,2.74,,,,,,
vsp14_240906_Au-0.5-Cu-0.25-Zn-0.25_pp0_rep2,vsp,14,240906,Au-0.5-Cu-0.25-Zn-0.25,2,CO2R,50,2.78,72.79876122120154,8.251473477,0.006605141,0,81.05683983960964,18.943160160390363
vsp14_240906_Au-0.5-Cu-0.25-Zn-0.25_pp0_rep2,vsp,14,240906,Au-0.5-Cu-0.25-Zn-0.25,2,CO2R,100,3.15,63.687459457197264,15.979862475442046,0.004403427,0,79.67172535997358,20.32827464002642
vsp14_240906_Au-0.5-Cu-0.25-Zn-0.25_pp0_rep2,vsp,14,240906,Au-0.5-Cu-0.25-Zn-0.25,2,CO2R,150,3.25,64.54958253991504,15.50589390962672,0.002935618,0,80.05841207,19.94158793
uoft4_240405_Pd-0.591-Tl-0.409_pp0_rep3,uoft,4,240405,Pd-0.591-Tl-0.409,3,HER,50,2.74,,,,,,
vsp14_240906_Au-0.5-Cu-0.25-Zn-0.25_pp0_rep2,vsp,14,240906,Au-0.5-Cu-0.25-Zn-0.25,2,CO2R,200,3.38,66.82625708845131,13.416011787819253,0.002201714,0.001475175,80.24594576,19.75405424
vsp14_240906_Au-0.5-Cu-0.25-Zn-0.25_pp0_rep2,vsp,14,240906,Au-0.5-Cu-0.25-Zn-0.25,2,CO2R,300,3.56,70.21197346669736,10.076129666011788,0.001834761,0.003512321,80.29345021532126,19.706549784678742
vsp14_240906_Au-0.571-Cu-0.286-Zn-0.143_pp0,vsp,14,240906,Au-0.571-Cu-0.286-Zn-0.143,avg,CO2R,50,2.99,52.14672832660237,33.30058939096267,0.009907712,0,85.45722542906715,14.542774570932847
uoft8_241025_Au-0.5-Cd-0.25-Cu-0.25_pp0_rep1,uoft,8,241025,Au-0.5-Cd-0.25-Cu-0.25,1,HER,50,2.74,,,,,,
vsp14_240906_Au-0.571-Cu-0.286-Zn-0.143_pp0,vsp,14,240906,Au-0.571-Cu-0.286-Zn-0.143,std,CO2R,50,0,0,0,0,0,0,0
vsp14_240906_Au-0.571-Cu-0.286-Zn-0.143_pp0,vsp,14,240906,Au-0.571-Cu-0.286-Zn-0.143,std,CO2R,200,0,0,0,0,0,0,0
vsp14_240906_Au-0.571-Cu-0.286-Zn-0.143_pp0,vsp,14,240906,Au-0.571-Cu-0.286-Zn-0.143,avg,CO2R,100,3.25,51.88809140178702,28.283398821218075,0.01045814,0.002528871,80.18447723420445,19.81552276579555
vsp1_240503_Ag-1.0_pp0,vsp,1,240503,Ag-1.0,avg,HER,50,2.74,,,,,,
vsp14_240906_Au-0.571-Cu-0.286-Zn-0.143_pp0,vsp,14,240906,Au-0.571-Cu-0.286-Zn-0.143,avg,CO2R,150,3.4,60.10546360041014,21.41453831041257,0.006972093,0.003371828,81.53034583247592,18.469654167524084
vsp14_240906_Au-0.571-Cu-0.286-Zn-0.143_pp0,vsp,14,240906,Au-0.571-Cu-0.286-Zn-0.143,std,CO2R,150,0,0,0,0,0,0,0
vsp14_240906_Au-0.571-Cu-0.286-Zn-0.143_pp0,vsp,14,240906,Au-0.571-Cu-0.286-Zn-0.143,avg,CO2R,200,3.52,63.24394735190107,16.952357563850686,0.006054713,0.003371828,80.20573145671032,19.794268543289675
vsp14_240906_Au-0.571-Cu-0.286-Zn-0.143_pp0,vsp,14,240906,Au-0.571-Cu-0.286-Zn-0.143,avg,CO2R,300,3.69,69.72169327669548,11.534872298624755,0.005137332,0.007024642,81.26872754965592,18.73127245034408
vsp14_240906_Au-0.571-Cu-0.286-Zn-0.143_pp0,vsp,14,240906,Au-0.571-Cu-0.286-Zn-0.143,std,CO2R,300,0,0,0,0,0,0,0
vsp14_240906_Au-0.571-Cu-0.286-Zn-0.143_pp0,vsp,14,240906,Au-0.571-Cu-0.286-Zn-0.143,std,CO2R,100,0,0,0,0,0,0,0
vsp1_240503_Ag-1.0_pp0_rep1,vsp,1,240503,Ag-1.0,1,HER,50,2.74,,,,,,
vsp14_240906_Au-0.571-Cu-0.286-Zn-0.143_pp0_rep1,vsp,14,240906,Au-0.571-Cu-0.286-Zn-0.143,1,CO2R,100,3.25,51.88809140178702,28.283398821218075,0.01045814,0.002528871,80.18447723420445,19.81552276579555
vsp14_240906_Au-0.571-Cu-0.286-Zn-0.143_pp0_rep1,vsp,14,240906,Au-0.571-Cu-0.286-Zn-0.143,1,CO2R,300,3.69,69.72169327669548,11.534872298624755,0.005137332,0.007024642,81.26872754965592,18.73127245034408
vsp14_240906_Au-0.571-Cu-0.286-Zn-0.143_pp0_rep1,vsp,14,240906,Au-0.571-Cu-0.286-Zn-0.143,1,CO2R,150,3.4,60.10546360041014,21.41453831041257,0.006972093,0.003371828,81.53034583247592,18.469654167524084
vsp14_240906_Au-0.571-Cu-0.286-Zn-0.143_pp0_rep1,vsp,14,240906,Au-0.571-Cu-0.286-Zn-0.143,1,CO2R,50,2.99,52.14672832660237,33.30058939096267,0.009907712,0,85.45722542906715,14.542774570932847
vsp14_240906_Au-0.571-Cu-0.286-Zn-0.143_pp0_rep1,vsp,14,240906,Au-0.571-Cu-0.286-Zn-0.143,1,CO2R,200,3.52,63.24394735190107,16.952357563850686,0.006054713,0.003371828,80.20573145671032,19.794268543289675
vsp14_240906_Au-0.667-Cu-0.111-Zn-0.222_pp0,vsp,14,240906,Au-0.667-Cu-0.111-Zn-0.222,avg,CO2R,100,3.45,62.82366234907615,19.26571709233792,0.1376071041960993,0.1997808311556941,82.43171028616233,17.56828971383767
vsp28_240927_Au-0.5-Cu-0.375-Pd-0.125_pp0_rep1,vsp,28,240927,Au-0.5-Cu-0.375-Pd-0.125,1,HER,50,2.74,,,,,,
vsp14_240906_Au-0.667-Cu-0.111-Zn-0.222_pp0,vsp,14,240906,Au-0.667-Cu-0.111-Zn-0.222,avg,CO2R,50,3.2,56.63520893929566,24.960707269155208,0.1078839696897418,0.1997808311556941,81.90951250057208,18.090487499427923
vsp14_240906_Au-0.667-Cu-0.111-Zn-0.222_pp0,vsp,14,240906,Au-0.667-Cu-0.111-Zn-0.222,std,CO2R,50,0,0,0,0,0,0,0
vsp14_240906_Au-0.667-Cu-0.111-Zn-0.222_pp0,vsp,14,240906,Au-0.667-Cu-0.111-Zn-0.222,std,CO2R,100,0,0,0,0,0,0,0
vsp29_241004_Ag-0.167-Au-0.417-Pd-0.417_pp0,vsp,29,241004,Ag-0.167-Au-0.417-Pd-0.417,avg,HER,50,2.74,,,,,,
vsp14_240906_Au-0.667-Cu-0.111-Zn-0.222_pp0,vsp,14,240906,Au-0.667-Cu-0.111-Zn-0.222,avg,CO2R,150,3.6,65.92814245956183,15.284872298624755,0.1313689154725427,0.1660625474163365,81.51374149400644,18.48625850599356
vsp14_240906_Au-0.667-Cu-0.111-Zn-0.222_pp0,vsp,14,240906,Au-0.667-Cu-0.111-Zn-0.222,avg,CO2R,200,3.72,66.23584925401244,12.973968565815325,0.1166908243582922,0.1374020062378824,79.46712354153163,20.532876458468365
vsp14_240906_Au-0.667-Cu-0.111-Zn-0.222_pp0,vsp,14,240906,Au-0.667-Cu-0.111-Zn-0.222,std,CO2R,200,0,0,0,0,0,0,0
vsp14_240906_Au-0.667-Cu-0.111-Zn-0.222_pp0,vsp,14,240906,Au-0.667-Cu-0.111-Zn-0.222,avg,CO2R,300,3.9,69.73110966958924,10.112966601178783,0.1117369686072326,0.1112703363398803,80.06955503041338,19.930444969586617
vsp14_240906_Au-0.667-Cu-0.111-Zn-0.222_pp0,vsp,14,240906,Au-0.667-Cu-0.111-Zn-0.222,std,CO2R,300,0,0,0,0,0,0,0
vsp14_240906_Au-0.667-Cu-0.111-Zn-0.222_pp0,vsp,14,240906,Au-0.667-Cu-0.111-Zn-0.222,std,CO2R,150,0,0,0,0,0,0,0
vsp14_240906_Au-0.667-Cu-0.111-Zn-0.222_pp0_rep1,vsp,14,240906,Au-0.667-Cu-0.111-Zn-0.222,1,CO2R,100,3.45,62.82366234907615,19.26571709233792,0.1376071041960993,0.1997808311556941,82.43171028616233,17.56828971383767
vsp29_241004_Ag-0.167-Au-0.417-Pd-0.417_pp0_rep1,vsp,29,241004,Ag-0.167-Au-0.417-Pd-0.417,1,HER,50,2.74,,,,,,
vsp14_240906_Au-0.667-Cu-0.111-Zn-0.222_pp0_rep1,vsp,14,240906,Au-0.667-Cu-0.111-Zn-0.222,1,CO2R,300,3.9,69.73110966958924,10.112966601178783,0.1117369686072326,0.1112703363398803,80.06955503041338,19.930444969586617
vsp14_240906_Au-0.667-Cu-0.111-Zn-0.222_pp0_rep1,vsp,14,240906,Au-0.667-Cu-0.111-Zn-0.222,1,CO2R,50,3.2,56.63520893929566,24.960707269155208,0.1078839696897418,0.1997808311556941,81.90951250057208,18.090487499427923
vsp14_240906_Au-0.667-Cu-0.111-Zn-0.222_pp0_rep1,vsp,14,240906,Au-0.667-Cu-0.111-Zn-0.222,1,CO2R,150,3.6,65.92814245956183,15.284872298624755,0.1313689154725427,0.1660625474163365,81.51374149400644,18.48625850599356
vsp14_240906_Au-0.667-Cu-0.111-Zn-0.222_pp0_rep1,vsp,14,240906,Au-0.667-Cu-0.111-Zn-0.222,1,CO2R,200,3.72,66.23584925401244,12.973968565815325,0.1166908243582922,0.1374020062378824,79.46712354153163,20.532876458468365
vsp15_240809_Au-0.167-In-0.167-Pd-0.667_pp0,vsp,15,240809,Au-0.167-In-0.167-Pd-0.667,std,CO2R,150,0.06,3.834467607075714,1.5681468509914687,0.001599508,0,4.927226418212315,4.927226418212318
vsp15_240809_Au-0.167-In-0.167-Pd-0.667_pp0,vsp,15,240809,Au-0.167-In-0.167-Pd-0.667,avg,CO2R,50,2.82,62.99106489,22.495088408644403,0.008806855,0,85.49496015272264,14.505039847277345
vsp3_240718_Au-0.556-Cu-0.444_pp0,vsp,3,240718,Au-0.556-Cu-0.444,avg,HER,50,2.74,,,,,,
vsp3_240718_Au-0.556-Cu-0.444_pp0_rep1,vsp,3,240718,Au-0.556-Cu-0.444,1,HER,50,2.74,,,,,,
vsp15_240809_Au-0.167-In-0.167-Pd-0.667_pp0,vsp,15,240809,Au-0.167-In-0.167-Pd-0.667,std,CO2R,50,0.07,0.8952883843890003,2.7386999926693254,0.001100857,0,3.457932797733639,3.457932797733639
vsp15_240809_Au-0.167-In-0.167-Pd-0.667_pp0,vsp,15,240809,Au-0.167-In-0.167-Pd-0.667,avg,CO2R,300,3.62,68.79979353686691,9.533398821218075,0.006360506,0,78.34037668246725,21.659623317532745
vsp15_240809_Au-0.167-In-0.167-Pd-0.667_pp0,vsp,15,240809,Au-0.167-In-0.167-Pd-0.667,avg,CO2R,150,3.28,63.56553460698766,16.26882776686313,0.00477038,0,79.83957212318705,20.160427876812946
vsp15_240809_Au-0.167-In-0.167-Pd-0.667_pp0,vsp,15,240809,Au-0.167-In-0.167-Pd-0.667,avg,CO2R,200,3.42,65.67128418673754,14.125736738703338,0.00568776,0,79.80312059486401,20.196879405135984
vsp15_240809_Au-0.167-In-0.167-Pd-0.667_pp0,vsp,15,240809,Au-0.167-In-0.167-Pd-0.667,avg,CO2R,100,3.1,61.996484546652994,18.681237721021613,0.005137332,0,80.6828596,19.317140400435402
vsp15_240809_Au-0.167-In-0.167-Pd-0.667_pp0,vsp,15,240809,Au-0.167-In-0.167-Pd-0.667,std,CO2R,300,0.06,2.4920528578306933,1.9199186953792136,0.002211883,0,2.760995859830136,2.7609958598301367
vsp15_240809_Au-0.167-In-0.167-Pd-0.667_pp0,vsp,15,240809,Au-0.167-In-0.167-Pd-0.667,std,CO2R,100,0.07,1.193243605552891,1.5753177969274477,0.00063558,0,2.0963695689344926,2.096369568934488
vsp15_240809_Au-0.167-In-0.167-Pd-0.667_pp0,vsp,15,240809,Au-0.167-In-0.167-Pd-0.667,std,CO2R,200,0.06,0.4328747134363534,1.6100494070675748,0.002482019,0,1.1805256994665738,1.1805256994665752
vsp15_240809_Au-0.167-In-0.167-Pd-0.667_pp0_rep1,vsp,15,240809,Au-0.167-In-0.167-Pd-0.667,1,CO2R,300,3.56,66.18510535897383,10.911100196463655,0.004036475,0,77.10090109,22.899098914919904
vsp15_240809_Au-0.167-In-0.167-Pd-0.667_pp0_rep1,vsp,15,240809,Au-0.167-In-0.167-Pd-0.667,1,CO2R,200,3.35,65.73018895561741,14.160117878192535,0.003302571,0,79.89360940431065,20.106390595689348
vsp15_240809_Au-0.167-In-0.167-Pd-0.667_pp0_rep1,vsp,15,240809,Au-0.167-In-0.167-Pd-0.667,1,CO2R,50,2.74,62.28755571365795,19.346758349705304,0.009907712,0,81.64422177486537,18.355778225134628
vsp3_240718_Au-0.667-Cu-0.333_pp0,vsp,3,240718,Au-0.667-Cu-0.333,avg,HER,50,2.74,,,,,,
vsp15_240809_Au-0.167-In-0.167-Pd-0.667_pp0_rep1,vsp,15,240809,Au-0.167-In-0.167-Pd-0.667,1,CO2R,100,3.03,63.14381970746406,17.88064833005894,0.005504284,0,81.02997232169085,18.97002767830915
vsp15_240809_Au-0.167-In-0.167-Pd-0.667_pp0_rep1,vsp,15,240809,Au-0.167-In-0.167-Pd-0.667,1,CO2R,150,3.21,59.211952541379816,15.481335952848722,0.004036475,0,74.69732496928495,25.30267503071505
vsp15_240809_Au-0.167-In-0.167-Pd-0.667_pp0_rep2,vsp,15,240809,Au-0.167-In-0.167-Pd-0.667,2,CO2R,100,3.11,62.08353386762644,20.496070726915523,0.004403427,0,82.58400802187624,17.415991978123756
vsp15_240809_Au-0.167-In-0.167-Pd-0.667_pp0_rep2,vsp,15,240809,Au-0.167-In-0.167-Pd-0.667,2,CO2R,50,2.83,62.68681077235348,23.811394891944992,0.007705998,0,86.50591166213346,13.494088337866543
vsp15_240809_Au-0.167-In-0.167-Pd-0.667_pp0_rep2,vsp,15,240809,Au-0.167-In-0.167-Pd-0.667,2,CO2R,150,3.3,66.44081273933332,18.074656188605108,0.003669523,0,84.51913845,15.480861549283006
vsp15_240809_Au-0.167-In-0.167-Pd-0.667_pp0_rep2,vsp,15,240809,Au-0.167-In-0.167-Pd-0.667,2,CO2R,200,3.44,65.21197346669736,15.718320235756384,0.005504284,0,80.93579798662158,19.06420201337842
vsp15_240809_Au-0.167-In-0.167-Pd-0.667_pp0_rep2,vsp,15,240809,Au-0.167-In-0.167-Pd-0.667,2,CO2R,300,3.65,71.14775366716191,10.348722986247544,0.006605141,0,81.50390561264362,18.49609438735638
vsp3_240718_Au-0.833-Cu-0.167_pp0,vsp,3,240718,Au-0.833-Cu-0.167,avg,HER,50,2.74,,,,,,
vsp15_240809_Au-0.167-In-0.167-Pd-0.667_pp0_rep3,vsp,15,240809,Au-0.167-In-0.167-Pd-0.667,3,CO2R,300,3.66,69.06652158446504,7.340373280943025,0.008439902,0,76.41632334967805,23.583676650321948
vsp3_240718_Au-0.833-Cu-0.167_pp0_rep1,vsp,3,240718,Au-0.833-Cu-0.167,1,HER,50,2.74,,,,,,
vsp15_240809_Au-0.167-In-0.167-Pd-0.667_pp0_rep3,vsp,15,240809,Au-0.167-In-0.167-Pd-0.667,3,CO2R,200,3.47,66.07169013789785,12.4987721,0.008256426,0,78.57995439365982,21.42004560634018
vsp15_240809_Au-0.167-In-0.167-Pd-0.667_pp0_rep3,vsp,15,240809,Au-0.167-In-0.167-Pd-0.667,3,CO2R,150,3.34,65.04383854024985,15.25049115913556,0.006605141,0,80.30225294955922,19.697747050440785
vsp15_240809_Au-0.167-In-0.167-Pd-0.667_pp0_rep3,vsp,15,240809,Au-0.167-In-0.167-Pd-0.667,3,CO2R,50,2.89,63.99882818221767,24.327111984282908,0.008806855,0,88.33474702116914,11.665252978830864
vsp15_240809_Au-0.167-In-0.167-Pd-0.667_pp0_rep3,vsp,15,240809,Au-0.167-In-0.167-Pd-0.667,3,CO2R,100,3.16,60.76210006486848,17.666994106090375,0.005504284,0,78.43459846,21.565401544873296
vsp15_240809_Au-0.25-In-0.25-Pd-0.5_pp0,vsp,15,240809,Au-0.25-In-0.25-Pd-0.5,avg,CO2R,200,3.38,60.579631295904925,15.349950884086445,0.005045594,0,75.93520445,24.06479555
vsp8_240802_Pd-0.5-Zn-0.5_pp0_rep3,vsp,8,240802,Pd-0.5-Zn-0.5,3,HER,50,2.74,,,,,,
vsp15_240809_Au-0.25-In-0.25-Pd-0.5_pp0,vsp,15,240809,Au-0.25-In-0.25-Pd-0.5,std,CO2R,50,0.08,5.867003858065242,3.0063633633177833,0.002291616,0,7.3273183867769855,7.327318386776984
vsp15_240809_Au-0.25-In-0.25-Pd-0.5_pp0,vsp,15,240809,Au-0.25-In-0.25-Pd-0.5,avg,CO2R,50,2.81,54.71426478896817,21.365422396856584,0.010274663779975367,0,76.08996184960473,23.910038150395263
vsp15_240809_Au-0.25-In-0.25-Pd-0.5_pp0,vsp,15,240809,Au-0.25-In-0.25-Pd-0.5,avg,CO2R,100,3.08,57.698005817238275,18.33005893909627,0.005504284,0,76.03356904,23.96643095949761
uoft4_240405_Ag-0.833-Pd-0.167_pp0,uoft,4,240405,Ag-0.833-Pd-0.167,avg,HER,50,2.75,,,,,,
vsp15_240809_Au-0.25-In-0.25-Pd-0.5_pp0,vsp,15,240809,Au-0.25-In-0.25-Pd-0.5,avg,CO2R,150,3.25,58.54624843932007,16.82220039292731,0.005015014,0,75.37346384671142,24.626536153288583
vsp15_240809_Au-0.25-In-0.25-Pd-0.5_pp0,vsp,15,240809,Au-0.25-In-0.25-Pd-0.5,std,CO2R,150,0.06,2.285737648,1.6339661963866756,0.002021016,0,3.893770370715505,3.893770370715499
vsp15_240809_Au-0.25-In-0.25-Pd-0.5_pp0,vsp,15,240809,Au-0.25-In-0.25-Pd-0.5,std,CO2R,300,0.07,1.6180696642134917,0.9060033477440702,0.000381936,0,2.4846343965993265,2.4846343965993323
vsp15_240809_Au-0.25-In-0.25-Pd-0.5_pp0,vsp,15,240809,Au-0.25-In-0.25-Pd-0.5,avg,CO2R,300,3.57,63.51559284912148,12.451702685003275,0.005565443,0,75.97362987402282,24.02637012597719
vsp15_240809_Au-0.25-In-0.25-Pd-0.5_pp0,vsp,15,240809,Au-0.25-In-0.25-Pd-0.5,std,CO2R,200,0.05,2.542221360175327,1.5854738429906448,0.002372808,0,4.109683009713043,4.10968301
vsp15_240809_Au-0.25-In-0.25-Pd-0.5_pp0,vsp,15,240809,Au-0.25-In-0.25-Pd-0.5,std,CO2R,100,0.07,3.416711139707821,1.7487420812583188,0.001100857,0,4.221571089791888,4.221571089791886
vsp15_240809_Au-0.25-In-0.25-Pd-0.5_pp0_rep1,vsp,15,240809,Au-0.25-In-0.25-Pd-0.5,1,CO2R,100,3.12,55.96350624620729,16.348231827111984,0.006605141,0,72.31834321432069,27.68165678567931
vsp15_240809_Au-0.25-In-0.25-Pd-0.5_pp0_rep1,vsp,15,240809,Au-0.25-In-0.25-Pd-0.5,1,CO2R,50,2.87,49.44610684467137,18.49214145383104,0.012109425,0,67.95035772367167,32.04964227632833
vsp15_240809_Au-0.25-In-0.25-Pd-0.5_pp0_rep1,vsp,15,240809,Au-0.25-In-0.25-Pd-0.5,1,CO2R,150,3.27,55.990290652660654,14.936149312377212,0.006972093,0,70.93341205831713,29.06658794168287
vsp15_240809_Au-0.25-In-0.25-Pd-0.5_pp0_rep1,vsp,15,240809,Au-0.25-In-0.25-Pd-0.5,1,CO2R,300,3.57,61.681349264475095,11.421905697445974,0.00568776,0,73.10976654046058,26.890233459539417
vsp15_240809_Au-0.25-In-0.25-Pd-0.5_pp0_rep1,vsp,15,240809,Au-0.25-In-0.25-Pd-0.5,1,CO2R,200,3.39,57.645587896796336,13.55967583497053,0.007155569,0,71.21340788306435,28.78659211693565
uoft4_240405_Cu-0.5-Pd-0.5_pp0,uoft,4,240405,Cu-0.5-Pd-0.5,avg,HER,50,2.75,,,,,,
vsp15_240809_Au-0.25-In-0.25-Pd-0.5_pp0_rep2,vsp,15,240809,Au-0.25-In-0.25-Pd-0.5,2,CO2R,300,3.63,64.74063068907071,12.806974459724952,0.005871236,0,77.55430020347411,22.445699796525886
uoft4_240405_Cu-0.5-Pd-0.5_pp0_rep1,uoft,4,240405,Cu-0.5-Pd-0.5,1,HER,50,2.75,,,,,,
vsp15_240809_Au-0.25-In-0.25-Pd-0.5_pp0_rep2,vsp,15,240809,Au-0.25-In-0.25-Pd-0.5,2,CO2R,200,3.42,61.96645671598067,15.913555992141454,0.005504284,0,77.88625842869943,22.113741571300565
vsp15_240809_Au-0.25-In-0.25-Pd-0.5_pp0_rep2,vsp,15,240809,Au-0.25-In-0.25-Pd-0.5,2,CO2R,100,3.11,55.49645315867669,19.656188605108056,0.005504284,0,75.15814604795258,24.841853952047416
vsp15_240809_Au-0.25-In-0.25-Pd-0.5_pp0_rep2,vsp,15,240809,Au-0.25-In-0.25-Pd-0.5,2,CO2R,50,2.85,53.65962878486682,24.489194499017685,0.011008568,0,78.15983185,21.840168147779806
vsp15_240809_Au-0.25-In-0.25-Pd-0.5_pp0_rep2,vsp,15,240809,Au-0.25-In-0.25-Pd-0.5,2,CO2R,150,3.29,59.25422168281404,17.721021611001966,0.005137332,0,76.98038063,23.019619374293995
vsp15_240809_Au-0.25-In-0.25-Pd-0.5_pp0_rep3,vsp,15,240809,Au-0.25-In-0.25-Pd-0.5,3,CO2R,50,2.72,61.03705873736634,21.11493123772102,0.007705998,0,82.15969597292235,17.84030402707765
uoft7_240716_Au-0.667-Pd-0.333_pp0_rep2,uoft,7,240716,Au-0.667-Pd-0.333,2,HER,50,2.75,,,,,,
vsp15_240809_Au-0.25-In-0.25-Pd-0.5_pp0_rep3,vsp,15,240809,Au-0.25-In-0.25-Pd-0.5,3,CO2R,150,3.18,60.39423298248551,17.809430255402752,0.002935618,0,78.20659885611111,21.79340114388889
vsp15_240809_Au-0.25-In-0.25-Pd-0.5_pp0_rep3,vsp,15,240809,Au-0.25-In-0.25-Pd-0.5,3,CO2R,100,3,61.63405804683086,18.985756385068765,0.004403427,0,80.62421786,19.375782140766105
vsp15_240809_Au-0.25-In-0.25-Pd-0.5_pp0_rep3,vsp,15,240809,Au-0.25-In-0.25-Pd-0.5,3,CO2R,300,3.5,64.12479859381865,13.1262279,0.005137332,0,77.25682287813373,22.743177121866267
vsp15_240809_Au-0.25-In-0.25-Pd-0.5_pp0_rep3,vsp,15,240809,Au-0.25-In-0.25-Pd-0.5,3,CO2R,200,3.32,62.12684927493775,16.576620825147348,0.002476928,0,78.70594702796062,21.29405297203938
vsp15_240809_Au-0.375-In-0.25-Pd-0.375_pp0,vsp,15,240809,Au-0.375-In-0.25-Pd-0.375,avg,CO2R,150,3.26,45.62695738907838,20.97413228552718,0.004158792,0,66.60524846708793,33.39475153291207
vsp15_240809_Au-0.375-In-0.25-Pd-0.375_pp0,vsp,15,240809,Au-0.375-In-0.25-Pd-0.375,std,CO2R,100,0.05,10.59222992934882,7.5271563715387915,0.00063558,0,6.700793292328987,6.700793292328988
vsp15_240809_Au-0.375-In-0.25-Pd-0.375_pp0,vsp,15,240809,Au-0.375-In-0.25-Pd-0.375,avg,CO2R,200,3.37,47.02295507334324,18.58055009823183,0.003944737,0,65.60769705403185,34.39230294596816
vsp15_240809_Au-0.375-In-0.25-Pd-0.375_pp0,vsp,15,240809,Au-0.375-In-0.25-Pd-0.375,avg,CO2R,100,3.1,42.505388269266994,23.312868369351673,0.005137332,0,65.82339397050865,34.17660602949135
vsp15_240809_Au-0.375-In-0.25-Pd-0.375_pp0,vsp,15,240809,Au-0.375-In-0.25-Pd-0.375,std,CO2R,200,0.06,6.077716732770408,3.095416232367955,0.001357599,0,4.222114765741915,4.222114765741908
vsp15_240809_Au-0.375-In-0.25-Pd-0.375_pp0,vsp,15,240809,Au-0.375-In-0.25-Pd-0.375,std,CO2R,50,0.05,14.233159330385687,12.014853798551052,0.002201714,0,4.474149764467372,4.474149764467372
uoft7_240716_Cu-0.875-Pd-0.125_pp0,uoft,7,240716,Cu-0.875-Pd-0.125,avg,HER,50,2.75,,,,,,
vsp15_240809_Au-0.375-In-0.25-Pd-0.375_pp0,vsp,15,240809,Au-0.375-In-0.25-Pd-0.375,avg,CO2R,300,3.55,50.217135045024314,14.651277013752457,0.003486047,0,64.87206286906296,35.12793713093705
uoft8_241025_Au-0.5-Cd-0.25-Cu-0.25_pp0_rep3,uoft,8,241025,Au-0.5-Cd-0.25-Cu-0.25,3,HER,50,2.75,,,,,,
vsp15_240809_Au-0.375-In-0.25-Pd-0.375_pp0,vsp,15,240809,Au-0.375-In-0.25-Pd-0.375,std,CO2R,300,0.06,3.739001819,1.9165262963819354,0.001385214,0,1.8321347230033613,1.832134723003361
vsp15_240809_Au-0.375-In-0.25-Pd-0.375_pp0,vsp,15,240809,Au-0.375-In-0.25-Pd-0.375,std,CO2R,150,0.05,10.468095148209702,4.641862679193012,0.00084744,0,8.107885999186083,8.107885999186081
vsp15_240809_Au-0.375-In-0.25-Pd-0.375_pp0,vsp,15,240809,Au-0.375-In-0.25-Pd-0.375,avg,CO2R,50,2.86,39.58274916821863,27.57367387033399,0.009907712,0,67.16633075005474,32.83366924994527
vsp15_240809_Au-0.375-In-0.25-Pd-0.375_pp0_rep1,vsp,15,240809,Au-0.375-In-0.25-Pd-0.375,1,CO2R,200,3.43,53.35924585,15.12524557956778,0.005504284,0,68.49073715170088,31.50926284829912
vsp15_240809_Au-0.375-In-0.25-Pd-0.375_pp0_rep1,vsp,15,240809,Au-0.375-In-0.25-Pd-0.375,1,CO2R,50,2.9,54.38406327816025,17.401768172888016,0.009907712,0,71.79573916255038,28.204260837449624
vsp15_240809_Au-0.375-In-0.25-Pd-0.375_pp0_rep1,vsp,15,240809,Au-0.375-In-0.25-Pd-0.375,1,CO2R,300,3.62,53.96890497813305,12.662082514734776,0.00477038,0,66.63625216,33.36374784
vsp15_240809_Au-0.375-In-0.25-Pd-0.375_pp0_rep1,vsp,15,240809,Au-0.375-In-0.25-Pd-0.375,1,CO2R,150,3.31,57.26296846554647,16.429273084479373,0.003669523,0,73.69591107,26.30408893
vsp3_240718_Au-0.667-Cu-0.333_pp0_rep3,vsp,3,240718,Au-0.667-Cu-0.333,3,HER,50,2.75,,,,,,
vsp15_240809_Au-0.375-In-0.25-Pd-0.375_pp0_rep1,vsp,15,240809,Au-0.375-In-0.25-Pd-0.375,1,CO2R,100,3.15,54.73623637238696,16.56188605108055,0.005504284,0,71.30362670763535,28.69637329236465
vsp15_240809_Au-0.375-In-0.25-Pd-0.375_pp0_rep2,vsp,15,240809,Au-0.375-In-0.25-Pd-0.375,2,CO2R,300,3.54,46.491033501433385,16.48575638506876,0.002018238,0,62.97880812403036,37.02119187596964
vsp15_240809_Au-0.375-In-0.25-Pd-0.375_pp0_rep2,vsp,15,240809,Au-0.375-In-0.25-Pd-0.375,2,CO2R,200,3.37,41.24191759609952,19.51620825147348,0.003302571,0,60.761428418073706,39.23857158192629
