Repository: Jehadabed/ocx24-dashboard

# OCx24 Dashboard

An interactive web dashboard for exploring and analyzing  data from OCx24 experiments, featuring HER (Hydrogen Evolution Reaction) and CO2RR (CO2 Reduction Reaction) performance data, as well as XRD (X-ray Diffraction) data.

This project is part of the OCx24 research: https://ai.meta.com/blog/open-catalyst-simulations-experiments/.

## Features

- **Interactive Data Filtering**: Filter data by source, batch, reaction type, element count, and voltage/current density ranges
- **Data Aggregation**: Average data across multiple replicates with statistical analysis
- **Interactive Plots**: Dedicated plotting interfaces for HER and CO2RR performance visualization

File: Data/ExpDataDump_250923.csv (part 15 of 25)
sample id,source,batch number,batch date,composition,rep,reaction,current density,voltage,fe_h2,fe_co,fe_ch4,fe_c2h4,fe_gas_total,fe_liquid
vsp14_240906_Au-0.25-Cu-0.25-Zn-0.5_pp0,vsp,14,240906,Au-0.25-Cu-0.25-Zn-0.5,avg,CO2R,50,2.9,38.17782334846930,45.221021611002000,0.008806855,0,83.40765181413980,16.592348185860200
uoft6_240624_Ag-0.714-Cd-0.286_pp0_rep1,uoft,6,240624,Ag-0.714-Cd-0.286,1,HER,50,2.73,,,,,,
vsp14_240906_Au-0.25-Cu-0.25-Zn-0.5_pp0_rep1,vsp,14,240906,Au-0.25-Cu-0.25-Zn-0.5,1,CO2R,150,3.38,42.64705266902430,42.96660117878190,0.004036475,0.0019669,85.61965722274740,14.380342777252600
vsp14_240906_Au-0.25-Cu-0.25-Zn-0.5_pp0_rep1,vsp,14,240906,Au-0.25-Cu-0.25-Zn-0.5,1,CO2R,200,3.53,48.95111846,35.65446954813360,0.005779498,0.004004046,84.61537155092650,15.384628449073500
vsp14_240906_Au-0.25-Cu-0.25-Zn-0.5_pp0_rep1,vsp,14,240906,Au-0.25-Cu-0.25-Zn-0.5,1,CO2R,50,2.91,41.39446316097850,41.11001964636540,0.007705998,0,82.51218880517890,17.48781119482110
vsp14_240906_Au-0.25-Cu-0.25-Zn-0.5_pp0_rep1,vsp,14,240906,Au-0.25-Cu-0.25-Zn-0.5,1,CO2R,300,3.78,57.37910397790290,22.31335952848720,0.016696329,0.02023097,79.73004985986240,20.269950140137600
vsp14_240906_Au-0.25-Cu-0.25-Zn-0.5_pp0_rep1,vsp,14,240906,Au-0.25-Cu-0.25-Zn-0.5,1,CO2R,100,3.19,37.91918642365400,47.61542239685660,0.004953856,0,85.53956267626160,14.460437323738400
vsp14_240906_Au-0.25-Cu-0.25-Zn-0.5_pp0_rep2,vsp,14,240906,Au-0.25-Cu-0.25-Zn-0.5,2,CO2R,200,3.5,48.47307957898260,36.24386051,0.004678642,0.001264436,84.72288317,15.277116833029000
vsp14_240906_Au-0.25-Cu-0.25-Zn-0.5_pp0_rep2,vsp,14,240906,Au-0.25-Cu-0.25-Zn-0.5,2,CO2R,300,3.72,52.761304902801900,23.104125736738700,0.010641616,0.005760207,75.88183246,24.118167537596100
vsp14_240906_Au-0.25-Cu-0.25-Zn-0.5_pp0_rep2,vsp,14,240906,Au-0.25-Cu-0.25-Zn-0.5,2,CO2R,150,3.36,38.66203519638410,42.86345776031440,0.005137332,0,81.53063028858840,18.46936971141160
uoft6_240624_Au-0.8-Cd-0.2_pp0_rep1,uoft,6,240624,Au-0.8-Cd-0.2,1,HER,50,2.73,,,,,,
vsp14_240906_Au-0.25-Cu-0.25-Zn-0.5_pp0_rep2,vsp,14,240906,Au-0.25-Cu-0.25-Zn-0.5,2,CO2R,100,3.18,35.22547029651180,49.22151277013750,0.006054713,0,84.45303777923390,15.54696222076610
vsp14_240906_Au-0.25-Cu-0.25-Zn-0.5_pp0_rep2,vsp,14,240906,Au-0.25-Cu-0.25-Zn-0.5,2,CO2R,50,2.9,35.40689279959820,49.420432220039300,0.009907712,0,84.83723273113960,15.162767268860400
vsp14_240906_Au-0.25-Cu-0.25-Zn-0.5_pp0_rep3,vsp,14,240906,Au-0.25-Cu-0.25-Zn-0.5,3,CO2R,50,2.87,37.73211408483120,45.13261296660120,0.008806855,0,82.87353390610100,17.12646609389900
vsp14_240906_Au-0.25-Cu-0.25-Zn-0.5_pp0_rep3,vsp,14,240906,Au-0.25-Cu-0.25-Zn-0.5,3,CO2R,100,3.14,32.41561865701310,51.49803536345780,0.004403427,0,83.91805744780520,16.081942552194800
vsp14_240906_Au-0.25-Cu-0.25-Zn-0.5_pp0_rep3,vsp,14,240906,Au-0.25-Cu-0.25-Zn-0.5,3,CO2R,200,3.45,44.25767436020840,40.45800589390960,0.004403427,0.003161089,84.72324477,15.276755229447100
vsp14_240906_Au-0.25-Cu-0.25-Zn-0.5_pp0_rep3,vsp,14,240906,Au-0.25-Cu-0.25-Zn-0.5,3,CO2R,150,3.32,37.72960304672620,48.02554027504910,0.004036475,0.001685914,85.76086571101870,14.239134288981300
uoft6_240624_Au-0.8-Cd-0.2_pp0_rep3,uoft,6,240624,Au-0.8-Cd-0.2,3,HER,50,2.73,,,,,,
vsp14_240906_Au-0.25-Cu-0.25-Zn-0.5_pp0_rep3,vsp,14,240906,Au-0.25-Cu-0.25-Zn-0.5,3,CO2R,300,3.67,55.381782418548200,24.87229862475440,0.013393758,0.014892242,80.28236704342930,19.71763295657070
vsp14_240906_Au-0.25-Cu-0.375-Zn-0.375_pp0,vsp,14,240906,Au-0.25-Cu-0.375-Zn-0.375,std,CO2R,150,0,0,0,0,0,0,0
uoft7_240716_Cu-0.875-Pd-0.125_pp0_rep2,uoft,7,240716,Cu-0.875-Pd-0.125,2,HER,50,2.73,,,,,,
uoft8_241025_Ag-0.25-Cd-0.5-Pd-0.25_pp0_rep2,uoft,8,241025,Ag-0.25-Cd-0.5-Pd-0.25,2,HER,50,2.73,,,,,,
vsp14_240906_Au-0.25-Cu-0.375-Zn-0.375_pp0,vsp,14,240906,Au-0.25-Cu-0.375-Zn-0.375,avg,CO2R,50,2.82,75.85720563309550,8.192534381,0.007705998,0,84.05744601207000,15.94255398793000
vsp14_240906_Au-0.25-Cu-0.375-Zn-0.375_pp0,vsp,14,240906,Au-0.25-Cu-0.375-Zn-0.375,std,CO2R,50,0,0,0,0,0,0,0
vsp14_240906_Au-0.25-Cu-0.375-Zn-0.375_pp0,vsp,14,240906,Au-0.25-Cu-0.375-Zn-0.375,avg,CO2R,100,3.1,66.79173031450750,14.182220039292700,0.003852999,0,80.97780335271770,19.022196647282300
vsp14_240906_Au-0.25-Cu-0.375-Zn-0.375_pp0,vsp,14,240906,Au-0.25-Cu-0.375-Zn-0.375,avg,CO2R,150,3.28,65.44225659,15.81532416502950,0.002935618,0,81.26051636949600,18.739483630504000
vsp14_240906_Au-0.25-Cu-0.375-Zn-0.375_pp0,vsp,14,240906,Au-0.25-Cu-0.375-Zn-0.375,avg,CO2R,200,3.41,67.18910209462430,14.454813359528500,0.002201714,0.001053696,81.64717086418680,18.35282913581320
vsp14_240906_Au-0.25-Cu-0.375-Zn-0.375_pp0,vsp,14,240906,Au-0.25-Cu-0.375-Zn-0.375,std,CO2R,200,0,0,0,0,0,0,0
vsp14_240906_Au-0.25-Cu-0.375-Zn-0.375_pp0,vsp,14,240906,Au-0.25-Cu-0.375-Zn-0.375,avg,CO2R,300,3.63,69.28916696310870,9.906679764243620,0.002752142,0.010255978,79.20885484740690,20.791145152593100
vsp14_240906_Au-0.25-Cu-0.375-Zn-0.375_pp0,vsp,14,240906,Au-0.25-Cu-0.375-Zn-0.375,std,CO2R,100,0,0,0,0,0,0,0
vsp14_240906_Au-0.25-Cu-0.375-Zn-0.375_pp0,vsp,14,240906,Au-0.25-Cu-0.375-Zn-0.375,std,CO2R,300,0,0,0,0,0,0,0
vsp14_240906_Au-0.25-Cu-0.375-Zn-0.375_pp0_rep1,vsp,14,240906,Au-0.25-Cu-0.375-Zn-0.375,1,CO2R,150,3.28,65.44225659,15.81532416502950,0.002935618,0,81.26051636949600,18.739483630504000
vsp14_240906_Au-0.25-Cu-0.375-Zn-0.375_pp0_rep1,vsp,14,240906,Au-0.25-Cu-0.375-Zn-0.375,1,CO2R,50,2.82,75.85720563309550,8.192534381,0.007705998,0,84.05744601207000,15.94255398793000
vsp14_240906_Au-0.25-Cu-0.375-Zn-0.375_pp0_rep1,vsp,14,240906,Au-0.25-Cu-0.375-Zn-0.375,1,CO2R,200,3.41,67.18910209462430,14.454813359528500,0.002201714,0.001053696,81.64717086418680,18.35282913581320
vsp14_240906_Au-0.25-Cu-0.375-Zn-0.375_pp0_rep1,vsp,14,240906,Au-0.25-Cu-0.375-Zn-0.375,1,CO2R,300,3.63,69.28916696310870,9.906679764243620,0.002752142,0.010255978,79.20885484740690,20.791145152593100
uoft8_241025_Au-0.5-Cd-0.25-Pd-0.25_pp0,uoft,8,241025,Au-0.5-Cd-0.25-Pd-0.25,avg,HER,50,2.73,,,,,,
vsp14_240906_Au-0.25-Cu-0.375-Zn-0.375_pp0_rep1,vsp,14,240906,Au-0.25-Cu-0.375-Zn-0.375,1,CO2R,100,3.1,66.79173031450750,14.182220039292700,0.003852999,0,80.97780335271770,19.022196647282300
vsp14_240906_Au-0.25-Cu-0.5-Zn-0.25_pp0,vsp,14,240906,Au-0.25-Cu-0.5-Zn-0.25,std,CO2R,300,0.05,5.526017780242610,4.307944430402340,0.001471627,0.009252639,6.276745318592530,6.2767453185925400
vsp14_240906_Au-0.25-Cu-0.5-Zn-0.25_pp0,vsp,14,240906,Au-0.25-Cu-0.5-Zn-0.25,avg,CO2R,300,3.68,68.27805561949400,12.617878192534400,0.004709221,0.007820769,80.90868348637920,19.09131651362080
uoft9_241025_Au-0.333-Cu-0.667_pp0,uoft,9,241025,Au-0.333-Cu-0.667,avg,HER,50,2.73,,,,,,
uoft9_241025_Au-0.333-Cu-0.667_pp0_rep1,uoft,9,241025,Au-0.333-Cu-0.667,1,HER,50,2.73,,,,,,
vsp14_240906_Au-0.25-Cu-0.5-Zn-0.25_pp0,vsp,14,240906,Au-0.25-Cu-0.5-Zn-0.25,avg,CO2R,200,3.46,63.21768607838620,18.524066797642400,0.002568666,0.001475175,81.74579671688730,18.25420328311270
vsp14_240906_Au-0.25-Cu-0.5-Zn-0.25_pp0,vsp,14,240906,Au-0.25-Cu-0.5-Zn-0.25,std,CO2R,200,0.03,5.159047011664130,4.9821642731138400,0.000158895,0.002555078,3.7401863370010100,3.7401863370010100
vsp14_240906_Au-0.25-Cu-0.5-Zn-0.25_pp0,vsp,14,240906,Au-0.25-Cu-0.5-Zn-0.25,std,CO2R,50,0.02,1.9171863634205300,2.0780907619332800,0.00063558,0,1.5714771727706000,1.5714771727706000
vsp14_240906_Au-0.25-Cu-0.5-Zn-0.25_pp0,vsp,14,240906,Au-0.25-Cu-0.5-Zn-0.25,avg,CO2R,100,3.2,56.595241582791000,25.22102161100200,0.00477038,0,81.82103357,18.178966426594900
vsp14_240906_Au-0.25-Cu-0.5-Zn-0.25_pp0,vsp,14,240906,Au-0.25-Cu-0.5-Zn-0.25,std,CO2R,100,0.03,4.1129085418359400,3.198721713212530,0.00063558,0,1.349182026586400,1.3491820265864000
vsp14_240906_Au-0.25-Cu-0.5-Zn-0.25_pp0,vsp,14,240906,Au-0.25-Cu-0.5-Zn-0.25,avg,CO2R,150,3.32,59.54843164745030,22.817616240995400,0.003180253,0,82.36922814152040,17.630771858479600
vsp14_240906_Au-0.25-Cu-0.5-Zn-0.25_pp0,vsp,14,240906,Au-0.25-Cu-0.5-Zn-0.25,std,CO2R,150,0.03,5.451736169166110,4.2657173279736500,0.00021186,0,2.2083949001888800,2.208394900188870
vsp14_240906_Au-0.25-Cu-0.5-Zn-0.25_pp0,vsp,14,240906,Au-0.25-Cu-0.5-Zn-0.25,avg,CO2R,50,2.86,61.98957919186420,21.16895874263260,0.00807295,0,83.16661088460970,16.833389115390300
vsp14_240906_Au-0.25-Cu-0.5-Zn-0.25_pp0_rep1,vsp,14,240906,Au-0.25-Cu-0.5-Zn-0.25,1,CO2R,200,3.44,69.06955575550860,15.147347740668000,0.002752142,0,84.21965563826050,15.780344361739500
vsp14_240906_Au-0.25-Cu-0.5-Zn-0.25_pp0_rep1,vsp,14,240906,Au-0.25-Cu-0.5-Zn-0.25,1,CO2R,300,3.69,74.62156563225850,11.095284872298600,0.006238189,0.003793307,85.72688200020130,14.273117999798700
vsp14_240906_Au-0.25-Cu-0.5-Zn-0.25_pp0_rep1,vsp,14,240906,Au-0.25-Cu-0.5-Zn-0.25,1,CO2R,150,3.29,65.78668731298000,18.55108055009820,0.003302571,0,84.34107043357890,15.65892956642110
vsp3_240718_Au-0.889-Cu-0.111_pp0,vsp,3,240718,Au-0.889-Cu-0.111,avg,HER,50,2.73,,,,,,
vsp14_240906_Au-0.25-Cu-0.5-Zn-0.25_pp0_rep1,vsp,14,240906,Au-0.25-Cu-0.5-Zn-0.25,1,CO2R,100,3.18,61.2391973,21.534872298624800,0.005504284,0,82.77957388761170,17.22042611238830
vsp14_240906_Au-0.25-Cu-0.5-Zn-0.25_pp0_rep1,vsp,14,240906,Au-0.25-Cu-0.5-Zn-0.25,1,CO2R,50,2.84,63.90340873422750,20.599214145383100,0.008806855,0,84.51142973427920,15.48857026572080
vsp14_240906_Au-0.25-Cu-0.5-Zn-0.25_pp0_rep2,vsp,14,240906,Au-0.25-Cu-0.5-Zn-0.25,2,CO2R,50,2.88,60.06905354788760,23.472495088408600,0.007705998,0,83.54925463413120,16.450745365868800
vsp14_240906_Au-0.25-Cu-0.5-Zn-0.25_pp0_rep2,vsp,14,240906,Au-0.25-Cu-0.5-Zn-0.25,2,CO2R,200,3.49,61.25740233108040,16.17878192534380,0.002476928,0.004425525,77.44308671,22.55691329
vsp14_240906_Au-0.25-Cu-0.5-Zn-0.25_pp0_rep2,vsp,14,240906,Au-0.25-Cu-0.5-Zn-0.25,2,CO2R,100,3.23,55.134235912030000,27.26669941060900,0.004403427,0,82.40533874997330,17.594661250026700
vsp14_240906_Au-0.25-Cu-0.5-Zn-0.25_pp0_rep2,vsp,14,240906,Au-0.25-Cu-0.5-Zn-0.25,2,CO2R,300,3.72,64.50898742388420,9.277996070726920,0.004586903,0.018404563,73.81063401587820,26.18936598
vsp3_240718_Au-0.889-Cu-0.111_pp0_rep1,vsp,3,240718,Au-0.889-Cu-0.111,1,HER,50,2.73,,,,,,
vsp14_240906_Au-0.25-Cu-0.5-Zn-0.25_pp0_rep2,vsp,14,240906,Au-0.25-Cu-0.5-Zn-0.25,2,CO2R,150,3.35,57.16043440959220,22.81925343811400,0.003302571,0,79.98299041820680,20.01700958179320
vsp14_240906_Au-0.25-Cu-0.5-Zn-0.25_pp0_rep3,vsp,14,240906,Au-0.25-Cu-0.5-Zn-0.25,3,CO2R,300,3.63,65.70361380233950,17.480353634577600,0.003302571,0.001264436,83.18853444305800,16.81146555694200
vsp3_240718_Au-1.0_pp0,vsp,3,240718,Au-1.0,avg,HER,50,2.73,,,,,,
vsp14_240906_Au-0.25-Cu-0.5-Zn-0.25_pp0_rep3,vsp,14,240906,Au-0.25-Cu-0.5-Zn-0.25,3,CO2R,150,3.31,55.69817321977860,27.082514734774100,0.002935618,0,82.78362357277550,17.216376427224500
vsp14_240906_Au-0.25-Cu-0.5-Zn-0.25_pp0_rep3,vsp,14,240906,Au-0.25-Cu-0.5-Zn-0.25,3,CO2R,100,3.19,53.41229153152400,26.861493123772100,0.004403427,0,80.27818808263040,19.721811917369600
vsp14_240906_Au-0.25-Cu-0.5-Zn-0.25_pp0_rep3,vsp,14,240906,Au-0.25-Cu-0.5-Zn-0.25,3,CO2R,50,2.86,61.99627529347760,19.43516699410610,0.007705998,0,81.43914828541870,18.560851714581300
vsp14_240906_Au-0.25-Cu-0.5-Zn-0.25_pp0_rep3,vsp,14,240906,Au-0.25-Cu-0.5-Zn-0.25,3,CO2R,200,3.44,59.32610014856980,24.24607072691550,0.002476928,0,83.57464780336080,16.42535219663920
vsp3_240718_Au-1.0_pp0_rep1,vsp,3,240718,Au-1.0,1,HER,50,2.73,,,,,,
vsp14_240906_Au-0.364-Cu-0.273-Zn-0.364_pp0,vsp,14,240906,Au-0.364-Cu-0.273-Zn-0.364,std,CO2R,150,0,0,0,0,0,0,0
vsp14_240906_Au-0.364-Cu-0.273-Zn-0.364_pp0,vsp,14,240906,Au-0.364-Cu-0.273-Zn-0.364,std,CO2R,300,0,0,0,0,0,0,0
vsp14_240906_Au-0.364-Cu-0.273-Zn-0.364_pp0,vsp,14,240906,Au-0.364-Cu-0.273-Zn-0.364,avg,CO2R,300,3.64,66.65759902906530,11.974459724950900,0.001834761,0.004074293,78.63796780802390,21.362032191976100
vsp3_240718_Cu-1.0_pp0,vsp,3,240718,Cu-1.0,avg,HER,50,2.73,,,,,,
vsp14_240906_Au-0.364-Cu-0.273-Zn-0.364_pp0,vsp,14,240906,Au-0.364-Cu-0.273-Zn-0.364,avg,CO2R,150,3.29,60.88681495741700,19.783889980353600,0.002935618,0,80.67364055599350,19.326359444006500
vsp14_240906_Au-0.364-Cu-0.273-Zn-0.364_pp0,vsp,14,240906,Au-0.364-Cu-0.273-Zn-0.364,avg,CO2R,50,2.81,68.70451359099370,14.145383104125700,0.007705998,0,82.85760269295450,17.14239730704550
vsp14_240906_Au-0.364-Cu-0.273-Zn-0.364_pp0,vsp,14,240906,Au-0.364-Cu-0.273-Zn-0.364,std,CO2R,100,0,0,0,0,0,0,0
vsp14_240906_Au-0.364-Cu-0.273-Zn-0.364_pp0,vsp,14,240906,Au-0.364-Cu-0.273-Zn-0.364,avg,CO2R,100,3.19,59.7627069,20.66552062868370,0.004403427,0,80.43263095509520,19.56736904490480
vsp14_240906_Au-0.364-Cu-0.273-Zn-0.364_pp0,vsp,14,240906,Au-0.364-Cu-0.273-Zn-0.364,std,CO2R,200,0,0,0,0,0,0,0
vsp14_240906_Au-0.364-Cu-0.273-Zn-0.364_pp0,vsp,14,240906,Au-0.364-Cu-0.273-Zn-0.364,avg,CO2R,200,3.43,63.57101006507770,16.62819253438110,0.002201714,0,80.20140431312600,19.79859568687400
vsp14_240906_Au-0.364-Cu-0.273-Zn-0.364_pp0,vsp,14,240906,Au-0.364-Cu-0.273-Zn-0.364,std,CO2R,50,0,0,0,0,0,0,0
vsp14_240906_Au-0.364-Cu-0.273-Zn-0.364_pp0_rep1,vsp,14,240906,Au-0.364-Cu-0.273-Zn-0.364,1,CO2R,300,3.64,66.65759902906530,11.974459724950900,0.001834761,0.004074293,78.63796780802390,21.362032191976100
vsp14_240906_Au-0.364-Cu-0.273-Zn-0.364_pp0_rep1,vsp,14,240906,Au-0.364-Cu-0.273-Zn-0.364,1,CO2R,150,3.29,60.88681495741700,19.783889980353600,0.002935618,0,80.67364055599350,19.326359444006500
vsp14_240906_Au-0.364-Cu-0.273-Zn-0.364_pp0_rep1,vsp,14,240906,Au-0.364-Cu-0.273-Zn-0.364,1,CO2R,100,3.19,59.7627069,20.66552062868370,0.004403427,0,80.43263095509520,19.56736904490480
vsp14_240906_Au-0.364-Cu-0.273-Zn-0.364_pp0_rep1,vsp,14,240906,Au-0.364-Cu-0.273-Zn-0.364,1,CO2R,50,2.81,68.70451359099370,14.145383104125700,0.007705998,0,82.85760269295450,17.14239730704550
vsp3_240718_Cu-1.0_pp0_rep1,vsp,3,240718,Cu-1.0,1,HER,50,2.73,,,,,,
vsp14_240906_Au-0.364-Cu-0.273-Zn-0.364_pp0_rep1,vsp,14,240906,Au-0.364-Cu-0.273-Zn-0.364,1,CO2R,200,3.43,63.57101006507770,16.62819253438110,0.002201714,0,80.20140431312600,19.79859568687400
vsp8_240802_Pd-0.625-Zn-0.375_pp0,vsp,8,240802,Pd-0.625-Zn-0.375,avg,HER,50,2.73,,,,,,
vsp8_240802_Pd-0.625-Zn-0.375_pp0_rep1,vsp,8,240802,Pd-0.625-Zn-0.375,1,HER,50,2.73,,,,,,
vsp14_240906_Au-0.429-Cu-0.429-Zn-0.143_pp0,vsp,14,240906,Au-0.429-Cu-0.429-Zn-0.143,avg,CO2R,50,2.8,69.64113080416000,5.024557956778000,0.014311139,0,74.67999989977430,25.320000100225700
vsp14_240906_Au-0.429-Cu-0.429-Zn-0.143_pp0,vsp,14,240906,Au-0.429-Cu-0.429-Zn-0.143,std,CO2R,50,0,0,0,0,0,0,0
vsp14_240906_Au-0.429-Cu-0.429-Zn-0.143_pp0,vsp,14,240906,Au-0.429-Cu-0.429-Zn-0.143,avg,CO2R,150,3.22,70.55849673,6.669941060903730,0.003302571,0,77.23174035659220,22.76825964340780
vsp14_240906_Au-0.429-Cu-0.429-Zn-0.143_pp0,vsp,14,240906,Au-0.429-Cu-0.429-Zn-0.143,avg,CO2R,100,3.05,64.76030049,6.431728880157170,0.005504284,0,71.19753365188490,28.80246634811510
vsp14_240906_Au-0.429-Cu-0.429-Zn-0.143_pp0,vsp,14,240906,Au-0.429-Cu-0.429-Zn-0.143,std,CO2R,200,0,0,0,0,0,0,0
vsp14_240906_Au-0.429-Cu-0.429-Zn-0.143_pp0,vsp,14,240906,Au-0.429-Cu-0.429-Zn-0.143,avg,CO2R,200,3.35,60.52763188181380,5.934430255,0.004953856,0,66.46701599296760,33.53298400703240
vsp14_240906_Au-0.429-Cu-0.429-Zn-0.143_pp0,vsp,14,240906,Au-0.429-Cu-0.429-Zn-0.143,avg,CO2R,300,3.56,71.84540375400200,4.862475442043220,0.002568666,0.001123943,76.71157180478150,23.288428195218500
vsp14_240906_Au-0.429-Cu-0.429-Zn-0.143_pp0,vsp,14,240906,Au-0.429-Cu-0.429-Zn-0.143,std,CO2R,300,0,0,0,0,0,0,0
vsp14_240906_Au-0.429-Cu-0.429-Zn-0.143_pp0,vsp,14,240906,Au-0.429-Cu-0.429-Zn-0.143,std,CO2R,100,0,0,0,0,0,0,0
vsp14_240906_Au-0.429-Cu-0.429-Zn-0.143_pp0,vsp,14,240906,Au-0.429-Cu-0.429-Zn-0.143,std,CO2R,150,0,0,0,0,0,0,0
vsp14_240906_Au-0.429-Cu-0.429-Zn-0.143_pp0_rep1,vsp,14,240906,Au-0.429-Cu-0.429-Zn-0.143,1,CO2R,150,3.22,70.55849673,6.669941060903730,0.003302571,0,77.23174035659220,22.76825964340780
vsp14_240906_Au-0.429-Cu-0.429-Zn-0.143_pp0_rep1,vsp,14,240906,Au-0.429-Cu-0.429-Zn-0.143,1,CO2R,200,3.35,60.52763188181380,5.934430255,0.004953856,0,66.46701599296760,33.53298400703240
vsp14_240906_Au-0.429-Cu-0.429-Zn-0.143_pp0_rep1,vsp,14,240906,Au-0.429-Cu-0.429-Zn-0.143,1,CO2R,300,3.56,71.84540375400200,4.862475442043220,0.002568666,0.001123943,76.71157180478150,23.288428195218500
uoft4_240405_Ag-0.833-Pd-0.167_pp0_rep1,uoft,4,240405,Ag-0.833-Pd-0.167,1,HER,50,2.74,,,,,,
vsp14_240906_Au-0.429-Cu-0.429-Zn-0.143_pp0_rep1,vsp,14,240906,Au-0.429-Cu-0.429-Zn-0.143,1,CO2R,100,3.05,64.76030049,6.431728880157170,0.005504284,0,71.19753365188490,28.80246634811510
vsp14_240906_Au-0.429-Cu-0.429-Zn-0.143_pp0_rep1,vsp,14,240906,Au-0.429-Cu-0.429-Zn-0.143,1,CO2R,50,2.8,69.64113080416000,5.024557956778000,0.014311139,0,74.67999989977430,25.320000100225700
uoft4_240405_Ag-0.833-Pd-0.167_pp0_rep3,uoft,4,240405,Ag-0.833-Pd-0.167,3,HER,50,2.74,,,,,,
uoft4_240405_Au-0.556-Cu-0.444_pp0_rep1,uoft,4,240405,Au-0.556-Cu-0.444,1,HER,50,2.74,,,,,,
vsp14_240906_Au-0.5-Cu-0.25-Zn-0.25_pp0,vsp,14,240906,Au-0.5-Cu-0.25-Zn-0.25,avg,CO2R,50,2.78,75.69649919437530,6.652750491159140,0.007705998,0,82.35695568336940,17.64304432
vsp14_240906_Au-0.5-Cu-0.25-Zn-0.25_pp0,vsp,14,240906,Au-0.5-Cu-0.25-Zn-0.25,std,CO2R,50,0,4.098020341865830,2.2609357296288900,0.001556847,0,1.8386414589011900,1.838641458901200
vsp14_240906_Au-0.5-Cu-0.25-Zn-0.25_pp0,vsp,14,240906,Au-0.5-Cu-0.25-Zn-0.25,std,CO2R,100,0.05,4.40519431,4.125947230106180,0.000389212,0,0.27963629185848000,0.27963629185847500
vsp14_240906_Au-0.5-Cu-0.25-Zn-0.25_pp0,vsp,14,240906,Au-0.5-Cu-0.25-Zn-0.25,avg,CO2R,300,3.61,72.59212371047730,8.812622789783890,0.002660404,0.006392425,81.41379932890120,18.586200671098800
vsp14_240906_Au-0.5-Cu-0.25-Zn-0.25_pp0,vsp,14,240906,Au-0.5-Cu-0.25-Zn-0.25,std,CO2R,150,0.02,3.289543191809700,2.7749426236151800,0.000259474,0,0.5148600426385650,0.5148600426385700
vsp14_240906_Au-0.5-Cu-0.25-Zn-0.25_pp0,vsp,14,240906,Au-0.5-Cu-0.25-Zn-0.25,avg,CO2R,200,3.4,68.69462638,11.8725442,0.002476928,0.001580545,80.57122806,19.42877194
vsp14_240906_Au-0.5-Cu-0.25-Zn-0.25_pp0,vsp,14,240906,Au-0.5-Cu-0.25-Zn-0.25,std,CO2R,200,0.03,2.642273189445020,2.1827927896647600,0.000389212,0.000149015,0.4600186266155860,0.4600186266155810
vsp14_240906_Au-0.5-Cu-0.25-Zn-0.25_pp0,vsp,14,240906,Au-0.5-Cu-0.25-Zn-0.25,avg,CO2R,100,3.11,66.80240223,13.062377210216100,0.004678642,0,79.86945807821260,20.130541921787400
vsp14_240906_Au-0.5-Cu-0.25-Zn-0.25_pp0,vsp,14,240906,Au-0.5-Cu-0.25-Zn-0.25,std,CO2R,300,0.06,3.3660407552392400,1.786868560513160,0.001167635,0.004073081,1.584412911017480,1.584412911017480
vsp14_240906_Au-0.5-Cu-0.25-Zn-0.25_pp0,vsp,14,240906,Au-0.5-Cu-0.25-Zn-0.25,avg,CO2R,150,3.27,66.87564083784970,13.543713163064800,0.003119094,0,80.42247309527630,19.577526904723700
vsp14_240906_Au-0.5-Cu-0.25-Zn-0.25_pp0_rep1,vsp,14,240906,Au-0.5-Cu-0.25-Zn-0.25,1,CO2R,100,3.08,69.91734499571030,10.144891944990200,0.004953856,0,80.06719079645160,19.932809203548400
vsp14_240906_Au-0.5-Cu-0.25-Zn-0.25_pp0_rep1,vsp,14,240906,Au-0.5-Cu-0.25-Zn-0.25,1,CO2R,50,2.78,78.59423716754900,5.054027504911590,0.008806855,0,83.65707152712920,16.342928472870800
vsp14_240906_Au-0.5-Cu-0.25-Zn-0.25_pp0_rep1,vsp,14,240906,Au-0.5-Cu-0.25-Zn-0.25,1,CO2R,150,3.28,69.20169914,11.581532416502900,0.003302571,0,80.78653412278810,19.213465877211900
vsp14_240906_Au-0.5-Cu-0.25-Zn-0.25_pp0_rep1,vsp,14,240906,Au-0.5-Cu-0.25-Zn-0.25,1,CO2R,300,3.65,74.97227395425730,7.549115913555990,0.003486047,0.009272528,82.53414844248120,17.46585155751880
vsp14_240906_Au-0.5-Cu-0.25-Zn-0.25_pp0_rep1,vsp,14,240906,Au-0.5-Cu-0.25-Zn-0.25,1,CO2R,200,3.42,70.56299566845930,10.329076620825100,0.002752142,0.001685914,80.89651035,19.10348965
uoft4_240405_Hg-0.5-Pd-0.5_pp0_rep2,uoft,4,240405,Hg-0.5-Pd-0.5,2,HER,50,2.74,,,,,,
vsp14_240906_Au-0.5-Cu-0.25-Zn-0.25_pp0_rep2,vsp,14,240906,Au-0.5-Cu-0.25-Zn-0.25,2,CO2R,50,2.78,72.79876122120150,8.251473477,0.006605141,0,81.05683983960960,18.943160160390400
vsp14_240906_Au-0.5-Cu-0.25-Zn-0.25_pp0_rep2,vsp,14,240906,Au-0.5-Cu-0.25-Zn-0.25,2,CO2R,100,3.15,63.687459457197300,15.979862475442000,0.004403427,0,79.67172535997360,20.32827464002640
vsp14_240906_Au-0.5-Cu-0.25-Zn-0.25_pp0_rep2,vsp,14,240906,Au-0.5-Cu-0.25-Zn-0.25,2,CO2R,150,3.25,64.54958253991500,15.50589390962670,0.002935618,0,80.05841207,19.94158793
uoft4_240405_Pd-0.591-Tl-0.409_pp0_rep3,uoft,4,240405,Pd-0.591-Tl-0.409,3,HER,50,2.74,,,,,,
vsp14_240906_Au-0.5-Cu-0.25-Zn-0.25_pp0_rep2,vsp,14,240906,Au-0.5-Cu-0.25-Zn-0.25,2,CO2R,200,3.38,66.82625708845130,13.416011787819300,0.002201714,0.001475175,80.24594576,19.75405424
vsp14_240906_Au-0.5-Cu-0.25-Zn-0.25_pp0_rep2,vsp,14,240906,Au-0.5-Cu-0.25-Zn-0.25,2,CO2R,300,3.56,70.21197346669740,10.076129666011800,0.001834761,0.003512321,80.29345021532130,19.706549784678700
vsp14_240906_Au-0.571-Cu-0.286-Zn-0.143_pp0,vsp,14,240906,Au-0.571-Cu-0.286-Zn-0.143,avg,CO2R,50,2.99,52.14672832660240,33.30058939096270,0.009907712,0,85.45722542906720,14.542774570932800
uoft8_241025_Au-0.5-Cd-0.25-Cu-0.25_pp0_rep1,uoft,8,241025,Au-0.5-Cd-0.25-Cu-0.25,1,HER,50,2.74,,,,,,
vsp14_240906_Au-0.571-Cu-0.286-Zn-0.143_pp0,vsp,14,240906,Au-0.571-Cu-0.286-Zn-0.143,std,CO2R,50,0,0,0,0,0,0,0
vsp14_240906_Au-0.571-Cu-0.286-Zn-0.143_pp0,vsp,14,240906,Au-0.571-Cu-0.286-Zn-0.143,std,CO2R,200,0,0,0,0,0,0,0
vsp14_240906_Au-0.571-Cu-0.286-Zn-0.143_pp0,vsp,14,240906,Au-0.571-Cu-0.286-Zn-0.143,avg,CO2R,100,3.25,51.88809140178700,28.283398821218100,0.01045814,0.002528871,80.18447723420450,19.81552276579560
vsp1_240503_Ag-1.0_pp0,vsp,1,240503,Ag-1.0,avg,HER,50,2.74,,,,,,
vsp14_240906_Au-0.571-Cu-0.286-Zn-0.143_pp0,vsp,14,240906,Au-0.571-Cu-0.286-Zn-0.143,avg,CO2R,150,3.4,60.10546360041010,21.41453831041260,0.006972093,0.003371828,81.53034583247590,18.469654167524100
vsp14_240906_Au-0.571-Cu-0.286-Zn-0.143_pp0,vsp,14,240906,Au-0.571-Cu-0.286-Zn-0.143,std,CO2R,150,0,0,0,0,0,0,0
vsp14_240906_Au-0.571-Cu-0.286-Zn-0.143_pp0,vsp,14,240906,Au-0.571-Cu-0.286-Zn-0.143,avg,CO2R,200,3.52,63.24394735190110,16.952357563850700,0.006054713,0.003371828,80.20573145671030,19.794268543289700
vsp14_240906_Au-0.571-Cu-0.286-Zn-0.143_pp0,vsp,14,240906,Au-0.571-Cu-0.286-Zn-0.143,avg,CO2R,300,3.69,69.72169327669550,11.534872298624800,0.005137332,0.007024642,81.26872754965590,18.73127245034410
vsp14_240906_Au-0.571-Cu-0.286-Zn-0.143_pp0,vsp,14,240906,Au-0.571-Cu-0.286-Zn-0.143,std,CO2R,300,0,0,0,0,0,0,0
vsp14_240906_Au-0.571-Cu-0.286-Zn-0.143_pp0,vsp,14,240906,Au-0.571-Cu-0.286-Zn-0.143,std,CO2R,100,0,0,0,0,0,0,0
vsp1_240503_Ag-1.0_pp0_rep1,vsp,1,240503,Ag-1.0,1,HER,50,2.74,,,,,,
vsp14_240906_Au-0.571-Cu-0.286-Zn-0.143_pp0_rep1,vsp,14,240906,Au-0.571-Cu-0.286-Zn-0.143,1,CO2R,100,3.25,51.88809140178700,28.283398821218100,0.01045814,0.002528871,80.18447723420450,19.81552276579560
vsp14_240906_Au-0.571-Cu-0.286-Zn-0.143_pp0_rep1,vsp,14,240906,Au-0.571-Cu-0.286-Zn-0.143,1,CO2R,300,3.69,69.72169327669550,11.534872298624800,0.005137332,0.007024642,81.26872754965590,18.73127245034410
vsp14_240906_Au-0.571-Cu-0.286-Zn-0.143_pp0_rep1,vsp,14,240906,Au-0.571-Cu-0.286-Zn-0.143,1,CO2R,150,3.4,60.10546360041010,21.41453831041260,0.006972093,0.003371828,81.53034583247590,18.469654167524100
vsp14_240906_Au-0.571-Cu-0.286-Zn-0.143_pp0_rep1,vsp,14,240906,Au-0.571-Cu-0.286-Zn-0.143,1,CO2R,50,2.99,52.14672832660240,33.30058939096270,0.009907712,0,85.45722542906720,14.542774570932800
vsp14_240906_Au-0.571-Cu-0.286-Zn-0.143_pp0_rep1,vsp,14,240906,Au-0.571-Cu-0.286-Zn-0.143,1,CO2R,200,3.52,63.24394735190110,16.952357563850700,0.006054713,0.003371828,80.20573145671030,19.794268543289700
vsp14_240906_Au-0.667-Cu-0.111-Zn-0.222_pp0,vsp,14,240906,Au-0.667-Cu-0.111-Zn-0.222,avg,CO2R,100,3.45,62.82366234907620,19.26571709233790,0.1376071041960990,0.1997808311556940,82.43171028616230,17.56828971383770
vsp28_240927_Au-0.5-Cu-0.375-Pd-0.125_pp0_rep1,vsp,28,240927,Au-0.5-Cu-0.375-Pd-0.125,1,HER,50,2.74,,,,,,
vsp14_240906_Au-0.667-Cu-0.111-Zn-0.222_pp0,vsp,14,240906,Au-0.667-Cu-0.111-Zn-0.222,avg,CO2R,50,3.2,56.63520893929570,24.960707269155200,0.1078839696897420,0.1997808311556940,81.90951250057210,18.090487499427900
vsp14_240906_Au-0.667-Cu-0.111-Zn-0.222_pp0,vsp,14,240906,Au-0.667-Cu-0.111-Zn-0.222,std,CO2R,50,0,0,0,0,0,0,0
vsp14_240906_Au-0.667-Cu-0.111-Zn-0.222_pp0,vsp,14,240906,Au-0.667-Cu-0.111-Zn-0.222,std,CO2R,100,0,0,0,0,0,0,0
vsp29_241004_Ag-0.167-Au-0.417-Pd-0.417_pp0,vsp,29,241004,Ag-0.167-Au-0.417-Pd-0.417,avg,HER,50,2.74,,,,,,
vsp14_240906_Au-0.667-Cu-0.111-Zn-0.222_pp0,vsp,14,240906,Au-0.667-Cu-0.111-Zn-0.222,avg,CO2R,150,3.6,65.92814245956180,15.284872298624800,0.1313689154725430,0.1660625474163370,81.51374149400640,18.48625850599360
vsp14_240906_Au-0.667-Cu-0.111-Zn-0.222_pp0,vsp,14,240906,Au-0.667-Cu-0.111-Zn-0.222,avg,CO2R,200,3.72,66.23584925401240,12.973968565815300,0.1166908243582920,0.1374020062378820,79.46712354153160,20.532876458468400
vsp14_240906_Au-0.667-Cu-0.111-Zn-0.222_pp0,vsp,14,240906,Au-0.667-Cu-0.111-Zn-0.222,std,CO2R,200,0,0,0,0,0,0,0
vsp14_240906_Au-0.667-Cu-0.111-Zn-0.222_pp0,vsp,14,240906,Au-0.667-Cu-0.111-Zn-0.222,avg,CO2R,300,3.9,69.73110966958920,10.112966601178800,0.1117369686072330,0.1112703363398800,80.06955503041340,19.930444969586600
vsp14_240906_Au-0.667-Cu-0.111-Zn-0.222_pp0,vsp,14,240906,Au-0.667-Cu-0.111-Zn-0.222,std,CO2R,300,0,0,0,0,0,0,0
vsp14_240906_Au-0.667-Cu-0.111-Zn-0.222_pp0,vsp,14,240906,Au-0.667-Cu-0.111-Zn-0.222,std,CO2R,150,0,0,0,0,0,0,0
vsp14_240906_Au-0.667-Cu-0.111-Zn-0.222_pp0_rep1,vsp,14,240906,Au-0.667-Cu-0.111-Zn-0.222,1,CO2R,100,3.45,62.82366234907620,19.26571709233790,0.1376071041960990,0.1997808311556940,82.43171028616230,17.56828971383770
vsp29_241004_Ag-0.167-Au-0.417-Pd-0.417_pp0_rep1,vsp,29,241004,Ag-0.167-Au-0.417-Pd-0.417,1,HER,50,2.74,,,,,,
vsp14_240906_Au-0.667-Cu-0.111-Zn-0.222_pp0_rep1,vsp,14,240906,Au-0.667-Cu-0.111-Zn-0.222,1,CO2R,300,3.9,69.73110966958920,10.112966601178800,0.1117369686072330,0.1112703363398800,80.06955503041340,19.930444969586600
vsp14_240906_Au-0.667-Cu-0.111-Zn-0.222_pp0_rep1,vsp,14,240906,Au-0.667-Cu-0.111-Zn-0.222,1,CO2R,50,3.2,56.63520893929570,24.960707269155200,0.1078839696897420,0.1997808311556940,81.90951250057210,18.090487499427900
vsp14_240906_Au-0.667-Cu-0.111-Zn-0.222_pp0_rep1,vsp,14,240906,Au-0.667-Cu-0.111-Zn-0.222,1,CO2R,150,3.6,65.92814245956180,15.284872298624800,0.1313689154725430,0.1660625474163370,81.51374149400640,18.48625850599360
vsp14_240906_Au-0.667-Cu-0.111-Zn-0.222_pp0_rep1,vsp,14,240906,Au-0.667-Cu-0.111-Zn-0.222,1,CO2R,200,3.72,66.23584925401240,12.973968565815300,0.1166908243582920,0.1374020062378820,79.46712354153160,20.532876458468400
vsp15_240809_Au-0.167-In-0.167-Pd-0.667_pp0,vsp,15,240809,Au-0.167-In-0.167-Pd-0.667,std,CO2R,150,0.06,3.834467607075710,1.5681468509914700,0.001599508,0,4.927226418212320,4.927226418212320
vsp15_240809_Au-0.167-In-0.167-Pd-0.667_pp0,vsp,15,240809,Au-0.167-In-0.167-Pd-0.667,avg,CO2R,50,2.82,62.99106489,22.495088408644400,0.008806855,0,85.49496015272260,14.505039847277300
vsp3_240718_Au-0.556-Cu-0.444_pp0,vsp,3,240718,Au-0.556-Cu-0.444,avg,HER,50,2.74,,,,,,
vsp3_240718_Au-0.556-Cu-0.444_pp0_rep1,vsp,3,240718,Au-0.556-Cu-0.444,1,HER,50,2.74,,,,,,
vsp15_240809_Au-0.167-In-0.167-Pd-0.667_pp0,vsp,15,240809,Au-0.167-In-0.167-Pd-0.667,std,CO2R,50,0.07,0.8952883843890000,2.7386999926693300,0.001100857,0,3.457932797733640,3.457932797733640
vsp15_240809_Au-0.167-In-0.167-Pd-0.667_pp0,vsp,15,240809,Au-0.167-In-0.167-Pd-0.667,avg,CO2R,300,3.62,68.79979353686690,9.533398821218080,0.006360506,0,78.34037668246730,21.659623317532700
vsp15_240809_Au-0.167-In-0.167-Pd-0.667_pp0,vsp,15,240809,Au-0.167-In-0.167-Pd-0.667,avg,CO2R,150,3.28,63.56553460698770,16.26882776686310,0.00477038,0,79.83957212318710,20.160427876812900
vsp15_240809_Au-0.167-In-0.167-Pd-0.667_pp0,vsp,15,240809,Au-0.167-In-0.167-Pd-0.667,avg,CO2R,200,3.42,65.67128418673750,14.125736738703300,0.00568776,0,79.80312059486400,20.196879405136000
vsp15_240809_Au-0.167-In-0.167-Pd-0.667_pp0,vsp,15,240809,Au-0.167-In-0.167-Pd-0.667,avg,CO2R,100,3.1,61.996484546653000,18.681237721021600,0.005137332,0,80.6828596,19.317140400435400
vsp15_240809_Au-0.167-In-0.167-Pd-0.667_pp0,vsp,15,240809,Au-0.167-In-0.167-Pd-0.667,std,CO2R,300,0.06,2.4920528578306900,1.9199186953792100,0.002211883,0,2.760995859830140,2.7609958598301400
vsp15_240809_Au-0.167-In-0.167-Pd-0.667_pp0,vsp,15,240809,Au-0.167-In-0.167-Pd-0.667,std,CO2R,100,0.07,1.193243605552890,1.5753177969274500,0.00063558,0,2.0963695689344900,2.096369568934490
vsp15_240809_Au-0.167-In-0.167-Pd-0.667_pp0,vsp,15,240809,Au-0.167-In-0.167-Pd-0.667,std,CO2R,200,0.06,0.4328747134363530,1.6100494070675700,0.002482019,0,1.1805256994665700,1.1805256994665800
vsp15_240809_Au-0.167-In-0.167-Pd-0.667_pp0_rep1,vsp,15,240809,Au-0.167-In-0.167-Pd-0.667,1,CO2R,300,3.56,66.18510535897380,10.911100196463700,0.004036475,0,77.10090109,22.899098914919900
vsp15_240809_Au-0.167-In-0.167-Pd-0.667_pp0_rep1,vsp,15,240809,Au-0.167-In-0.167-Pd-0.667,1,CO2R,200,3.35,65.73018895561740,14.160117878192500,0.003302571,0,79.89360940431070,20.106390595689300
vsp15_240809_Au-0.167-In-0.167-Pd-0.667_pp0_rep1,vsp,15,240809,Au-0.167-In-0.167-Pd-0.667,1,CO2R,50,2.74,62.28755571365800,19.346758349705300,0.009907712,0,81.64422177486540,18.355778225134600
vsp3_240718_Au-0.667-Cu-0.333_pp0,vsp,3,240718,Au-0.667-Cu-0.333,avg,HER,50,2.74,,,,,,
vsp15_240809_Au-0.167-In-0.167-Pd-0.667_pp0_rep1,vsp,15,240809,Au-0.167-In-0.167-Pd-0.667,1,CO2R,100,3.03,63.14381970746410,17.88064833005890,0.005504284,0,81.02997232169090,18.97002767830920
vsp15_240809_Au-0.167-In-0.167-Pd-0.667_pp0_rep1,vsp,15,240809,Au-0.167-In-0.167-Pd-0.667,1,CO2R,150,3.21,59.211952541379800,15.481335952848700,0.004036475,0,74.69732496928500,25.30267503071510
vsp15_240809_Au-0.167-In-0.167-Pd-0.667_pp0_rep2,vsp,15,240809,Au-0.167-In-0.167-Pd-0.667,2,CO2R,100,3.11,62.08353386762640,20.496070726915500,0.004403427,0,82.58400802187620,17.415991978123800
vsp15_240809_Au-0.167-In-0.167-Pd-0.667_pp0_rep2,vsp,15,240809,Au-0.167-In-0.167-Pd-0.667,2,CO2R,50,2.83,62.68681077235350,23.811394891945000,0.007705998,0,86.50591166213350,13.494088337866500
vsp15_240809_Au-0.167-In-0.167-Pd-0.667_pp0_rep2,vsp,15,240809,Au-0.167-In-0.167-Pd-0.667,2,CO2R,150,3.3,66.44081273933330,18.074656188605100,0.003669523,0,84.51913845,15.480861549283000
vsp15_240809_Au-0.167-In-0.167-Pd-0.667_pp0_rep2,vsp,15,240809,Au-0.167-In-0.167-Pd-0.667,2,CO2R,200,3.44,65.21197346669740,15.718320235756400,0.005504284,0,80.93579798662160,19.06420201337840
vsp15_240809_Au-0.167-In-0.167-Pd-0.667_pp0_rep2,vsp,15,240809,Au-0.167-In-0.167-Pd-0.667,2,CO2R,300,3.65,71.14775366716190,10.348722986247500,0.006605141,0,81.50390561264360,18.49609438735640
vsp3_240718_Au-0.833-Cu-0.167_pp0,vsp,3,240718,Au-0.833-Cu-0.167,avg,HER,50,2.74,,,,,,
vsp15_240809_Au-0.167-In-0.167-Pd-0.667_pp0_rep3,vsp,15,240809,Au-0.167-In-0.167-Pd-0.667,3,CO2R,300,3.66,69.06652158446500,7.340373280943030,0.008439902,0,76.41632334967810,23.583676650321900
vsp3_240718_Au-0.833-Cu-0.167_pp0_rep1,vsp,3,240718,Au-0.833-Cu-0.167,1,HER,50,2.74,,,,,,
vsp15_240809_Au-0.167-In-0.167-Pd-0.667_pp0_rep3,vsp,15,240809,Au-0.167-In-0.167-Pd-0.667,3,CO2R,200,3.47,66.07169013789790,12.4987721,0.008256426,0,78.57995439365980,21.42004560634020
vsp15_240809_Au-0.167-In-0.167-Pd-0.667_pp0_rep3,vsp,15,240809,Au-0.167-In-0.167-Pd-0.667,3,CO2R,150,3.34,65.04383854024990,15.25049115913560,0.006605141,0,80.30225294955920,19.697747050440800
vsp15_240809_Au-0.167-In-0.167-Pd-0.667_pp0_rep3,vsp,15,240809,Au-0.167-In-0.167-Pd-0.667,3,CO2R,50,2.89,63.99882818221770,24.327111984282900,0.008806855,0,88.33474702116910,11.665252978830900
vsp15_240809_Au-0.167-In-0.167-Pd-0.667_pp0_rep3,vsp,15,240809,Au-0.167-In-0.167-Pd-0.667,3,CO2R,100,3.16,60.76210006486850,17.666994106090400,0.005504284,0,78.43459846,21.565401544873300
vsp15_240809_Au-0.25-In-0.25-Pd-0.5_pp0,vsp,15,240809,Au-0.25-In-0.25-Pd-0.5,avg,CO2R,200,3.38,60.579631295904900,15.349950884086400,0.005045594,0,75.93520445,24.06479555
vsp8_240802_Pd-0.5-Zn-0.5_pp0_rep3,vsp,8,240802,Pd-0.5-Zn-0.5,3,HER,50,2.74,,,,,,
vsp15_240809_Au-0.25-In-0.25-Pd-0.5_pp0,vsp,15,240809,Au-0.25-In-0.25-Pd-0.5,std,CO2R,50,0.08,5.867003858065240,3.0063633633177800,0.002291616,0,7.3273183867769900,7.327318386776980
vsp15_240809_Au-0.25-In-0.25-Pd-0.5_pp0,vsp,15,240809,Au-0.25-In-0.25-Pd-0.5,avg,CO2R,50,2.81,54.71426478896820,21.365422396856600,0.010274663779975400,0,76.08996184960470,23.910038150395300
vsp15_240809_Au-0.25-In-0.25-Pd-0.5_pp0,vsp,15,240809,Au-0.25-In-0.25-Pd-0.5,avg,CO2R,100,3.08,57.698005817238300,18.33005893909630,0.005504284,0,76.03356904,23.96643095949760
uoft4_240405_Ag-0.833-Pd-0.167_pp0,uoft,4,240405,Ag-0.833-Pd-0.167,avg,HER,50,2.75,,,,,,
vsp15_240809_Au-0.25-In-0.25-Pd-0.5_pp0,vsp,15,240809,Au-0.25-In-0.25-Pd-0.5,avg,CO2R,150,3.25,58.54624843932010,16.82220039292730,0.005015014,0,75.37346384671140,24.626536153288600
vsp15_240809_Au-0.25-In-0.25-Pd-0.5_pp0,vsp,15,240809,Au-0.25-In-0.25-Pd-0.5,std,CO2R,150,0.06,2.285737648,1.6339661963866800,0.002021016,0,3.893770370715510,3.893770370715500
vsp15_240809_Au-0.25-In-0.25-Pd-0.5_pp0,vsp,15,240809,Au-0.25-In-0.25-Pd-0.5,std,CO2R,300,0.07,1.6180696642134900,0.9060033477440700,0.000381936,0,2.4846343965993300,2.4846343965993300
vsp15_240809_Au-0.25-In-0.25-Pd-0.5_pp0,vsp,15,240809,Au-0.25-In-0.25-Pd-0.5,avg,CO2R,300,3.57,63.51559284912150,12.451702685003300,0.005565443,0,75.97362987402280,24.02637012597720
vsp15_240809_Au-0.25-In-0.25-Pd-0.5_pp0,vsp,15,240809,Au-0.25-In-0.25-Pd-0.5,std,CO2R,200,0.05,2.542221360175330,1.5854738429906400,0.002372808,0,4.109683009713040,4.10968301
vsp15_240809_Au-0.25-In-0.25-Pd-0.5_pp0,vsp,15,240809,Au-0.25-In-0.25-Pd-0.5,std,CO2R,100,0.07,3.416711139707820,1.7487420812583200,0.001100857,0,4.221571089791890,4.221571089791890
vsp15_240809_Au-0.25-In-0.25-Pd-0.5_pp0_rep1,vsp,15,240809,Au-0.25-In-0.25-Pd-0.5,1,CO2R,100,3.12,55.96350624620730,16.348231827112000,0.006605141,0,72.31834321432070,27.68165678567930
vsp15_240809_Au-0.25-In-0.25-Pd-0.5_pp0_rep1,vsp,15,240809,Au-0.25-In-0.25-Pd-0.5,1,CO2R,50,2.87,49.44610684467140,18.49214145383100,0.012109425,0,67.95035772367170,32.04964227632830
vsp15_240809_Au-0.25-In-0.25-Pd-0.5_pp0_rep1,vsp,15,240809,Au-0.25-In-0.25-Pd-0.5,1,CO2R,150,3.27,55.990290652660700,14.936149312377200,0.006972093,0,70.93341205831710,29.06658794168290
vsp15_240809_Au-0.25-In-0.25-Pd-0.5_pp0_rep1,vsp,15,240809,Au-0.25-In-0.25-Pd-0.5,1,CO2R,300,3.57,61.681349264475100,11.421905697446000,0.00568776,0,73.10976654046060,26.890233459539400
vsp15_240809_Au-0.25-In-0.25-Pd-0.5_pp0_rep1,vsp,15,240809,Au-0.25-In-0.25-Pd-0.5,1,CO2R,200,3.39,57.645587896796300,13.55967583497050,0.007155569,0,71.21340788306440,28.78659211693570
uoft4_240405_Cu-0.5-Pd-0.5_pp0,uoft,4,240405,Cu-0.5-Pd-0.5,avg,HER,50,2.75,,,,,,
vsp15_240809_Au-0.25-In-0.25-Pd-0.5_pp0_rep2,vsp,15,240809,Au-0.25-In-0.25-Pd-0.5,2,CO2R,300,3.63,64.74063068907070,12.806974459725000,0.005871236,0,77.55430020347410,22.445699796525900
uoft4_240405_Cu-0.5-Pd-0.5_pp0_rep1,uoft,4,240405,Cu-0.5-Pd-0.5,1,HER,50,2.75,,,,,,
vsp15_240809_Au-0.25-In-0.25-Pd-0.5_pp0_rep2,vsp,15,240809,Au-0.25-In-0.25-Pd-0.5,2,CO2R,200,3.42,61.96645671598070,15.913555992141500,0.005504284,0,77.88625842869940,22.113741571300600
vsp15_240809_Au-0.25-In-0.25-Pd-0.5_pp0_rep2,vsp,15,240809,Au-0.25-In-0.25-Pd-0.5,2,CO2R,100,3.11,55.49645315867670,19.656188605108100,0.005504284,0,75.15814604795260,24.841853952047400
vsp15_240809_Au-0.25-In-0.25-Pd-0.5_pp0_rep2,vsp,15,240809,Au-0.25-In-0.25-Pd-0.5,2,CO2R,50,2.85,53.65962878486680,24.489194499017700,0.011008568,0,78.15983185,21.840168147779800
vsp15_240809_Au-0.25-In-0.25-Pd-0.5_pp0_rep2,vsp,15,240809,Au-0.25-In-0.25-Pd-0.5,2,CO2R,150,3.29,59.25422168281400,17.721021611002000,0.005137332,0,76.98038063,23.019619374294000
vsp15_240809_Au-0.25-In-0.25-Pd-0.5_pp0_rep3,vsp,15,240809,Au-0.25-In-0.25-Pd-0.5,3,CO2R,50,2.72,61.03705873736630,21.11493123772100,0.007705998,0,82.15969597292240,17.84030402707770
uoft7_240716_Au-0.667-Pd-0.333_pp0_rep2,uoft,7,240716,Au-0.667-Pd-0.333,2,HER,50,2.75,,,,,,
vsp15_240809_Au-0.25-In-0.25-Pd-0.5_pp0_rep3,vsp,15,240809,Au-0.25-In-0.25-Pd-0.5,3,CO2R,150,3.18,60.39423298248550,17.809430255402800,0.002935618,0,78.20659885611110,21.79340114388890
vsp15_240809_Au-0.25-In-0.25-Pd-0.5_pp0_rep3,vsp,15,240809,Au-0.25-In-0.25-Pd-0.5,3,CO2R,100,3,61.63405804683090,18.985756385068800,0.004403427,0,80.62421786,19.375782140766100
vsp15_240809_Au-0.25-In-0.25-Pd-0.5_pp0_rep3,vsp,15,240809,Au-0.25-In-0.25-Pd-0.5,3,CO2R,300,3.5,64.12479859381870,13.1262279,0.005137332,0,77.25682287813370,22.743177121866300
vsp15_240809_Au-0.25-In-0.25-Pd-0.5_pp0_rep3,vsp,15,240809,Au-0.25-In-0.25-Pd-0.5,3,CO2R,200,3.32,62.12684927493780,16.576620825147300,0.002476928,0,78.70594702796060,21.29405297203940
vsp15_240809_Au-0.375-In-0.25-Pd-0.375_pp0,vsp,15,240809,Au-0.375-In-0.25-Pd-0.375,avg,CO2R,150,3.26,45.62695738907840,20.97413228552720,0.004158792,0,66.60524846708790,33.39475153291210
vsp15_240809_Au-0.375-In-0.25-Pd-0.375_pp0,vsp,15,240809,Au-0.375-In-0.25-Pd-0.375,std,CO2R,100,0.05,10.59222992934880,7.5271563715387900,0.00063558,0,6.700793292328990,6.700793292328990
vsp15_240809_Au-0.375-In-0.25-Pd-0.375_pp0,vsp,15,240809,Au-0.375-In-0.25-Pd-0.375,avg,CO2R,200,3.37,47.02295507334320,18.58055009823180,0.003944737,0,65.60769705403190,34.39230294596820
vsp15_240809_Au-0.375-In-0.25-Pd-0.375_pp0,vsp,15,240809,Au-0.375-In-0.25-Pd-0.375,avg,CO2R,100,3.1,42.505388269267000,23.312868369351700,0.005137332,0,65.82339397050870,34.17660602949140
vsp15_240809_Au-0.375-In-0.25-Pd-0.375_pp0,vsp,15,240809,Au-0.375-In-0.25-Pd-0.375,std,CO2R,200,0.06,6.077716732770410,3.095416232367960,0.001357599,0,4.222114765741920,4.222114765741910
vsp15_240809_Au-0.375-In-0.25-Pd-0.375_pp0,vsp,15,240809,Au-0.375-In-0.25-Pd-0.375,std,CO2R,50,0.05,14.233159330385700,12.014853798551100,0.002201714,0,4.474149764467370,4.474149764467370
uoft7_240716_Cu-0.875-Pd-0.125_pp0,uoft,7,240716,Cu-0.875-Pd-0.125,avg,HER,50,2.75,,,,,,
vsp15_240809_Au-0.375-In-0.25-Pd-0.375_pp0,vsp,15,240809,Au-0.375-In-0.25-Pd-0.375,avg,CO2R,300,3.55,50.217135045024300,14.651277013752500,0.003486047,0,64.87206286906300,35.12793713093710
uoft8_241025_Au-0.5-Cd-0.25-Cu-0.25_pp0_rep3,uoft,8,241025,Au-0.5-Cd-0.25-Cu-0.25,3,HER,50,2.75,,,,,,
vsp15_240809_Au-0.375-In-0.25-Pd-0.375_pp0,vsp,15,240809,Au-0.375-In-0.25-Pd-0.375,std,CO2R,300,0.06,3.739001819,1.9165262963819400,0.001385214,0,1.8321347230033600,1.832134723003360
vsp15_240809_Au-0.375-In-0.25-Pd-0.375_pp0,vsp,15,240809,Au-0.375-In-0.25-Pd-0.375,std,CO2R,150,0.05,10.468095148209700,4.641862679193010,0.00084744,0,8.107885999186080,8.107885999186080
vsp15_240809_Au-0.375-In-0.25-Pd-0.375_pp0,vsp,15,240809,Au-0.375-In-0.25-Pd-0.375,avg,CO2R,50,2.86,39.58274916821860,27.57367387033400,0.009907712,0,67.16633075005470,32.83366924994530
vsp15_240809_Au-0.375-In-0.25-Pd-0.375_pp0_rep1,vsp,15,240809,Au-0.375-In-0.25-Pd-0.375,1,CO2R,200,3.43,53.35924585,15.12524557956780,0.005504284,0,68.49073715170090,31.50926284829910
vsp15_240809_Au-0.375-In-0.25-Pd-0.375_pp0_rep1,vsp,15,240809,Au-0.375-In-0.25-Pd-0.375,1,CO2R,50,2.9,54.38406327816030,17.401768172888000,0.009907712,0,71.79573916255040,28.204260837449600
vsp15_240809_Au-0.375-In-0.25-Pd-0.375_pp0_rep1,vsp,15,240809,Au-0.375-In-0.25-Pd-0.375,1,CO2R,300,3.62,53.96890497813310,12.662082514734800,0.00477038,0,66.63625216,33.36374784
vsp15_240809_Au-0.375-In-0.25-Pd-0.375_pp0_rep1,vsp,15,240809,Au-0.375-In-0.25-Pd-0.375,1,CO2R,150,3.31,57.26296846554650,16.429273084479400,0.003669523,0,73.69591107,26.30408893
vsp3_240718_Au-0.667-Cu-0.333_pp0_rep3,vsp,3,240718,Au-0.667-Cu-0.333,3,HER,50,2.75,,,,,,
vsp15_240809_Au-0.375-In-0.25-Pd-0.375_pp0_rep1,vsp,15,240809,Au-0.375-In-0.25-Pd-0.375,1,CO2R,100,3.15,54.73623637238700,16.56188605108060,0.005504284,0,71.30362670763540,28.69637329236470
vsp15_240809_Au-0.375-In-0.25-Pd-0.375_pp0_rep2,vsp,15,240809,Au-0.375-In-0.25-Pd-0.375,2,CO2R,300,3.54,46.491033501433400,16.48575638506880,0.002018238,0,62.97880812403040,37.02119187596960
vsp15_240809_Au-0.375-In-0.25-Pd-0.375_pp0_rep2,vsp,15,240809,Au-0.375-In-0.25-Pd-0.375,2,CO2R,200,3.37,41.24191759609950,19.51620825147350,0.003302571,0,60.761428418073700,39.23857158192630
