Repository: Jehadabed/ocx24-dashboard

# OCx24 Dashboard

An interactive web dashboard for exploring and analyzing  data from OCx24 experiments, featuring HER (Hydrogen Evolution Reaction) and CO2RR (CO2 Reduction Reaction) performance data, as well as XRD (X-ray Diffraction) data.

This project is part of the OCx24 research: https://ai.meta.com/blog/open-catalyst-simulations-experiments/.

## Features

- **Interactive Data Filtering**: Filter data by source, batch, reaction type, element count, and voltage/current density ranges
- **Data Aggregation**: Average data across multiple replicates with statistical analysis
- **Interactive Plots**: Dedicated plotting interfaces for HER and CO2RR performance visualization

File: Data/DashboardData-241125.csv (part 16 of 19)
sample id,source,batch number,batch date,target composition,xrf composition,rep,reaction,current density,voltage,fe_h2,fe_co,fe_ch4,fe_c2h4,fe_gas_total,fe_liquid,Ag,Au,Cd,Cu,Ga,Hg,In,Ni,Pd,Pt,Rh,Sn,Tl,Zn
vsp14_240906_Au-0.25-Cu-0.5-Zn-0.25_pp0_rep3,vsp,14,240906,Au-0.25-Cu-0.5-Zn-0.25,Au-0.191-Cu-0.126-Zn-0.683,3,CO2R,100,3.19,53.41229153152399,26.861493123772103,0.004403427,0.0,80.27818808263036,19.721811917369635,0.0,0.191,0.0,0.126,0.0,0.0,0.0,0.0,0.0,0.0,0.0,0.0,0.0,0.683
vsp14_240906_Au-0.25-Cu-0.5-Zn-0.25_pp0_rep3,vsp,14,240906,Au-0.25-Cu-0.5-Zn-0.25,Au-0.191-Cu-0.126-Zn-0.683,3,CO2R,150,3.31,55.69817321977861,27.082514734774065,0.002935618,0.0,82.78362357277553,17.216376427224475,0.0,0.191,0.0,0.126,0.0,0.0,0.0,0.0,0.0,0.0,0.0,0.0,0.0,0.683
vsp14_240906_Au-0.25-Cu-0.5-Zn-0.25_pp0_rep3,vsp,14,240906,Au-0.25-Cu-0.5-Zn-0.25,Au-0.191-Cu-0.126-Zn-0.683,3,CO2R,200,3.44,59.32610014856975,24.24607072691552,0.002476928,0.0,83.57464780336079,16.42535219663921,0.0,0.191,0.0,0.126,0.0,0.0,0.0,0.0,0.0,0.0,0.0,0.0,0.0,0.683
vsp14_240906_Au-0.25-Cu-0.5-Zn-0.25_pp0_rep3,vsp,14,240906,Au-0.25-Cu-0.5-Zn-0.25,Au-0.191-Cu-0.126-Zn-0.683,3,CO2R,300,3.63,65.70361380233945,17.480353634577604,0.003302571,0.001264436,83.18853444305799,16.81146555694201,0.0,0.191,0.0,0.126,0.0,0.0,0.0,0.0,0.0,0.0,0.0,0.0,0.0,0.683
vsp14_240906_Au-0.364-Cu-0.273-Zn-0.364_pp0_rep1,vsp,14,240906,Au-0.364-Cu-0.273-Zn-0.364,Au-0.238-Cu-0.125-Zn-0.637,1,CO2R,50,2.81,68.70451359099374,14.145383104125736,0.007705998,0.0,82.85760269295446,17.14239730704554,0.0,0.238,0.0,0.125,0.0,0.0,0.0,0.0,0.0,0.0,0.0,0.0,0.0,0.637
vsp14_240906_Au-0.364-Cu-0.273-Zn-0.364_pp0_rep1,vsp,14,240906,Au-0.364-Cu-0.273-Zn-0.364,Au-0.238-Cu-0.125-Zn-0.637,1,HER,50,2.94,0.0,0.0,0.0,0.0,0.0,0.0,0.0,0.238,0.0,0.125,0.0,0.0,0.0,0.0,0.0,0.0,0.0,0.0,0.0,0.637
vsp14_240906_Au-0.364-Cu-0.273-Zn-0.364_pp0_rep1,vsp,14,240906,Au-0.364-Cu-0.273-Zn-0.364,Au-0.238-Cu-0.125-Zn-0.637,1,CO2R,100,3.19,59.7627069,20.66552062868369,0.004403427,0.0,80.43263095509516,19.56736904490484,0.0,0.238,0.0,0.125,0.0,0.0,0.0,0.0,0.0,0.0,0.0,0.0,0.0,0.637
vsp14_240906_Au-0.364-Cu-0.273-Zn-0.364_pp0_rep1,vsp,14,240906,Au-0.364-Cu-0.273-Zn-0.364,Au-0.238-Cu-0.125-Zn-0.637,1,CO2R,150,3.29,60.88681495741698,19.783889980353635,0.002935618,0.0,80.67364055599347,19.326359444006528,0.0,0.238,0.0,0.125,0.0,0.0,0.0,0.0,0.0,0.0,0.0,0.0,0.0,0.637
vsp14_240906_Au-0.364-Cu-0.273-Zn-0.364_pp0_rep1,vsp,14,240906,Au-0.364-Cu-0.273-Zn-0.364,Au-0.238-Cu-0.125-Zn-0.637,1,CO2R,200,3.43,63.57101006507774,16.62819253438114,0.002201714,0.0,80.20140431312602,19.79859568687398,0.0,0.238,0.0,0.125,0.0,0.0,0.0,0.0,0.0,0.0,0.0,0.0,0.0,0.637
vsp14_240906_Au-0.364-Cu-0.273-Zn-0.364_pp0_rep1,vsp,14,240906,Au-0.364-Cu-0.273-Zn-0.364,Au-0.238-Cu-0.125-Zn-0.637,1,CO2R,300,3.64,66.65759902906527,11.974459724950885,0.001834761,0.004074293,78.63796780802394,21.362032191976056,0.0,0.238,0.0,0.125,0.0,0.0,0.0,0.0,0.0,0.0,0.0,0.0,0.0,0.637
vsp14_240906_Au-0.429-Cu-0.429-Zn-0.143_pp0_rep1,vsp,14,240906,Au-0.429-Cu-0.429-Zn-0.143,Au-0.339-Cu-0.166-Zn-0.495,1,CO2R,50,2.8,69.64113080415996,5.024557956777996,0.014311139,0.0,74.67999989977434,25.320000100225656,0.0,0.339,0.0,0.166,0.0,0.0,0.0,0.0,0.0,0.0,0.0,0.0,0.0,0.495
vsp14_240906_Au-0.429-Cu-0.429-Zn-0.143_pp0_rep1,vsp,14,240906,Au-0.429-Cu-0.429-Zn-0.143,Au-0.339-Cu-0.166-Zn-0.495,1,HER,50,2.95,0.0,0.0,0.0,0.0,0.0,0.0,0.0,0.339,0.0,0.166,0.0,0.0,0.0,0.0,0.0,0.0,0.0,0.0,0.0,0.495
vsp14_240906_Au-0.429-Cu-0.429-Zn-0.143_pp0_rep1,vsp,14,240906,Au-0.429-Cu-0.429-Zn-0.143,Au-0.339-Cu-0.166-Zn-0.495,1,CO2R,100,3.05,64.76030049,6.431728880157171,0.005504284,0.0,71.19753365188491,28.80246634811509,0.0,0.339,0.0,0.166,0.0,0.0,0.0,0.0,0.0,0.0,0.0,0.0,0.0,0.495
vsp14_240906_Au-0.429-Cu-0.429-Zn-0.143_pp0_rep1,vsp,14,240906,Au-0.429-Cu-0.429-Zn-0.143,Au-0.339-Cu-0.166-Zn-0.495,1,CO2R,150,3.22,70.55849673,6.669941060903733,0.003302571,0.0,77.23174035659224,22.76825964340776,0.0,0.339,0.0,0.166,0.0,0.0,0.0,0.0,0.0,0.0,0.0,0.0,0.0,0.495
vsp14_240906_Au-0.429-Cu-0.429-Zn-0.143_pp0_rep1,vsp,14,240906,Au-0.429-Cu-0.429-Zn-0.143,Au-0.339-Cu-0.166-Zn-0.495,1,CO2R,200,3.35,60.52763188181381,5.934430255,0.004953856,0.0,66.46701599296762,33.53298400703238,0.0,0.339,0.0,0.166,0.0,0.0,0.0,0.0,0.0,0.0,0.0,0.0,0.0,0.495
vsp14_240906_Au-0.429-Cu-0.429-Zn-0.143_pp0_rep1,vsp,14,240906,Au-0.429-Cu-0.429-Zn-0.143,Au-0.339-Cu-0.166-Zn-0.495,1,CO2R,300,3.56,71.84540375400196,4.862475442043222,0.002568666,0.001123943,76.71157180478149,23.288428195218515,0.0,0.339,0.0,0.166,0.0,0.0,0.0,0.0,0.0,0.0,0.0,0.0,0.0,0.495
vsp14_240906_Au-0.5-Cu-0.25-Zn-0.25_pp0_rep1,vsp,14,240906,Au-0.5-Cu-0.25-Zn-0.25,Au-0.263-Cu-0.214-Zn-0.523,1,CO2R,50,2.78,78.59423716754903,5.054027504911592,0.008806855,0.0,83.65707152712916,16.342928472870838,0.0,0.263,0.0,0.214,0.0,0.0,0.0,0.0,0.0,0.0,0.0,0.0,0.0,0.523
vsp14_240906_Au-0.5-Cu-0.25-Zn-0.25_pp0_rep1,vsp,14,240906,Au-0.5-Cu-0.25-Zn-0.25,Au-0.263-Cu-0.214-Zn-0.523,1,HER,50,2.94,0.0,0.0,0.0,0.0,0.0,0.0,0.0,0.263,0.0,0.214,0.0,0.0,0.0,0.0,0.0,0.0,0.0,0.0,0.0,0.523
vsp14_240906_Au-0.5-Cu-0.25-Zn-0.25_pp0_rep1,vsp,14,240906,Au-0.5-Cu-0.25-Zn-0.25,Au-0.263-Cu-0.214-Zn-0.523,1,CO2R,100,3.08,69.91734499571032,10.144891944990178,0.004953856,0.0,80.06719079645156,19.932809203548445,0.0,0.263,0.0,0.214,0.0,0.0,0.0,0.0,0.0,0.0,0.0,0.0,0.0,0.523
vsp14_240906_Au-0.5-Cu-0.25-Zn-0.25_pp0_rep1,vsp,14,240906,Au-0.5-Cu-0.25-Zn-0.25,Au-0.263-Cu-0.214-Zn-0.523,1,CO2R,150,3.28,69.20169914,11.581532416502949,0.003302571,0.0,80.78653412278805,19.213465877211945,0.0,0.263,0.0,0.214,0.0,0.0,0.0,0.0,0.0,0.0,0.0,0.0,0.0,0.523
vsp14_240906_Au-0.5-Cu-0.25-Zn-0.25_pp0_rep1,vsp,14,240906,Au-0.5-Cu-0.25-Zn-0.25,Au-0.263-Cu-0.214-Zn-0.523,1,CO2R,200,3.42,70.56299566845927,10.329076620825148,0.002752142,0.001685914,80.89651035,19.10348965,0.0,0.263,0.0,0.214,0.0,0.0,0.0,0.0,0.0,0.0,0.0,0.0,0.0,0.523
vsp14_240906_Au-0.5-Cu-0.25-Zn-0.25_pp0_rep1,vsp,14,240906,Au-0.5-Cu-0.25-Zn-0.25,Au-0.263-Cu-0.214-Zn-0.523,1,CO2R,300,3.65,74.97227395425726,7.549115913555992,0.003486047,0.009272528,82.53414844248121,17.46585155751879,0.0,0.263,0.0,0.214,0.0,0.0,0.0,0.0,0.0,0.0,0.0,0.0,0.0,0.523
vsp14_240906_Au-0.5-Cu-0.25-Zn-0.25_pp0_rep2,vsp,14,240906,Au-0.5-Cu-0.25-Zn-0.25,Au-0.17-Cu-0.237-Zn-0.593,2,CO2R,50,2.78,72.79876122120154,8.251473477,0.006605141,0.0,81.05683983960964,18.943160160390363,0.0,0.17,0.0,0.237,0.0,0.0,0.0,0.0,0.0,0.0,0.0,0.0,0.0,0.593
vsp14_240906_Au-0.5-Cu-0.25-Zn-0.25_pp0_rep2,vsp,14,240906,Au-0.5-Cu-0.25-Zn-0.25,Au-0.17-Cu-0.237-Zn-0.593,2,HER,50,2.89,0.0,0.0,0.0,0.0,0.0,0.0,0.0,0.17,0.0,0.237,0.0,0.0,0.0,0.0,0.0,0.0,0.0,0.0,0.0,0.593
vsp14_240906_Au-0.5-Cu-0.25-Zn-0.25_pp0_rep2,vsp,14,240906,Au-0.5-Cu-0.25-Zn-0.25,Au-0.17-Cu-0.237-Zn-0.593,2,CO2R,100,3.15,63.687459457197264,15.979862475442046,0.004403427,0.0,79.67172535997358,20.32827464002642,0.0,0.17,0.0,0.237,0.0,0.0,0.0,0.0,0.0,0.0,0.0,0.0,0.0,0.593
vsp14_240906_Au-0.5-Cu-0.25-Zn-0.25_pp0_rep2,vsp,14,240906,Au-0.5-Cu-0.25-Zn-0.25,Au-0.17-Cu-0.237-Zn-0.593,2,CO2R,150,3.25,64.54958253991504,15.50589390962672,0.002935618,0.0,80.05841207,19.94158793,0.0,0.17,0.0,0.237,0.0,0.0,0.0,0.0,0.0,0.0,0.0,0.0,0.0,0.593
vsp14_240906_Au-0.5-Cu-0.25-Zn-0.25_pp0_rep2,vsp,14,240906,Au-0.5-Cu-0.25-Zn-0.25,Au-0.17-Cu-0.237-Zn-0.593,2,CO2R,200,3.38,66.82625708845131,13.416011787819253,0.002201714,0.001475175,80.24594576,19.75405424,0.0,0.17,0.0,0.237,0.0,0.0,0.0,0.0,0.0,0.0,0.0,0.0,0.0,0.593
vsp14_240906_Au-0.5-Cu-0.25-Zn-0.25_pp0_rep2,vsp,14,240906,Au-0.5-Cu-0.25-Zn-0.25,Au-0.17-Cu-0.237-Zn-0.593,2,CO2R,300,3.56,70.21197346669736,10.076129666011788,0.001834761,0.003512321,80.29345021532126,19.706549784678742,0.0,0.17,0.0,0.237,0.0,0.0,0.0,0.0,0.0,0.0,0.0,0.0,0.0,0.593
vsp14_240906_Au-0.571-Cu-0.286-Zn-0.143_pp0_rep1,vsp,14,240906,Au-0.571-Cu-0.286-Zn-0.143,Au-0.239-Cu-0.386-Zn-0.376,1,HER,50,2.93,0.0,0.0,0.0,0.0,0.0,0.0,0.0,0.239,0.0,0.386,0.0,0.0,0.0,0.0,0.0,0.0,0.0,0.0,0.0,0.376
vsp14_240906_Au-0.571-Cu-0.286-Zn-0.143_pp0_rep1,vsp,14,240906,Au-0.571-Cu-0.286-Zn-0.143,Au-0.239-Cu-0.386-Zn-0.376,1,CO2R,50,2.99,52.14672832660237,33.30058939096267,0.009907712,0.0,85.45722542906715,14.542774570932847,0.0,0.239,0.0,0.386,0.0,0.0,0.0,0.0,0.0,0.0,0.0,0.0,0.0,0.376
vsp14_240906_Au-0.571-Cu-0.286-Zn-0.143_pp0_rep1,vsp,14,240906,Au-0.571-Cu-0.286-Zn-0.143,Au-0.239-Cu-0.386-Zn-0.376,1,CO2R,100,3.25,51.88809140178702,28.283398821218075,0.01045814,0.002528871,80.18447723420445,19.81552276579555,0.0,0.239,0.0,0.386,0.0,0.0,0.0,0.0,0.0,0.0,0.0,0.0,0.0,0.376
vsp14_240906_Au-0.571-Cu-0.286-Zn-0.143_pp0_rep1,vsp,14,240906,Au-0.571-Cu-0.286-Zn-0.143,Au-0.239-Cu-0.386-Zn-0.376,1,CO2R,150,3.4,60.10546360041014,21.41453831041257,0.006972093,0.003371828,81.53034583247592,18.469654167524084,0.0,0.239,0.0,0.386,0.0,0.0,0.0,0.0,0.0,0.0,0.0,0.0,0.0,0.376
vsp14_240906_Au-0.571-Cu-0.286-Zn-0.143_pp0_rep1,vsp,14,240906,Au-0.571-Cu-0.286-Zn-0.143,Au-0.239-Cu-0.386-Zn-0.376,1,CO2R,200,3.52,63.24394735190107,16.952357563850686,0.006054713,0.003371828,80.20573145671032,19.794268543289675,0.0,0.239,0.0,0.386,0.0,0.0,0.0,0.0,0.0,0.0,0.0,0.0,0.0,0.376
vsp14_240906_Au-0.571-Cu-0.286-Zn-0.143_pp0_rep1,vsp,14,240906,Au-0.571-Cu-0.286-Zn-0.143,Au-0.239-Cu-0.386-Zn-0.376,1,CO2R,300,3.69,69.72169327669548,11.534872298624755,0.005137332,0.007024642,81.26872754965592,18.73127245034408,0.0,0.239,0.0,0.386,0.0,0.0,0.0,0.0,0.0,0.0,0.0,0.0,0.0,0.376
vsp14_240906_Au-0.667-Cu-0.111-Zn-0.222_pp0_rep1,vsp,14,240906,Au-0.667-Cu-0.111-Zn-0.222,Au-0.259-Cu-0.562-Zn-0.179,1,HER,50,3.02,0.0,0.0,0.0,0.0,0.0,0.0,0.0,0.259,0.0,0.562,0.0,0.0,0.0,0.0,0.0,0.0,0.0,0.0,0.0,0.179
vsp14_240906_Au-0.667-Cu-0.111-Zn-0.222_pp0_rep1,vsp,14,240906,Au-0.667-Cu-0.111-Zn-0.222,Au-0.259-Cu-0.562-Zn-0.179,1,CO2R,50,3.2,56.63520893929566,24.960707269155208,0.1078839696897418,0.1997808311556941,81.90951250057208,18.090487499427923,0.0,0.259,0.0,0.562,0.0,0.0,0.0,0.0,0.0,0.0,0.0,0.0,0.0,0.179
vsp14_240906_Au-0.667-Cu-0.111-Zn-0.222_pp0_rep1,vsp,14,240906,Au-0.667-Cu-0.111-Zn-0.222,Au-0.259-Cu-0.562-Zn-0.179,1,CO2R,100,3.45,62.82366234907615,19.26571709233792,0.1376071041960993,0.1997808311556941,82.43171028616233,17.56828971383767,0.0,0.259,0.0,0.562,0.0,0.0,0.0,0.0,0.0,0.0,0.0,0.0,0.0,0.179
vsp14_240906_Au-0.667-Cu-0.111-Zn-0.222_pp0_rep1,vsp,14,240906,Au-0.667-Cu-0.111-Zn-0.222,Au-0.259-Cu-0.562-Zn-0.179,1,CO2R,150,3.6,65.92814245956183,15.284872298624755,0.1313689154725427,0.1660625474163365,81.51374149400644,18.48625850599356,0.0,0.259,0.0,0.562,0.0,0.0,0.0,0.0,0.0,0.0,0.0,0.0,0.0,0.179
vsp14_240906_Au-0.667-Cu-0.111-Zn-0.222_pp0_rep1,vsp,14,240906,Au-0.667-Cu-0.111-Zn-0.222,Au-0.259-Cu-0.562-Zn-0.179,1,CO2R,200,3.72,66.23584925401244,12.973968565815325,0.1166908243582922,0.1374020062378824,79.46712354153163,20.532876458468365,0.0,0.259,0.0,0.562,0.0,0.0,0.0,0.0,0.0,0.0,0.0,0.0,0.0,0.179
vsp14_240906_Au-0.667-Cu-0.111-Zn-0.222_pp0_rep1,vsp,14,240906,Au-0.667-Cu-0.111-Zn-0.222,Au-0.259-Cu-0.562-Zn-0.179,1,CO2R,300,3.9,69.73110966958924,10.112966601178783,0.1117369686072326,0.1112703363398803,80.06955503041338,19.930444969586617,0.0,0.259,0.0,0.562,0.0,0.0,0.0,0.0,0.0,0.0,0.0,0.0,0.0,0.179
vsp15_240809_Au-0.167-In-0.167-Pd-0.667_pp0_rep1,vsp,15,240809,Au-0.167-In-0.167-Pd-0.667,Au-0.252-In-0.404-Pd-0.344,1,HER,50,2.64,0.0,0.0,0.0,0.0,0.0,0.0,0.0,0.252,0.0,0.0,0.0,0.0,0.404,0.0,0.344,0.0,0.0,0.0,0.0,0.0
vsp15_240809_Au-0.167-In-0.167-Pd-0.667_pp0_rep1,vsp,15,240809,Au-0.167-In-0.167-Pd-0.667,Au-0.252-In-0.404-Pd-0.344,1,CO2R,50,2.74,62.28755571365795,19.346758349705304,0.009907712,0.0,81.64422177486537,18.355778225134628,0.0,0.252,0.0,0.0,0.0,0.0,0.404,0.0,0.344,0.0,0.0,0.0,0.0,0.0
vsp15_240809_Au-0.167-In-0.167-Pd-0.667_pp0_rep1,vsp,15,240809,Au-0.167-In-0.167-Pd-0.667,Au-0.252-In-0.404-Pd-0.344,1,CO2R,100,3.03,63.14381970746406,17.88064833005894,0.005504284,0.0,81.02997232169085,18.97002767830915,0.0,0.252,0.0,0.0,0.0,0.0,0.404,0.0,0.344,0.0,0.0,0.0,0.0,0.0
vsp15_240809_Au-0.167-In-0.167-Pd-0.667_pp0_rep1,vsp,15,240809,Au-0.167-In-0.167-Pd-0.667,Au-0.252-In-0.404-Pd-0.344,1,CO2R,150,3.21,59.211952541379816,15.481335952848722,0.004036475,0.0,74.69732496928495,25.30267503071505,0.0,0.252,0.0,0.0,0.0,0.0,0.404,0.0,0.344,0.0,0.0,0.0,0.0,0.0
vsp15_240809_Au-0.167-In-0.167-Pd-0.667_pp0_rep1,vsp,15,240809,Au-0.167-In-0.167-Pd-0.667,Au-0.252-In-0.404-Pd-0.344,1,CO2R,200,3.35,65.73018895561741,14.160117878192535,0.003302571,0.0,79.89360940431065,20.106390595689348,0.0,0.252,0.0,0.0,0.0,0.0,0.404,0.0,0.344,0.0,0.0,0.0,0.0,0.0
vsp15_240809_Au-0.167-In-0.167-Pd-0.667_pp0_rep1,vsp,15,240809,Au-0.167-In-0.167-Pd-0.667,Au-0.252-In-0.404-Pd-0.344,1,CO2R,300,3.56,66.18510535897383,10.911100196463655,0.004036475,0.0,77.10090109,22.899098914919904,0.0,0.252,0.0,0.0,0.0,0.0,0.404,0.0,0.344,0.0,0.0,0.0,0.0,0.0
vsp15_240809_Au-0.167-In-0.167-Pd-0.667_pp0_rep2,vsp,15,240809,Au-0.167-In-0.167-Pd-0.667,Au-0.138-In-0.369-Pd-0.493,2,HER,50,2.6,0.0,0.0,0.0,0.0,0.0,0.0,0.0,0.138,0.0,0.0,0.0,0.0,0.369,0.0,0.493,0.0,0.0,0.0,0.0,0.0
vsp15_240809_Au-0.167-In-0.167-Pd-0.667_pp0_rep2,vsp,15,240809,Au-0.167-In-0.167-Pd-0.667,Au-0.138-In-0.369-Pd-0.493,2,CO2R,50,2.83,62.68681077235348,23.811394891944992,0.007705998,0.0,86.50591166213346,13.494088337866543,0.0,0.138,0.0,0.0,0.0,0.0,0.369,0.0,0.493,0.0,0.0,0.0,0.0,0.0
vsp15_240809_Au-0.167-In-0.167-Pd-0.667_pp0_rep2,vsp,15,240809,Au-0.167-In-0.167-Pd-0.667,Au-0.138-In-0.369-Pd-0.493,2,CO2R,100,3.11,62.08353386762644,20.496070726915523,0.004403427,0.0,82.58400802187624,17.415991978123756,0.0,0.138,0.0,0.0,0.0,0.0,0.369,0.0,0.493,0.0,0.0,0.0,0.0,0.0
vsp15_240809_Au-0.167-In-0.167-Pd-0.667_pp0_rep2,vsp,15,240809,Au-0.167-In-0.167-Pd-0.667,Au-0.138-In-0.369-Pd-0.493,2,CO2R,150,3.3,66.44081273933332,18.074656188605108,0.003669523,0.0,84.51913845,15.480861549283006,0.0,0.138,0.0,0.0,0.0,0.0,0.369,0.0,0.493,0.0,0.0,0.0,0.0,0.0
vsp15_240809_Au-0.167-In-0.167-Pd-0.667_pp0_rep2,vsp,15,240809,Au-0.167-In-0.167-Pd-0.667,Au-0.138-In-0.369-Pd-0.493,2,CO2R,200,3.44,65.21197346669736,15.718320235756384,0.005504284,0.0,80.93579798662158,19.06420201337842,0.0,0.138,0.0,0.0,0.0,0.0,0.369,0.0,0.493,0.0,0.0,0.0,0.0,0.0
vsp15_240809_Au-0.167-In-0.167-Pd-0.667_pp0_rep2,vsp,15,240809,Au-0.167-In-0.167-Pd-0.667,Au-0.138-In-0.369-Pd-0.493,2,CO2R,300,3.65,71.14775366716191,10.348722986247544,0.006605141,0.0,81.50390561264362,18.49609438735638,0.0,0.138,0.0,0.0,0.0,0.0,0.369,0.0,0.493,0.0,0.0,0.0,0.0,0.0
vsp15_240809_Au-0.167-In-0.167-Pd-0.667_pp0_rep3,vsp,15,240809,Au-0.167-In-0.167-Pd-0.667,Au-0.123-In-0.395-Pd-0.481,3,HER,50,2.85,0.0,0.0,0.0,0.0,0.0,0.0,0.0,0.123,0.0,0.0,0.0,0.0,0.395,0.0,0.481,0.0,0.0,0.0,0.0,0.0
vsp15_240809_Au-0.167-In-0.167-Pd-0.667_pp0_rep3,vsp,15,240809,Au-0.167-In-0.167-Pd-0.667,Au-0.123-In-0.395-Pd-0.481,3,CO2R,50,2.89,63.99882818221767,24.327111984282908,0.008806855,0.0,88.33474702116914,11.665252978830864,0.0,0.123,0.0,0.0,0.0,0.0,0.395,0.0,0.481,0.0,0.0,0.0,0.0,0.0
vsp15_240809_Au-0.167-In-0.167-Pd-0.667_pp0_rep3,vsp,15,240809,Au-0.167-In-0.167-Pd-0.667,Au-0.123-In-0.395-Pd-0.481,3,CO2R,100,3.16,60.76210006486848,17.666994106090375,0.005504284,0.0,78.43459846,21.565401544873296,0.0,0.123,0.0,0.0,0.0,0.0,0.395,0.0,0.481,0.0,0.0,0.0,0.0,0.0
vsp15_240809_Au-0.167-In-0.167-Pd-0.667_pp0_rep3,vsp,15,240809,Au-0.167-In-0.167-Pd-0.667,Au-0.123-In-0.395-Pd-0.481,3,CO2R,150,3.34,65.04383854024985,15.25049115913556,0.006605141,0.0,80.30225294955922,19.697747050440785,0.0,0.123,0.0,0.0,0.0,0.0,0.395,0.0,0.481,0.0,0.0,0.0,0.0,0.0
vsp15_240809_Au-0.167-In-0.167-Pd-0.667_pp0_rep3,vsp,15,240809,Au-0.167-In-0.167-Pd-0.667,Au-0.123-In-0.395-Pd-0.481,3,CO2R,200,3.47,66.07169013789785,12.4987721,0.008256426,0.0,78.57995439365982,21.42004560634018,0.0,0.123,0.0,0.0,0.0,0.0,0.395,0.0,0.481,0.0,0.0,0.0,0.0,0.0
vsp15_240809_Au-0.167-In-0.167-Pd-0.667_pp0_rep3,vsp,15,240809,Au-0.167-In-0.167-Pd-0.667,Au-0.123-In-0.395-Pd-0.481,3,CO2R,300,3.66,69.06652158446504,7.340373280943025,0.008439902,0.0,76.41632334967805,23.583676650321948,0.0,0.123,0.0,0.0,0.0,0.0,0.395,0.0,0.481,0.0,0.0,0.0,0.0,0.0
vsp15_240809_Au-0.25-In-0.25-Pd-0.5_pp0_rep1,vsp,15,240809,Au-0.25-In-0.25-Pd-0.5,Au-0.29-In-0.373-Pd-0.337,1,CO2R,50,2.87,49.44610684467137,18.49214145383104,0.012109425,0.0,67.95035772367167,32.04964227632833,0.0,0.29,0.0,0.0,0.0,0.0,0.373,0.0,0.337,0.0,0.0,0.0,0.0,0.0
vsp15_240809_Au-0.25-In-0.25-Pd-0.5_pp0_rep1,vsp,15,240809,Au-0.25-In-0.25-Pd-0.5,Au-0.29-In-0.373-Pd-0.337,1,HER,50,2.93,0.0,0.0,0.0,0.0,0.0,0.0,0.0,0.29,0.0,0.0,0.0,0.0,0.373,0.0,0.337,0.0,0.0,0.0,0.0,0.0
vsp15_240809_Au-0.25-In-0.25-Pd-0.5_pp0_rep1,vsp,15,240809,Au-0.25-In-0.25-Pd-0.5,Au-0.29-In-0.373-Pd-0.337,1,CO2R,100,3.12,55.96350624620729,16.348231827111984,0.006605141,0.0,72.31834321432069,27.68165678567931,0.0,0.29,0.0,0.0,0.0,0.0,0.373,0.0,0.337,0.0,0.0,0.0,0.0,0.0
vsp15_240809_Au-0.25-In-0.25-Pd-0.5_pp0_rep1,vsp,15,240809,Au-0.25-In-0.25-Pd-0.5,Au-0.29-In-0.373-Pd-0.337,1,CO2R,150,3.27,55.990290652660654,14.936149312377212,0.006972093,0.0,70.93341205831713,29.06658794168287,0.0,0.29,0.0,0.0,0.0,0.0,0.373,0.0,0.337,0.0,0.0,0.0,0.0,0.0
vsp15_240809_Au-0.25-In-0.25-Pd-0.5_pp0_rep1,vsp,15,240809,Au-0.25-In-0.25-Pd-0.5,Au-0.29-In-0.373-Pd-0.337,1,CO2R,200,3.39,57.645587896796336,13.55967583497053,0.007155569,0.0,71.21340788306435,28.78659211693565,0.0,0.29,0.0,0.0,0.0,0.0,0.373,0.0,0.337,0.0,0.0,0.0,0.0,0.0
vsp15_240809_Au-0.25-In-0.25-Pd-0.5_pp0_rep1,vsp,15,240809,Au-0.25-In-0.25-Pd-0.5,Au-0.29-In-0.373-Pd-0.337,1,CO2R,300,3.57,61.681349264475095,11.421905697445974,0.00568776,0.0,73.10976654046058,26.890233459539417,0.0,0.29,0.0,0.0,0.0,0.0,0.373,0.0,0.337,0.0,0.0,0.0,0.0,0.0
vsp15_240809_Au-0.25-In-0.25-Pd-0.5_pp0_rep2,vsp,15,240809,Au-0.25-In-0.25-Pd-0.5,Au-0.312-In-0.408-Pd-0.28,2,HER,50,2.83,0.0,0.0,0.0,0.0,0.0,0.0,0.0,0.312,0.0,0.0,0.0,0.0,0.408,0.0,0.28,0.0,0.0,0.0,0.0,0.0
vsp15_240809_Au-0.25-In-0.25-Pd-0.5_pp0_rep2,vsp,15,240809,Au-0.25-In-0.25-Pd-0.5,Au-0.312-In-0.408-Pd-0.28,2,CO2R,50,2.85,53.65962878486682,24.489194499017685,0.011008568,0.0,78.15983185,21.840168147779806,0.0,0.312,0.0,0.0,0.0,0.0,0.408,0.0,0.28,0.0,0.0,0.0,0.0,0.0
vsp15_240809_Au-0.25-In-0.25-Pd-0.5_pp0_rep2,vsp,15,240809,Au-0.25-In-0.25-Pd-0.5,Au-0.312-In-0.408-Pd-0.28,2,CO2R,100,3.11,55.49645315867669,19.656188605108056,0.005504284,0.0,75.15814604795258,24.841853952047416,0.0,0.312,0.0,0.0,0.0,0.0,0.408,0.0,0.28,0.0,0.0,0.0,0.0,0.0
vsp15_240809_Au-0.25-In-0.25-Pd-0.5_pp0_rep2,vsp,15,240809,Au-0.25-In-0.25-Pd-0.5,Au-0.312-In-0.408-Pd-0.28,2,CO2R,150,3.29,59.25422168281404,17.721021611001966,0.005137332,0.0,76.98038063,23.019619374293995,0.0,0.312,0.0,0.0,0.0,0.0,0.408,0.0,0.28,0.0,0.0,0.0,0.0,0.0
vsp15_240809_Au-0.25-In-0.25-Pd-0.5_pp0_rep2,vsp,15,240809,Au-0.25-In-0.25-Pd-0.5,Au-0.312-In-0.408-Pd-0.28,2,CO2R,200,3.42,61.96645671598067,15.913555992141454,0.005504284,0.0,77.88625842869943,22.113741571300565,0.0,0.312,0.0,0.0,0.0,0.0,0.408,0.0,0.28,0.0,0.0,0.0,0.0,0.0
vsp15_240809_Au-0.25-In-0.25-Pd-0.5_pp0_rep2,vsp,15,240809,Au-0.25-In-0.25-Pd-0.5,Au-0.312-In-0.408-Pd-0.28,2,CO2R,300,3.63,64.74063068907071,12.806974459724952,0.005871236,0.0,77.55430020347411,22.445699796525886,0.0,0.312,0.0,0.0,0.0,0.0,0.408,0.0,0.28,0.0,0.0,0.0,0.0,0.0
vsp15_240809_Au-0.25-In-0.25-Pd-0.5_pp0_rep3,vsp,15,240809,Au-0.25-In-0.25-Pd-0.5,Au-0.254-In-0.409-Pd-0.337,3,HER,50,2.59,0.0,0.0,0.0,0.0,0.0,0.0,0.0,0.254,0.0,0.0,0.0,0.0,0.409,0.0,0.337,0.0,0.0,0.0,0.0,0.0
vsp15_240809_Au-0.25-In-0.25-Pd-0.5_pp0_rep3,vsp,15,240809,Au-0.25-In-0.25-Pd-0.5,Au-0.254-In-0.409-Pd-0.337,3,CO2R,50,2.72,61.03705873736634,21.11493123772102,0.007705998,0.0,82.15969597292235,17.84030402707765,0.0,0.254,0.0,0.0,0.0,0.0,0.409,0.0,0.337,0.0,0.0,0.0,0.0,0.0
vsp15_240809_Au-0.25-In-0.25-Pd-0.5_pp0_rep3,vsp,15,240809,Au-0.25-In-0.25-Pd-0.5,Au-0.254-In-0.409-Pd-0.337,3,CO2R,100,3.0,61.63405804683086,18.985756385068765,0.004403427,0.0,80.62421786,19.375782140766105,0.0,0.254,0.0,0.0,0.0,0.0,0.409,0.0,0.337,0.0,0.0,0.0,0.0,0.0
vsp15_240809_Au-0.25-In-0.25-Pd-0.5_pp0_rep3,vsp,15,240809,Au-0.25-In-0.25-Pd-0.5,Au-0.254-In-0.409-Pd-0.337,3,CO2R,150,3.18,60.39423298248551,17.809430255402752,0.002935618,0.0,78.20659885611111,21.79340114388889,0.0,0.254,0.0,0.0,0.0,0.0,0.409,0.0,0.337,0.0,0.0,0.0,0.0,0.0
vsp15_240809_Au-0.25-In-0.25-Pd-0.5_pp0_rep3,vsp,15,240809,Au-0.25-In-0.25-Pd-0.5,Au-0.254-In-0.409-Pd-0.337,3,CO2R,200,3.32,62.12684927493775,16.576620825147348,0.002476928,0.0,78.70594702796062,21.29405297203938,0.0,0.254,0.0,0.0,0.0,0.0,0.409,0.0,0.337,0.0,0.0,0.0,0.0,0.0
vsp15_240809_Au-0.25-In-0.25-Pd-0.5_pp0_rep3,vsp,15,240809,Au-0.25-In-0.25-Pd-0.5,Au-0.254-In-0.409-Pd-0.337,3,CO2R,300,3.5,64.12479859381865,13.1262279,0.005137332,0.0,77.25682287813373,22.743177121866267,0.0,0.254,0.0,0.0,0.0,0.0,0.409,0.0,0.337,0.0,0.0,0.0,0.0,0.0
vsp15_240809_Au-0.375-In-0.25-Pd-0.375_pp0_rep1,vsp,15,240809,Au-0.375-In-0.25-Pd-0.375,Au-0.311-In-0.337-Pd-0.352,1,CO2R,50,2.9,54.38406327816025,17.401768172888016,0.009907712,0.0,71.79573916255038,28.204260837449624,0.0,0.311,0.0,0.0,0.0,0.0,0.337,0.0,0.352,0.0,0.0,0.0,0.0,0.0
vsp15_240809_Au-0.375-In-0.25-Pd-0.375_pp0_rep1,vsp,15,240809,Au-0.375-In-0.25-Pd-0.375,Au-0.311-In-0.337-Pd-0.352,1,HER,50,3.03,0.0,0.0,0.0,0.0,0.0,0.0,0.0,0.311,0.0,0.0,0.0,0.0,0.337,0.0,0.352,0.0,0.0,0.0,0.0,0.0
vsp15_240809_Au-0.375-In-0.25-Pd-0.375_pp0_rep1,vsp,15,240809,Au-0.375-In-0.25-Pd-0.375,Au-0.311-In-0.337-Pd-0.352,1,CO2R,100,3.15,54.73623637238696,16.56188605108055,0.005504284,0.0,71.30362670763535,28.69637329236465,0.0,0.311,0.0,0.0,0.0,0.0,0.337,0.0,0.352,0.0,0.0,0.0,0.0,0.0
vsp15_240809_Au-0.375-In-0.25-Pd-0.375_pp0_rep1,vsp,15,240809,Au-0.375-In-0.25-Pd-0.375,Au-0.311-In-0.337-Pd-0.352,1,CO2R,150,3.31,57.26296846554647,16.429273084479373,0.003669523,0.0,73.69591107,26.30408893,0.0,0.311,0.0,0.0,0.0,0.0,0.337,0.0,0.352,0.0,0.0,0.0,0.0,0.0
vsp15_240809_Au-0.375-In-0.25-Pd-0.375_pp0_rep1,vsp,15,240809,Au-0.375-In-0.25-Pd-0.375,Au-0.311-In-0.337-Pd-0.352,1,CO2R,200,3.43,53.35924585,15.12524557956778,0.005504284,0.0,68.49073715170088,31.50926284829912,0.0,0.311,0.0,0.0,0.0,0.0,0.337,0.0,0.352,0.0,0.0,0.0,0.0,0.0
vsp15_240809_Au-0.375-In-0.25-Pd-0.375_pp0_rep1,vsp,15,240809,Au-0.375-In-0.25-Pd-0.375,Au-0.311-In-0.337-Pd-0.352,1,CO2R,300,3.62,53.96890497813305,12.662082514734776,0.00477038,0.0,66.63625216,33.36374784,0.0,0.311,0.0,0.0,0.0,0.0,0.337,0.0,0.352,0.0,0.0,0.0,0.0,0.0
vsp15_240809_Au-0.375-In-0.25-Pd-0.375_pp0_rep2,vsp,15,240809,Au-0.375-In-0.25-Pd-0.375,Au-0.192-In-0.306-Pd-0.502,2,CO2R,50,2.88,38.36866224444956,24.489194499017685,0.007705998,0.0,62.86556274130223,37.13443725869777,0.0,0.192,0.0,0.0,0.0,0.0,0.306,0.0,0.502,0.0,0.0,0.0,0.0,0.0
vsp15_240809_Au-0.375-In-0.25-Pd-0.375_pp0_rep2,vsp,15,240809,Au-0.375-In-0.25-Pd-0.375,Au-0.192-In-0.306-Pd-0.502,2,HER,50,2.98,0.0,0.0,0.0,0.0,0.0,0.0,0.0,0.192,0.0,0.0,0.0,0.0,0.306,0.0,0.502,0.0,0.0,0.0,0.0,0.0
vsp15_240809_Au-0.375-In-0.25-Pd-0.375_pp0_rep2,vsp,15,240809,Au-0.375-In-0.25-Pd-0.375,Au-0.192-In-0.306-Pd-0.502,2,CO2R,100,3.1,36.40000837012702,21.94744597249509,0.005504284,0.0,58.35295862678995,41.64704137321005,0.0,0.192,0.0,0.0,0.0,0.0,0.306,0.0,0.502,0.0,0.0,0.0,0.0,0.0
vsp15_240809_Au-0.375-In-0.25-Pd-0.375_pp0_rep2,vsp,15,240809,Au-0.375-In-0.25-Pd-0.375,Au-0.192-In-0.306-Pd-0.502,2,CO2R,150,3.26,36.974617589821925,20.785854616895875,0.005137332,0.0,57.76560953860779,42.23439046139221,0.0,0.192,0.0,0.0,0.0,0.0,0.306,0.0,0.502,0.0,0.0,0.0,0.0,0.0
vsp15_240809_Au-0.375-In-0.25-Pd-0.375_pp0_rep2,vsp,15,240809,Au-0.375-In-0.25-Pd-0.375,Au-0.192-In-0.306-Pd-0.502,2,CO2R,200,3.37,41.24191759609952,19.51620825147348,0.003302571,0.0,60.761428418073706,39.23857158192629,0.0,0.192,0.0,0.0,0.0,0.0,0.306,0.0,0.502,0.0,0.0,0.0,0.0,0.0
vsp15_240809_Au-0.375-In-0.25-Pd-0.375_pp0_rep2,vsp,15,240809,Au-0.375-In-0.25-Pd-0.375,Au-0.192-In-0.306-Pd-0.502,2,CO2R,300,3.54,46.491033501433385,16.48575638506876,0.002018238,0.0,62.97880812403036,37.02119187596964,0.0,0.192,0.0,0.0,0.0,0.0,0.306,0.0,0.502,0.0,0.0,0.0,0.0,0.0
vsp15_240809_Au-0.375-In-0.25-Pd-0.375_pp0_rep3,vsp,15,240809,Au-0.375-In-0.25-Pd-0.375,Au-0.171-In-0.537-Pd-0.292,3,CO2R,50,2.81,25.99552198204608,40.83005893909627,0.012109425,0.0,66.83769035,33.16230965,0.0,0.171,0.0,0.0,0.0,0.0,0.537,0.0,0.292,0.0,0.0,0.0,0.0,0.0
vsp15_240809_Au-0.375-In-0.25-Pd-0.375_pp0_rep3,vsp,15,240809,Au-0.375-In-0.25-Pd-0.375,Au-0.171-In-0.537-Pd-0.292,3,HER,50,2.92,0.0,0.0,0.0,0.0,0.0,0.0,0.0,0.171,0.0,0.0,0.0,0.0,0.537,0.0,0.292,0.0,0.0,0.0,0.0,0.0
vsp15_240809_Au-0.375-In-0.25-Pd-0.375_pp0_rep3,vsp,15,240809,Au-0.375-In-0.25-Pd-0.375,Au-0.171-In-0.537-Pd-0.292,3,CO2R,100,3.05,36.37992006528699,31.42927308447937,0.004403427,0.0,67.81359657710064,32.18640342289936,0.0,0.171,0.0,0.0,0.0,0.0,0.537,0.0,0.292,0.0,0.0,0.0,0.0,0.0
vsp15_240809_Au-0.375-In-0.25-Pd-0.375_pp0_rep3,vsp,15,240809,Au-0.375-In-0.25-Pd-0.375,Au-0.171-In-0.537-Pd-0.292,3,CO2R,150,3.2,42.64328611186675,25.707269155206287,0.003669523,0.0,68.35422479,31.64577521,0.0,0.171,0.0,0.0,0.0,0.0,0.537,0.0,0.292,0.0,0.0,0.0,0.0,0.0
vsp15_240809_Au-0.375-In-0.25-Pd-0.375_pp0_rep3,vsp,15,240809,Au-0.375-In-0.25-Pd-0.375,Au-0.171-In-0.537-Pd-0.292,3,CO2R,200,3.32,46.46770177,21.100196463654225,0.003027356,0.0,67.57092559232093,32.42907440767907,0.0,0.171,0.0,0.0,0.0,0.0,0.537,0.0,0.292,0.0,0.0,0.0,0.0,0.0
vsp15_240809_Au-0.375-In-0.25-Pd-0.375_pp0_rep3,vsp,15,240809,Au-0.375-In-0.25-Pd-0.375,Au-0.171-In-0.537-Pd-0.292,3,CO2R,300,3.5,50.191466655506495,14.805992141453832,0.003669523,0.0,65.00112832,34.998871680261104,0.0,0.171,0.0,0.0,0.0,0.0,0.537,0.0,0.292,0.0,0.0,0.0,0.0,0.0
vsp15_240809_Au-0.444-In-0.111-Pd-0.444_pp0_rep1,vsp,15,240809,Au-0.444-In-0.111-Pd-0.444,Au-0.345-In-0.333-Pd-0.322,1,CO2R,50,2.85,50.30237083847747,22.352652259332025,0.012109425,0.0,72.66713252297876,27.33286747702124,0.0,0.345,0.0,0.0,0.0,0.0,0.333,0.0,0.322,0.0,0.0,0.0,0.0,0.0
vsp15_240809_Au-0.444-In-0.111-Pd-0.444_pp0_rep1,vsp,15,240809,Au-0.444-In-0.111-Pd-0.444,Au-0.345-In-0.333-Pd-0.322,1,HER,50,2.97,0.0,0.0,0.0,0.0,0.0,0.0,0.0,0.345,0.0,0.0,0.0,0.0,0.333,0.0,0.322,0.0,0.0,0.0,0.0,0.0
vsp15_240809_Au-0.444-In-0.111-Pd-0.444_pp0_rep1,vsp,15,240809,Au-0.444-In-0.111-Pd-0.444,Au-0.345-In-0.333-Pd-0.322,1,CO2R,100,3.12,51.41287744041516,18.74263261,0.009357283,0.0,70.16635020928604,29.833649790713963,0.0,0.345,0.0,0.0,0.0,0.0,0.333,0.0,0.322,0.0,0.0,0.0,0.0,0.0
vsp15_240809_Au-0.444-In-0.111-Pd-0.444_pp0_rep1,vsp,15,240809,Au-0.444-In-0.111-Pd-0.444,Au-0.345-In-0.333-Pd-0.322,1,CO2R,150,3.29,54.60252359329553,16.542239685658153,0.007339046,0.0,71.15309091,28.84690909360989,0.0,0.345,0.0,0.0,0.0,0.0,0.333,0.0,0.322,0.0,0.0,0.0,0.0,0.0
vsp15_240809_Au-0.444-In-0.111-Pd-0.444_pp0_rep1,vsp,15,240809,Au-0.444-In-0.111-Pd-0.444,Au-0.345-In-0.333-Pd-0.322,1,CO2R,200,3.41,58.23160141455146,15.106827111984282,0.006054713,0.0,73.34547182099966,26.654528179000337,0.0,0.345,0.0,0.0,0.0,0.0,0.333,0.0,0.322,0.0,0.0,0.0,0.0,0.0
vsp15_240809_Au-0.444-In-0.111-Pd-0.444_pp0_rep1,vsp,15,240809,Au-0.444-In-0.111-Pd-0.444,Au-0.345-In-0.333-Pd-0.322,1,CO2R,300,3.6,60.15170855217728,12.711198428290768,0.005871236,0.0,72.86960204,27.13039796,0.0,0.345,0.0,0.0,0.0,0.0,0.333,0.0,0.322,0.0,0.0,0.0,0.0,0.0
vsp15_240809_Au-0.5-In-0.25-Pd-0.25_pp0_rep1,vsp,15,240809,Au-0.5-In-0.25-Pd-0.25,Au-0.333-In-0.402-Pd-0.265,1,CO2R,50,2.87,46.822072024942976,16.50294695481336,0.016512853,0.0,63.34153183225987,36.65846816774013,0.0,0.333,0.0,0.0,0.0,0.0,0.402,0.0,0.265,0.0,0.0,0.0,0.0,0.0
vsp15_240809_Au-0.5-In-0.25-Pd-0.25_pp0_rep1,vsp,15,240809,Au-0.5-In-0.25-Pd-0.25,Au-0.333-In-0.402-Pd-0.265,1,HER,50,3.01,0.0,0.0,0.0,0.0,0.0,0.0,0.0,0.333,0.0,0.0,0.0,0.0,0.402,0.0,0.265,0.0,0.0,0.0,0.0,0.0
vsp15_240809_Au-0.5-In-0.25-Pd-0.25_pp0_rep1,vsp,15,240809,Au-0.5-In-0.25-Pd-0.25,Au-0.333-In-0.402-Pd-0.265,1,CO2R,100,3.1,54.28927158969638,16.01669941060904,0.005504284,0.0,70.31147528447326,29.68852471552674,0.0,0.333,0.0,0.0,0.0,0.0,0.402,0.0,0.265,0.0,0.0,0.0,0.0,0.0
vsp15_240809_Au-0.5-In-0.25-Pd-0.25_pp0_rep1,vsp,15,240809,Au-0.5-In-0.25-Pd-0.25,Au-0.333-In-0.402-Pd-0.265,1,CO2R,150,3.25,54.94486178827764,15.481335952848722,0.004036475,0.0,70.43023421618277,29.569765783817232,0.0,0.333,0.0,0.0,0.0,0.0,0.402,0.0,0.265,0.0,0.0,0.0,0.0,0.0
vsp15_240809_Au-0.5-In-0.25-Pd-0.25_pp0_rep1,vsp,15,240809,Au-0.5-In-0.25-Pd-0.25,Au-0.333-In-0.402-Pd-0.265,1,CO2R,200,3.37,57.07621000648685,15.029469548133596,0.003852999,0.0,72.10953255353793,27.89046744646207,0.0,0.333,0.0,0.0,0.0,0.0,0.402,0.0,0.265,0.0,0.0,0.0,0.0,0.0
vsp15_240809_Au-0.5-In-0.25-Pd-0.25_pp0_rep1,vsp,15,240809,Au-0.5-In-0.25-Pd-0.25,Au-0.333-In-0.402-Pd-0.265,1,CO2R,300,3.53,59.47623930193141,13.912082514734774,0.003669523,0.0,73.39199133944474,26.608008660555257,0.0,0.333,0.0,0.0,0.0,0.0,0.402,0.0,0.265,0.0,0.0,0.0,0.0,0.0
vsp15_240809_Au-0.5-In-0.25-Pd-0.25_pp0_rep2,vsp,15,240809,Au-0.5-In-0.25-Pd-0.25,Au-0.323-In-0.238-Pd-0.439,2,CO2R,50,2.9,44.30726736278224,25.034381139489195,0.007705998,0.0,69.34935450010641,30.650645499893585,0.0,0.323,0.0,0.0,0.0,0.0,0.238,0.0,0.439,0.0,0.0,0.0,0.0,0.0
vsp15_240809_Au-0.5-In-0.25-Pd-0.25_pp0_rep2,vsp,15,240809,Au-0.5-In-0.25-Pd-0.25,Au-0.323-In-0.238-Pd-0.439,2,HER,50,2.93,0.0,0.0,0.0,0.0,0.0,0.0,0.0,0.323,0.0,0.0,0.0,0.0,0.238,0.0,0.439,0.0,0.0,0.0,0.0,0.0
vsp15_240809_Au-0.5-In-0.25-Pd-0.25_pp0_rep2,vsp,15,240809,Au-0.5-In-0.25-Pd-0.25,Au-0.323-In-0.238-Pd-0.439,2,CO2R,100,3.14,50.52522547029651,19.75933202357564,0.004403427,0.0,70.28896092120642,29.711039078793576,0.0,0.323,0.0,0.0,0.0,0.0,0.238,0.0,0.439,0.0,0.0,0.0,0.0,0.0
vsp15_240809_Au-0.5-In-0.25-Pd-0.25_pp0_rep2,vsp,15,240809,Au-0.5-In-0.25-Pd-0.25,Au-0.323-In-0.238-Pd-0.439,2,CO2R,150,3.3,52.42084998639855,15.73673870333988,0.004036475,0.0,68.16162516479486,31.838374835205144,0.0,0.323,0.0,0.0,0.0,0.0,0.238,0.0,0.439,0.0,0.0,0.0,0.0,0.0
vsp15_240809_Au-0.5-In-0.25-Pd-0.25_pp0_rep2,vsp,15,240809,Au-0.5-In-0.25-Pd-0.25,Au-0.323-In-0.238-Pd-0.439,2,CO2R,200,3.42,57.32951097532905,12.988703339882122,0.003302571,0.0,70.32225832212134,29.677741677878657,0.0,0.323,0.0,0.0,0.0,0.0,0.238,0.0,0.439,0.0,0.0,0.0,0.0,0.0
vsp15_240809_Au-0.5-In-0.25-Pd-0.25_pp0_rep2,vsp,15,240809,Au-0.5-In-0.25-Pd-0.25,Au-0.323-In-0.238-Pd-0.439,2,CO2R,300,3.6,62.14045073133985,8.791748526522593,0.003852999,0.0,70.93687607501268,29.063123924987323,0.0,0.323,0.0,0.0,0.0,0.0,0.238,0.0,0.439,0.0,0.0,0.0,0.0,0.0
vsp20_241011_Ag-0.125-Au-0.75-Cu-0.125_pp0_rep1,vsp,20,241011,Ag-0.125-Au-0.75-Cu-0.125,Ag-0.324-Au-0.398-Cu-0.278,1,HER,50,2.8,0.0,0.0,0.0,0.0,0.0,0.0,0.324,0.398,0.0,0.278,0.0,0.0,0.0,0.0,0.0,0.0,0.0,0.0,0.0,0.0
vsp20_241011_Ag-0.125-Au-0.75-Cu-0.125_pp0_rep1,vsp,20,241011,Ag-0.125-Au-0.75-Cu-0.125,Ag-0.324-Au-0.398-Cu-0.278,1,CO2R,50,2.99,59.93596852832242,29.263261296660115,0.012109425,0.0,89.21430499578967,10.785695004210323,0.324,0.398,0.0,0.278,0.0,0.0,0.0,0.0,0.0,0.0,0.0,0.0,0.0,0.0
vsp20_241011_Ag-0.125-Au-0.75-Cu-0.125_pp0_rep1,vsp,20,241011,Ag-0.125-Au-0.75-Cu-0.125,Ag-0.324-Au-0.398-Cu-0.278,1,CO2R,100,3.41,48.63880809391283,41.36051080550099,0.014861567,0.039618983,90.05627090475897,9.943729095241023,0.324,0.398,0.0,0.278,0.0,0.0,0.0,0.0,0.0,0.0,0.0,0.0,0.0,0.0
vsp20_241011_Ag-0.125-Au-0.75-Cu-0.125_pp0_rep1,vsp,20,241011,Ag-0.125-Au-0.75-Cu-0.125,Ag-0.324-Au-0.398-Cu-0.278,1,CO2R,150,3.56,49.29209650756451,39.818271119842834,0.019448471,0.1225097642529995,89.25463255,10.745367446561602,0.324,0.398,0.0,0.278,0.0,0.0,0.0,0.0,0.0,0.0,0.0,0.0,0.0,0.0
vsp20_241011_Ag-0.125-Au-0.75-Cu-0.125_pp0_rep1,vsp,20,241011,Ag-0.125-Au-0.75-Cu-0.125,Ag-0.324-Au-0.398-Cu-0.278,1,CO2R,200,3.75,65.02050681119087,21.369106090373283,0.036878704,0.1114810756132512,86.54118557220967,13.45881442779033,0.324,0.398,0.0,0.278,0.0,0.0,0.0,0.0,0.0,0.0,0.0,0.0,0.0,0.0
vsp20_241011_Ag-0.125-Au-0.75-Cu-0.125_pp0_rep1,vsp,20,241011,Ag-0.125-Au-0.75-Cu-0.125,Ag-0.324-Au-0.398-Cu-0.278,1,CO2R,300,3.96,71.47837368432067,11.321218074656189,0.035410895,0.055494675,82.89313355,17.106866452544196,0.324,0.398,0.0,0.278,0.0,0.0,0.0,0.0,0.0,0.0,0.0,0.0,0.0,0.0
vsp20_241011_Ag-0.167-Au-0.5-Cu-0.333_pp0_rep1,vsp,20,241011,Ag-0.167-Au-0.5-Cu-0.333,Ag-0.224-Au-0.377-Cu-0.399,1,HER,50,2.71,0.0,0.0,0.0,0.0,0.0,0.0,0.224,0.377,0.0,0.399,0.0,0.0,0.0,0.0,0.0,0.0,0.0,0.0,0.0,0.0
vsp20_241011_Ag-0.167-Au-0.5-Cu-0.333_pp0_rep1,vsp,20,241011,Ag-0.167-Au-0.5-Cu-0.333,Ag-0.224-Au-0.377-Cu-0.399,1,CO2R,50,2.92,49.62941262633661,34.95088408644401,0.011008568,0.0,84.59130528111632,15.40869471888368,0.224,0.377,0.0,0.399,0.0,0.0,0.0,0.0,0.0,0.0,0.0,0.0,0.0,0.0
vsp20_241011_Ag-0.167-Au-0.5-Cu-0.333_pp0_rep1,vsp,20,241011,Ag-0.167-Au-0.5-Cu-0.333,Ag-0.224-Au-0.377-Cu-0.399,1,CO2R,100,3.19,42.91489673355793,43.81385068762279,0.01376071,0.053527775,86.79850736,13.201492638265194,0.224,0.377,0.0,0.399,0.0,0.0,0.0,0.0,0.0,0.0,0.0,0.0,0.0,0.0
vsp20_241011_Ag-0.167-Au-0.5-Cu-0.333_pp0_rep1,vsp,20,241011,Ag-0.167-Au-0.5-Cu-0.333,Ag-0.224-Au-0.377-Cu-0.399,1,CO2R,150,3.44,52.52129151059868,32.02357563850688,0.039263894,0.3728680210177302,84.96095339137108,15.039046608628922,0.224,0.377,0.0,0.399,0.0,0.0,0.0,0.0,0.0,0.0,0.0,0.0,0.0,0.0
vsp20_241011_Ag-0.167-Au-0.5-Cu-0.333_pp0_rep1,vsp,20,241011,Ag-0.167-Au-0.5-Cu-0.333,Ag-0.224-Au-0.377-Cu-0.399,1,CO2R,200,3.6,71.91644520705603,11.946218074656189,0.052565914,0.1239146927421394,84.04285107030461,15.957148929695393,0.224,0.377,0.0,0.399,0.0,0.0,0.0,0.0,0.0,0.0,0.0,0.0,0.0,0.0
vsp20_241011_Ag-0.167-Au-0.5-Cu-0.333_pp0_rep1,vsp,20,241011,Ag-0.167-Au-0.5-Cu-0.333,Ag-0.224-Au-0.377-Cu-0.399,1,CO2R,300,3.69,74.58243529,6.279469548133595,0.025503183,0.04242884,80.93197878767727,19.068021212322737,0.224,0.377,0.0,0.399,0.0,0.0,0.0,0.0,0.0,0.0,0.0,0.0,0.0,0.0
vsp20_241011_Ag-0.222-Au-0.667-Cu-0.111_pp0_rep1,vsp,20,241011,Ag-0.222-Au-0.667-Cu-0.111,Ag-0.359-Au-0.439-Cu-0.202,1,HER,50,2.78,0.0,0.0,0.0,0.0,0.0,0.0,0.359,0.439,0.0,0.202,0.0,0.0,0.0,0.0,0.0,0.0,0.0,0.0,0.0,0.0
vsp20_241011_Ag-0.222-Au-0.667-Cu-0.111_pp0_rep1,vsp,20,241011,Ag-0.222-Au-0.667-Cu-0.111,Ag-0.359-Au-0.439-Cu-0.202,1,CO2R,50,3.01,43.85151394672415,41.34577603143418,0.017613709,0.0,85.21786943,14.782130566866698,0.359,0.439,0.0,0.202,0.0,0.0,0.0,0.0,0.0,0.0,0.0,0.0,0.0,0.0
vsp20_241011_Ag-0.222-Au-0.667-Cu-0.111_pp0_rep1,vsp,20,241011,Ag-0.222-Au-0.667-Cu-0.111,Ag-0.359-Au-0.439-Cu-0.202,1,CO2R,100,3.3,41.56333047353994,43.51915520628683,0.018164138,0.01728062,85.12089618363495,14.879103816365046,0.359,0.439,0.0,0.202,0.0,0.0,0.0,0.0,0.0,0.0,0.0,0.0,0.0,0.0
vsp20_241011_Ag-0.222-Au-0.667-Cu-0.111_pp0_rep1,vsp,20,241011,Ag-0.222-Au-0.667-Cu-0.111,Ag-0.359-Au-0.439-Cu-0.202,1,CO2R,150,3.47,45.27903910941849,39.36149312,0.019448471,0.035123212,84.69774013449026,15.30225986550974,0.359,0.439,0.0,0.202,0.0,0.0,0.0,0.0,0.0,0.0,0.0,0.0,0.0,0.0
vsp20_241011_Ag-0.222-Au-0.667-Cu-0.111_pp0_rep1,vsp,20,241011,Ag-0.222-Au-0.667-Cu-0.111,Ag-0.359-Au-0.439-Cu-0.202,1,CO2R,200,3.61,48.78350666471364,34.49410609037328,0.022567565,0.045098205,83.34799712484454,16.65200287515546,0.359,0.439,0.0,0.202,0.0,0.0,0.0,0.0,0.0,0.0,0.0,0.0,0.0,0.0
vsp20_241011_Ag-0.222-Au-0.667-Cu-0.111_pp0_rep1,vsp,20,241011,Ag-0.222-Au-0.667-Cu-0.111,Ag-0.359-Au-0.439-Cu-0.202,1,CO2R,300,3.81,70.92071397183453,10.019646365422398,0.035594371,0.023883784,81.00280423816224,18.99719576183776,0.359,0.439,0.0,0.202,0.0,0.0,0.0,0.0,0.0,0.0,0.0,0.0,0.0,0.0
vsp20_241011_Ag-0.25-Au-0.25-Cu-0.5_pp0_rep1,vsp,20,241011,Ag-0.25-Au-0.25-Cu-0.5,Ag-0.283-Au-0.245-Cu-0.472,1,HER,50,2.85,0.0,0.0,0.0,0.0,0.0,0.0,0.283,0.245,0.0,0.472,0.0,0.0,0.0,0.0,0.0,0.0,0.0,0.0,0.0,0.0
vsp20_241011_Ag-0.25-Au-0.25-Cu-0.5_pp0_rep1,vsp,20,241011,Ag-0.25-Au-0.25-Cu-0.5,Ag-0.283-Au-0.245-Cu-0.472,1,CO2R,50,3.1,39.263847328883216,40.71218074656189,0.017613709,0.010115485,80.00375726990401,19.996242730095982,0.283,0.245,0.0,0.472,0.0,0.0,0.0,0.0,0.0,0.0,0.0,0.0,0.0,0.0
vsp20_241011_Ag-0.25-Au-0.25-Cu-0.5_pp0_rep1,vsp,20,241011,Ag-0.25-Au-0.25-Cu-0.5,Ag-0.283-Au-0.245-Cu-0.472,1,CO2R,100,3.4,29.13871392998389,53.83349705304519,0.033576133,0.1357160920509146,83.14446895414173,16.85553104585827,0.283,0.245,0.0,0.472,0.0,0.0,0.0,0.0,0.0,0.0,0.0,0.0,0.0,0.0
vsp20_241011_Ag-0.25-Au-0.25-Cu-0.5_pp0_rep1,vsp,20,241011,Ag-0.25-Au-0.25-Cu-0.5,Ag-0.283-Au-0.245-Cu-0.472,1,CO2R,150,3.57,30.22913222708155,53.42829076620825,0.04183256,0.2483913568799348,83.95127171006942,16.04872828993058,0.283,0.245,0.0,0.472,0.0,0.0,0.0,0.0,0.0,0.0,0.0,0.0,0.0,0.0
vsp20_241011_Ag-0.25-Au-0.25-Cu-0.5_pp0_rep1,vsp,20,241011,Ag-0.25-Au-0.25-Cu-0.5,Ag-0.283-Au-0.245-Cu-0.472,1,CO2R,200,3.71,35.97375965180272,46.3040275,0.070454837,0.3818595633482256,82.73504446680741,17.26495553319259,0.283,0.245,0.0,0.472,0.0,0.0,0.0,0.0,0.0,0.0,0.0,0.0,0.0,0.0
vsp20_241011_Ag-0.25-Au-0.25-Cu-0.5_pp0_rep1,vsp,20,241011,Ag-0.25-Au-0.25-Cu-0.5,Ag-0.283-Au-0.245-Cu-0.472,1,CO2R,300,3.9,59.94350164263743,19.179764243614933,0.1328367245839678,0.2235241226221585,79.48605251567389,20.51394748432611,0.283,0.245,0.0,0.472,0.0,0.0,0.0,0.0,0.0,0.0,0.0,0.0,0.0,0.0
vsp20_241011_Ag-0.25-Au-0.25-Cu-0.5_pp0_rep2,vsp,20,241011,Ag-0.25-Au-0.25-Cu-0.5,Ag-0.273-Au-0.24-Cu-0.487,2,HER,50,2.94,0.0,0.0,0.0,0.0,0.0,0.0,0.273,0.24,0.0,0.487,0.0,0.0,0.0,0.0,0.0,0.0,0.0,0.0,0.0,0.0
vsp20_241011_Ag-0.25-Au-0.25-Cu-0.5_pp0_rep2,vsp,20,241011,Ag-0.25-Au-0.25-Cu-0.5,Ag-0.273-Au-0.24-Cu-0.487,2,CO2R,50,3.09,42.52819686538743,38.82612966601179,0.026420564,0.009272528,81.39397395095037,18.606026049049632,0.273,0.24,0.0,0.487,0.0,0.0,0.0,0.0,0.0,0.0,0.0,0.0,0.0,0.0
vsp20_241011_Ag-0.25-Au-0.25-Cu-0.5_pp0_rep2,vsp,20,241011,Ag-0.25-Au-0.25-Cu-0.5,Ag-0.273-Au-0.24-Cu-0.487,2,CO2R,100,3.41,40.20485885873318,48.28585461689588,0.046235987,0.1504678411868835,88.69186592228266,11.30813407771734,0.273,0.24,0.0,0.487,0.0,0.0,0.0,0.0,0.0,0.0,0.0,0.0,0.0,0.0
vsp20_241011_Ag-0.25-Au-0.25-Cu-0.5_pp0_rep2,vsp,20,241011,Ag-0.25-Au-0.25-Cu-0.5,Ag-0.273-Au-0.24-Cu-0.487,2,CO2R,150,3.6,40.56038000376656,45.36836935166995,0.060914078,0.2337801005928798,86.2290455,13.770954501863798,0.273,0.24,0.0,0.487,0.0,0.0,0.0,0.0,0.0,0.0,0.0,0.0,0.0,0.0
vsp20_241011_Ag-0.25-Au-0.25-Cu-0.5_pp0_rep2,vsp,20,241011,Ag-0.25-Au-0.25-Cu-0.5,Ag-0.273-Au-0.24-Cu-0.487,2,CO2R,200,3.75,42.859967775010986,40.80058939096268,0.092471974,0.2828121048638624,84.04103129972361,15.958968700276388,0.273,0.24,0.0,0.487,0.0,0.0,0.0,0.0,0.0,0.0,0.0,0.0,0.0,0.0
vsp20_241011_Ag-0.25-Au-0.25-Cu-0.5_pp0_rep2,vsp,20,241011,Ag-0.25-Au-0.25-Cu-0.5,Ag-0.273-Au-0.24-Cu-0.487,2,CO2R,300,3.87,70.86463412082279,10.56483300589391,0.1185255857475735,0.1122537862822782,81.66584846272923,18.33415153727077,0.273,0.24,0.0,0.487,0.0,0.0,0.0,0.0,0.0,0.0,0.0,0.0,0.0,0.0
vsp20_241011_Ag-0.25-Au-0.25-Cu-0.5_pp0_rep3,vsp,20,241011,Ag-0.25-Au-0.25-Cu-0.5,Ag-0.297-Au-0.27-Cu-0.434,3,HER,50,2.91,0.0,0.0,0.0,0.0,0.0,0.0,0.297,0.27,0.0,0.434,0.0,0.0,0.0,0.0,0.0,0.0,0.0,0.0,0.0,0.0
vsp20_241011_Ag-0.25-Au-0.25-Cu-0.5_pp0_rep3,vsp,20,241011,Ag-0.25-Au-0.25-Cu-0.5,Ag-0.297-Au-0.27-Cu-0.434,3,CO2R,50,3.06,48.06754692502459,31.63555992141454,0.02091628,0.018545056,79.74256818233357,20.25743181766643,0.297,0.27,0.0,0.434,0.0,0.0,0.0,0.0,0.0,0.0,0.0,0.0,0.0,0.0
vsp20_241011_Ag-0.25-Au-0.25-Cu-0.5_pp0_rep3,vsp,20,241011,Ag-0.25-Au-0.25-Cu-0.5,Ag-0.297-Au-0.27-Cu-0.434,3,CO2R,100,3.44,36.87145577434138,45.47151277013752,0.075408693,0.2975638539998314,82.71940112815572,17.280598871844276,0.297,0.27,0.0,0.434,0.0,0.0,0.0,0.0,0.0,0.0,0.0,0.0,0.0,0.0
vsp20_241011_Ag-0.25-Au-0.25-Cu-0.5_pp0_rep3,vsp,20,241011,Ag-0.25-Au-0.25-Cu-0.5,Ag-0.297-Au-0.27-Cu-0.434,3,CO2R,150,3.56,40.45700893511059,43.27111984282908,0.094673688,0.5650622383320689,84.39280761335513,15.607192386644869,0.297,0.27,0.0,0.434,0.0,0.0,0.0,0.0,0.0,0.0,0.0,0.0,0.0,0.0
vsp20_241011_Ag-0.25-Au-0.25-Cu-0.5_pp0_rep3,vsp,20,241011,Ag-0.25-Au-0.25-Cu-0.5,Ag-0.297-Au-0.27-Cu-0.434,3,CO2R,200,3.71,51.36014564021009,30.38310412573674,0.1654037392437113,0.7013403017786395,82.61740817,17.38259183,0.297,0.27,0.0,0.434,0.0,0.0,0.0,0.0,0.0,0.0,0.0,0.0,0.0,0.0
vsp20_241011_Ag-0.25-Au-0.25-Cu-0.5_pp0_rep3,vsp,20,241011,Ag-0.25-Au-0.25-Cu-0.5,Ag-0.297-Au-0.27-Cu-0.434,3,CO2R,300,3.86,69.43062211,10.56728880157171,0.169165,0.2516226924049566,80.42479485868121,19.57520514131879,0.297,0.27,0.0,0.434,0.0,0.0,0.0,0.0,0.0,0.0,0.0,0.0,0.0,0.0
