Repository: Jehadabed/ocx24-dashboard

# OCx24 Dashboard

An interactive web dashboard for exploring and analyzing  data from OCx24 experiments, featuring HER (Hydrogen Evolution Reaction) and CO2RR (CO2 Reduction Reaction) performance data, as well as XRD (X-ray Diffraction) data.

This project is part of the OCx24 research: https://ai.meta.com/blog/open-catalyst-simulations-experiments/.

## Features

- **Interactive Data Filtering**: Filter data by source, batch, reaction type, element count, and voltage/current density ranges
- **Data Aggregation**: Average data across multiple replicates with statistical analysis
- **Interactive Plots**: Dedicated plotting interfaces for HER and CO2RR performance visualization

File: Data/DashboardData-250923.csv (part 16 of 21)
sample id,source,batch number,batch date,target composition,xrf composition,rep,reaction,current density,voltage,fe_h2,fe_co,fe_ch4,fe_c2h4,fe_gas_total,fe_liquid,Ag,Au,Cd,Cu,Ga,Hg,In,Mn,Mo,Nb,Ni,Pd,Pt,Rh,Sn,Tl,W,Zn
vsp13_240823_Ag-0.4-Au-0.2-Zn-0.4_pp0_rep1,vsp,13,240823,Ag-0.4-Au-0.2-Zn-0.4,Ag-0.393-Au-0.059-Zn-0.548,1,CO2R,100,3.1,64.4181715457532,16.3040275049116,0.009357283,0.0,80.7315563337501,19.2684436662499,0.393,0.059,0.0,0.0,0.0,0.0,0.0,0.0,0.0,0.0,0.0,0.0,0.0,0.0,0.0,0.0,0.0,0.548
vsp13_240823_Ag-0.4-Au-0.2-Zn-0.4_pp0_rep1,vsp,13,240823,Ag-0.4-Au-0.2-Zn-0.4,Ag-0.393-Au-0.059-Zn-0.548,1,CO2R,150,3.3,63.40622319,16.114931237721,0.00807295,0.0,79.5305454864432,20.4694545135568,0.393,0.059,0.0,0.0,0.0,0.0,0.0,0.0,0.0,0.0,0.0,0.0,0.0,0.0,0.0,0.0,0.0,0.548
vsp13_240823_Ag-0.4-Au-0.2-Zn-0.4_pp0_rep1,vsp,13,240823,Ag-0.4-Au-0.2-Zn-0.4,Ag-0.393-Au-0.059-Zn-0.548,1,CO2R,200,3.44,67.9998535227772,13.5486247544204,0.006880355,0.0,81.5563472142868,18.4436527857133,0.393,0.059,0.0,0.0,0.0,0.0,0.0,0.0,0.0,0.0,0.0,0.0,0.0,0.0,0.0,0.0,0.0,0.548
vsp13_240823_Ag-0.4-Au-0.2-Zn-0.4_pp0_rep1,vsp,13,240823,Ag-0.4-Au-0.2-Zn-0.4,Ag-0.393-Au-0.059-Zn-0.548,1,CO2R,300,3.65,69.6476176525979,8.1114931237721,0.006054713,0.0,77.7659893071874,22.2340106928126,0.393,0.059,0.0,0.0,0.0,0.0,0.0,0.0,0.0,0.0,0.0,0.0,0.0,0.0,0.0,0.0,0.0,0.548
vsp13_240823_Ag-0.417-Au-0.083-Zn-0.5_pp0_rep1,vsp,13,240823,Ag-0.417-Au-0.083-Zn-0.5,Ag-0.125-Au-0.359-Zn-0.516,1,CO2R,50,3.04,28.6195568017745,59.0717092337918,0.02091628,0.008429571,87.7206118863389,12.2793881136611,0.125,0.359,0.0,0.0,0.0,0.0,0.0,0.0,0.0,0.0,0.0,0.0,0.0,0.0,0.0,0.0,0.0,0.516
vsp13_240823_Ag-0.417-Au-0.083-Zn-0.5_pp0_rep1,vsp,13,240823,Ag-0.417-Au-0.083-Zn-0.5,Ag-0.125-Au-0.359-Zn-0.516,1,HER,50,3.09,0.0,0.0,0.0,0.0,0.0,0.0,0.125,0.359,0.0,0.0,0.0,0.0,0.0,0.0,0.0,0.0,0.0,0.0,0.0,0.0,0.0,0.0,0.0,0.516
vsp13_240823_Ag-0.417-Au-0.083-Zn-0.5_pp0_rep1,vsp,13,240823,Ag-0.417-Au-0.083-Zn-0.5,Ag-0.125-Au-0.359-Zn-0.516,1,CO2R,100,3.31,37.9989118834878,49.44990176817290,0.015962424,0.0,87.4667532395061,12.533246760494,0.125,0.359,0.0,0.0,0.0,0.0,0.0,0.0,0.0,0.0,0.0,0.0,0.0,0.0,0.0,0.0,0.0,0.516
vsp13_240823_Ag-0.417-Au-0.083-Zn-0.5_pp0_rep1,vsp,13,240823,Ag-0.417-Au-0.083-Zn-0.5,Ag-0.125-Au-0.359-Zn-0.516,1,CO2R,150,3.48,51.45535584,39.7888015717092,0.012109425,0.0,91.2575849410757,8.74241505892431,0.125,0.359,0.0,0.0,0.0,0.0,0.0,0.0,0.0,0.0,0.0,0.0,0.0,0.0,0.0,0.0,0.0,0.516
vsp13_240823_Ag-0.417-Au-0.083-Zn-0.5_pp0_rep1,vsp,13,240823,Ag-0.417-Au-0.083-Zn-0.5,Ag-0.125-Au-0.359-Zn-0.516,1,CO2R,200,3.62,51.97629161522530,30.6925343811395,0.012384639,0.0,82.6824463630915,17.3175536369085,0.125,0.359,0.0,0.0,0.0,0.0,0.0,0.0,0.0,0.0,0.0,0.0,0.0,0.0,0.0,0.0,0.0,0.516
vsp13_240823_Ag-0.417-Au-0.083-Zn-0.5_pp0_rep1,vsp,13,240823,Ag-0.417-Au-0.083-Zn-0.5,Ag-0.125-Au-0.359-Zn-0.516,1,CO2R,300,3.82,58.2020967168177,19.9115913555992,0.011925949,0.0,78.12643783968,21.87356216032,0.125,0.359,0.0,0.0,0.0,0.0,0.0,0.0,0.0,0.0,0.0,0.0,0.0,0.0,0.0,0.0,0.0,0.516
vsp13_240823_Ag-0.417-Au-0.167-Zn-0.417_pp0_rep1,vsp,13,240823,Ag-0.417-Au-0.167-Zn-0.417,Ag-0.085-Au-0.431-Zn-0.485,1,CO2R,50,2.87,58.4996547322606,20.2013752455796,0.009907712,0.0,78.7109376893422,21.2890623106578,0.085,0.431,0.0,0.0,0.0,0.0,0.0,0.0,0.0,0.0,0.0,0.0,0.0,0.0,0.0,0.0,0.0,0.485
vsp13_240823_Ag-0.417-Au-0.167-Zn-0.417_pp0_rep1,vsp,13,240823,Ag-0.417-Au-0.167-Zn-0.417,Ag-0.085-Au-0.431-Zn-0.485,1,HER,50,2.99,0.0,0.0,0.0,0.0,0.0,0.0,0.085,0.431,0.0,0.0,0.0,0.0,0.0,0.0,0.0,0.0,0.0,0.0,0.0,0.0,0.0,0.0,0.0,0.485
vsp13_240823_Ag-0.417-Au-0.167-Zn-0.417_pp0_rep1,vsp,13,240823,Ag-0.417-Au-0.167-Zn-0.417,Ag-0.085-Au-0.431-Zn-0.485,1,CO2R,100,3.18,53.0174307895122,28.1728880157171,0.009357283,0.0,81.20115896,18.79884104,0.085,0.431,0.0,0.0,0.0,0.0,0.0,0.0,0.0,0.0,0.0,0.0,0.0,0.0,0.0,0.0,0.0,0.485
vsp13_240823_Ag-0.417-Au-0.167-Zn-0.417_pp0_rep1,vsp,13,240823,Ag-0.417-Au-0.167-Zn-0.417,Ag-0.085-Au-0.431-Zn-0.485,1,CO2R,150,3.36,59.6166481826362,23.2220039292731,0.007339046,0.0,82.8469797393457,17.1530202606543,0.085,0.431,0.0,0.0,0.0,0.0,0.0,0.0,0.0,0.0,0.0,0.0,0.0,0.0,0.0,0.0,0.0,0.485
vsp13_240823_Ag-0.417-Au-0.167-Zn-0.417_pp0_rep1,vsp,13,240823,Ag-0.417-Au-0.167-Zn-0.417,Ag-0.085-Au-0.431-Zn-0.485,1,CO2R,200,3.49,57.8320324760928,17.0739194499018,0.007981212,0.0,74.9149217199173,25.0850782800827,0.085,0.431,0.0,0.0,0.0,0.0,0.0,0.0,0.0,0.0,0.0,0.0,0.0,0.0,0.0,0.0,0.0,0.485
vsp13_240823_Ag-0.417-Au-0.167-Zn-0.417_pp0_rep1,vsp,13,240823,Ag-0.417-Au-0.167-Zn-0.417,Ag-0.085-Au-0.431-Zn-0.485,1,CO2R,300,3.7,70.5520098767499,9.68320235756385,0.006238189,0.0,80.24227424127,19.75772575873,0.085,0.431,0.0,0.0,0.0,0.0,0.0,0.0,0.0,0.0,0.0,0.0,0.0,0.0,0.0,0.0,0.0,0.485
vsp13_240823_Ag-0.429-Au-0.286-Zn-0.286_pp0_rep1,vsp,13,240823,Ag-0.429-Au-0.286-Zn-0.286,Ag-0.387-Au-0.231-Zn-0.383,1,CO2R,50,2.83,71.1678419720019,9.96070726915521,0.013210282,0.0,81.14175952316,18.85824047684,0.387,0.231,0.0,0.0,0.0,0.0,0.0,0.0,0.0,0.0,0.0,0.0,0.0,0.0,0.0,0.0,0.0,0.383
vsp13_240823_Ag-0.429-Au-0.286-Zn-0.286_pp0_rep1,vsp,13,240823,Ag-0.429-Au-0.286-Zn-0.286,Ag-0.387-Au-0.231-Zn-0.383,1,HER,50,2.91,0.0,0.0,0.0,0.0,0.0,0.0,0.387,0.231,0.0,0.0,0.0,0.0,0.0,0.0,0.0,0.0,0.0,0.0,0.0,0.0,0.0,0.0,0.0,0.383
vsp13_240823_Ag-0.429-Au-0.286-Zn-0.286_pp0_rep1,vsp,13,240823,Ag-0.429-Au-0.286-Zn-0.286,Ag-0.387-Au-0.231-Zn-0.383,1,CO2R,100,3.13,66.5123773253259,13.2612966601179,0.011008568,0.0,79.7861654265984,20.2138345734016,0.387,0.231,0.0,0.0,0.0,0.0,0.0,0.0,0.0,0.0,0.0,0.0,0.0,0.0,0.0,0.0,0.0,0.383
vsp13_240823_Ag-0.429-Au-0.286-Zn-0.286_pp0_rep1,vsp,13,240823,Ag-0.429-Au-0.286-Zn-0.286,Ag-0.387-Au-0.231-Zn-0.383,1,CO2R,150,3.31,67.255226098056,11.9351669941061,0.008806855,0.0,79.2005180560031,20.7994819439969,0.387,0.231,0.0,0.0,0.0,0.0,0.0,0.0,0.0,0.0,0.0,0.0,0.0,0.0,0.0,0.0,0.0,0.383
vsp13_240823_Ag-0.429-Au-0.286-Zn-0.286_pp0_rep1,vsp,13,240823,Ag-0.429-Au-0.286-Zn-0.286,Ag-0.387-Au-0.231-Zn-0.383,1,CO2R,200,3.45,70.0692628,9.86861493123772,0.007705998,0.009904746,79.9564770578634,20.0435229421366,0.387,0.231,0.0,0.0,0.0,0.0,0.0,0.0,0.0,0.0,0.0,0.0,0.0,0.0,0.0,0.0,0.0,0.383
vsp13_240823_Ag-0.429-Au-0.286-Zn-0.286_pp0_rep1,vsp,13,240823,Ag-0.429-Au-0.286-Zn-0.286,Ag-0.387-Au-0.231-Zn-0.383,1,CO2R,300,3.65,73.8665801753542,7.26178781925344,0.005504284,0.003793307,81.1383246402823,18.8616753597177,0.387,0.231,0.0,0.0,0.0,0.0,0.0,0.0,0.0,0.0,0.0,0.0,0.0,0.0,0.0,0.0,0.0,0.383
vsp13_240823_Ag-0.5-Au-0.083-Zn-0.417_pp0_rep1,vsp,13,240823,Ag-0.5-Au-0.083-Zn-0.417,Ag-0.122-Au-0.42-Zn-0.459,1,CO2R,50,2.97,23.2886229048526,65.1866404715128,0.009907712,0.0,88.4851710878675,11.5148289121325,0.122,0.42,0.0,0.0,0.0,0.0,0.0,0.0,0.0,0.0,0.0,0.0,0.0,0.0,0.0,0.0,0.0,0.459
vsp13_240823_Ag-0.5-Au-0.083-Zn-0.417_pp0_rep1,vsp,13,240823,Ag-0.5-Au-0.083-Zn-0.417,Ag-0.122-Au-0.42-Zn-0.459,1,HER,50,2.99,0.0,0.0,0.0,0.0,0.0,0.0,0.122,0.42,0.0,0.0,0.0,0.0,0.0,0.0,0.0,0.0,0.0,0.0,0.0,0.0,0.0,0.0,0.0,0.459
vsp13_240823_Ag-0.5-Au-0.083-Zn-0.417_pp0_rep1,vsp,13,240823,Ag-0.5-Au-0.083-Zn-0.417,Ag-0.122-Au-0.42-Zn-0.459,1,CO2R,100,3.23,28.8750549289585,58.73280943,0.01045814,0.0,87.6183224991329,12.3816775008671,0.122,0.42,0.0,0.0,0.0,0.0,0.0,0.0,0.0,0.0,0.0,0.0,0.0,0.0,0.0,0.0,0.0,0.459
vsp13_240823_Ag-0.5-Au-0.083-Zn-0.417_pp0_rep1,vsp,13,240823,Ag-0.5-Au-0.083-Zn-0.417,Ag-0.122-Au-0.42-Zn-0.459,1,CO2R,150,3.39,33.3696038837389,46.8172888015717,0.010274664,0.0,80.1971673490906,19.8028326509094,0.122,0.42,0.0,0.0,0.0,0.0,0.0,0.0,0.0,0.0,0.0,0.0,0.0,0.0,0.0,0.0,0.0,0.459
vsp13_240823_Ag-0.5-Au-0.083-Zn-0.417_pp0_rep1,vsp,13,240823,Ag-0.5-Au-0.083-Zn-0.417,Ag-0.122-Au-0.42-Zn-0.459,1,CO2R,200,3.52,45.65475319,38.8629666011788,0.008806855,0.0,84.5275152236062,15.4724847763938,0.122,0.42,0.0,0.0,0.0,0.0,0.0,0.0,0.0,0.0,0.0,0.0,0.0,0.0,0.0,0.0,0.0,0.459
vsp13_240823_Ag-0.5-Au-0.083-Zn-0.417_pp0_rep1,vsp,13,240823,Ag-0.5-Au-0.083-Zn-0.417,Ag-0.122-Au-0.42-Zn-0.459,1,CO2R,300,3.71,55.6234698361548,26.3998035363458,0.010091188,0.0,82.0340236147278,17.9659763852722,0.122,0.42,0.0,0.0,0.0,0.0,0.0,0.0,0.0,0.0,0.0,0.0,0.0,0.0,0.0,0.0,0.0,0.459
vsp13_240823_Ag-0.5-Au-0.25-Zn-0.25_pp0_rep1,vsp,13,240823,Ag-0.5-Au-0.25-Zn-0.25,Ag-0.237-Au-0.335-Zn-0.427,1,HER,50,2.94,0.0,0.0,0.0,0.0,0.0,0.0,0.237,0.335,0.0,0.0,0.0,0.0,0.0,0.0,0.0,0.0,0.0,0.0,0.0,0.0,0.0,0.0,0.0,0.427
vsp13_240823_Ag-0.5-Au-0.25-Zn-0.25_pp0_rep1,vsp,13,240823,Ag-0.5-Au-0.25-Zn-0.25,Ag-0.237-Au-0.335-Zn-0.427,1,CO2R,50,2.96,60.1933499340853,15.8104125736739,0.019815423,0.0,76.0235779307634,23.9764220692366,0.237,0.335,0.0,0.0,0.0,0.0,0.0,0.0,0.0,0.0,0.0,0.0,0.0,0.0,0.0,0.0,0.0,0.427
vsp13_240823_Ag-0.5-Au-0.25-Zn-0.25_pp0_rep1,vsp,13,240823,Ag-0.5-Au-0.25-Zn-0.25,Ag-0.237-Au-0.335-Zn-0.427,1,CO2R,100,3.23,65.7364665508799,16.4661100196464,0.007705998,0.0,82.2102825683613,17.7897174316388,0.237,0.335,0.0,0.0,0.0,0.0,0.0,0.0,0.0,0.0,0.0,0.0,0.0,0.0,0.0,0.0,0.0,0.427
vsp13_240823_Ag-0.5-Au-0.25-Zn-0.25_pp0_rep1,vsp,13,240823,Ag-0.5-Au-0.25-Zn-0.25,Ag-0.237-Au-0.335-Zn-0.427,1,CO2R,150,3.39,69.1987695913286,13.5805500982318,0.006972093,0.0,82.787609892012,17.212390107988,0.237,0.335,0.0,0.0,0.0,0.0,0.0,0.0,0.0,0.0,0.0,0.0,0.0,0.0,0.0,0.0,0.0,0.427
vsp13_240823_Ag-0.5-Au-0.25-Zn-0.25_pp0_rep1,vsp,13,240823,Ag-0.5-Au-0.25-Zn-0.25,Ag-0.237-Au-0.335-Zn-0.427,1,CO2R,200,3.52,72.3709431040616,10.6016699410609,0.00522907,0.0,82.977842115082,17.022157884918,0.237,0.335,0.0,0.0,0.0,0.0,0.0,0.0,0.0,0.0,0.0,0.0,0.0,0.0,0.0,0.0,0.0,0.427
vsp13_240823_Ag-0.5-Au-0.25-Zn-0.25_pp0_rep1,vsp,13,240823,Ag-0.5-Au-0.25-Zn-0.25,Ag-0.237-Au-0.335-Zn-0.427,1,CO2R,300,3.71,71.36140116,3.84577603143418,0.007522522,0.0,75.2155235306256,24.7844764693744,0.237,0.335,0.0,0.0,0.0,0.0,0.0,0.0,0.0,0.0,0.0,0.0,0.0,0.0,0.0,0.0,0.0,0.427
vsp13_240823_Ag-0.5-Au-0.25-Zn-0.25_pp0_rep2,vsp,13,240823,Ag-0.5-Au-0.25-Zn-0.25,Ag-0.132-Au-0.146-Zn-0.722,2,CO2R,50,2.94,60.455753416058100,14.1159135559921,0.018714566,0.0,74.5903815382209,25.4096184617791,0.132,0.146,0.0,0.0,0.0,0.0,0.0,0.0,0.0,0.0,0.0,0.0,0.0,0.0,0.0,0.0,0.0,0.722
vsp13_240823_Ag-0.5-Au-0.25-Zn-0.25_pp0_rep2,vsp,13,240823,Ag-0.5-Au-0.25-Zn-0.25,Ag-0.132-Au-0.146-Zn-0.722,2,HER,50,2.97,0.0,0.0,0.0,0.0,0.0,0.0,0.132,0.146,0.0,0.0,0.0,0.0,0.0,0.0,0.0,0.0,0.0,0.0,0.0,0.0,0.0,0.0,0.0,0.722
vsp13_240823_Ag-0.5-Au-0.25-Zn-0.25_pp0_rep2,vsp,13,240823,Ag-0.5-Au-0.25-Zn-0.25,Ag-0.132-Au-0.146-Zn-0.722,2,CO2R,100,3.25,60.8700747033836,21.188605108055,0.007155569,0.0,82.0658353808568,17.9341646191432,0.132,0.146,0.0,0.0,0.0,0.0,0.0,0.0,0.0,0.0,0.0,0.0,0.0,0.0,0.0,0.0,0.0,0.722
vsp13_240823_Ag-0.5-Au-0.25-Zn-0.25_pp0_rep2,vsp,13,240823,Ag-0.5-Au-0.25-Zn-0.25,Ag-0.132-Au-0.146-Zn-0.722,2,CO2R,150,3.42,62.6386825420076,17.5049115913556,0.006972093,0.0,80.1505662266424,19.8494337733576,0.132,0.146,0.0,0.0,0.0,0.0,0.0,0.0,0.0,0.0,0.0,0.0,0.0,0.0,0.0,0.0,0.0,0.722
vsp13_240823_Ag-0.5-Au-0.25-Zn-0.25_pp0_rep2,vsp,13,240823,Ag-0.5-Au-0.25-Zn-0.25,Ag-0.132-Au-0.146-Zn-0.722,2,CO2R,200,3.55,67.8937621628408,14.2632612966601,0.005504284,0.0,82.1625277436688,17.8374722563312,0.132,0.146,0.0,0.0,0.0,0.0,0.0,0.0,0.0,0.0,0.0,0.0,0.0,0.0,0.0,0.0,0.0,0.722
vsp13_240823_Ag-0.5-Au-0.25-Zn-0.25_pp0_rep2,vsp,13,240823,Ag-0.5-Au-0.25-Zn-0.25,Ag-0.132-Au-0.146-Zn-0.722,2,CO2R,300,3.73,70.3580321831384,9.21414538310413,0.00477038,0.0,79.5776070004408,20.4223929995592,0.132,0.146,0.0,0.0,0.0,0.0,0.0,0.0,0.0,0.0,0.0,0.0,0.0,0.0,0.0,0.0,0.0,0.722
vsp13_240823_Ag-0.5-Au-0.25-Zn-0.25_pp0_rep3,vsp,13,240823,Ag-0.5-Au-0.25-Zn-0.25,Ag-0.108-Au-0.148-Zn-0.744,3,CO2R,50,2.94,55.3972671535291,28.5707269155206,0.009907712,0.0,83.97790178,16.0220982194482,0.108,0.148,0.0,0.0,0.0,0.0,0.0,0.0,0.0,0.0,0.0,0.0,0.0,0.0,0.0,0.0,0.0,0.744
vsp13_240823_Ag-0.5-Au-0.25-Zn-0.25_pp0_rep3,vsp,13,240823,Ag-0.5-Au-0.25-Zn-0.25,Ag-0.108-Au-0.148-Zn-0.744,3,HER,50,3.0,0.0,0.0,0.0,0.0,0.0,0.0,0.108,0.148,0.0,0.0,0.0,0.0,0.0,0.0,0.0,0.0,0.0,0.0,0.0,0.0,0.0,0.0,0.0,0.744
vsp13_240823_Ag-0.5-Au-0.25-Zn-0.25_pp0_rep3,vsp,13,240823,Ag-0.5-Au-0.25-Zn-0.25,Ag-0.108-Au-0.148-Zn-0.744,3,CO2R,100,3.23,50.2119734666974,28.0255402750491,0.009907712,0.0,78.2474214532486,21.7525785467514,0.108,0.148,0.0,0.0,0.0,0.0,0.0,0.0,0.0,0.0,0.0,0.0,0.0,0.0,0.0,0.0,0.0,0.744
vsp13_240823_Ag-0.5-Au-0.25-Zn-0.25_pp0_rep3,vsp,13,240823,Ag-0.5-Au-0.25-Zn-0.25,Ag-0.108-Au-0.148-Zn-0.744,3,CO2R,150,3.41,59.78739877,23.0157170923379,0.006972093,0.0,82.8100879593936,17.1899120406064,0.108,0.148,0.0,0.0,0.0,0.0,0.0,0.0,0.0,0.0,0.0,0.0,0.0,0.0,0.0,0.0,0.0,0.744
vsp13_240823_Ag-0.5-Au-0.25-Zn-0.25_pp0_rep3,vsp,13,240823,Ag-0.5-Au-0.25-Zn-0.25,Ag-0.108-Au-0.148-Zn-0.744,3,CO2R,200,3.54,66.9759777354621,17.9911591355599,0.005779498,0.0,84.97291637,15.0270836306017,0.108,0.148,0.0,0.0,0.0,0.0,0.0,0.0,0.0,0.0,0.0,0.0,0.0,0.0,0.0,0.0,0.0,0.744
vsp13_240823_Ag-0.5-Au-0.25-Zn-0.25_pp0_rep3,vsp,13,240823,Ag-0.5-Au-0.25-Zn-0.25,Ag-0.108-Au-0.148-Zn-0.744,3,CO2R,300,3.73,67.54253071,11.4734774066798,0.00568776,0.0,79.0223549294762,20.9776450705238,0.108,0.148,0.0,0.0,0.0,0.0,0.0,0.0,0.0,0.0,0.0,0.0,0.0,0.0,0.0,0.0,0.0,0.744
vsp13_240823_Ag-0.5-Au-0.333-Zn-0.167_pp0_rep1,vsp,13,240823,Ag-0.5-Au-0.333-Zn-0.167,Ag-0.454-Au-0.383-Zn-0.162,1,CO2R,50,2.85,68.3366465086108,8.811394892,0.014311139,0.005057743,77.1674102819531,22.8325897180469,0.454,0.383,0.0,0.0,0.0,0.0,0.0,0.0,0.0,0.0,0.0,0.0,0.0,0.0,0.0,0.0,0.0,0.162
vsp13_240823_Ag-0.5-Au-0.333-Zn-0.167_pp0_rep1,vsp,13,240823,Ag-0.5-Au-0.333-Zn-0.167,Ag-0.454-Au-0.383-Zn-0.162,1,HER,50,2.9,0.0,0.0,0.0,0.0,0.0,0.0,0.454,0.383,0.0,0.0,0.0,0.0,0.0,0.0,0.0,0.0,0.0,0.0,0.0,0.0,0.0,0.0,0.0,0.162
vsp13_240823_Ag-0.5-Au-0.333-Zn-0.167_pp0_rep1,vsp,13,240823,Ag-0.5-Au-0.333-Zn-0.167,Ag-0.454-Au-0.383-Zn-0.162,1,CO2R,100,3.17,66.1463935215217,13.9906679764244,0.006054713,0.009694007,80.1528102171057,19.8471897828943,0.454,0.383,0.0,0.0,0.0,0.0,0.0,0.0,0.0,0.0,0.0,0.0,0.0,0.0,0.0,0.0,0.0,0.162
vsp13_240823_Ag-0.5-Au-0.333-Zn-0.167_pp0_rep1,vsp,13,240823,Ag-0.5-Au-0.333-Zn-0.167,Ag-0.454-Au-0.383-Zn-0.162,1,CO2R,150,3.32,66.5705497080918,12.7357563850688,0.006605141,0.019388013,79.3322992473122,20.6677007526879,0.454,0.383,0.0,0.0,0.0,0.0,0.0,0.0,0.0,0.0,0.0,0.0,0.0,0.0,0.0,0.0,0.0,0.162
vsp13_240823_Ag-0.5-Au-0.333-Zn-0.167_pp0_rep1,vsp,13,240823,Ag-0.5-Au-0.333-Zn-0.167,Ag-0.454-Au-0.383-Zn-0.162,1,CO2R,200,3.45,67.9449245642303,11.1579076620825,0.005779498,0.023813538,79.1331666989894,20.8668333010106,0.454,0.383,0.0,0.0,0.0,0.0,0.0,0.0,0.0,0.0,0.0,0.0,0.0,0.0,0.0,0.0,0.0,0.162
vsp13_240823_Ag-0.5-Au-0.333-Zn-0.167_pp0_rep1,vsp,13,240823,Ag-0.5-Au-0.333-Zn-0.167,Ag-0.454-Au-0.383-Zn-0.162,1,CO2R,300,3.63,73.3248237,8.66895874263261,0.004036475,0.027958077,82.0264360534088,17.9735639465912,0.454,0.383,0.0,0.0,0.0,0.0,0.0,0.0,0.0,0.0,0.0,0.0,0.0,0.0,0.0,0.0,0.0,0.162
vsp13_240823_Ag-0.5-Au-0.375-Zn-0.125_pp0_rep1,vsp,13,240823,Ag-0.5-Au-0.375-Zn-0.125,Ag-0.497-Au-0.366-Zn-0.137,1,CO2R,50,2.83,74.9582539915043,7.190569745,0.008806855,0.0,82.1576305907701,17.8423694092299,0.497,0.366,0.0,0.0,0.0,0.0,0.0,0.0,0.0,0.0,0.0,0.0,0.0,0.0,0.0,0.0,0.0,0.137
vsp13_240823_Ag-0.5-Au-0.375-Zn-0.125_pp0_rep1,vsp,13,240823,Ag-0.5-Au-0.375-Zn-0.125,Ag-0.497-Au-0.366-Zn-0.137,1,HER,50,2.93,0.0,0.0,0.0,0.0,0.0,0.0,0.497,0.366,0.0,0.0,0.0,0.0,0.0,0.0,0.0,0.0,0.0,0.0,0.0,0.0,0.0,0.0,0.0,0.137
vsp13_240823_Ag-0.5-Au-0.375-Zn-0.125_pp0_rep1,vsp,13,240823,Ag-0.5-Au-0.375-Zn-0.125,Ag-0.497-Au-0.366-Zn-0.137,1,CO2R,100,3.14,67.51051497,13.4896856581532,0.004953856,0.0,81.005154485969,18.994845514031,0.497,0.366,0.0,0.0,0.0,0.0,0.0,0.0,0.0,0.0,0.0,0.0,0.0,0.0,0.0,0.0,0.0,0.137
vsp13_240823_Ag-0.5-Au-0.375-Zn-0.125_pp0_rep1,vsp,13,240823,Ag-0.5-Au-0.375-Zn-0.125,Ag-0.497-Au-0.366-Zn-0.137,1,CO2R,150,3.33,69.628575613635,12.8978388998035,0.003669523,0.0,82.5300840362171,17.4699159637829,0.497,0.366,0.0,0.0,0.0,0.0,0.0,0.0,0.0,0.0,0.0,0.0,0.0,0.0,0.0,0.0,0.0,0.137
vsp13_240823_Ag-0.5-Au-0.375-Zn-0.125_pp0_rep1,vsp,13,240823,Ag-0.5-Au-0.375-Zn-0.125,Ag-0.497-Au-0.366-Zn-0.137,1,CO2R,200,3.46,70.42237753,11.1726424361493,0.004678642,0.0,81.6004400486806,18.3995599513194,0.497,0.366,0.0,0.0,0.0,0.0,0.0,0.0,0.0,0.0,0.0,0.0,0.0,0.0,0.0,0.0,0.0,0.137
vsp13_240823_Ag-0.5-Au-0.375-Zn-0.125_pp0_rep1,vsp,13,240823,Ag-0.5-Au-0.375-Zn-0.125,Ag-0.497-Au-0.366-Zn-0.137,1,CO2R,300,3.64,67.6561551821549,7.81188605108055,0.00477038,0.0,75.4734706674338,24.5265293325662,0.497,0.366,0.0,0.0,0.0,0.0,0.0,0.0,0.0,0.0,0.0,0.0,0.0,0.0,0.0,0.0,0.0,0.137
vsp13_240823_Ag-0.625-Au-0.125-Zn-0.25_pp0_rep1,vsp,13,240823,Ag-0.625-Au-0.125-Zn-0.25,Ag-0.225-Au-0.343-Zn-0.432,1,CO2R,50,2.91,28.5718470777794,59.3664047151277,0.011008568,0.0,87.94926036,12.0507396387572,0.225,0.343,0.0,0.0,0.0,0.0,0.0,0.0,0.0,0.0,0.0,0.0,0.0,0.0,0.0,0.0,0.0,0.432
vsp13_240823_Ag-0.625-Au-0.125-Zn-0.25_pp0_rep1,vsp,13,240823,Ag-0.625-Au-0.125-Zn-0.25,Ag-0.225-Au-0.343-Zn-0.432,1,HER,50,2.99,0.0,0.0,0.0,0.0,0.0,0.0,0.225,0.343,0.0,0.0,0.0,0.0,0.0,0.0,0.0,0.0,0.0,0.0,0.0,0.0,0.0,0.0,0.0,0.432
vsp13_240823_Ag-0.625-Au-0.125-Zn-0.25_pp0_rep1,vsp,13,240823,Ag-0.625-Au-0.125-Zn-0.25,Ag-0.225-Au-0.343-Zn-0.432,1,CO2R,100,3.17,32.4708614953232,52.1758349705305,0.009907712,0.0,84.6566041773558,15.3433958226442,0.225,0.343,0.0,0.0,0.0,0.0,0.0,0.0,0.0,0.0,0.0,0.0,0.0,0.0,0.0,0.0,0.0,0.432
vsp13_240823_Ag-0.625-Au-0.125-Zn-0.25_pp0_rep1,vsp,13,240823,Ag-0.625-Au-0.125-Zn-0.25,Ag-0.225-Au-0.343-Zn-0.432,1,CO2R,150,3.33,42.7935298918161,41.6355599214145,0.009173807,0.0,84.4382636201771,15.5617363798229,0.225,0.343,0.0,0.0,0.0,0.0,0.0,0.0,0.0,0.0,0.0,0.0,0.0,0.0,0.0,0.0,0.0,0.432
vsp13_240823_Ag-0.625-Au-0.125-Zn-0.25_pp0_rep1,vsp,13,240823,Ag-0.625-Au-0.125-Zn-0.25,Ag-0.225-Au-0.343-Zn-0.432,1,CO2R,200,3.45,54.7578940760426,32.5785854616896,0.007705998,0.0,87.3451741174465,12.6548258825535,0.225,0.343,0.0,0.0,0.0,0.0,0.0,0.0,0.0,0.0,0.0,0.0,0.0,0.0,0.0,0.0,0.0,0.432
vsp13_240823_Ag-0.625-Au-0.125-Zn-0.25_pp0_rep1,vsp,13,240823,Ag-0.625-Au-0.125-Zn-0.25,Ag-0.225-Au-0.343-Zn-0.432,1,CO2R,300,3.64,64.4307267362782,19.5456777996071,0.007522522,0.0,83.98475088,16.01524912,0.225,0.343,0.0,0.0,0.0,0.0,0.0,0.0,0.0,0.0,0.0,0.0,0.0,0.0,0.0,0.0,0.0,0.432
vsp13_240823_Ag-0.636-Au-0.182-Zn-0.182_pp0_rep1,vsp,13,240823,Ag-0.636-Au-0.182-Zn-0.182,Ag-0.552-Au-0.237-Zn-0.211,1,CO2R,50,2.84,79.3739144991525,6.05599214145383,0.008806855,0.0,85.4387134952749,14.5612865047251,0.552,0.237,0.0,0.0,0.0,0.0,0.0,0.0,0.0,0.0,0.0,0.0,0.0,0.0,0.0,0.0,0.0,0.211
vsp13_240823_Ag-0.636-Au-0.182-Zn-0.182_pp0_rep1,vsp,13,240823,Ag-0.636-Au-0.182-Zn-0.182,Ag-0.552-Au-0.237-Zn-0.211,1,HER,50,3.04,0.0,0.0,0.0,0.0,0.0,0.0,0.552,0.237,0.0,0.0,0.0,0.0,0.0,0.0,0.0,0.0,0.0,0.0,0.0,0.0,0.0,0.0,0.0,0.211
vsp13_240823_Ag-0.636-Au-0.182-Zn-0.182_pp0_rep1,vsp,13,240823,Ag-0.636-Au-0.182-Zn-0.182,Ag-0.552-Au-0.237-Zn-0.211,1,CO2R,100,3.21,72.5012032057586,11.9351669941061,0.011008568,0.0,84.4473787682004,15.5526212317996,0.552,0.237,0.0,0.0,0.0,0.0,0.0,0.0,0.0,0.0,0.0,0.0,0.0,0.0,0.0,0.0,0.0,0.211
vsp13_240823_Ag-0.636-Au-0.182-Zn-0.182_pp0_rep1,vsp,13,240823,Ag-0.636-Au-0.182-Zn-0.182,Ag-0.552-Au-0.237-Zn-0.211,1,CO2R,150,3.39,71.5850928037833,12.62278978389,0.012476377,0.0,84.22266566,15.7773343438279,0.552,0.237,0.0,0.0,0.0,0.0,0.0,0.0,0.0,0.0,0.0,0.0,0.0,0.0,0.0,0.0,0.0,0.211
vsp13_240823_Ag-0.636-Au-0.182-Zn-0.182_pp0_rep1,vsp,13,240823,Ag-0.636-Au-0.182-Zn-0.182,Ag-0.552-Au-0.237-Zn-0.211,1,CO2R,200,3.54,73.33832053,10.2075147347741,0.013210282,0.0,83.5612698600194,16.4387301399806,0.552,0.237,0.0,0.0,0.0,0.0,0.0,0.0,0.0,0.0,0.0,0.0,0.0,0.0,0.0,0.0,0.0,0.211
vsp13_240823_Ag-0.636-Au-0.182-Zn-0.182_pp0_rep1,vsp,13,240823,Ag-0.636-Au-0.182-Zn-0.182,Ag-0.552-Au-0.237-Zn-0.211,1,CO2R,300,3.74,77.17570989,3.9341846758349700,0.012659854,0.0,81.1243668209307,18.8756331790693,0.552,0.237,0.0,0.0,0.0,0.0,0.0,0.0,0.0,0.0,0.0,0.0,0.0,0.0,0.0,0.0,0.0,0.211
vsp13_240823_Ag-0.667-Au-0.167-Zn-0.167_pp0_rep1,vsp,13,240823,Ag-0.667-Au-0.167-Zn-0.167,Ag-0.513-Au-0.231-Zn-0.256,1,CO2R,50,2.8,68.109397560108,16.0609037328094,0.009907712,0.0,84.1802090044195,15.8197909955805,0.513,0.231,0.0,0.0,0.0,0.0,0.0,0.0,0.0,0.0,0.0,0.0,0.0,0.0,0.0,0.0,0.0,0.256
vsp13_240823_Ag-0.667-Au-0.167-Zn-0.167_pp0_rep1,vsp,13,240823,Ag-0.667-Au-0.167-Zn-0.167,Ag-0.513-Au-0.231-Zn-0.256,1,HER,50,2.93,0.0,0.0,0.0,0.0,0.0,0.0,0.513,0.231,0.0,0.0,0.0,0.0,0.0,0.0,0.0,0.0,0.0,0.0,0.0,0.0,0.0,0.0,0.0,0.256
vsp13_240823_Ag-0.667-Au-0.167-Zn-0.167_pp0_rep1,vsp,13,240823,Ag-0.667-Au-0.167-Zn-0.167,Ag-0.513-Au-0.231-Zn-0.256,1,CO2R,100,3.15,60.365356044278,24.6512770137525,0.007155569,0.0,85.0237886274486,14.9762113725514,0.513,0.231,0.0,0.0,0.0,0.0,0.0,0.0,0.0,0.0,0.0,0.0,0.0,0.0,0.0,0.0,0.0,0.256
vsp13_240823_Ag-0.667-Au-0.167-Zn-0.167_pp0_rep1,vsp,13,240823,Ag-0.667-Au-0.167-Zn-0.167,Ag-0.513-Au-0.231-Zn-0.256,1,CO2R,150,3.31,61.3095063717592,21.385068762279,0.007339046,0.0,82.7019141795953,17.2980858204047,0.513,0.231,0.0,0.0,0.0,0.0,0.0,0.0,0.0,0.0,0.0,0.0,0.0,0.0,0.0,0.0,0.0,0.256
vsp13_240823_Ag-0.667-Au-0.167-Zn-0.167_pp0_rep1,vsp,13,240823,Ag-0.667-Au-0.167-Zn-0.167,Ag-0.513-Au-0.231-Zn-0.256,1,CO2R,200,3.46,67.7409027181988,16.4697937131631,0.005779498,0.0,84.2174645116174,15.7825354883827,0.513,0.231,0.0,0.0,0.0,0.0,0.0,0.0,0.0,0.0,0.0,0.0,0.0,0.0,0.0,0.0,0.0,0.256
vsp13_240823_Ag-0.667-Au-0.167-Zn-0.167_pp0_rep1,vsp,13,240823,Ag-0.667-Au-0.167-Zn-0.167,Ag-0.513-Au-0.231-Zn-0.256,1,CO2R,300,3.74,75.9649710184352,8.008349705,0.010641616,0.0,83.98528044897,16.0147195510301,0.513,0.231,0.0,0.0,0.0,0.0,0.0,0.0,0.0,0.0,0.0,0.0,0.0,0.0,0.0,0.0,0.0,0.256
vsp14_240906_Au-0.2-Cu-0.4-Zn-0.4_pp0_rep1,vsp,14,240906,Au-0.2-Cu-0.4-Zn-0.4,Au-0.327-Cu-0.132-Zn-0.541,1,CO2R,50,2.85,29.2774487852853,55.4027504911591,0.008806855,0.0,84.68900613,15.310993868887,0.0,0.327,0.0,0.132,0.0,0.0,0.0,0.0,0.0,0.0,0.0,0.0,0.0,0.0,0.0,0.0,0.0,0.541
vsp14_240906_Au-0.2-Cu-0.4-Zn-0.4_pp0_rep1,vsp,14,240906,Au-0.2-Cu-0.4-Zn-0.4,Au-0.327-Cu-0.132-Zn-0.541,1,HER,50,2.92,0.0,0.0,0.0,0.0,0.0,0.0,0.0,0.327,0.0,0.132,0.0,0.0,0.0,0.0,0.0,0.0,0.0,0.0,0.0,0.0,0.0,0.0,0.0,0.541
vsp14_240906_Au-0.2-Cu-0.4-Zn-0.4_pp0_rep1,vsp,14,240906,Au-0.2-Cu-0.4-Zn-0.4,Au-0.327-Cu-0.132-Zn-0.541,1,CO2R,100,3.12,30.5417564711545,55.7858546168959,0.004403427,0.0,86.33201452,13.66798548,0.0,0.327,0.0,0.132,0.0,0.0,0.0,0.0,0.0,0.0,0.0,0.0,0.0,0.0,0.0,0.0,0.0,0.541
vsp14_240906_Au-0.2-Cu-0.4-Zn-0.4_pp0_rep1,vsp,14,240906,Au-0.2-Cu-0.4-Zn-0.4,Au-0.327-Cu-0.132-Zn-0.541,1,CO2R,150,3.3,35.9534620937873,48.2514734774067,0.003302571,0.0,84.2082381416947,15.7917618583053,0.0,0.327,0.0,0.132,0.0,0.0,0.0,0.0,0.0,0.0,0.0,0.0,0.0,0.0,0.0,0.0,0.0,0.541
vsp14_240906_Au-0.2-Cu-0.4-Zn-0.4_pp0_rep1,vsp,14,240906,Au-0.2-Cu-0.4-Zn-0.4,Au-0.327-Cu-0.132-Zn-0.541,1,CO2R,200,3.43,45.3565674109105,39.5481335952849,0.003027356,0.001264436,84.9089927981279,15.0910072018721,0.0,0.327,0.0,0.132,0.0,0.0,0.0,0.0,0.0,0.0,0.0,0.0,0.0,0.0,0.0,0.0,0.0,0.541
vsp14_240906_Au-0.2-Cu-0.4-Zn-0.4_pp0_rep1,vsp,14,240906,Au-0.2-Cu-0.4-Zn-0.4,Au-0.327-Cu-0.132-Zn-0.541,1,CO2R,300,3.62,56.00431062,25.8521611001965,0.004586903,0.004214785,81.8652734045507,18.1347265954493,0.0,0.327,0.0,0.132,0.0,0.0,0.0,0.0,0.0,0.0,0.0,0.0,0.0,0.0,0.0,0.0,0.0,0.541
vsp14_240906_Au-0.25-Cu-0.25-Zn-0.5_pp0_rep1,vsp,14,240906,Au-0.25-Cu-0.25-Zn-0.5,Au-0.157-Cu-0.219-Zn-0.624,1,CO2R,50,2.91,41.3944631609785,41.1100196463654,0.007705998,0.0,82.5121888051789,17.4878111948211,0.0,0.157,0.0,0.219,0.0,0.0,0.0,0.0,0.0,0.0,0.0,0.0,0.0,0.0,0.0,0.0,0.0,0.624
vsp14_240906_Au-0.25-Cu-0.25-Zn-0.5_pp0_rep1,vsp,14,240906,Au-0.25-Cu-0.25-Zn-0.5,Au-0.157-Cu-0.219-Zn-0.624,1,HER,50,2.99,0.0,0.0,0.0,0.0,0.0,0.0,0.0,0.157,0.0,0.219,0.0,0.0,0.0,0.0,0.0,0.0,0.0,0.0,0.0,0.0,0.0,0.0,0.0,0.624
vsp14_240906_Au-0.25-Cu-0.25-Zn-0.5_pp0_rep1,vsp,14,240906,Au-0.25-Cu-0.25-Zn-0.5,Au-0.157-Cu-0.219-Zn-0.624,1,CO2R,100,3.19,37.919186423654,47.6154223968566,0.004953856,0.0,85.5395626762616,14.4604373237384,0.0,0.157,0.0,0.219,0.0,0.0,0.0,0.0,0.0,0.0,0.0,0.0,0.0,0.0,0.0,0.0,0.0,0.624
vsp14_240906_Au-0.25-Cu-0.25-Zn-0.5_pp0_rep1,vsp,14,240906,Au-0.25-Cu-0.25-Zn-0.5,Au-0.157-Cu-0.219-Zn-0.624,1,CO2R,150,3.38,42.6470526690243,42.9666011787819,0.004036475,0.0019669,85.6196572227474,14.3803427772526,0.0,0.157,0.0,0.219,0.0,0.0,0.0,0.0,0.0,0.0,0.0,0.0,0.0,0.0,0.0,0.0,0.0,0.624
vsp14_240906_Au-0.25-Cu-0.25-Zn-0.5_pp0_rep1,vsp,14,240906,Au-0.25-Cu-0.25-Zn-0.5,Au-0.157-Cu-0.219-Zn-0.624,1,CO2R,200,3.53,48.95111846,35.6544695481336,0.005779498,0.004004046,84.6153715509265,15.3846284490735,0.0,0.157,0.0,0.219,0.0,0.0,0.0,0.0,0.0,0.0,0.0,0.0,0.0,0.0,0.0,0.0,0.0,0.624
vsp14_240906_Au-0.25-Cu-0.25-Zn-0.5_pp0_rep1,vsp,14,240906,Au-0.25-Cu-0.25-Zn-0.5,Au-0.157-Cu-0.219-Zn-0.624,1,CO2R,300,3.78,57.3791039779029,22.3133595284872,0.016696329,0.02023097,79.7300498598624,20.2699501401376,0.0,0.157,0.0,0.219,0.0,0.0,0.0,0.0,0.0,0.0,0.0,0.0,0.0,0.0,0.0,0.0,0.0,0.624
vsp14_240906_Au-0.25-Cu-0.25-Zn-0.5_pp0_rep2,vsp,14,240906,Au-0.25-Cu-0.25-Zn-0.5,Au-0.16-Cu-0.155-Zn-0.685,2,CO2R,50,2.9,35.4068927995982,49.420432220039300,0.009907712,0.0,84.8372327311396,15.1627672688604,0.0,0.16,0.0,0.155,0.0,0.0,0.0,0.0,0.0,0.0,0.0,0.0,0.0,0.0,0.0,0.0,0.0,0.685
vsp14_240906_Au-0.25-Cu-0.25-Zn-0.5_pp0_rep2,vsp,14,240906,Au-0.25-Cu-0.25-Zn-0.5,Au-0.16-Cu-0.155-Zn-0.685,2,HER,50,3.05,0.0,0.0,0.0,0.0,0.0,0.0,0.0,0.16,0.0,0.155,0.0,0.0,0.0,0.0,0.0,0.0,0.0,0.0,0.0,0.0,0.0,0.0,0.0,0.685
vsp14_240906_Au-0.25-Cu-0.25-Zn-0.5_pp0_rep2,vsp,14,240906,Au-0.25-Cu-0.25-Zn-0.5,Au-0.16-Cu-0.155-Zn-0.685,2,CO2R,100,3.18,35.2254702965118,49.2215127701375,0.006054713,0.0,84.4530377792339,15.5469622207661,0.0,0.16,0.0,0.155,0.0,0.0,0.0,0.0,0.0,0.0,0.0,0.0,0.0,0.0,0.0,0.0,0.0,0.685
vsp14_240906_Au-0.25-Cu-0.25-Zn-0.5_pp0_rep2,vsp,14,240906,Au-0.25-Cu-0.25-Zn-0.5,Au-0.16-Cu-0.155-Zn-0.685,2,CO2R,150,3.36,38.6620351963841,42.8634577603144,0.005137332,0.0,81.5306302885884,18.4693697114116,0.0,0.16,0.0,0.155,0.0,0.0,0.0,0.0,0.0,0.0,0.0,0.0,0.0,0.0,0.0,0.0,0.0,0.685
vsp14_240906_Au-0.25-Cu-0.25-Zn-0.5_pp0_rep2,vsp,14,240906,Au-0.25-Cu-0.25-Zn-0.5,Au-0.16-Cu-0.155-Zn-0.685,2,CO2R,200,3.5,48.4730795789826,36.24386051,0.004678642,0.001264436,84.72288317,15.277116833029,0.0,0.16,0.0,0.155,0.0,0.0,0.0,0.0,0.0,0.0,0.0,0.0,0.0,0.0,0.0,0.0,0.0,0.685
vsp14_240906_Au-0.25-Cu-0.25-Zn-0.5_pp0_rep2,vsp,14,240906,Au-0.25-Cu-0.25-Zn-0.5,Au-0.16-Cu-0.155-Zn-0.685,2,CO2R,300,3.72,52.7613049028019,23.1041257367387,0.010641616,0.005760207,75.88183246,24.1181675375961,0.0,0.16,0.0,0.155,0.0,0.0,0.0,0.0,0.0,0.0,0.0,0.0,0.0,0.0,0.0,0.0,0.0,0.685
vsp14_240906_Au-0.25-Cu-0.25-Zn-0.5_pp0_rep3,vsp,14,240906,Au-0.25-Cu-0.25-Zn-0.5,Au-0.254-Cu-0.156-Zn-0.59,3,CO2R,50,2.87,37.7321140848312,45.1326129666012,0.008806855,0.0,82.873533906101,17.126466093899,0.0,0.254,0.0,0.156,0.0,0.0,0.0,0.0,0.0,0.0,0.0,0.0,0.0,0.0,0.0,0.0,0.0,0.59
vsp14_240906_Au-0.25-Cu-0.25-Zn-0.5_pp0_rep3,vsp,14,240906,Au-0.25-Cu-0.25-Zn-0.5,Au-0.254-Cu-0.156-Zn-0.59,3,HER,50,2.99,0.0,0.0,0.0,0.0,0.0,0.0,0.0,0.254,0.0,0.156,0.0,0.0,0.0,0.0,0.0,0.0,0.0,0.0,0.0,0.0,0.0,0.0,0.0,0.59
vsp14_240906_Au-0.25-Cu-0.25-Zn-0.5_pp0_rep3,vsp,14,240906,Au-0.25-Cu-0.25-Zn-0.5,Au-0.254-Cu-0.156-Zn-0.59,3,CO2R,100,3.14,32.4156186570131,51.4980353634578,0.004403427,0.0,83.9180574478052,16.0819425521948,0.0,0.254,0.0,0.156,0.0,0.0,0.0,0.0,0.0,0.0,0.0,0.0,0.0,0.0,0.0,0.0,0.0,0.59
vsp14_240906_Au-0.25-Cu-0.25-Zn-0.5_pp0_rep3,vsp,14,240906,Au-0.25-Cu-0.25-Zn-0.5,Au-0.254-Cu-0.156-Zn-0.59,3,CO2R,150,3.32,37.7296030467262,48.0255402750491,0.004036475,0.001685914,85.7608657110187,14.2391342889813,0.0,0.254,0.0,0.156,0.0,0.0,0.0,0.0,0.0,0.0,0.0,0.0,0.0,0.0,0.0,0.0,0.0,0.59
vsp14_240906_Au-0.25-Cu-0.25-Zn-0.5_pp0_rep3,vsp,14,240906,Au-0.25-Cu-0.25-Zn-0.5,Au-0.254-Cu-0.156-Zn-0.59,3,CO2R,200,3.45,44.2576743602084,40.4580058939096,0.004403427,0.003161089,84.72324477,15.2767552294471,0.0,0.254,0.0,0.156,0.0,0.0,0.0,0.0,0.0,0.0,0.0,0.0,0.0,0.0,0.0,0.0,0.0,0.59
vsp14_240906_Au-0.25-Cu-0.25-Zn-0.5_pp0_rep3,vsp,14,240906,Au-0.25-Cu-0.25-Zn-0.5,Au-0.254-Cu-0.156-Zn-0.59,3,CO2R,300,3.67,55.3817824185482,24.8722986247544,0.013393758,0.014892242,80.2823670434293,19.7176329565707,0.0,0.254,0.0,0.156,0.0,0.0,0.0,0.0,0.0,0.0,0.0,0.0,0.0,0.0,0.0,0.0,0.0,0.59
vsp14_240906_Au-0.25-Cu-0.375-Zn-0.375_pp0_rep1,vsp,14,240906,Au-0.25-Cu-0.375-Zn-0.375,Au-0.222-Cu-0.203-Zn-0.575,1,CO2R,50,2.82,75.8572056330955,8.192534381,0.007705998,0.0,84.05744601207,15.94255398793,0.0,0.222,0.0,0.203,0.0,0.0,0.0,0.0,0.0,0.0,0.0,0.0,0.0,0.0,0.0,0.0,0.0,0.575
vsp14_240906_Au-0.25-Cu-0.375-Zn-0.375_pp0_rep1,vsp,14,240906,Au-0.25-Cu-0.375-Zn-0.375,Au-0.222-Cu-0.203-Zn-0.575,1,HER,50,3.0,0.0,0.0,0.0,0.0,0.0,0.0,0.0,0.222,0.0,0.203,0.0,0.0,0.0,0.0,0.0,0.0,0.0,0.0,0.0,0.0,0.0,0.0,0.0,0.575
vsp14_240906_Au-0.25-Cu-0.375-Zn-0.375_pp0_rep1,vsp,14,240906,Au-0.25-Cu-0.375-Zn-0.375,Au-0.222-Cu-0.203-Zn-0.575,1,CO2R,100,3.1,66.7917303145075,14.1822200392927,0.003852999,0.0,80.9778033527177,19.0221966472823,0.0,0.222,0.0,0.203,0.0,0.0,0.0,0.0,0.0,0.0,0.0,0.0,0.0,0.0,0.0,0.0,0.0,0.575
vsp14_240906_Au-0.25-Cu-0.375-Zn-0.375_pp0_rep1,vsp,14,240906,Au-0.25-Cu-0.375-Zn-0.375,Au-0.222-Cu-0.203-Zn-0.575,1,CO2R,150,3.28,65.44225659,15.8153241650295,0.002935618,0.0,81.260516369496,18.739483630504,0.0,0.222,0.0,0.203,0.0,0.0,0.0,0.0,0.0,0.0,0.0,0.0,0.0,0.0,0.0,0.0,0.0,0.575
vsp14_240906_Au-0.25-Cu-0.375-Zn-0.375_pp0_rep1,vsp,14,240906,Au-0.25-Cu-0.375-Zn-0.375,Au-0.222-Cu-0.203-Zn-0.575,1,CO2R,200,3.41,67.1891020946243,14.4548133595285,0.002201714,0.001053696,81.6471708641868,18.3528291358132,0.0,0.222,0.0,0.203,0.0,0.0,0.0,0.0,0.0,0.0,0.0,0.0,0.0,0.0,0.0,0.0,0.0,0.575
vsp14_240906_Au-0.25-Cu-0.375-Zn-0.375_pp0_rep1,vsp,14,240906,Au-0.25-Cu-0.375-Zn-0.375,Au-0.222-Cu-0.203-Zn-0.575,1,CO2R,300,3.63,69.2891669631087,9.90667976424362,0.002752142,0.010255978,79.2088548474069,20.7911451525931,0.0,0.222,0.0,0.203,0.0,0.0,0.0,0.0,0.0,0.0,0.0,0.0,0.0,0.0,0.0,0.0,0.0,0.575
vsp14_240906_Au-0.25-Cu-0.5-Zn-0.25_pp0_rep1,vsp,14,240906,Au-0.25-Cu-0.5-Zn-0.25,Au-0.252-Cu-0.241-Zn-0.507,1,CO2R,50,2.84,63.9034087342275,20.5992141453831,0.008806855,0.0,84.5114297342792,15.4885702657208,0.0,0.252,0.0,0.241,0.0,0.0,0.0,0.0,0.0,0.0,0.0,0.0,0.0,0.0,0.0,0.0,0.0,0.507
vsp14_240906_Au-0.25-Cu-0.5-Zn-0.25_pp0_rep1,vsp,14,240906,Au-0.25-Cu-0.5-Zn-0.25,Au-0.252-Cu-0.241-Zn-0.507,1,HER,50,2.89,0.0,0.0,0.0,0.0,0.0,0.0,0.0,0.252,0.0,0.241,0.0,0.0,0.0,0.0,0.0,0.0,0.0,0.0,0.0,0.0,0.0,0.0,0.0,0.507
vsp14_240906_Au-0.25-Cu-0.5-Zn-0.25_pp0_rep1,vsp,14,240906,Au-0.25-Cu-0.5-Zn-0.25,Au-0.252-Cu-0.241-Zn-0.507,1,CO2R,100,3.18,61.2391973,21.5348722986248,0.005504284,0.0,82.7795738876117,17.2204261123883,0.0,0.252,0.0,0.241,0.0,0.0,0.0,0.0,0.0,0.0,0.0,0.0,0.0,0.0,0.0,0.0,0.0,0.507
vsp14_240906_Au-0.25-Cu-0.5-Zn-0.25_pp0_rep1,vsp,14,240906,Au-0.25-Cu-0.5-Zn-0.25,Au-0.252-Cu-0.241-Zn-0.507,1,CO2R,150,3.29,65.78668731298,18.5510805500982,0.003302571,0.0,84.3410704335789,15.6589295664211,0.0,0.252,0.0,0.241,0.0,0.0,0.0,0.0,0.0,0.0,0.0,0.0,0.0,0.0,0.0,0.0,0.0,0.507
vsp14_240906_Au-0.25-Cu-0.5-Zn-0.25_pp0_rep1,vsp,14,240906,Au-0.25-Cu-0.5-Zn-0.25,Au-0.252-Cu-0.241-Zn-0.507,1,CO2R,200,3.44,69.0695557555086,15.147347740668,0.002752142,0.0,84.2196556382605,15.7803443617395,0.0,0.252,0.0,0.241,0.0,0.0,0.0,0.0,0.0,0.0,0.0,0.0,0.0,0.0,0.0,0.0,0.0,0.507
vsp14_240906_Au-0.25-Cu-0.5-Zn-0.25_pp0_rep1,vsp,14,240906,Au-0.25-Cu-0.5-Zn-0.25,Au-0.252-Cu-0.241-Zn-0.507,1,CO2R,300,3.69,74.6215656322585,11.0952848722986,0.006238189,0.003793307,85.7268820002013,14.2731179997987,0.0,0.252,0.0,0.241,0.0,0.0,0.0,0.0,0.0,0.0,0.0,0.0,0.0,0.0,0.0,0.0,0.0,0.507
vsp14_240906_Au-0.25-Cu-0.5-Zn-0.25_pp0_rep2,vsp,14,240906,Au-0.25-Cu-0.5-Zn-0.25,Au-0.188-Cu-0.121-Zn-0.691,2,CO2R,50,2.88,60.0690535478876,23.4724950884086,0.007705998,0.0,83.5492546341312,16.4507453658688,0.0,0.188,0.0,0.121,0.0,0.0,0.0,0.0,0.0,0.0,0.0,0.0,0.0,0.0,0.0,0.0,0.0,0.691
vsp14_240906_Au-0.25-Cu-0.5-Zn-0.25_pp0_rep2,vsp,14,240906,Au-0.25-Cu-0.5-Zn-0.25,Au-0.188-Cu-0.121-Zn-0.691,2,HER,50,2.92,0.0,0.0,0.0,0.0,0.0,0.0,0.0,0.188,0.0,0.121,0.0,0.0,0.0,0.0,0.0,0.0,0.0,0.0,0.0,0.0,0.0,0.0,0.0,0.691
vsp14_240906_Au-0.25-Cu-0.5-Zn-0.25_pp0_rep2,vsp,14,240906,Au-0.25-Cu-0.5-Zn-0.25,Au-0.188-Cu-0.121-Zn-0.691,2,CO2R,100,3.23,55.13423591203,27.266699410609,0.004403427,0.0,82.4053387499733,17.5946612500267,0.0,0.188,0.0,0.121,0.0,0.0,0.0,0.0,0.0,0.0,0.0,0.0,0.0,0.0,0.0,0.0,0.0,0.691
vsp14_240906_Au-0.25-Cu-0.5-Zn-0.25_pp0_rep2,vsp,14,240906,Au-0.25-Cu-0.5-Zn-0.25,Au-0.188-Cu-0.121-Zn-0.691,2,CO2R,150,3.35,57.1604344095922,22.819253438114,0.003302571,0.0,79.9829904182068,20.0170095817932,0.0,0.188,0.0,0.121,0.0,0.0,0.0,0.0,0.0,0.0,0.0,0.0,0.0,0.0,0.0,0.0,0.0,0.691
vsp14_240906_Au-0.25-Cu-0.5-Zn-0.25_pp0_rep2,vsp,14,240906,Au-0.25-Cu-0.5-Zn-0.25,Au-0.188-Cu-0.121-Zn-0.691,2,CO2R,200,3.49,61.2574023310804,16.1787819253438,0.002476928,0.004425525,77.44308671,22.55691329,0.0,0.188,0.0,0.121,0.0,0.0,0.0,0.0,0.0,0.0,0.0,0.0,0.0,0.0,0.0,0.0,0.0,0.691
vsp14_240906_Au-0.25-Cu-0.5-Zn-0.25_pp0_rep2,vsp,14,240906,Au-0.25-Cu-0.5-Zn-0.25,Au-0.188-Cu-0.121-Zn-0.691,2,CO2R,300,3.72,64.5089874238842,9.27799607072692,0.004586903,0.018404563,73.8106340158782,26.18936598,0.0,0.188,0.0,0.121,0.0,0.0,0.0,0.0,0.0,0.0,0.0,0.0,0.0,0.0,0.0,0.0,0.0,0.691
vsp14_240906_Au-0.25-Cu-0.5-Zn-0.25_pp0_rep3,vsp,14,240906,Au-0.25-Cu-0.5-Zn-0.25,Au-0.191-Cu-0.126-Zn-0.683,3,CO2R,50,2.86,61.9962752934776,19.4351669941061,0.007705998,0.0,81.4391482854187,18.5608517145813,0.0,0.191,0.0,0.126,0.0,0.0,0.0,0.0,0.0,0.0,0.0,0.0,0.0,0.0,0.0,0.0,0.0,0.683
vsp14_240906_Au-0.25-Cu-0.5-Zn-0.25_pp0_rep3,vsp,14,240906,Au-0.25-Cu-0.5-Zn-0.25,Au-0.191-Cu-0.126-Zn-0.683,3,HER,50,2.99,0.0,0.0,0.0,0.0,0.0,0.0,0.0,0.191,0.0,0.126,0.0,0.0,0.0,0.0,0.0,0.0,0.0,0.0,0.0,0.0,0.0,0.0,0.0,0.683
vsp14_240906_Au-0.25-Cu-0.5-Zn-0.25_pp0_rep3,vsp,14,240906,Au-0.25-Cu-0.5-Zn-0.25,Au-0.191-Cu-0.126-Zn-0.683,3,CO2R,100,3.19,53.412291531524,26.8614931237721,0.004403427,0.0,80.2781880826304,19.7218119173696,0.0,0.191,0.0,0.126,0.0,0.0,0.0,0.0,0.0,0.0,0.0,0.0,0.0,0.0,0.0,0.0,0.0,0.683
vsp14_240906_Au-0.25-Cu-0.5-Zn-0.25_pp0_rep3,vsp,14,240906,Au-0.25-Cu-0.5-Zn-0.25,Au-0.191-Cu-0.126-Zn-0.683,3,CO2R,150,3.31,55.6981732197786,27.0825147347741,0.002935618,0.0,82.7836235727755,17.2163764272245,0.0,0.191,0.0,0.126,0.0,0.0,0.0,0.0,0.0,0.0,0.0,0.0,0.0,0.0,0.0,0.0,0.0,0.683
vsp14_240906_Au-0.25-Cu-0.5-Zn-0.25_pp0_rep3,vsp,14,240906,Au-0.25-Cu-0.5-Zn-0.25,Au-0.191-Cu-0.126-Zn-0.683,3,CO2R,200,3.44,59.3261001485698,24.2460707269155,0.002476928,0.0,83.5746478033608,16.4253521966392,0.0,0.191,0.0,0.126,0.0,0.0,0.0,0.0,0.0,0.0,0.0,0.0,0.0,0.0,0.0,0.0,0.0,0.683
vsp14_240906_Au-0.25-Cu-0.5-Zn-0.25_pp0_rep3,vsp,14,240906,Au-0.25-Cu-0.5-Zn-0.25,Au-0.191-Cu-0.126-Zn-0.683,3,CO2R,300,3.63,65.7036138023395,17.4803536345776,0.003302571,0.001264436,83.188534443058,16.811465556942,0.0,0.191,0.0,0.126,0.0,0.0,0.0,0.0,0.0,0.0,0.0,0.0,0.0,0.0,0.0,0.0,0.0,0.683
vsp14_240906_Au-0.364-Cu-0.273-Zn-0.364_pp0_rep1,vsp,14,240906,Au-0.364-Cu-0.273-Zn-0.364,Au-0.238-Cu-0.125-Zn-0.637,1,CO2R,50,2.81,68.7045135909937,14.1453831041257,0.007705998,0.0,82.8576026929545,17.1423973070455,0.0,0.238,0.0,0.125,0.0,0.0,0.0,0.0,0.0,0.0,0.0,0.0,0.0,0.0,0.0,0.0,0.0,0.637
vsp14_240906_Au-0.364-Cu-0.273-Zn-0.364_pp0_rep1,vsp,14,240906,Au-0.364-Cu-0.273-Zn-0.364,Au-0.238-Cu-0.125-Zn-0.637,1,HER,50,2.94,0.0,0.0,0.0,0.0,0.0,0.0,0.0,0.238,0.0,0.125,0.0,0.0,0.0,0.0,0.0,0.0,0.0,0.0,0.0,0.0,0.0,0.0,0.0,0.637
vsp14_240906_Au-0.364-Cu-0.273-Zn-0.364_pp0_rep1,vsp,14,240906,Au-0.364-Cu-0.273-Zn-0.364,Au-0.238-Cu-0.125-Zn-0.637,1,CO2R,100,3.19,59.7627069,20.6655206286837,0.004403427,0.0,80.4326309550952,19.5673690449048,0.0,0.238,0.0,0.125,0.0,0.0,0.0,0.0,0.0,0.0,0.0,0.0,0.0,0.0,0.0,0.0,0.0,0.637
vsp14_240906_Au-0.364-Cu-0.273-Zn-0.364_pp0_rep1,vsp,14,240906,Au-0.364-Cu-0.273-Zn-0.364,Au-0.238-Cu-0.125-Zn-0.637,1,CO2R,150,3.29,60.886814957417,19.7838899803536,0.002935618,0.0,80.6736405559935,19.3263594440065,0.0,0.238,0.0,0.125,0.0,0.0,0.0,0.0,0.0,0.0,0.0,0.0,0.0,0.0,0.0,0.0,0.0,0.637
vsp14_240906_Au-0.364-Cu-0.273-Zn-0.364_pp0_rep1,vsp,14,240906,Au-0.364-Cu-0.273-Zn-0.364,Au-0.238-Cu-0.125-Zn-0.637,1,CO2R,200,3.43,63.5710100650777,16.6281925343811,0.002201714,0.0,80.201404313126,19.798595686874,0.0,0.238,0.0,0.125,0.0,0.0,0.0,0.0,0.0,0.0,0.0,0.0,0.0,0.0,0.0,0.0,0.0,0.637
vsp14_240906_Au-0.364-Cu-0.273-Zn-0.364_pp0_rep1,vsp,14,240906,Au-0.364-Cu-0.273-Zn-0.364,Au-0.238-Cu-0.125-Zn-0.637,1,CO2R,300,3.64,66.6575990290653,11.9744597249509,0.001834761,0.004074293,78.6379678080239,21.3620321919761,0.0,0.238,0.0,0.125,0.0,0.0,0.0,0.0,0.0,0.0,0.0,0.0,0.0,0.0,0.0,0.0,0.0,0.637
vsp14_240906_Au-0.429-Cu-0.429-Zn-0.143_pp0_rep1,vsp,14,240906,Au-0.429-Cu-0.429-Zn-0.143,Au-0.339-Cu-0.166-Zn-0.495,1,CO2R,50,2.8,69.64113080416,5.024557956778,0.014311139,0.0,74.6799998997743,25.3200001002257,0.0,0.339,0.0,0.166,0.0,0.0,0.0,0.0,0.0,0.0,0.0,0.0,0.0,0.0,0.0,0.0,0.0,0.495
vsp14_240906_Au-0.429-Cu-0.429-Zn-0.143_pp0_rep1,vsp,14,240906,Au-0.429-Cu-0.429-Zn-0.143,Au-0.339-Cu-0.166-Zn-0.495,1,HER,50,2.95,0.0,0.0,0.0,0.0,0.0,0.0,0.0,0.339,0.0,0.166,0.0,0.0,0.0,0.0,0.0,0.0,0.0,0.0,0.0,0.0,0.0,0.0,0.0,0.495
vsp14_240906_Au-0.429-Cu-0.429-Zn-0.143_pp0_rep1,vsp,14,240906,Au-0.429-Cu-0.429-Zn-0.143,Au-0.339-Cu-0.166-Zn-0.495,1,CO2R,100,3.05,64.76030049,6.43172888015717,0.005504284,0.0,71.1975336518849,28.8024663481151,0.0,0.339,0.0,0.166,0.0,0.0,0.0,0.0,0.0,0.0,0.0,0.0,0.0,0.0,0.0,0.0,0.0,0.495
vsp14_240906_Au-0.429-Cu-0.429-Zn-0.143_pp0_rep1,vsp,14,240906,Au-0.429-Cu-0.429-Zn-0.143,Au-0.339-Cu-0.166-Zn-0.495,1,CO2R,150,3.22,70.55849673,6.66994106090373,0.003302571,0.0,77.2317403565922,22.7682596434078,0.0,0.339,0.0,0.166,0.0,0.0,0.0,0.0,0.0,0.0,0.0,0.0,0.0,0.0,0.0,0.0,0.0,0.495
vsp14_240906_Au-0.429-Cu-0.429-Zn-0.143_pp0_rep1,vsp,14,240906,Au-0.429-Cu-0.429-Zn-0.143,Au-0.339-Cu-0.166-Zn-0.495,1,CO2R,200,3.35,60.5276318818138,5.934430255,0.004953856,0.0,66.4670159929676,33.5329840070324,0.0,0.339,0.0,0.166,0.0,0.0,0.0,0.0,0.0,0.0,0.0,0.0,0.0,0.0,0.0,0.0,0.0,0.495
vsp14_240906_Au-0.429-Cu-0.429-Zn-0.143_pp0_rep1,vsp,14,240906,Au-0.429-Cu-0.429-Zn-0.143,Au-0.339-Cu-0.166-Zn-0.495,1,CO2R,300,3.56,71.845403754002,4.86247544204322,0.002568666,0.001123943,76.7115718047815,23.2884281952185,0.0,0.339,0.0,0.166,0.0,0.0,0.0,0.0,0.0,0.0,0.0,0.0,0.0,0.0,0.0,0.0,0.0,0.495
vsp14_240906_Au-0.5-Cu-0.25-Zn-0.25_pp0_rep1,vsp,14,240906,Au-0.5-Cu-0.25-Zn-0.25,Au-0.263-Cu-0.214-Zn-0.523,1,CO2R,50,2.78,78.594237167549,5.05402750491159,0.008806855,0.0,83.6570715271292,16.3429284728708,0.0,0.263,0.0,0.214,0.0,0.0,0.0,0.0,0.0,0.0,0.0,0.0,0.0,0.0,0.0,0.0,0.0,0.523
vsp14_240906_Au-0.5-Cu-0.25-Zn-0.25_pp0_rep1,vsp,14,240906,Au-0.5-Cu-0.25-Zn-0.25,Au-0.263-Cu-0.214-Zn-0.523,1,HER,50,2.94,0.0,0.0,0.0,0.0,0.0,0.0,0.0,0.263,0.0,0.214,0.0,0.0,0.0,0.0,0.0,0.0,0.0,0.0,0.0,0.0,0.0,0.0,0.0,0.523
vsp14_240906_Au-0.5-Cu-0.25-Zn-0.25_pp0_rep1,vsp,14,240906,Au-0.5-Cu-0.25-Zn-0.25,Au-0.263-Cu-0.214-Zn-0.523,1,CO2R,100,3.08,69.9173449957103,10.1448919449902,0.004953856,0.0,80.0671907964516,19.9328092035484,0.0,0.263,0.0,0.214,0.0,0.0,0.0,0.0,0.0,0.0,0.0,0.0,0.0,0.0,0.0,0.0,0.0,0.523
vsp14_240906_Au-0.5-Cu-0.25-Zn-0.25_pp0_rep1,vsp,14,240906,Au-0.5-Cu-0.25-Zn-0.25,Au-0.263-Cu-0.214-Zn-0.523,1,CO2R,150,3.28,69.20169914,11.5815324165029,0.003302571,0.0,80.7865341227881,19.2134658772119,0.0,0.263,0.0,0.214,0.0,0.0,0.0,0.0,0.0,0.0,0.0,0.0,0.0,0.0,0.0,0.0,0.0,0.523
vsp14_240906_Au-0.5-Cu-0.25-Zn-0.25_pp0_rep1,vsp,14,240906,Au-0.5-Cu-0.25-Zn-0.25,Au-0.263-Cu-0.214-Zn-0.523,1,CO2R,200,3.42,70.5629956684593,10.3290766208251,0.002752142,0.001685914,80.89651035,19.10348965,0.0,0.263,0.0,0.214,0.0,0.0,0.0,0.0,0.0,0.0,0.0,0.0,0.0,0.0,0.0,0.0,0.0,0.523
vsp14_240906_Au-0.5-Cu-0.25-Zn-0.25_pp0_rep1,vsp,14,240906,Au-0.5-Cu-0.25-Zn-0.25,Au-0.263-Cu-0.214-Zn-0.523,1,CO2R,300,3.65,74.9722739542573,7.54911591355599,0.003486047,0.009272528,82.5341484424812,17.4658515575188,0.0,0.263,0.0,0.214,0.0,0.0,0.0,0.0,0.0,0.0,0.0,0.0,0.0,0.0,0.0,0.0,0.0,0.523
vsp14_240906_Au-0.5-Cu-0.25-Zn-0.25_pp0_rep2,vsp,14,240906,Au-0.5-Cu-0.25-Zn-0.25,Au-0.17-Cu-0.237-Zn-0.593,2,CO2R,50,2.78,72.7987612212015,8.251473477,0.006605141,0.0,81.0568398396096,18.9431601603904,0.0,0.17,0.0,0.237,0.0,0.0,0.0,0.0,0.0,0.0,0.0,0.0,0.0,0.0,0.0,0.0,0.0,0.593
