Repository: Jehadabed/ocx24-dashboard

# OCx24 Dashboard

An interactive web dashboard for exploring and analyzing  data from OCx24 experiments, featuring HER (Hydrogen Evolution Reaction) and CO2RR (CO2 Reduction Reaction) performance data, as well as XRD (X-ray Diffraction) data.

This project is part of the OCx24 research: https://ai.meta.com/blog/open-catalyst-simulations-experiments/.

## Features

- **Interactive Data Filtering**: Filter data by source, batch, reaction type, element count, and voltage/current density ranges
- **Data Aggregation**: Average data across multiple replicates with statistical analysis
- **Interactive Plots**: Dedicated plotting interfaces for HER and CO2RR performance visualization

File: Data/ExpDataDump_250923.csv (part 16 of 25)
sample id,source,batch number,batch date,composition,rep,reaction,current density,voltage,fe_h2,fe_co,fe_ch4,fe_c2h4,fe_gas_total,fe_liquid
uoft4_240405_Cu-0.556-Pd-0.444_pp0_rep1,uoft,4,240405,Cu-0.556-Pd-0.444,1,HER,50,2.76,,,,,,
vsp15_240809_Au-0.375-In-0.25-Pd-0.375_pp0_rep2,vsp,15,240809,Au-0.375-In-0.25-Pd-0.375,2,CO2R,150,3.26,36.974617589821900,20.785854616895900,0.005137332,0,57.76560953860780,42.23439046139220
vsp15_240809_Au-0.375-In-0.25-Pd-0.375_pp0_rep2,vsp,15,240809,Au-0.375-In-0.25-Pd-0.375,2,CO2R,100,3.1,36.40000837012700,21.94744597249510,0.005504284,0,58.35295862679000,41.64704137321010
vsp15_240809_Au-0.375-In-0.25-Pd-0.375_pp0_rep2,vsp,15,240809,Au-0.375-In-0.25-Pd-0.375,2,CO2R,50,2.88,38.36866224444960,24.489194499017700,0.007705998,0,62.86556274130220,37.13443725869780
uoft4_240405_Cu-0.8-Pd-0.2_pp0,uoft,4,240405,Cu-0.8-Pd-0.2,avg,HER,50,2.76,,,,,,
vsp15_240809_Au-0.375-In-0.25-Pd-0.375_pp0_rep3,vsp,15,240809,Au-0.375-In-0.25-Pd-0.375,3,CO2R,50,2.81,25.99552198204610,40.83005893909630,0.012109425,0,66.83769035,33.16230965
vsp15_240809_Au-0.375-In-0.25-Pd-0.375_pp0_rep3,vsp,15,240809,Au-0.375-In-0.25-Pd-0.375,3,CO2R,300,3.5,50.191466655506500,14.805992141453800,0.003669523,0,65.00112832,34.998871680261100
vsp15_240809_Au-0.375-In-0.25-Pd-0.375_pp0_rep3,vsp,15,240809,Au-0.375-In-0.25-Pd-0.375,3,CO2R,200,3.32,46.46770177,21.100196463654200,0.003027356,0,67.57092559232090,32.42907440767910
vsp15_240809_Au-0.375-In-0.25-Pd-0.375_pp0_rep3,vsp,15,240809,Au-0.375-In-0.25-Pd-0.375,3,CO2R,150,3.2,42.64328611186680,25.707269155206300,0.003669523,0,68.35422479,31.64577521
vsp15_240809_Au-0.375-In-0.25-Pd-0.375_pp0_rep3,vsp,15,240809,Au-0.375-In-0.25-Pd-0.375,3,CO2R,100,3.05,36.37992006528700,31.42927308447940,0.004403427,0,67.81359657710060,32.18640342289940
uoft6_240624_Au-0.8-Cd-0.2_pp0,uoft,6,240624,Au-0.8-Cd-0.2,avg,HER,50,2.76,,,,,,
uoft7_240716_Au-0.667-Pd-0.333_pp0_rep1,uoft,7,240716,Au-0.667-Pd-0.333,1,HER,50,2.76,,,,,,
vsp15_240809_Au-0.444-In-0.111-Pd-0.444_pp0,vsp,15,240809,Au-0.444-In-0.111-Pd-0.444,avg,CO2R,50,2.85,50.30237083847750,22.352652259332000,0.012109425,0,72.66713252297880,27.33286747702120
vsp15_240809_Au-0.444-In-0.111-Pd-0.444_pp0,vsp,15,240809,Au-0.444-In-0.111-Pd-0.444,avg,CO2R,200,3.41,58.23160141455150,15.106827111984300,0.006054713,0,73.34547182099970,26.654528179000300
vsp15_240809_Au-0.444-In-0.111-Pd-0.444_pp0,vsp,15,240809,Au-0.444-In-0.111-Pd-0.444,avg,CO2R,100,3.12,51.41287744041520,18.74263261,0.009357283,0,70.16635020928600,29.833649790714000
vsp15_240809_Au-0.444-In-0.111-Pd-0.444_pp0,vsp,15,240809,Au-0.444-In-0.111-Pd-0.444,std,CO2R,50,0,0,0,0,0,0,0
vsp15_240809_Au-0.444-In-0.111-Pd-0.444_pp0,vsp,15,240809,Au-0.444-In-0.111-Pd-0.444,avg,CO2R,150,3.29,54.60252359329550,16.542239685658200,0.007339046,0,71.15309091,28.84690909360990
vsp15_240809_Au-0.444-In-0.111-Pd-0.444_pp0,vsp,15,240809,Au-0.444-In-0.111-Pd-0.444,std,CO2R,150,0,0,0,0,0,0,0
vsp15_240809_Au-0.444-In-0.111-Pd-0.444_pp0,vsp,15,240809,Au-0.444-In-0.111-Pd-0.444,std,CO2R,200,0,0,0,0,0,0,0
vsp15_240809_Au-0.444-In-0.111-Pd-0.444_pp0,vsp,15,240809,Au-0.444-In-0.111-Pd-0.444,avg,CO2R,300,3.6,60.15170855217730,12.711198428290800,0.005871236,0,72.86960204,27.13039796
vsp15_240809_Au-0.444-In-0.111-Pd-0.444_pp0,vsp,15,240809,Au-0.444-In-0.111-Pd-0.444,std,CO2R,300,0,0,0,0,0,0,0
vsp15_240809_Au-0.444-In-0.111-Pd-0.444_pp0,vsp,15,240809,Au-0.444-In-0.111-Pd-0.444,std,CO2R,100,0,0,0,0,0,0,0
vsp15_240809_Au-0.444-In-0.111-Pd-0.444_pp0_rep1,vsp,15,240809,Au-0.444-In-0.111-Pd-0.444,1,CO2R,150,3.29,54.60252359329550,16.542239685658200,0.007339046,0,71.15309091,28.84690909360990
vsp15_240809_Au-0.444-In-0.111-Pd-0.444_pp0_rep1,vsp,15,240809,Au-0.444-In-0.111-Pd-0.444,1,CO2R,50,2.85,50.30237083847750,22.352652259332000,0.012109425,0,72.66713252297880,27.33286747702120
vsp15_240809_Au-0.444-In-0.111-Pd-0.444_pp0_rep1,vsp,15,240809,Au-0.444-In-0.111-Pd-0.444,1,CO2R,200,3.41,58.23160141455150,15.106827111984300,0.006054713,0,73.34547182099970,26.654528179000300
vsp15_240809_Au-0.444-In-0.111-Pd-0.444_pp0_rep1,vsp,15,240809,Au-0.444-In-0.111-Pd-0.444,1,CO2R,300,3.6,60.15170855217730,12.711198428290800,0.005871236,0,72.86960204,27.13039796
uoft8_241025_Ag-0.25-Cd-0.5-Pd-0.25_pp0_rep1,uoft,8,241025,Ag-0.25-Cd-0.5-Pd-0.25,1,HER,50,2.76,,,,,,
vsp15_240809_Au-0.444-In-0.111-Pd-0.444_pp0_rep1,vsp,15,240809,Au-0.444-In-0.111-Pd-0.444,1,CO2R,100,3.12,51.41287744041520,18.74263261,0.009357283,0,70.16635020928600,29.833649790714000
uoft8_241025_Au-0.5-Cd-0.25-Pd-0.25_pp0_rep2,uoft,8,241025,Au-0.5-Cd-0.25-Pd-0.25,2,HER,50,2.76,,,,,,
vsp15_240809_Au-0.5-In-0.25-Pd-0.25_pp0,vsp,15,240809,Au-0.5-In-0.25-Pd-0.25,std,CO2R,300,0.04,1.8838819682494100,3.6206228850047900,0.000129737,0,1.736028652074520,1.736028652074520
uoft8_241025_Ag-0.25-Cd-0.5-Pd-0.25_pp0,uoft,8,241025,Ag-0.25-Cd-0.5-Pd-0.25,avg,HER,50,2.77,,,,,,
vsp15_240809_Au-0.5-In-0.25-Pd-0.25_pp0,vsp,15,240809,Au-0.5-In-0.25-Pd-0.25,avg,CO2R,300,3.57,60.80834501663560,11.351915520628700,0.003761261,0,72.16443370722870,27.83556629277130
vsp15_240809_Au-0.5-In-0.25-Pd-0.25_pp0,vsp,15,240809,Au-0.5-In-0.25-Pd-0.25,std,CO2R,200,0.04,0.17911083274944000,1.4430396246709800,0.000389212,0,1.263793729,1.2637937288746400
vsp15_240809_Au-0.5-In-0.25-Pd-0.25_pp0,vsp,15,240809,Au-0.5-In-0.25-Pd-0.25,avg,CO2R,200,3.39,57.20286049090800,14.00908644400790,0.003577785,0,71.21589543782960,28.784104562170400
vsp15_240809_Au-0.5-In-0.25-Pd-0.25_pp0,vsp,15,240809,Au-0.5-In-0.25-Pd-0.25,avg,CO2R,100,3.12,52.407248529996400,17.88801571709230,0.004953856,0,70.30021810283980,29.699781897160200
vsp15_240809_Au-0.5-In-0.25-Pd-0.25_pp0,vsp,15,240809,Au-0.5-In-0.25-Pd-0.25,std,CO2R,50,0.02,1.778235429973400,6.032634965231010,0.006227387,0,4.2481721486005500,4.2481721486005500
vsp15_240809_Au-0.5-In-0.25-Pd-0.25_pp0,vsp,15,240809,Au-0.5-In-0.25-Pd-0.25,avg,CO2R,50,2.89,45.56466969386260,20.768664047151300,0.012109425,0,66.34544316618310,33.654556833816900
vsp15_240809_Au-0.5-In-0.25-Pd-0.25_pp0,vsp,15,240809,Au-0.5-In-0.25-Pd-0.25,std,CO2R,100,0.03,2.6615825357265500,2.6464409001186100,0.000778423,0,0.015920058940072200,0.015920058940077300
vsp15_240809_Au-0.5-In-0.25-Pd-0.25_pp0,vsp,15,240809,Au-0.5-In-0.25-Pd-0.25,avg,CO2R,150,3.28,53.68285588733810,15.609037328094300,0.004036475,0,69.29592969,30.704070309511200
vsp15_240809_Au-0.5-In-0.25-Pd-0.25_pp0,vsp,15,240809,Au-0.5-In-0.25-Pd-0.25,std,CO2R,150,0.04,1.7847458609035800,0.1805970168059930,0,0,1.6041488440975700,1.6041488440975700
vsp15_240809_Au-0.5-In-0.25-Pd-0.25_pp0_rep1,vsp,15,240809,Au-0.5-In-0.25-Pd-0.25,1,CO2R,100,3.1,54.28927158969640,16.01669941060900,0.005504284,0,70.31147528447330,29.68852471552670
vsp15_240809_Au-0.5-In-0.25-Pd-0.25_pp0_rep1,vsp,15,240809,Au-0.5-In-0.25-Pd-0.25,1,CO2R,150,3.25,54.94486178827760,15.481335952848700,0.004036475,0,70.43023421618280,29.569765783817200
vsp15_240809_Au-0.5-In-0.25-Pd-0.25_pp0_rep1,vsp,15,240809,Au-0.5-In-0.25-Pd-0.25,1,CO2R,300,3.53,59.47623930193140,13.912082514734800,0.003669523,0,73.39199133944470,26.608008660555300
uoft8_241025_Au-0.75-Cd-0.25_pp0_rep1,uoft,8,241025,Au-0.75-Cd-0.25,1,HER,50,2.77,,,,,,
vsp15_240809_Au-0.5-In-0.25-Pd-0.25_pp0_rep1,vsp,15,240809,Au-0.5-In-0.25-Pd-0.25,1,CO2R,200,3.37,57.07621000648690,15.029469548133600,0.003852999,0,72.10953255353790,27.89046744646210
vsp15_240809_Au-0.5-In-0.25-Pd-0.25_pp0_rep1,vsp,15,240809,Au-0.5-In-0.25-Pd-0.25,1,CO2R,50,2.87,46.822072024943000,16.50294695481340,0.016512853,0,63.34153183225990,36.65846816774010
vsp15_240809_Au-0.5-In-0.25-Pd-0.25_pp0_rep2,vsp,15,240809,Au-0.5-In-0.25-Pd-0.25,2,CO2R,200,3.42,57.32951097532910,12.988703339882100,0.003302571,0,70.32225832212130,29.677741677878700
vsp15_240809_Au-0.5-In-0.25-Pd-0.25_pp0_rep2,vsp,15,240809,Au-0.5-In-0.25-Pd-0.25,2,CO2R,50,2.9,44.30726736278220,25.034381139489200,0.007705998,0,69.34935450010640,30.650645499893600
vsp15_240809_Au-0.5-In-0.25-Pd-0.25_pp0_rep2,vsp,15,240809,Au-0.5-In-0.25-Pd-0.25,2,CO2R,100,3.14,50.52522547029650,19.75933202357560,0.004403427,0,70.28896092120640,29.711039078793600
vsp15_240809_Au-0.5-In-0.25-Pd-0.25_pp0_rep2,vsp,15,240809,Au-0.5-In-0.25-Pd-0.25,2,CO2R,300,3.6,62.14045073133990,8.791748526522590,0.003852999,0,70.93687607501270,29.063123924987300
uoft8_241025_Cd-0.75-Pd-0.25_pp0_rep2,uoft,8,241025,Cd-0.75-Pd-0.25,2,HER,50,2.77,,,,,,
vsp15_240809_Au-0.5-In-0.25-Pd-0.25_pp0_rep2,vsp,15,240809,Au-0.5-In-0.25-Pd-0.25,2,CO2R,150,3.3,52.42084998639860,15.73673870333990,0.004036475,0,68.16162516479490,31.838374835205100
vsp1_240503_Ag-0.111-Au-0.889_pp0,vsp,1,240503,Ag-0.111-Au-0.889,avg,CO2R,300,3.42,75.6142627,21.56679764,0.013393758,0.001123943,97.19771997,2.802280033
uoft4_240405_Ag-0.833-Pd-0.167_pp0_rep2,uoft,4,240405,Ag-0.833-Pd-0.167,2,HER,50,2.78,,,,,,
uoft4_240405_Cu-0.556-Pd-0.444_pp0,uoft,4,240405,Cu-0.556-Pd-0.444,avg,HER,50,2.78,,,,,,
vsp1_240503_Ag-0.111-Au-0.889_pp0,vsp,1,240503,Ag-0.111-Au-0.889,avg,CO2R,50,2.72,67.81686162,27.9518664,0.008806855,0,95.77753488,4.22246512
vsp1_240503_Ag-0.111-Au-0.889_pp0,vsp,1,240503,Ag-0.111-Au-0.889,std,CO2R,50,0,0,0,0,0,0,0
vsp1_240503_Ag-0.111-Au-0.889_pp0,vsp,1,240503,Ag-0.111-Au-0.889,avg,CO2R,100,2.97,68.52309109,28.57072692,0.008806855,0,97.10509631,2.894903687
vsp1_240503_Ag-0.111-Au-0.889_pp0,vsp,1,240503,Ag-0.111-Au-0.889,std,CO2R,200,0,0,0,0,0,0,0
vsp1_240503_Ag-0.111-Au-0.889_pp0,vsp,1,240503,Ag-0.111-Au-0.889,std,CO2R,150,0,0,0,0,0,0,0
vsp1_240503_Ag-0.111-Au-0.889_pp0,vsp,1,240503,Ag-0.111-Au-0.889,avg,CO2R,200,3.26,72.62487183,25.93688605,0.013210282,0.001264436,98.57870406,1.421295944
vsp1_240503_Ag-0.111-Au-0.889_pp0,vsp,1,240503,Ag-0.111-Au-0.889,std,CO2R,300,0,0,0,0,0,0,0
vsp1_240503_Ag-0.111-Au-0.889_pp0,vsp,1,240503,Ag-0.111-Au-0.889,std,CO2R,100,0,0,0,0,0,0,0
vsp1_240503_Ag-0.111-Au-0.889_pp0,vsp,1,240503,Ag-0.111-Au-0.889,avg,CO2R,150,3.14,69.950407,27.77996071,0.012476377,0,97.7454803,2.2545197
uoft4_240405_Pd-0.75-Tl-0.25_pp0,uoft,4,240405,Pd-0.75-Tl-0.25,avg,HER,50,2.78,,,,,,
vsp1_240503_Ag-0.111-Au-0.889_pp0_rep1,vsp,1,240503,Ag-0.111-Au-0.889,1,CO2R,300,3.42,75.6142627,21.56679764,0.013393758,0.001123943,97.19771997,2.802280033
vsp1_240503_Ag-0.111-Au-0.889_pp0_rep1,vsp,1,240503,Ag-0.111-Au-0.889,1,CO2R,100,2.97,68.52309109,28.57072692,0.008806855,0,97.10509631,2.894903687
vsp1_240503_Ag-0.111-Au-0.889_pp0_rep1,vsp,1,240503,Ag-0.111-Au-0.889,1,CO2R,50,2.72,67.81686162,27.9518664,0.008806855,0,95.77753488,4.22246512
vsp1_240503_Ag-0.111-Au-0.889_pp0_rep1,vsp,1,240503,Ag-0.111-Au-0.889,1,CO2R,150,3.14,69.950407,27.77996071,0.012476377,0,97.7454803,2.2545197
vsp1_240503_Ag-0.111-Au-0.889_pp0_rep1,vsp,1,240503,Ag-0.111-Au-0.889,1,CO2R,200,3.26,72.62487183,25.93688605,0.013210282,0.001264436,98.57870406,1.421295944
vsp1_240503_Ag-0.25-Au-0.75_pp0,vsp,1,240503,Ag-0.25-Au-0.75,avg,CO2R,150,3.22,37.83799619,50.95284872,0.007705998,0,88.80019855,11.19980145
uoft5_240507_Au-0.75-Cd-0.125-Ga-0.125_pp0,uoft,5,240507,Au-0.75-Cd-0.125-Ga-0.125,avg,HER,50,2.78,,,,,,
vsp1_240503_Ag-0.25-Au-0.75_pp0,vsp,1,240503,Ag-0.25-Au-0.75,avg,CO2R,50,2.78,45.39580238,41.49312377,0.007705998,0,86.89663215,13.10336785
vsp1_240503_Ag-0.25-Au-0.75_pp0,vsp,1,240503,Ag-0.25-Au-0.75,std,CO2R,50,0,0,0,0,0,0,0
vsp1_240503_Ag-0.25-Au-0.75_pp0,vsp,1,240503,Ag-0.25-Au-0.75,avg,CO2R,100,3.04,38.08491494,50.18664047,0.006054713,0,88.27958729,11.72041271
uoft8_241025_Cd-0.667-Pd-0.333_pp0_rep3,uoft,8,241025,Cd-0.667-Pd-0.333,3,HER,50,2.78,,,,,,
vsp1_240503_Ag-0.25-Au-0.75_pp0,vsp,1,240503,Ag-0.25-Au-0.75,std,CO2R,150,0,0,0,0,0,0,0
vsp1_240503_Ag-0.25-Au-0.75_pp0,vsp,1,240503,Ag-0.25-Au-0.75,std,CO2R,300,0,0,0,0,0,0,0
vsp1_240503_Ag-0.25-Au-0.75_pp0,vsp,1,240503,Ag-0.25-Au-0.75,avg,CO2R,300,3.51,43.60689698,44.1502947,0.009724235,0.000702464,87.76910125,12.23089875
vsp1_240503_Ag-0.25-Au-0.75_pp0,vsp,1,240503,Ag-0.25-Au-0.75,std,CO2R,100,0,0,0,0,0,0,0
vsp1_240503_Ag-0.25-Au-0.75_pp0,vsp,1,240503,Ag-0.25-Au-0.75,avg,CO2R,200,3.35,39.79524577,48.91208251,0.007981212,0,88.71703951,11.28296049
vsp1_240503_Ag-0.25-Au-0.75_pp0,vsp,1,240503,Ag-0.25-Au-0.75,std,CO2R,200,0,0,0,0,0,0,0
vsp1_240503_Ag-0.25-Au-0.75_pp0_rep1,vsp,1,240503,Ag-0.25-Au-0.75,1,CO2R,150,3.22,37.83799619,50.95284872,0.007705998,0,88.80019855,11.19980145
vsp1_240503_Ag-0.25-Au-0.75_pp0_rep1,vsp,1,240503,Ag-0.25-Au-0.75,1,CO2R,50,2.78,45.39580238,41.49312377,0.007705998,0,86.89663215,13.10336785
vsp1_240503_Ag-0.25-Au-0.75_pp0_rep1,vsp,1,240503,Ag-0.25-Au-0.75,1,CO2R,200,3.35,39.79524577,48.91208251,0.007981212,0,88.71703951,11.28296049
vsp1_240503_Ag-0.25-Au-0.75_pp0_rep1,vsp,1,240503,Ag-0.25-Au-0.75,1,CO2R,300,3.51,43.60689698,44.1502947,0.009724235,0.000702464,87.76910125,12.23089875
vsp15_240809_Au-0.25-In-0.25-Pd-0.5_pp0,vsp,15,240809,Au-0.25-In-0.25-Pd-0.5,avg,HER,50,2.78,,,,,,
vsp1_240503_Ag-0.25-Au-0.75_pp0_rep1,vsp,1,240503,Ag-0.25-Au-0.75,1,CO2R,100,3.04,38.08491494,50.18664047,0.006054713,0,88.27958729,11.72041271
vsp1_240503_Ag-0.333-Au-0.667_pp0,vsp,1,240503,Ag-0.333-Au-0.667,avg,CO2R,50,2.79,54.23716755,35.76915521,0.006678531,0,90.01300129,9.986998713
vsp20_241011_Ag-0.222-Au-0.667-Cu-0.111_pp0,vsp,20,241011,Ag-0.222-Au-0.667-Cu-0.111,avg,HER,50,2.78,,,,,,
vsp20_241011_Ag-0.222-Au-0.667-Cu-0.111_pp0_rep1,vsp,20,241011,Ag-0.222-Au-0.667-Cu-0.111,1,HER,50,2.78,,,,,,
vsp1_240503_Ag-0.333-Au-0.667_pp0,vsp,1,240503,Ag-0.333-Au-0.667,std,CO2R,150,0,0,0,0,0,0,0
vsp1_240503_Ag-0.333-Au-0.667_pp0,vsp,1,240503,Ag-0.333-Au-0.667,avg,CO2R,150,3.26,39.7300355,51.08906352,0.006360506,0,90.82688748,9.173112516
vsp1_240503_Ag-0.333-Au-0.667_pp0,vsp,1,240503,Ag-0.333-Au-0.667,std,CO2R,50,0,0,0,0,0,0,0
vsp1_240503_Ag-0.333-Au-0.667_pp0,vsp,1,240503,Ag-0.333-Au-0.667,std,CO2R,300,0,0,0,0,0,0,0
vsp1_240503_Ag-0.333-Au-0.667_pp0,vsp,1,240503,Ag-0.333-Au-0.667,std,CO2R,100,0,0,0,0,0,0,0
vsp1_240503_Ag-0.333-Au-0.667_pp0,vsp,1,240503,Ag-0.333-Au-0.667,avg,CO2R,300,3.57,44.00760287,45.50212836,0.008904709,0,89.52006388,10.47993612
vsp1_240503_Ag-0.333-Au-0.667_pp0,vsp,1,240503,Ag-0.333-Au-0.667,avg,CO2R,200,3.39,39.53290506,51.2848723,0.00691705,0,90.82597957,9.174020433
vsp1_240503_Ag-0.333-Au-0.667_pp0,vsp,1,240503,Ag-0.333-Au-0.667,avg,CO2R,100,3.08,45.48218209,44.89341847,0.00477038,0,90.38037094,9.619629061
vsp1_240503_Ag-0.333-Au-0.667_pp0,vsp,1,240503,Ag-0.333-Au-0.667,std,CO2R,200,0,0,0,0,0,0,0
vsp1_240503_Ag-0.333-Au-0.667_pp0_rep1,vsp,1,240503,Ag-0.333-Au-0.667,1,CO2R,100,3.08,45.48218209,44.89341847,0.00477038,0,90.38037094,9.619629061
vsp1_240503_Ag-0.333-Au-0.667_pp0_rep1,vsp,1,240503,Ag-0.333-Au-0.667,1,CO2R,150,3.26,39.7300355,51.08906352,0.006360506,0,90.82688748,9.173112516
vsp1_240503_Ag-0.333-Au-0.667_pp0_rep1,vsp,1,240503,Ag-0.333-Au-0.667,1,CO2R,50,2.79,54.23716755,35.76915521,0.006678531,0,90.01300129,9.986998713
vsp1_240503_Ag-0.333-Au-0.667_pp0_rep1,vsp,1,240503,Ag-0.333-Au-0.667,1,CO2R,300,3.57,44.00760287,45.50212836,0.008904709,0,89.52006388,10.47993612
vsp1_240503_Ag-0.333-Au-0.667_pp0_rep1,vsp,1,240503,Ag-0.333-Au-0.667,1,CO2R,200,3.39,39.53290506,51.2848723,0.00691705,0,90.82597957,9.174020433
vsp28_240927_Au-0.75-Cu-0.125-Pd-0.125_pp0,vsp,28,240927,Au-0.75-Cu-0.125-Pd-0.125,avg,HER,50,2.78,,,,,,
vsp1_240503_Ag-0.4-Au-0.6_pp0,vsp,1,240503,Ag-0.4-Au-0.6,avg,CO2R,300,3.52,48.37682312,38.53388998,0.008806855,0.00098345,86.92182151,13.07817849
vsp28_240927_Au-0.75-Cu-0.125-Pd-0.125_pp0_rep1,vsp,28,240927,Au-0.75-Cu-0.125-Pd-0.125,1,HER,50,2.78,,,,,,
vsp1_240503_Ag-0.4-Au-0.6_pp0,vsp,1,240503,Ag-0.4-Au-0.6,std,CO2R,100,0,0,0,0,0,0,0
vsp1_240503_Ag-0.4-Au-0.6_pp0,vsp,1,240503,Ag-0.4-Au-0.6,avg,CO2R,50,2.83,56.67915211,31.09037328,0.003302571,0,87.77282796,12.22717204
vsp1_240503_Ag-0.4-Au-0.6_pp0,vsp,1,240503,Ag-0.4-Au-0.6,std,CO2R,300,0,0,0,0,0,0,0
vsp8_240802_Pd-0.5-Zn-0.5_pp0,vsp,8,240802,Pd-0.5-Zn-0.5,avg,HER,50,2.78,,,,,,
vsp1_240503_Ag-0.4-Au-0.6_pp0,vsp,1,240503,Ag-0.4-Au-0.6,std,CO2R,50,0,0,0,0,0,0,0
vsp1_240503_Ag-0.4-Au-0.6_pp0,vsp,1,240503,Ag-0.4-Au-0.6,std,CO2R,200,0,0,0,0,0,0,0
vsp1_240503_Ag-0.4-Au-0.6_pp0,vsp,1,240503,Ag-0.4-Au-0.6,avg,CO2R,200,3.35,43.87631045,44.16380157,0.006054713,0,88.04740246,11.95259754
vsp1_240503_Ag-0.4-Au-0.6_pp0,vsp,1,240503,Ag-0.4-Au-0.6,std,CO2R,150,0,0,0,0,0,0,0
vsp1_240503_Ag-0.4-Au-0.6_pp0,vsp,1,240503,Ag-0.4-Au-0.6,avg,CO2R,150,3.24,42.174559,47.09724951,0.004036475,0,89.27716309,10.72283691
vsp1_240503_Ag-0.4-Au-0.6_pp0,vsp,1,240503,Ag-0.4-Au-0.6,avg,CO2R,100,3.08,45.13590994,43.54862475,0.003302571,0,88.68783726,11.31216274
vsp1_240503_Ag-0.4-Au-0.6_pp0_rep1,vsp,1,240503,Ag-0.4-Au-0.6,1,CO2R,150,3.24,42.174559,47.09724951,0.004036475,0,89.27716309,10.72283691
vsp1_240503_Ag-0.4-Au-0.6_pp0_rep1,vsp,1,240503,Ag-0.4-Au-0.6,1,CO2R,300,3.52,48.37682312,38.53388998,0.008806855,0.00098345,86.92182151,13.07817849
vsp1_240503_Ag-0.4-Au-0.6_pp0_rep1,vsp,1,240503,Ag-0.4-Au-0.6,1,CO2R,200,3.35,43.87631045,44.16380157,0.006054713,0,88.04740246,11.95259754
vsp1_240503_Ag-0.4-Au-0.6_pp0_rep1,vsp,1,240503,Ag-0.4-Au-0.6,1,CO2R,50,2.83,56.67915211,31.09037328,0.003302571,0,87.77282796,12.22717204
uoft4_240405_Cu-0.556-Pd-0.444_pp0_rep2,uoft,4,240405,Cu-0.556-Pd-0.444,2,HER,50,2.79,,,,,,
vsp1_240503_Ag-0.4-Au-0.6_pp0_rep1,vsp,1,240503,Ag-0.4-Au-0.6,1,CO2R,100,3.08,45.13590994,43.54862475,0.003302571,0,88.68783726,11.31216274
vsp1_240503_Ag-0.5-Au-0.5_pp0,vsp,1,240503,Ag-0.5-Au-0.5,std,CO2R,100,0,0,0,0,0,0,0
vsp1_240503_Ag-0.5-Au-0.5_pp0,vsp,1,240503,Ag-0.5-Au-0.5,avg,CO2R,300,3.42,46.04051141,43.08693517,0.007889474,0.001545421,89.13819959,10.86180041
vsp1_240503_Ag-0.5-Au-0.5_pp0,vsp,1,240503,Ag-0.5-Au-0.5,std,CO2R,150,0,0,0,0,0,0,0
vsp1_240503_Ag-0.5-Au-0.5_pp0,vsp,1,240503,Ag-0.5-Au-0.5,avg,CO2R,150,3.15,42.73870556,47.34282908,0.004403427,0,90.08725617,9.912743827
vsp1_240503_Ag-0.5-Au-0.5_pp0,vsp,1,240503,Ag-0.5-Au-0.5,avg,CO2R,100,2.98,52.96658227,34.75933202,0.003302571,0,87.72921686,12.27078314
vsp1_240503_Ag-0.5-Au-0.5_pp0,vsp,1,240503,Ag-0.5-Au-0.5,avg,CO2R,200,3.26,41.20331039,49.34307466,0.006054713,0.001264436,90.55518706,9.444812938
vsp1_240503_Ag-0.5-Au-0.5_pp0,vsp,1,240503,Ag-0.5-Au-0.5,std,CO2R,50,0,0,0,0,0,0,0
vsp1_240503_Ag-0.5-Au-0.5_pp0,vsp,1,240503,Ag-0.5-Au-0.5,avg,CO2R,50,2.74,62.77846366,23.85559921,0.005504284,0,86.63956716,13.36043284
uoft4_240405_Cu-0.556-Pd-0.444_pp0_rep3,uoft,4,240405,Cu-0.556-Pd-0.444,3,HER,50,2.79,,,,,,
uoft4_240405_Cu-0.8-Pd-0.2_pp0_rep1,uoft,4,240405,Cu-0.8-Pd-0.2,1,HER,50,2.79,,,,,,
vsp1_240503_Ag-0.5-Au-0.5_pp0,vsp,1,240503,Ag-0.5-Au-0.5,std,CO2R,300,0,0,0,0,0,0,0
vsp1_240503_Ag-0.5-Au-0.5_pp0,vsp,1,240503,Ag-0.5-Au-0.5,std,CO2R,200,0,0,0,0,0,0,0
uoft5_240507_Au-0.125-Pd-0.625-Tl-0.25_pp0_rep1,uoft,5,240507,Au-0.125-Pd-0.625-Tl-0.25,1,HER,50,2.79,,,,,,
vsp1_240503_Ag-0.5-Au-0.5_pp0_rep1,vsp,1,240503,Ag-0.5-Au-0.5,1,CO2R,300,3.42,46.04051141,43.08693517,0.007889474,0.001545421,89.13819959,10.86180041
vsp1_240503_Ag-0.5-Au-0.5_pp0_rep1,vsp,1,240503,Ag-0.5-Au-0.5,1,CO2R,150,3.15,42.73870556,47.34282908,0.004403427,0,90.08725617,9.912743827
vsp1_240503_Ag-0.5-Au-0.5_pp0_rep1,vsp,1,240503,Ag-0.5-Au-0.5,1,CO2R,50,2.74,62.77846366,23.85559921,0.005504284,0,86.63956716,13.36043284
vsp1_240503_Ag-0.5-Au-0.5_pp0_rep1,vsp,1,240503,Ag-0.5-Au-0.5,1,CO2R,100,2.98,52.96658227,34.75933202,0.003302571,0,87.72921686,12.27078314
vsp1_240503_Ag-0.5-Au-0.5_pp0_rep1,vsp,1,240503,Ag-0.5-Au-0.5,1,CO2R,200,3.26,41.20331039,49.34307466,0.006054713,0.001264436,90.55518706,9.444812938
uoft7_240716_Cu-0.833-Pd-0.167_pp0_rep2,uoft,7,240716,Cu-0.833-Pd-0.167,2,HER,50,2.79,,,,,,
vsp1_240503_Ag-0.6-Au-0.4_pp0,vsp,1,240503,Ag-0.6-Au-0.4,avg,CO2R,100,3.07,59.24041097,26.706778,0.003302571,0,85.95049154,14.04950846
uoft7_240716_Cu-0.875-Pd-0.125_pp0_rep1,uoft,7,240716,Cu-0.875-Pd-0.125,1,HER,50,2.79,,,,,,
vsp1_240503_Ag-0.6-Au-0.4_pp0,vsp,1,240503,Ag-0.6-Au-0.4,avg,CO2R,50,2.81,67.06982778,16.07563851,0.004403427,0,83.14986972,16.85013028
vsp1_240503_Ag-0.6-Au-0.4_pp0,vsp,1,240503,Ag-0.6-Au-0.4,std,CO2R,100,0,0,0,0,0,0,0
vsp1_240503_Ag-0.6-Au-0.4_pp0,vsp,1,240503,Ag-0.6-Au-0.4,std,CO2R,50,0,0,0,0,0,0,0
vsp1_240503_Ag-0.6-Au-0.4_pp0,vsp,1,240503,Ag-0.6-Au-0.4,std,CO2R,150,0,0,0,0,0,0,0
vsp1_240503_Ag-0.6-Au-0.4_pp0,vsp,1,240503,Ag-0.6-Au-0.4,avg,CO2R,200,3.34,48.53334449,38.23305501,0.006329927,0.002318132,86.77628329,13.22371671
vsp1_240503_Ag-0.6-Au-0.4_pp0,vsp,1,240503,Ag-0.6-Au-0.4,std,CO2R,200,0,0,0,0,0,0,0
vsp1_240503_Ag-0.6-Au-0.4_pp0,vsp,1,240503,Ag-0.6-Au-0.4,avg,CO2R,300,3.5,54.46776455,32.31335953,0.007339046,0.001685914,86.79146715,13.20853285
vsp1_240503_Ag-0.6-Au-0.4_pp0,vsp,1,240503,Ag-0.6-Au-0.4,std,CO2R,300,0,0,0,0,0,0,0
vsp1_240503_Ag-0.6-Au-0.4_pp0,vsp,1,240503,Ag-0.6-Au-0.4,avg,CO2R,150,3.23,49.00876771,38.53634578,0.004036475,0.002247886,87.55271595,12.44728405
vsp1_240503_Ag-0.6-Au-0.4_pp0_rep1,vsp,1,240503,Ag-0.6-Au-0.4,1,CO2R,50,2.81,67.06982778,16.07563851,0.004403427,0,83.14986972,16.85013028
vsp1_240503_Ag-0.6-Au-0.4_pp0_rep1,vsp,1,240503,Ag-0.6-Au-0.4,1,CO2R,150,3.23,49.00876771,38.53634578,0.004036475,0.002247886,87.55271595,12.44728405
vsp1_240503_Ag-0.6-Au-0.4_pp0_rep1,vsp,1,240503,Ag-0.6-Au-0.4,1,CO2R,200,3.34,48.53334449,38.23305501,0.006329927,0.002318132,86.77628329,13.22371671
vsp1_240503_Ag-0.6-Au-0.4_pp0_rep1,vsp,1,240503,Ag-0.6-Au-0.4,1,CO2R,100,3.07,59.24041097,26.706778,0.003302571,0,85.95049154,14.04950846
uoft8_241025_Ag-0.5-Cd-0.5_pp0_rep3,uoft,8,241025,Ag-0.5-Cd-0.5,3,HER,50,2.79,,,,,,
vsp1_240503_Ag-0.6-Au-0.4_pp0_rep1,vsp,1,240503,Ag-0.6-Au-0.4,1,CO2R,300,3.5,54.46776455,32.31335953,0.007339046,0.001685914,86.79146715,13.20853285
vsp1_240503_Ag-0.667-Au-0.333_pp0,vsp,1,240503,Ag-0.667-Au-0.333,std,CO2R,50,0,0,0,0,0,0,0
vsp1_240503_Ag-0.667-Au-0.333_pp0,vsp,1,240503,Ag-0.667-Au-0.333,avg,CO2R,100,2.95,55.33009688,30.55992141,0.002752142,0,85.89277044,14.10722956
uoft8_241025_Au-0.75-Cd-0.25_pp0,uoft,8,241025,Au-0.75-Cd-0.25,avg,HER,50,2.79,,,,,,
uoft8_241025_Au-0.75-Cd-0.25_pp0_rep2,uoft,8,241025,Au-0.75-Cd-0.25,2,HER,50,2.79,,,,,,
vsp1_240503_Ag-0.667-Au-0.333_pp0,vsp,1,240503,Ag-0.667-Au-0.333,avg,CO2R,50,2.69,61.17767687,22.88310413,0.003302571,0,84.06408357,15.93591643
vsp1_240503_Ag-0.667-Au-0.333_pp0,vsp,1,240503,Ag-0.667-Au-0.333,std,CO2R,100,0,0,0,0,0,0,0
vsp1_240503_Ag-0.667-Au-0.333_pp0,vsp,1,240503,Ag-0.667-Au-0.333,std,CO2R,300,0,0,0,0,0,0,0
vsp1_240503_Ag-0.667-Au-0.333_pp0,vsp,1,240503,Ag-0.667-Au-0.333,avg,CO2R,200,3.24,54.17376384,33.28585462,0.003302571,0,87.46390961,12.53609039
vsp1_240503_Ag-0.667-Au-0.333_pp0,vsp,1,240503,Ag-0.667-Au-0.333,std,CO2R,200,0,0,0,0,0,0,0
vsp1_240503_Ag-0.667-Au-0.333_pp0,vsp,1,240503,Ag-0.667-Au-0.333,avg,CO2R,300,3.4,59.28623742,27.14145383,0.006421665,0.000842957,86.43610922,13.56389078
vsp1_240503_Ag-0.667-Au-0.333_pp0,vsp,1,240503,Ag-0.667-Au-0.333,avg,CO2R,150,3.12,52.24549583,35.10805501,0.002568666,0,87.35710808,12.64289192
vsp1_240503_Ag-0.667-Au-0.333_pp0,vsp,1,240503,Ag-0.667-Au-0.333,std,CO2R,150,0,0,0,0,0,0,0
vsp1_240503_Ag-0.667-Au-0.333_pp0_rep1,vsp,1,240503,Ag-0.667-Au-0.333,1,CO2R,100,2.95,55.33009688,30.55992141,0.002752142,0,85.89277044,14.10722956
vsp1_240503_Ag-0.667-Au-0.333_pp0_rep1,vsp,1,240503,Ag-0.667-Au-0.333,1,CO2R,150,3.12,52.24549583,35.10805501,0.002568666,0,87.35710808,12.64289192
vsp1_240503_Ag-0.667-Au-0.333_pp0_rep1,vsp,1,240503,Ag-0.667-Au-0.333,1,CO2R,50,2.69,61.17767687,22.88310413,0.003302571,0,84.06408357,15.93591643
vsp1_240503_Ag-0.667-Au-0.333_pp0_rep1,vsp,1,240503,Ag-0.667-Au-0.333,1,CO2R,200,3.24,54.17376384,33.28585462,0.003302571,0,87.46390961,12.53609039
vsp1_240503_Ag-0.667-Au-0.333_pp0_rep1,vsp,1,240503,Ag-0.667-Au-0.333,1,CO2R,300,3.4,59.28623742,27.14145383,0.006421665,0.000842957,86.43610922,13.56389078
uoft8_241025_Cd-0.75-Pd-0.25_pp0,uoft,8,241025,Cd-0.75-Pd-0.25,avg,HER,50,2.79,,,,,,
vsp1_240503_Ag-0.75-Au-0.25_pp0,vsp,1,240503,Ag-0.75-Au-0.25,avg,CO2R,150,3.14,53.57760154,32.43614931,0.002935618,0,86.01668647,13.98331353
vsp1_240503_Ag-0.75-Au-0.25_pp0,vsp,1,240503,Ag-0.75-Au-0.25,avg,CO2R,50,2.67,58.23725125,24.32711198,0.004403427,0,82.56876666,17.43123334
vsp1_240503_Ag-0.75-Au-0.25_pp0,vsp,1,240503,Ag-0.75-Au-0.25,std,CO2R,100,0,0,0,0,0,0,0
vsp1_240503_Ag-0.75-Au-0.25_pp0,vsp,1,240503,Ag-0.75-Au-0.25,std,CO2R,300,0,0,0,0,0,0,0
vsp1_240503_Ag-0.75-Au-0.25_pp0,vsp,1,240503,Ag-0.75-Au-0.25,std,CO2R,50,0,0,0,0,0,0,0
vsp1_240503_Ag-0.75-Au-0.25_pp0,vsp,1,240503,Ag-0.75-Au-0.25,avg,CO2R,100,2.94,52.6558413,32.49017682,0.003302571,0,85.14932069,14.85067931
vsp8_240802_Pd-0.429-Zn-0.571_pp0,vsp,8,240802,Pd-0.429-Zn-0.571,avg,HER,50,2.79,,,,,,
vsp1_240503_Ag-0.75-Au-0.25_pp0,vsp,1,240503,Ag-0.75-Au-0.25,avg,CO2R,300,3.44,60.35489339,24.74950884,0.006238189,0,85.11179376,14.88820624
vsp8_240802_Pd-0.429-Zn-0.571_pp0_rep1,vsp,8,240802,Pd-0.429-Zn-0.571,1,HER,50,2.79,,,,,,
vsp1_240503_Ag-0.75-Au-0.25_pp0,vsp,1,240503,Ag-0.75-Au-0.25,std,CO2R,150,0,0,0,0,0,0,0
vsp1_240503_Ag-0.75-Au-0.25_pp0,vsp,1,240503,Ag-0.75-Au-0.25,avg,CO2R,200,3.27,55.97292264,29.30746562,0.004128213,0,85.28550505,14.71449495
vsp1_240503_Ag-0.75-Au-0.25_pp0,vsp,1,240503,Ag-0.75-Au-0.25,std,CO2R,200,0,0,0,0,0,0,0
vsp1_240503_Ag-0.75-Au-0.25_pp0_rep1,vsp,1,240503,Ag-0.75-Au-0.25,1,CO2R,200,3.27,55.97292264,29.30746562,0.004128213,0,85.28550505,14.71449495
vsp1_240503_Ag-0.75-Au-0.25_pp0_rep1,vsp,1,240503,Ag-0.75-Au-0.25,1,CO2R,300,3.44,60.35489339,24.74950884,0.006238189,0,85.11179376,14.88820624
vsp1_240503_Ag-0.75-Au-0.25_pp0_rep1,vsp,1,240503,Ag-0.75-Au-0.25,1,CO2R,50,2.67,58.23725125,24.32711198,0.004403427,0,82.56876666,17.43123334
vsp8_240802_Pd-0.5-Zn-0.5_pp0_rep2,vsp,8,240802,Pd-0.5-Zn-0.5,2,HER,50,2.79,,,,,,
vsp1_240503_Ag-0.75-Au-0.25_pp0_rep1,vsp,1,240503,Ag-0.75-Au-0.25,1,CO2R,150,3.14,53.57760154,32.43614931,0.002935618,0,86.01668647,13.98331353
vsp1_240503_Ag-0.75-Au-0.25_pp0_rep1,vsp,1,240503,Ag-0.75-Au-0.25,1,CO2R,100,2.94,52.6558413,32.49017682,0.003302571,0,85.14932069,14.85067931
vsp1_240503_Ag-1.0_pp0,vsp,1,240503,Ag-1.0,avg,CO2R,100,3.14,27.12800017,65.16453831,0.095224116,0.008429571,92.41398664,7.586013361
uoft4_240405_Ag-1.0_pp0_rep1,uoft,4,240405,Ag-1.0,1,HER,50,2.8,,,,,,
vsp1_240503_Ag-1.0_pp0,vsp,1,240503,Ag-1.0,std,CO2R,300,0,0,0,0,0,0,0
vsp1_240503_Ag-1.0_pp0,vsp,1,240503,Ag-1.0,avg,CO2R,300,3.56,24.74586202,60.68762279,0.073573932,0.009413021,85.52833474,14.47166526
vsp1_240503_Ag-1.0_pp0,vsp,1,240503,Ag-1.0,avg,CO2R,200,3.38,22.61158426,67.20898821,0.071555694,0.007797353,89.91376566,10.08623434
vsp1_240503_Ag-1.0_pp0,vsp,1,240503,Ag-1.0,std,CO2R,200,0,0,0,0,0,0,0
vsp1_240503_Ag-1.0_pp0,vsp,1,240503,Ag-1.0,avg,CO2R,50,2.94,30.23917638,59.10117878,0.094673688,0,89.43502885,10.56497115
vsp1_240503_Ag-1.0_pp0,vsp,1,240503,Ag-1.0,avg,CO2R,150,3.27,24.37883195,68.83104126,0.083665119,0.007305628,93.31764985,6.682350154
uoft4_240405_Au-0.5-Cu-0.5_pp0_rep1,uoft,4,240405,Au-0.5-Cu-0.5,1,HER,50,2.8,,,,,,
vsp1_240503_Ag-1.0_pp0,vsp,1,240503,Ag-1.0,std,CO2R,50,0,0,0,0,0,0,0
vsp1_240503_Ag-1.0_pp0,vsp,1,240503,Ag-1.0,std,CO2R,100,0,0,0,0,0,0,0
vsp1_240503_Ag-1.0_pp0,vsp,1,240503,Ag-1.0,std,CO2R,150,0,0,0,0,0,0,0
vsp1_240503_Ag-1.0_pp0_rep1,vsp,1,240503,Ag-1.0,1,CO2R,150,3.27,24.37883195,68.83104126,0.083665119,0.007305628,93.31764985,6.682350154
vsp1_240503_Ag-1.0_pp0_rep1,vsp,1,240503,Ag-1.0,1,CO2R,100,3.14,27.12800017,65.16453831,0.095224116,0.008429571,92.41398664,7.586013361
vsp1_240503_Ag-1.0_pp0_rep1,vsp,1,240503,Ag-1.0,1,CO2R,300,3.56,24.74586202,60.68762279,0.073573932,0.009413021,85.52833474,14.47166526
uoft4_240405_Cu-0.5-Pd-0.5_pp0_rep2,uoft,4,240405,Cu-0.5-Pd-0.5,2,HER,50,2.8,,,,,,
vsp1_240503_Ag-1.0_pp0_rep1,vsp,1,240503,Ag-1.0,1,CO2R,50,2.94,30.23917638,59.10117878,0.094673688,0,89.43502885,10.56497115
vsp1_240503_Ag-1.0_pp0_rep1,vsp,1,240503,Ag-1.0,1,CO2R,200,3.38,22.61158426,67.20898821,0.071555694,0.007797353,89.91376566,10.08623434
vsp1_240503_Au-1.0_pp0,vsp,1,240503,Au-1.0,avg,CO2R,200,3.38,68.59245852,11.10265226,0.011008568,0.001053696,79.7091502,20.2908498
vsp1_240503_Au-1.0_pp0,vsp,1,240503,Au-1.0,avg,CO2R,50,2.76,61.23166419,19.47937132,0.006605141,0,80.71764065,19.28235935
vsp1_240503_Au-1.0_pp0,vsp,1,240503,Au-1.0,std,CO2R,50,0,0,0,0,0,0,0
uoft5_240507_Au-0.444-Cd-0.556_pp0_rep2,uoft,5,240507,Au-0.444-Cd-0.556,2,HER,50,2.8,,,,,,
uoft6_240624_Au-0.833-Cd-0.167_pp0_rep2,uoft,6,240624,Au-0.833-Cd-0.167,2,HER,50,2.8,,,,,,
vsp1_240503_Au-1.0_pp0,vsp,1,240503,Au-1.0,std,CO2R,200,0,0,0,0,0,0,0
vsp1_240503_Au-1.0_pp0,vsp,1,240503,Au-1.0,avg,CO2R,300,3.57,69.15022285,7.627701375,0.010825092,0.00098345,76.79138041,23.20861959
vsp1_240503_Au-1.0_pp0,vsp,1,240503,Au-1.0,std,CO2R,150,0,0,0,0,0,0,0
vsp1_240503_Au-1.0_pp0,vsp,1,240503,Au-1.0,avg,CO2R,150,3.25,66.34999686,14.10609037,0.011375521,0,80.46976945,19.53023055
vsp1_240503_Au-1.0_pp0,vsp,1,240503,Au-1.0,std,CO2R,100,0,0,0,0,0,0,0
vsp1_240503_Au-1.0_pp0,vsp,1,240503,Au-1.0,avg,CO2R,100,3.07,62.65981711,18.0132613,0.009907712,0,80.68545758,19.31454242
vsp1_240503_Au-1.0_pp0,vsp,1,240503,Au-1.0,std,CO2R,300,0,0,0,0,0,0,0
vsp1_240503_Au-1.0_pp0_rep1,vsp,1,240503,Au-1.0,1,CO2R,200,3.38,68.59245852,11.10265226,0.011008568,0.001053696,79.7091502,20.2908498
vsp20_241011_Ag-0.125-Au-0.75-Cu-0.125_pp0,vsp,20,241011,Ag-0.125-Au-0.75-Cu-0.125,avg,HER,50,2.8,,,,,,
vsp1_240503_Au-1.0_pp0_rep1,vsp,1,240503,Au-1.0,1,CO2R,50,2.76,61.23166419,19.47937132,0.006605141,0,80.71764065,19.28235935
vsp1_240503_Au-1.0_pp0_rep1,vsp,1,240503,Au-1.0,1,CO2R,150,3.25,66.34999686,14.10609037,0.011375521,0,80.46976945,19.53023055
vsp1_240503_Au-1.0_pp0_rep1,vsp,1,240503,Au-1.0,1,CO2R,300,3.57,69.15022285,7.627701375,0.010825092,0.00098345,76.79138041,23.20861959
vsp1_240503_Au-1.0_pp0_rep1,vsp,1,240503,Au-1.0,1,CO2R,100,3.07,62.65981711,18.0132613,0.009907712,0,80.68545758,19.31454242
vsp20_241011_Ag-0.125-Au-0.75-Cu-0.125_pp0,vsp,20,241011,Ag-0.125-Au-0.75-Cu-0.125,std,CO2R,100,0,0,0,0,0,0,0
vsp20_241011_Ag-0.125-Au-0.75-Cu-0.125_pp0,vsp,20,241011,Ag-0.125-Au-0.75-Cu-0.125,avg,CO2R,200,3.75,65.02050681119090,21.369106090373300,0.036878704,0.1114810756132510,86.54118557220970,13.45881442779030
vsp20_241011_Ag-0.125-Au-0.75-Cu-0.125_pp0,vsp,20,241011,Ag-0.125-Au-0.75-Cu-0.125,std,CO2R,200,0,0,0,0,0,0,0
vsp20_241011_Ag-0.125-Au-0.75-Cu-0.125_pp0,vsp,20,241011,Ag-0.125-Au-0.75-Cu-0.125,std,CO2R,150,0,0,0,0,0,0,0
vsp20_241011_Ag-0.125-Au-0.75-Cu-0.125_pp0,vsp,20,241011,Ag-0.125-Au-0.75-Cu-0.125,avg,CO2R,150,3.56,49.29209650756450,39.818271119842800,0.019448471,0.1225097642530000,89.25463255,10.745367446561600
vsp20_241011_Ag-0.125-Au-0.75-Cu-0.125_pp0,vsp,20,241011,Ag-0.125-Au-0.75-Cu-0.125,avg,CO2R,100,3.41,48.63880809391280,41.36051080550100,0.014861567,0.039618983,90.05627090475900,9.943729095241020
vsp20_241011_Ag-0.125-Au-0.75-Cu-0.125_pp0,vsp,20,241011,Ag-0.125-Au-0.75-Cu-0.125,avg,CO2R,300,3.96,71.47837368432070,11.321218074656200,0.035410895,0.055494675,82.89313355,17.106866452544200
vsp20_241011_Ag-0.125-Au-0.75-Cu-0.125_pp0,vsp,20,241011,Ag-0.125-Au-0.75-Cu-0.125,std,CO2R,50,0,0,0,0,0,0,0
vsp20_241011_Ag-0.125-Au-0.75-Cu-0.125_pp0,vsp,20,241011,Ag-0.125-Au-0.75-Cu-0.125,avg,CO2R,50,2.99,59.93596852832240,29.263261296660100,0.012109425,0,89.21430499578970,10.785695004210300
vsp20_241011_Ag-0.125-Au-0.75-Cu-0.125_pp0_rep1,vsp,20,241011,Ag-0.125-Au-0.75-Cu-0.125,1,HER,50,2.8,,,,,,
vsp29_241004_Ag-0.125-Au-0.75-Pd-0.125_pp0,vsp,29,241004,Ag-0.125-Au-0.75-Pd-0.125,avg,HER,50,2.8,,,,,,
vsp20_241011_Ag-0.125-Au-0.75-Cu-0.125_pp0,vsp,20,241011,Ag-0.125-Au-0.75-Cu-0.125,std,CO2R,300,0,0,0,0,0,0,0
vsp20_241011_Ag-0.125-Au-0.75-Cu-0.125_pp0_rep1,vsp,20,241011,Ag-0.125-Au-0.75-Cu-0.125,1,CO2R,200,3.75,65.02050681119090,21.369106090373300,0.036878704,0.1114810756132510,86.54118557220970,13.45881442779030
vsp29_241004_Ag-0.125-Au-0.75-Pd-0.125_pp0_rep1,vsp,29,241004,Ag-0.125-Au-0.75-Pd-0.125,1,HER,50,2.8,,,,,,
vsp20_241011_Ag-0.125-Au-0.75-Cu-0.125_pp0_rep1,vsp,20,241011,Ag-0.125-Au-0.75-Cu-0.125,1,CO2R,50,2.99,59.93596852832240,29.263261296660100,0.012109425,0,89.21430499578970,10.785695004210300
vsp20_241011_Ag-0.125-Au-0.75-Cu-0.125_pp0_rep1,vsp,20,241011,Ag-0.125-Au-0.75-Cu-0.125,1,CO2R,150,3.56,49.29209650756450,39.818271119842800,0.019448471,0.1225097642530000,89.25463255,10.745367446561600
vsp20_241011_Ag-0.125-Au-0.75-Cu-0.125_pp0_rep1,vsp,20,241011,Ag-0.125-Au-0.75-Cu-0.125,1,CO2R,300,3.96,71.47837368432070,11.321218074656200,0.035410895,0.055494675,82.89313355,17.106866452544200
vsp20_241011_Ag-0.125-Au-0.75-Cu-0.125_pp0_rep1,vsp,20,241011,Ag-0.125-Au-0.75-Cu-0.125,1,CO2R,100,3.41,48.63880809391280,41.36051080550100,0.014861567,0.039618983,90.05627090475900,9.943729095241020
vsp3_240718_Au-0.75-Cu-0.25_pp0,vsp,3,240718,Au-0.75-Cu-0.25,avg,HER,50,2.8,,,,,,
vsp20_241011_Ag-0.167-Au-0.5-Cu-0.333_pp0,vsp,20,241011,Ag-0.167-Au-0.5-Cu-0.333,avg,CO2R,200,3.6,71.91644520705600,11.946218074656200,0.052565914,0.1239146927421390,84.04285107030460,15.957148929695400
vsp20_241011_Ag-0.167-Au-0.5-Cu-0.333_pp0,vsp,20,241011,Ag-0.167-Au-0.5-Cu-0.333,std,CO2R,50,0,0,0,0,0,0,0
vsp20_241011_Ag-0.167-Au-0.5-Cu-0.333_pp0,vsp,20,241011,Ag-0.167-Au-0.5-Cu-0.333,std,CO2R,200,0,0,0,0,0,0,0
vsp3_240718_Au-0.75-Cu-0.25_pp0_rep1,vsp,3,240718,Au-0.75-Cu-0.25,1,HER,50,2.8,,,,,,
vsp20_241011_Ag-0.167-Au-0.5-Cu-0.333_pp0,vsp,20,241011,Ag-0.167-Au-0.5-Cu-0.333,std,CO2R,300,0,0,0,0,0,0,0
vsp20_241011_Ag-0.167-Au-0.5-Cu-0.333_pp0,vsp,20,241011,Ag-0.167-Au-0.5-Cu-0.333,avg,CO2R,150,3.44,52.52129151059870,32.02357563850690,0.039263894,0.3728680210177300,84.96095339137110,15.039046608628900
vsp20_241011_Ag-0.167-Au-0.5-Cu-0.333_pp0,vsp,20,241011,Ag-0.167-Au-0.5-Cu-0.333,avg,CO2R,300,3.69,74.58243529,6.279469548133600,0.025503183,0.04242884,80.93197878767730,19.068021212322700
vsp20_241011_Ag-0.167-Au-0.5-Cu-0.333_pp0,vsp,20,241011,Ag-0.167-Au-0.5-Cu-0.333,avg,CO2R,100,3.19,42.91489673355790,43.81385068762280,0.01376071,0.053527775,86.79850736,13.201492638265200
vsp20_241011_Ag-0.167-Au-0.5-Cu-0.333_pp0,vsp,20,241011,Ag-0.167-Au-0.5-Cu-0.333,std,CO2R,100,0,0,0,0,0,0,0
vsp20_241011_Ag-0.167-Au-0.5-Cu-0.333_pp0,vsp,20,241011,Ag-0.167-Au-0.5-Cu-0.333,std,CO2R,150,0,0,0,0,0,0,0
vsp20_241011_Ag-0.167-Au-0.5-Cu-0.333_pp0,vsp,20,241011,Ag-0.167-Au-0.5-Cu-0.333,avg,CO2R,50,2.92,49.62941262633660,34.95088408644400,0.011008568,0,84.59130528111630,15.40869471888370
vsp20_241011_Ag-0.167-Au-0.5-Cu-0.333_pp0_rep1,vsp,20,241011,Ag-0.167-Au-0.5-Cu-0.333,1,CO2R,200,3.6,71.91644520705600,11.946218074656200,0.052565914,0.1239146927421390,84.04285107030460,15.957148929695400
vsp20_241011_Ag-0.167-Au-0.5-Cu-0.333_pp0_rep1,vsp,20,241011,Ag-0.167-Au-0.5-Cu-0.333,1,CO2R,50,2.92,49.62941262633660,34.95088408644400,0.011008568,0,84.59130528111630,15.40869471888370
vsp20_241011_Ag-0.167-Au-0.5-Cu-0.333_pp0_rep1,vsp,20,241011,Ag-0.167-Au-0.5-Cu-0.333,1,CO2R,100,3.19,42.91489673355790,43.81385068762280,0.01376071,0.053527775,86.79850736,13.201492638265200
vsp8_240802_Pd-0.75-Zn-0.25_pp0,vsp,8,240802,Pd-0.75-Zn-0.25,avg,HER,50,2.8,,,,,,
vsp20_241011_Ag-0.167-Au-0.5-Cu-0.333_pp0_rep1,vsp,20,241011,Ag-0.167-Au-0.5-Cu-0.333,1,CO2R,300,3.69,74.58243529,6.279469548133600,0.025503183,0.04242884,80.93197878767730,19.068021212322700
vsp20_241011_Ag-0.167-Au-0.5-Cu-0.333_pp0_rep1,vsp,20,241011,Ag-0.167-Au-0.5-Cu-0.333,1,CO2R,150,3.44,52.52129151059870,32.02357563850690,0.039263894,0.3728680210177300,84.96095339137110,15.039046608628900
vsp20_241011_Ag-0.222-Au-0.667-Cu-0.111_pp0,vsp,20,241011,Ag-0.222-Au-0.667-Cu-0.111,avg,CO2R,50,3.01,43.85151394672420,41.34577603143420,0.017613709,0,85.21786943,14.782130566866700
vsp20_241011_Ag-0.222-Au-0.667-Cu-0.111_pp0,vsp,20,241011,Ag-0.222-Au-0.667-Cu-0.111,std,CO2R,50,0,0,0,0,0,0,0
vsp20_241011_Ag-0.222-Au-0.667-Cu-0.111_pp0,vsp,20,241011,Ag-0.222-Au-0.667-Cu-0.111,avg,CO2R,100,3.3,41.56333047353990,43.51915520628680,0.018164138,0.01728062,85.12089618363500,14.879103816365000
uoft4_240405_Ag-1.0_pp0,uoft,4,240405,Ag-1.0,avg,HER,50,2.81,,,,,,
vsp20_241011_Ag-0.222-Au-0.667-Cu-0.111_pp0,vsp,20,241011,Ag-0.222-Au-0.667-Cu-0.111,avg,CO2R,150,3.47,45.27903910941850,39.36149312,0.019448471,0.035123212,84.69774013449030,15.30225986550970
uoft4_240405_Au-0.2-Cu-0.8_pp0_rep3,uoft,4,240405,Au-0.2-Cu-0.8,3,HER,50,2.81,,,,,,
vsp20_241011_Ag-0.222-Au-0.667-Cu-0.111_pp0,vsp,20,241011,Ag-0.222-Au-0.667-Cu-0.111,std,CO2R,150,0,0,0,0,0,0,0
vsp20_241011_Ag-0.222-Au-0.667-Cu-0.111_pp0,vsp,20,241011,Ag-0.222-Au-0.667-Cu-0.111,avg,CO2R,200,3.61,48.78350666471360,34.49410609037330,0.022567565,0.045098205,83.34799712484450,16.65200287515550
vsp20_241011_Ag-0.222-Au-0.667-Cu-0.111_pp0,vsp,20,241011,Ag-0.222-Au-0.667-Cu-0.111,std,CO2R,200,0,0,0,0,0,0,0
vsp20_241011_Ag-0.222-Au-0.667-Cu-0.111_pp0,vsp,20,241011,Ag-0.222-Au-0.667-Cu-0.111,avg,CO2R,300,3.81,70.92071397183450,10.019646365422400,0.035594371,0.023883784,81.00280423816220,18.99719576183780
vsp20_241011_Ag-0.222-Au-0.667-Cu-0.111_pp0,vsp,20,241011,Ag-0.222-Au-0.667-Cu-0.111,std,CO2R,300,0,0,0,0,0,0,0
vsp20_241011_Ag-0.222-Au-0.667-Cu-0.111_pp0,vsp,20,241011,Ag-0.222-Au-0.667-Cu-0.111,std,CO2R,100,0,0,0,0,0,0,0
vsp20_241011_Ag-0.222-Au-0.667-Cu-0.111_pp0_rep1,vsp,20,241011,Ag-0.222-Au-0.667-Cu-0.111,1,CO2R,100,3.3,41.56333047353990,43.51915520628680,0.018164138,0.01728062,85.12089618363500,14.879103816365000
uoft4_240405_Au-0.429-Cu-0.571_pp0_rep3,uoft,4,240405,Au-0.429-Cu-0.571,3,HER,50,2.81,,,,,,
vsp20_241011_Ag-0.222-Au-0.667-Cu-0.111_pp0_rep1,vsp,20,241011,Ag-0.222-Au-0.667-Cu-0.111,1,CO2R,300,3.81,70.92071397183450,10.019646365422400,0.035594371,0.023883784,81.00280423816220,18.99719576183780
vsp20_241011_Ag-0.222-Au-0.667-Cu-0.111_pp0_rep1,vsp,20,241011,Ag-0.222-Au-0.667-Cu-0.111,1,CO2R,200,3.61,48.78350666471360,34.49410609037330,0.022567565,0.045098205,83.34799712484450,16.65200287515550
vsp20_241011_Ag-0.222-Au-0.667-Cu-0.111_pp0_rep1,vsp,20,241011,Ag-0.222-Au-0.667-Cu-0.111,1,CO2R,50,3.01,43.85151394672420,41.34577603143420,0.017613709,0,85.21786943,14.782130566866700
vsp20_241011_Ag-0.222-Au-0.667-Cu-0.111_pp0_rep1,vsp,20,241011,Ag-0.222-Au-0.667-Cu-0.111,1,CO2R,150,3.47,45.27903910941850,39.36149312,0.019448471,0.035123212,84.69774013449030,15.30225986550970
vsp20_241011_Ag-0.25-Au-0.25-Cu-0.5_pp0,vsp,20,241011,Ag-0.25-Au-0.25-Cu-0.5,std,CO2R,300,0.02,5.9348263076314200,4.973124093588650,0.026105243985589600,0.073704714,1.0933862999472700,1.0933862999472700
vsp20_241011_Ag-0.25-Au-0.25-Cu-0.5_pp0,vsp,20,241011,Ag-0.25-Au-0.25-Cu-0.5,std,CO2R,50,0.02,4.450571191034120,4.789685576560330,0.00444906,0.005127508,0.8876995712088510,0.8876995712088500
vsp20_241011_Ag-0.25-Au-0.25-Cu-0.5_pp0,vsp,20,241011,Ag-0.25-Au-0.25-Cu-0.5,avg,CO2R,200,3.72,43.39795768900790,39.16257367387030,0.10944351687063100,0.45533732333024200,83.13116131253160,16.868838687468400
vsp20_241011_Ag-0.25-Au-0.25-Cu-0.5_pp0,vsp,20,241011,Ag-0.25-Au-0.25-Cu-0.5,avg,CO2R,300,3.88,66.74625262438360,13.437295350360200,0.1401757701410930,0.19580020043646400,80.52556527902810,19.47443472097190
vsp20_241011_Ag-0.25-Au-0.25-Cu-0.5_pp0,vsp,20,241011,Ag-0.25-Au-0.25-Cu-0.5,avg,CO2R,50,3.08,43.28653037309840,37.057956777996100,0.021650184393519600,0.012644356402259100,80.38009980106270,19.619900198937300
uoft4_240405_Au-0.5-Cu-0.5_pp0,uoft,4,240405,Au-0.5-Cu-0.5,avg,HER,50,2.81,,,,,,
vsp20_241011_Ag-0.25-Au-0.25-Cu-0.5_pp0,vsp,20,241011,Ag-0.25-Au-0.25-Cu-0.5,avg,CO2R,150,3.58,37.08217372198620,47.35592665356910,0.065806775,0.34907789860162800,84.85770827385360,15.142291726146400
vsp20_241011_Ag-0.25-Au-0.25-Cu-0.5_pp0,vsp,20,241011,Ag-0.25-Au-0.25-Cu-0.5,std,CO2R,100,0.02,5.676948067089600,4.2547941152182400,0.021452590062827800,0.089488872,3.332282288360170,3.3322822883601700
uoft4_240405_Au-0.5-Cu-0.5_pp0_rep2,uoft,4,240405,Au-0.5-Cu-0.5,2,HER,50,2.81,,,,,,
vsp20_241011_Ag-0.25-Au-0.25-Cu-0.5_pp0,vsp,20,241011,Ag-0.25-Au-0.25-Cu-0.5,std,CO2R,200,0.02,7.707288323835860,8.085868656394950,0.04969757,0.21872516730400500,0.7901627172384220,0.7901627172384200
vsp20_241011_Ag-0.25-Au-0.25-Cu-0.5_pp0,vsp,20,241011,Ag-0.25-Au-0.25-Cu-0.5,std,CO2R,150,0.02,5.935133081,5.362351938555900,0.026758178,0.18719054051732300,1.2079581224115100,1.2079581224115100
