Repository: Jehadabed/ocx24-dashboard

# OCx24 Dashboard

An interactive web dashboard for exploring and analyzing  data from OCx24 experiments, featuring HER (Hydrogen Evolution Reaction) and CO2RR (CO2 Reduction Reaction) performance data, as well as XRD (X-ray Diffraction) data.

This project is part of the OCx24 research: https://ai.meta.com/blog/open-catalyst-simulations-experiments/.

## Features

- **Interactive Data Filtering**: Filter data by source, batch, reaction type, element count, and voltage/current density ranges
- **Data Aggregation**: Average data across multiple replicates with statistical analysis
- **Interactive Plots**: Dedicated plotting interfaces for HER and CO2RR performance visualization

File: Data/DashboardData-241125.csv (part 17 of 19)
sample id,source,batch number,batch date,target composition,xrf composition,rep,reaction,current density,voltage,fe_h2,fe_co,fe_ch4,fe_c2h4,fe_gas_total,fe_liquid,Ag,Au,Cd,Cu,Ga,Hg,In,Ni,Pd,Pt,Rh,Sn,Tl,Zn
vsp20_241011_Ag-0.333-Au-0.333-Cu-0.333_pp0_rep1,vsp,20,241011,Ag-0.333-Au-0.333-Cu-0.333,Ag-0.392-Au-0.262-Cu-0.346,1,HER,50,2.93,0.0,0.0,0.0,0.0,0.0,0.0,0.392,0.262,0.0,0.346,0.0,0.0,0.0,0.0,0.0,0.0,0.0,0.0,0.0,0.0
vsp20_241011_Ag-0.333-Au-0.333-Cu-0.333_pp0_rep1,vsp,20,241011,Ag-0.333-Au-0.333-Cu-0.333,Ag-0.392-Au-0.262-Cu-0.346,1,CO2R,50,3.01,44.33991085814727,38.25147347740668,0.027521421,0.0,82.62384866578964,17.376151334210363,0.392,0.262,0.0,0.346,0.0,0.0,0.0,0.0,0.0,0.0,0.0,0.0,0.0,0.0
vsp20_241011_Ag-0.333-Au-0.333-Cu-0.333_pp0_rep1,vsp,20,241011,Ag-0.333-Au-0.333-Cu-0.333,Ag-0.392-Au-0.262-Cu-0.346,1,CO2R,100,3.32,41.46853878507607,43.217092337917485,0.033576133,0.057321082,84.78147124817079,15.218528751829211,0.392,0.262,0.0,0.346,0.0,0.0,0.0,0.0,0.0,0.0,0.0,0.0,0.0,0.0
vsp20_241011_Ag-0.333-Au-0.333-Cu-0.333_pp0_rep1,vsp,20,241011,Ag-0.333-Au-0.333-Cu-0.333,Ag-0.392-Au-0.262-Cu-0.346,1,CO2R,150,3.48,40.30634665,43.66404715127702,0.040364751,0.11492315,84.13029508316662,15.869704916833385,0.392,0.262,0.0,0.346,0.0,0.0,0.0,0.0,0.0,0.0,0.0,0.0,0.0,0.0
vsp20_241011_Ag-0.333-Au-0.333-Cu-0.333_pp0_rep1,vsp,20,241011,Ag-0.333-Au-0.333-Cu-0.333,Ag-0.392-Au-0.262-Cu-0.346,1,CO2R,200,3.64,48.14193642888531,34.05574656188605,0.080912977,0.2056815308100817,82.49342188123222,17.506578118767777,0.392,0.262,0.0,0.346,0.0,0.0,0.0,0.0,0.0,0.0,0.0,0.0,0.0,0.0
vsp20_241011_Ag-0.333-Au-0.333-Cu-0.333_pp0_rep1,vsp,20,241011,Ag-0.333-Au-0.333-Cu-0.333,Ag-0.392-Au-0.262-Cu-0.346,1,CO2R,300,3.79,71.42982694762392,8.067288802,0.1051318276058198,0.062659811,79.67248651515834,20.32751348484166,0.392,0.262,0.0,0.346,0.0,0.0,0.0,0.0,0.0,0.0,0.0,0.0,0.0,0.0
vsp20_241011_Ag-0.333-Au-0.333-Cu-0.333_pp0_rep2,vsp,20,241011,Ag-0.333-Au-0.333-Cu-0.333,Ag-0.411-Au-0.245-Cu-0.344,2,HER,50,2.87,0.0,0.0,0.0,0.0,0.0,0.0,0.411,0.245,0.0,0.344,0.0,0.0,0.0,0.0,0.0,0.0,0.0,0.0,0.0,0.0
vsp20_241011_Ag-0.333-Au-0.333-Cu-0.333_pp0_rep2,vsp,20,241011,Ag-0.333-Au-0.333-Cu-0.333,Ag-0.411-Au-0.245-Cu-0.344,2,CO2R,50,3.01,37.85515495,49.67092337917485,0.028622278,0.007586614,87.56723013206187,12.432769867938134,0.411,0.245,0.0,0.344,0.0,0.0,0.0,0.0,0.0,0.0,0.0,0.0,0.0,0.0
vsp20_241011_Ag-0.333-Au-0.333-Cu-0.333_pp0_rep2,vsp,20,241011,Ag-0.333-Au-0.333-Cu-0.333,Ag-0.411-Au-0.245-Cu-0.344,2,CO2R,100,3.34,38.14266881499927,51.505402750491164,0.030273563,0.065750653,89.74755581828285,10.252444181717152,0.411,0.245,0.0,0.344,0.0,0.0,0.0,0.0,0.0,0.0,0.0,0.0,0.0,0.0
vsp20_241011_Ag-0.333-Au-0.333-Cu-0.333_pp0_rep2,vsp,20,241011,Ag-0.333-Au-0.333-Cu-0.333,Ag-0.411-Au-0.245-Cu-0.344,2,CO2R,150,3.46,38.87840297976522,50.69253438113949,0.037796085,0.1275675068139031,89.73992575256189,10.260074247438112,0.411,0.245,0.0,0.344,0.0,0.0,0.0,0.0,0.0,0.0,0.0,0.0,0.0,0.0
vsp20_241011_Ag-0.333-Au-0.333-Cu-0.333_pp0_rep2,vsp,20,241011,Ag-0.333-Au-0.333-Cu-0.333,Ag-0.411-Au-0.245-Cu-0.344,2,CO2R,200,3.61,42.60823620498441,45.51203339882122,0.053116342,0.1795498609120795,88.35738442539423,11.64261557460577,0.411,0.245,0.0,0.344,0.0,0.0,0.0,0.0,0.0,0.0,0.0,0.0,0.0,0.0
vsp20_241011_Ag-0.333-Au-0.333-Cu-0.333_pp0_rep2,vsp,20,241011,Ag-0.333-Au-0.333-Cu-0.333,Ag-0.411-Au-0.245-Cu-0.344,2,CO2R,300,3.83,65.06832116177362,18.37671905697446,0.1225620608039924,0.1418977774031302,83.71576107552406,16.284238924475943,0.411,0.245,0.0,0.344,0.0,0.0,0.0,0.0,0.0,0.0,0.0,0.0,0.0,0.0
vsp20_241011_Ag-0.333-Au-0.333-Cu-0.333_pp0_rep3,vsp,20,241011,Ag-0.333-Au-0.333-Cu-0.333,Ag-0.442-Au-0.275-Cu-0.282,3,HER,50,2.9,0.0,0.0,0.0,0.0,0.0,0.0,0.442,0.275,0.0,0.282,0.0,0.0,0.0,0.0,0.0,0.0,0.0,0.0,0.0,0.0
vsp20_241011_Ag-0.333-Au-0.333-Cu-0.333_pp0_rep3,vsp,20,241011,Ag-0.333-Au-0.333-Cu-0.333,Ag-0.442-Au-0.275-Cu-0.282,3,CO2R,50,3.09,45.11707715164578,38.31041257367387,0.013210282,0.003371828,83.44407184,16.555928164303594,0.442,0.275,0.0,0.282,0.0,0.0,0.0,0.0,0.0,0.0,0.0,0.0,0.0,0.0
vsp20_241011_Ag-0.333-Au-0.333-Cu-0.333_pp0_rep3,vsp,20,241011,Ag-0.333-Au-0.333-Cu-0.333,Ag-0.442-Au-0.275-Cu-0.282,3,CO2R,100,3.42,45.140304254117055,40.653241650294696,0.019815423,0.080080924,85.89640799693484,14.10359200306516,0.442,0.275,0.0,0.282,0.0,0.0,0.0,0.0,0.0,0.0,0.0,0.0,0.0,0.0
vsp20_241011_Ag-0.333-Au-0.333-Cu-0.333_pp0_rep3,vsp,20,241011,Ag-0.333-Au-0.333-Cu-0.333,Ag-0.442-Au-0.275-Cu-0.282,3,CO2R,150,3.58,50.379376007030906,35.348722986247544,0.036328276,0.2076484306948776,85.97570049970517,14.02429950029483,0.442,0.275,0.0,0.282,0.0,0.0,0.0,0.0,0.0,0.0,0.0,0.0,0.0,0.0
vsp20_241011_Ag-0.333-Au-0.333-Cu-0.333_pp0_rep3,vsp,20,241011,Ag-0.333-Au-0.333-Cu-0.333,Ag-0.442-Au-0.275-Cu-0.282,3,CO2R,200,3.73,57.21745589989329,26.45997053045187,0.069353981,0.2617381775267639,84.01346149778323,15.986538502216774,0.442,0.275,0.0,0.282,0.0,0.0,0.0,0.0,0.0,0.0,0.0,0.0,0.0,0.0
vsp20_241011_Ag-0.333-Au-0.333-Cu-0.333_pp0_rep3,vsp,20,241011,Ag-0.333-Au-0.333-Cu-0.333,Ag-0.442-Au-0.275-Cu-0.282,3,CO2R,300,3.9,72.23524241980373,8.406188605108056,0.060180174,0.072072831,80.77681453925751,19.223185460742485,0.442,0.275,0.0,0.282,0.0,0.0,0.0,0.0,0.0,0.0,0.0,0.0,0.0,0.0
vsp20_241011_Ag-0.5-Au-0.25-Cu-0.25_pp0_rep1,vsp,20,241011,Ag-0.5-Au-0.25-Cu-0.25,Ag-0.44-Au-0.212-Cu-0.349,1,HER,50,2.94,0.0,0.0,0.0,0.0,0.0,0.0,0.44,0.212,0.0,0.349,0.0,0.0,0.0,0.0,0.0,0.0,0.0,0.0,0.0,0.0
vsp20_241011_Ag-0.5-Au-0.25-Cu-0.25_pp0_rep1,vsp,20,241011,Ag-0.5-Au-0.25-Cu-0.25,Ag-0.44-Au-0.212-Cu-0.349,1,CO2R,50,3.07,41.88537111,42.156188605108056,0.028622278,0.010115485,84.08524038780573,15.914759612194274,0.44,0.212,0.0,0.349,0.0,0.0,0.0,0.0,0.0,0.0,0.0,0.0,0.0,0.0
vsp20_241011_Ag-0.5-Au-0.25-Cu-0.25_pp0_rep1,vsp,20,241011,Ag-0.5-Au-0.25-Cu-0.25,Ag-0.44-Au-0.212-Cu-0.349,1,CO2R,100,3.42,37.847621837661386,48.41110019646366,0.035227419,0.1188569501812357,86.41774931237694,13.58225068762306,0.44,0.212,0.0,0.349,0.0,0.0,0.0,0.0,0.0,0.0,0.0,0.0,0.0,0.0
vsp20_241011_Ag-0.5-Au-0.25-Cu-0.25_pp0_rep1,vsp,20,241011,Ag-0.5-Au-0.25-Cu-0.25,Ag-0.44-Au-0.212-Cu-0.349,1,CO2R,150,3.53,38.12467304191342,47.37229862475442,0.043667321,0.2242265868667284,85.76980848399593,14.23019151600407,0.44,0.212,0.0,0.349,0.0,0.0,0.0,0.0,0.0,0.0,0.0,0.0,0.0,0.0
vsp20_241011_Ag-0.5-Au-0.25-Cu-0.25_pp0_rep1,vsp,20,241011,Ag-0.5-Au-0.25-Cu-0.25,Ag-0.44-Au-0.212-Cu-0.349,1,CO2R,200,3.7,54.39473519010652,28.70702357563851,0.1268737500688035,0.2950349827193796,83.53132900809774,16.468670991902258,0.44,0.212,0.0,0.349,0.0,0.0,0.0,0.0,0.0,0.0,0.0,0.0,0.0,0.0
vsp20_241011_Ag-0.5-Au-0.25-Cu-0.25_pp0_rep1,vsp,20,241011,Ag-0.5-Au-0.25-Cu-0.25,Ag-0.44-Au-0.212-Cu-0.349,1,CO2R,300,3.79,71.59534620937872,9.31237721,0.099994496,0.096940066,81.10993041775089,18.89006958224911,0.44,0.212,0.0,0.349,0.0,0.0,0.0,0.0,0.0,0.0,0.0,0.0,0.0,0.0
vsp20_241011_Ag-0.8-Cu-0.2_pp0_rep1,vsp,20,241011,Ag-0.8-Cu-0.2,Ag-0.74-Cu-0.26,1,HER,50,3.0,0.0,0.0,0.0,0.0,0.0,0.0,0.74,0.0,0.0,0.26,0.0,0.0,0.0,0.0,0.0,0.0,0.0,0.0,0.0,0.0
vsp20_241011_Ag-0.8-Cu-0.2_pp0_rep1,vsp,20,241011,Ag-0.8-Cu-0.2,Ag-0.74-Cu-0.26,1,CO2R,50,3.09,62.90527108748875,46.32612966601179,0.1111865401904482,0.009272528,109.36668854990872,0.0,0.74,0.0,0.0,0.26,0.0,0.0,0.0,0.0,0.0,0.0,0.0,0.0,0.0,0.0
vsp20_241011_Ag-0.8-Cu-0.2_pp0_rep1,vsp,20,241011,Ag-0.8-Cu-0.2,Ag-0.74-Cu-0.26,1,CO2R,100,3.46,58.17886961,49.12573673870335,0.099077115,0.056899604,107.47244605443262,0.0,0.74,0.0,0.0,0.26,0.0,0.0,0.0,0.0,0.0,0.0,0.0,0.0,0.0,0.0
vsp20_241011_Ag-0.8-Cu-0.2_pp0_rep1,vsp,20,241011,Ag-0.8-Cu-0.2,Ag-0.74-Cu-0.26,1,CO2R,150,3.61,57.20102952562305,46.49803536345777,0.1126543493018732,0.1826407035881873,104.00885914286718,0.0,0.74,0.0,0.0,0.26,0.0,0.0,0.0,0.0,0.0,0.0,0.0,0.0,0.0,0.0
vsp20_241011_Ag-0.8-Cu-0.2_pp0_rep1,vsp,20,241011,Ag-0.8-Cu-0.2,Ag-0.74-Cu-0.26,1,CO2R,200,3.81,81.88840528155015,19.939833005893917,0.2179696530466213,0.2269661974205513,102.28973288438942,0.0,0.74,0.0,0.0,0.26,0.0,0.0,0.0,0.0,0.0,0.0,0.0,0.0,0.0,0.0
vsp20_241011_Ag-0.8-Cu-0.2_pp0_rep1,vsp,20,241011,Ag-0.8-Cu-0.2,Ag-0.74-Cu-0.26,1,CO2R,300,3.92,88.14371508087636,9.128192534,0.1565051465056969,0.1069150580235466,97.54620222045898,2.45379778,0.74,0.0,0.0,0.26,0.0,0.0,0.0,0.0,0.0,0.0,0.0,0.0,0.0,0.0
vsp20_241011_Ag-0.833-Cu-0.167_pp0_rep1,vsp,20,241011,Ag-0.833-Cu-0.167,Ag-0.772-Cu-0.228,1,HER,50,2.96,0.0,0.0,0.0,0.0,0.0,0.0,0.772,0.0,0.0,0.228,0.0,0.0,0.0,0.0,0.0,0.0,0.0,0.0,0.0,0.0
vsp20_241011_Ag-0.833-Cu-0.167_pp0_rep1,vsp,20,241011,Ag-0.833-Cu-0.167,Ag-0.772-Cu-0.228,1,CO2R,50,3.07,50.760635292640565,35.24557956777996,0.1089848265233106,0.021073927,86.15307950622895,13.846920493771051,0.772,0.0,0.0,0.228,0.0,0.0,0.0,0.0,0.0,0.0,0.0,0.0,0.0,0.0
vsp20_241011_Ag-0.833-Cu-0.167_pp0_rep1,vsp,20,241011,Ag-0.833-Cu-0.167,Ag-0.772-Cu-0.228,1,CO2R,100,3.34,42.82512712130407,40.79322200392927,0.094123259,0.07249431,83.79979542,16.20020458,0.772,0.0,0.0,0.228,0.0,0.0,0.0,0.0,0.0,0.0,0.0,0.0,0.0,0.0
vsp20_241011_Ag-0.833-Cu-0.167_pp0_rep1,vsp,20,241011,Ag-0.833-Cu-0.167,Ag-0.772-Cu-0.228,1,CO2R,150,3.54,50.16175270459729,30.604125736738705,0.094673688,0.1522942482227654,81.02569794,18.974302058323502,0.772,0.0,0.0,0.228,0.0,0.0,0.0,0.0,0.0,0.0,0.0,0.0,0.0,0.0
vsp20_241011_Ag-0.833-Cu-0.167_pp0_rep1,vsp,20,241011,Ag-0.833-Cu-0.167,Ag-0.772-Cu-0.228,1,CO2R,200,3.61,51.98978844503966,23.44670923379175,0.1546703851164156,0.2653207451740706,75.87280041013025,24.127199589869747,0.772,0.0,0.0,0.228,0.0,0.0,0.0,0.0,0.0,0.0,0.0,0.0,0.0,0.0
vsp20_241011_Ag-0.833-Cu-0.167_pp0_rep1,vsp,20,241011,Ag-0.833-Cu-0.167,Ag-0.772-Cu-0.228,1,CO2R,300,3.67,64.71321852309109,11.355599214145382,0.115039539,0.1469555199640338,76.34152243333413,23.658477566665866,0.772,0.0,0.0,0.228,0.0,0.0,0.0,0.0,0.0,0.0,0.0,0.0,0.0,0.0
vsp23_241025_Ag-0.167-Ga-0.833_pp0_rep1,vsp,23,241025,Ag-0.167-Ga-0.833,Ag-0.22-Ga-0.78,1,HER,50,3.03,0.0,0.0,0.0,0.0,0.0,0.0,0.22,0.0,0.0,0.0,0.78,0.0,0.0,0.0,0.0,0.0,0.0,0.0,0.0,0.0
vsp23_241025_Ag-0.167-Ga-0.833_pp0_rep1,vsp,23,241025,Ag-0.167-Ga-0.833,Ag-0.22-Ga-0.78,1,CO2R,50,3.05,37.77731277,29.867387033398824,0.053941985,0.0,67.70457328024077,32.295426719759234,0.22,0.0,0.0,0.0,0.78,0.0,0.0,0.0,0.0,0.0,0.0,0.0,0.0,0.0
vsp23_241025_Ag-0.167-Ga-0.833_pp0_rep1,vsp,23,241025,Ag-0.167-Ga-0.833,Ag-0.22-Ga-0.78,1,CO2R,100,3.3,30.88074661532989,42.09724950884087,0.03467699,0.001264436,73.01739758664593,26.98260241335408,0.22,0.0,0.0,0.0,0.78,0.0,0.0,0.0,0.0,0.0,0.0,0.0,0.0,0.0
vsp23_241025_Ag-0.167-Ga-0.833_pp0_rep1,vsp,23,241025,Ag-0.167-Ga-0.833,Ag-0.22-Ga-0.78,1,CO2R,150,3.47,29.582539915043213,47.43123772102162,0.026420564,0.001404928,77.04456887419751,22.95543112580249,0.22,0.0,0.0,0.0,0.78,0.0,0.0,0.0,0.0,0.0,0.0,0.0,0.0,0.0
vsp23_241025_Ag-0.167-Ga-0.833_pp0_rep1,vsp,23,241025,Ag-0.167-Ga-0.833,Ag-0.22-Ga-0.78,1,CO2R,200,3.59,18.70597836322166,45.45677799607073,0.026970992,0.001053696,64.19349964824974,35.80650035175026,0.22,0.0,0.0,0.0,0.78,0.0,0.0,0.0,0.0,0.0,0.0,0.0,0.0,0.0
vsp23_241025_Ag-0.167-Ga-0.833_pp0_rep1,vsp,23,241025,Ag-0.167-Ga-0.833,Ag-0.22-Ga-0.78,1,CO2R,300,3.77,14.590596162296762,41.06581532416503,0.026053612,0.00098345,55.685590475537126,44.31440952446288,0.22,0.0,0.0,0.0,0.78,0.0,0.0,0.0,0.0,0.0,0.0,0.0,0.0,0.0
vsp23_241025_Ag-0.2-Ga-0.8_pp0_rep1,vsp,23,241025,Ag-0.2-Ga-0.8,Ag-0.236-Ga-0.764,1,HER,50,3.02,0.0,0.0,0.0,0.0,0.0,0.0,0.236,0.0,0.0,0.0,0.764,0.0,0.0,0.0,0.0,0.0,0.0,0.0,0.0,0.0
vsp23_241025_Ag-0.2-Ga-0.8_pp0_rep1,vsp,23,241025,Ag-0.2-Ga-0.8,Ag-0.236-Ga-0.764,1,CO2R,50,3.04,47.49251919897885,24.282907662082515,0.047336844,0.0,71.82671803242201,28.173281967577992,0.236,0.0,0.0,0.0,0.764,0.0,0.0,0.0,0.0,0.0,0.0,0.0,0.0,0.0
vsp23_241025_Ag-0.2-Ga-0.8_pp0_rep1,vsp,23,241025,Ag-0.2-Ga-0.8,Ag-0.236-Ga-0.764,1,CO2R,100,3.38,38.08240390047919,32.98379174852652,0.036328276,0.0,71.10548967015137,28.89451032984863,0.236,0.0,0.0,0.0,0.764,0.0,0.0,0.0,0.0,0.0,0.0,0.0,0.0,0.0
vsp23_241025_Ag-0.2-Ga-0.8_pp0_rep1,vsp,23,241025,Ag-0.2-Ga-0.8,Ag-0.236-Ga-0.764,1,CO2R,150,3.55,43.33465860344431,39.76915520628684,0.030823991,0.0,83.13727401941586,16.862725980584145,0.236,0.0,0.0,0.0,0.764,0.0,0.0,0.0,0.0,0.0,0.0,0.0,0.0,0.0
vsp23_241025_Ag-0.2-Ga-0.8_pp0_rep1,vsp,23,241025,Ag-0.2-Ga-0.8,Ag-0.236-Ga-0.764,1,CO2R,200,3.7,37.54943606269225,43.43443025540275,0.037979561,0.001053696,81.02537102991822,18.97462897008178,0.236,0.0,0.0,0.0,0.764,0.0,0.0,0.0,0.0,0.0,0.0,0.0,0.0,0.0
vsp23_241025_Ag-0.2-Ga-0.8_pp0_rep1,vsp,23,241025,Ag-0.2-Ga-0.8,Ag-0.236-Ga-0.764,1,CO2R,300,3.93,40.550545104521966,26.237721021611005,0.083114691,0.002107393,66.87859588284415,33.12140411715585,0.236,0.0,0.0,0.0,0.764,0.0,0.0,0.0,0.0,0.0,0.0,0.0,0.0,0.0
vsp23_241025_Ag-0.25-Ga-0.75_pp0_rep1,vsp,23,241025,Ag-0.25-Ga-0.75,Ag-0.327-Ga-0.673,1,CO2R,50,2.97,37.300215530770686,26.75834970530452,0.055042842,0.0,64.11657382339152,35.88342617660848,0.327,0.0,0.0,0.0,0.673,0.0,0.0,0.0,0.0,0.0,0.0,0.0,0.0,0.0
vsp23_241025_Ag-0.25-Ga-0.75_pp0_rep1,vsp,23,241025,Ag-0.25-Ga-0.75,Ag-0.327-Ga-0.673,1,HER,50,3.0,0.0,0.0,0.0,0.0,0.0,0.0,0.327,0.0,0.0,0.0,0.673,0.0,0.0,0.0,0.0,0.0,0.0,0.0,0.0,0.0
vsp23_241025_Ag-0.25-Ga-0.75_pp0_rep1,vsp,23,241025,Ag-0.25-Ga-0.75,Ag-0.327-Ga-0.673,1,CO2R,100,3.28,38.05164368,35.39292730844794,0.035777847,0.0,73.48380887580936,26.51619112419064,0.327,0.0,0.0,0.0,0.673,0.0,0.0,0.0,0.0,0.0,0.0,0.0,0.0,0.0
vsp23_241025_Ag-0.25-Ga-0.75_pp0_rep1,vsp,23,241025,Ag-0.25-Ga-0.75,Ag-0.327-Ga-0.673,1,CO2R,150,3.44,34.80382514804663,36.01178781925344,0.032658753,0.001123943,70.85203188116537,29.147968118834623,0.327,0.0,0.0,0.0,0.673,0.0,0.0,0.0,0.0,0.0,0.0,0.0,0.0,0.0
vsp23_241025_Ag-0.25-Ga-0.75_pp0_rep1,vsp,23,241025,Ag-0.25-Ga-0.75,Ag-0.327-Ga-0.673,1,CO2R,200,3.57,33.21036221724665,35.20137524557957,0.035777847,0.001053696,68.45128760645211,31.548712393547888,0.327,0.0,0.0,0.0,0.673,0.0,0.0,0.0,0.0,0.0,0.0,0.0,0.0,0.0
vsp23_241025_Ag-0.25-Ga-0.75_pp0_rep1,vsp,23,241025,Ag-0.25-Ga-0.75,Ag-0.327-Ga-0.673,1,CO2R,300,3.75,25.34411684697315,29.54322200392928,0.051373319,0.001264436,54.94310711472696,45.05689288527304,0.327,0.0,0.0,0.0,0.673,0.0,0.0,0.0,0.0,0.0,0.0,0.0,0.0,0.0
vsp23_241025_Ag-0.25-Ga-0.75_pp0_rep2,vsp,23,241025,Ag-0.25-Ga-0.75,Ag-0.328-Ga-0.672,2,CO2R,50,2.93,41.64807801,38.63457760314342,0.04513513,0.0,80.33075648854143,19.66924351145857,0.328,0.0,0.0,0.0,0.672,0.0,0.0,0.0,0.0,0.0,0.0,0.0,0.0,0.0
vsp23_241025_Ag-0.25-Ga-0.75_pp0_rep2,vsp,23,241025,Ag-0.25-Ga-0.75,Ag-0.328-Ga-0.672,2,HER,50,2.96,0.0,0.0,0.0,0.0,0.0,0.0,0.328,0.0,0.0,0.0,0.672,0.0,0.0,0.0,0.0,0.0,0.0,0.0,0.0,0.0
vsp23_241025_Ag-0.25-Ga-0.75_pp0_rep2,vsp,23,241025,Ag-0.25-Ga-0.75,Ag-0.328-Ga-0.672,2,CO2R,100,3.27,33.59894536,46.79027504911591,0.030823991,0.0,80.42251585914998,19.57748414085001,0.328,0.0,0.0,0.0,0.672,0.0,0.0,0.0,0.0,0.0,0.0,0.0,0.0,0.0
vsp23_241025_Ag-0.25-Ga-0.75_pp0_rep2,vsp,23,241025,Ag-0.25-Ga-0.75,Ag-0.328-Ga-0.672,2,CO2R,150,3.45,33.295528259641344,50.84479371316307,0.026420564,0.0,84.16904922786176,15.830950772138236,0.328,0.0,0.0,0.0,0.672,0.0,0.0,0.0,0.0,0.0,0.0,0.0,0.0,0.0
vsp23_241025_Ag-0.25-Ga-0.75_pp0_rep2,vsp,23,241025,Ag-0.25-Ga-0.75,Ag-0.328-Ga-0.672,2,CO2R,200,3.59,26.86559669,52.67681728880157,0.027796635,0.0,79.57194062756764,20.42805937243236,0.328,0.0,0.0,0.0,0.672,0.0,0.0,0.0,0.0,0.0,0.0,0.0,0.0,0.0
vsp23_241025_Ag-0.25-Ga-0.75_pp0_rep2,vsp,23,241025,Ag-0.25-Ga-0.75,Ag-0.328-Ga-0.672,2,CO2R,300,3.82,47.79781958191215,31.343320235756384,0.075959122,0.001404928,79.22179914,20.77820086,0.328,0.0,0.0,0.0,0.672,0.0,0.0,0.0,0.0,0.0,0.0,0.0,0.0,0.0
vsp23_241025_Ag-0.25-Ga-0.75_pp0_rep3,vsp,23,241025,Ag-0.25-Ga-0.75,Ag-0.318-Ga-0.682,3,CO2R,50,3.02,48.1516667,33.09430255,0.039630846,0.0,81.28955442909535,18.710445570904653,0.318,0.0,0.0,0.0,0.682,0.0,0.0,0.0,0.0,0.0,0.0,0.0,0.0,0.0
vsp23_241025_Ag-0.25-Ga-0.75_pp0_rep3,vsp,23,241025,Ag-0.25-Ga-0.75,Ag-0.318-Ga-0.682,3,HER,50,3.03,0.0,0.0,0.0,0.0,0.0,0.0,0.318,0.0,0.0,0.0,0.682,0.0,0.0,0.0,0.0,0.0,0.0,0.0,0.0,0.0
vsp23_241025_Ag-0.25-Ga-0.75_pp0_rep3,vsp,23,241025,Ag-0.25-Ga-0.75,Ag-0.318-Ga-0.682,3,CO2R,100,3.36,28.81981209064848,37.77996070726916,0.041282131,0.0,66.64550355,33.35449645,0.318,0.0,0.0,0.0,0.682,0.0,0.0,0.0,0.0,0.0,0.0,0.0,0.0,0.0
vsp23_241025_Ag-0.25-Ga-0.75_pp0_rep3,vsp,23,241025,Ag-0.25-Ga-0.75,Ag-0.318-Ga-0.682,3,CO2R,150,3.53,31.387139299838875,38.66404715127702,0.039630846,0.001404928,70.09617655313069,29.90382344686931,0.318,0.0,0.0,0.0,0.682,0.0,0.0,0.0,0.0,0.0,0.0,0.0,0.0,0.0
vsp23_241025_Ag-0.25-Ga-0.75_pp0_rep3,vsp,23,241025,Ag-0.25-Ga-0.75,Ag-0.318-Ga-0.682,3,CO2R,200,3.67,22.83851932453075,34.048379174852656,0.04513513,0.001475175,56.936968841050856,43.06303115894914,0.318,0.0,0.0,0.0,0.682,0.0,0.0,0.0,0.0,0.0,0.0,0.0,0.0,0.0
vsp23_241025_Ag-0.25-Ga-0.75_pp0_rep3,vsp,23,241025,Ag-0.25-Ga-0.75,Ag-0.318-Ga-0.682,3,CO2R,300,3.83,37.81497834229635,14.297642436149314,0.064400125,0.002388378,52.18567030020984,47.81432969979016,0.318,0.0,0.0,0.0,0.682,0.0,0.0,0.0,0.0,0.0,0.0,0.0,0.0,0.0
vsp23_241025_Ag-0.3-Ga-0.7_pp0_rep1,vsp,23,241025,Ag-0.3-Ga-0.7,Ag-0.362-Ga-0.638,1,CO2R,50,2.96,35.08799096026282,26.43418467583497,0.060547126,0.0,61.58667708946126,38.41332291053874,0.362,0.0,0.0,0.0,0.638,0.0,0.0,0.0,0.0,0.0,0.0,0.0,0.0,0.0
vsp23_241025_Ag-0.3-Ga-0.7_pp0_rep1,vsp,23,241025,Ag-0.3-Ga-0.7,Ag-0.362-Ga-0.638,1,HER,50,2.97,0.0,0.0,0.0,0.0,0.0,0.0,0.362,0.0,0.0,0.0,0.638,0.0,0.0,0.0,0.0,0.0,0.0,0.0,0.0,0.0
vsp23_241025_Ag-0.3-Ga-0.7_pp0_rep1,vsp,23,241025,Ag-0.3-Ga-0.7,Ag-0.362-Ga-0.638,1,CO2R,100,3.31,36.33158258176568,35.84233791748527,0.039080418,0.0,72.21596666248053,27.784033337519475,0.362,0.0,0.0,0.0,0.638,0.0,0.0,0.0,0.0,0.0,0.0,0.0,0.0,0.0
vsp23_241025_Ag-0.3-Ga-0.7_pp0_rep1,vsp,23,241025,Ag-0.3-Ga-0.7,Ag-0.362-Ga-0.638,1,CO2R,150,3.5,31.22266630396116,39.32220039292731,0.038163037,0.001404928,70.58740040791254,29.41259959208746,0.362,0.0,0.0,0.0,0.638,0.0,0.0,0.0,0.0,0.0,0.0,0.0,0.0,0.0
vsp23_241025_Ag-0.3-Ga-0.7_pp0_rep1,vsp,23,241025,Ag-0.3-Ga-0.7,Ag-0.362-Ga-0.638,1,CO2R,200,3.67,34.52018246876896,44.49165029469548,0.053116342,0.001475175,79.06939002623561,20.93060997376439,0.362,0.0,0.0,0.0,0.638,0.0,0.0,0.0,0.0,0.0,0.0,0.0,0.0,0.0
vsp23_241025_Ag-0.3-Ga-0.7_pp0_rep1,vsp,23,241025,Ag-0.3-Ga-0.7,Ag-0.362-Ga-0.638,1,CO2R,300,3.88,45.67243507920233,19.958251473477407,0.094857164,0.002107393,65.73259401863577,34.267405981364234,0.362,0.0,0.0,0.0,0.638,0.0,0.0,0.0,0.0,0.0,0.0,0.0,0.0,0.0
vsp23_241025_Ag-0.667-Ga-0.333_pp0_rep1,vsp,23,241025,Ag-0.667-Ga-0.333,Ag-0.766-Ga-0.234,1,CO2R,50,2.97,46.78566197242044,40.06385069,0.042933417,0.0,86.8964004,13.103599595930405,0.766,0.0,0.0,0.0,0.234,0.0,0.0,0.0,0.0,0.0,0.0,0.0,0.0,0.0
vsp23_241025_Ag-0.667-Ga-0.333_pp0_rep1,vsp,23,241025,Ag-0.667-Ga-0.333,Ag-0.766-Ga-0.234,1,HER,50,3.0,0.0,0.0,0.0,0.0,0.0,0.0,0.766,0.0,0.0,0.0,0.234,0.0,0.0,0.0,0.0,0.0,0.0,0.0,0.0,0.0
vsp23_241025_Ag-0.667-Ga-0.333_pp0_rep1,vsp,23,241025,Ag-0.667-Ga-0.333,Ag-0.766-Ga-0.234,1,CO2R,100,3.31,33.45518843248446,46.510314341846765,0.035777847,0.0,80.00474065799975,19.995259342000253,0.766,0.0,0.0,0.0,0.234,0.0,0.0,0.0,0.0,0.0,0.0,0.0,0.0,0.0
vsp23_241025_Ag-0.667-Ga-0.333_pp0_rep1,vsp,23,241025,Ag-0.667-Ga-0.333,Ag-0.766-Ga-0.234,1,CO2R,150,3.48,33.34909707254808,51.99410609037328,0.0322918,0.001123943,85.37991418,14.620085820905004,0.766,0.0,0.0,0.0,0.234,0.0,0.0,0.0,0.0,0.0,0.0,0.0,0.0,0.0
vsp23_241025_Ag-0.667-Ga-0.333_pp0_rep1,vsp,23,241025,Ag-0.667-Ga-0.333,Ag-0.766-Ga-0.234,1,CO2R,200,3.64,21.859842223105737,52.50000000000001,0.033300919,0.001053696,74.39691543885611,25.603084561143888,0.766,0.0,0.0,0.0,0.234,0.0,0.0,0.0,0.0,0.0,0.0,0.0,0.0,0.0
vsp23_241025_Ag-0.667-Ga-0.333_pp0_rep1,vsp,23,241025,Ag-0.667-Ga-0.333,Ag-0.766-Ga-0.234,1,CO2R,300,3.93,28.51388394818892,36.51277013752456,0.074307836,0.002388378,65.11027037356595,34.88972962643405,0.766,0.0,0.0,0.0,0.234,0.0,0.0,0.0,0.0,0.0,0.0,0.0,0.0,0.0
vsp23_241025_Ag-0.667-Ga-0.333_pp0_rep2,vsp,23,241025,Ag-0.667-Ga-0.333,Ag-0.943-Ga-0.057,2,CO2R,50,3.04,39.86900751,33.40373280943026,0.049538558,0.0,73.32623320664703,26.673766793352968,0.943,0.0,0.0,0.0,0.057,0.0,0.0,0.0,0.0,0.0,0.0,0.0,0.0,0.0
vsp23_241025_Ag-0.667-Ga-0.333_pp0_rep2,vsp,23,241025,Ag-0.667-Ga-0.333,Ag-0.943-Ga-0.057,2,HER,50,3.09,0.0,0.0,0.0,0.0,0.0,0.0,0.943,0.0,0.0,0.0,0.057,0.0,0.0,0.0,0.0,0.0,0.0,0.0,0.0,0.0
vsp23_241025_Ag-0.667-Ga-0.333_pp0_rep2,vsp,23,241025,Ag-0.667-Ga-0.333,Ag-0.943-Ga-0.057,2,CO2R,100,3.33,42.09127623511687,41.161591355599214,0.030823991,0.0,83.28715161863354,16.712848381366456,0.943,0.0,0.0,0.0,0.057,0.0,0.0,0.0,0.0,0.0,0.0,0.0,0.0,0.0
vsp23_241025_Ag-0.667-Ga-0.333_pp0_rep2,vsp,23,241025,Ag-0.667-Ga-0.333,Ag-0.943-Ga-0.057,2,CO2R,150,3.52,37.18889284144887,46.82220039292731,0.02898923,0.001123943,84.04417215,15.955827847243995,0.943,0.0,0.0,0.0,0.057,0.0,0.0,0.0,0.0,0.0,0.0,0.0,0.0,0.0
vsp23_241025_Ag-0.667-Ga-0.333_pp0_rep2,vsp,23,241025,Ag-0.667-Ga-0.333,Ag-0.943-Ga-0.057,2,CO2R,200,3.66,27.32166398125092,47.45702357563851,0.031099206,0.001053696,74.81380620444249,25.18619379555751,0.943,0.0,0.0,0.0,0.057,0.0,0.0,0.0,0.0,0.0,0.0,0.0,0.0,0.0
vsp23_241025_Ag-0.667-Ga-0.333_pp0_rep2,vsp,23,241025,Ag-0.667-Ga-0.333,Ag-0.943-Ga-0.057,2,CO2R,300,3.95,56.62788507815607,29.99017682,0.098893639,0.003371828,86.72840078138198,13.271599218618022,0.943,0.0,0.0,0.0,0.057,0.0,0.0,0.0,0.0,0.0,0.0,0.0,0.0,0.0
vsp23_241025_Ag-0.667-Ga-0.333_pp0_rep3,vsp,23,241025,Ag-0.667-Ga-0.333,Ag-0.952-Ga-0.048,3,CO2R,50,3.01,58.20711879302768,39.84282907662083,0.1133882538575858,0.006743657,98.18787425408128,1.8121257459187348,0.952,0.0,0.0,0.0,0.048,0.0,0.0,0.0,0.0,0.0,0.0,0.0,0.0,0.0
vsp23_241025_Ag-0.667-Ga-0.333_pp0_rep3,vsp,23,241025,Ag-0.667-Ga-0.333,Ag-0.952-Ga-0.048,3,HER,50,3.07,0.0,0.0,0.0,0.0,0.0,0.0,0.952,0.0,0.0,0.0,0.048,0.0,0.0,0.0,0.0,0.0,0.0,0.0,0.0,0.0
vsp23_241025_Ag-0.667-Ga-0.333_pp0_rep3,vsp,23,241025,Ag-0.667-Ga-0.333,Ag-0.952-Ga-0.048,3,CO2R,100,3.29,50.93640796,42.24459724950884,0.1029301139386822,0.007586614,93.31079928392592,6.689200716074083,0.952,0.0,0.0,0.0,0.048,0.0,0.0,0.0,0.0,0.0,0.0,0.0,0.0,0.0
vsp23_241025_Ag-0.667-Ga-0.333_pp0_rep3,vsp,23,241025,Ag-0.667-Ga-0.333,Ag-0.952-Ga-0.048,3,CO2R,150,3.5,36.86999100211346,39.34675835,0.096875401,0.0059007,76.33435418101662,23.66564581898338,0.952,0.0,0.0,0.0,0.048,0.0,0.0,0.0,0.0,0.0,0.0,0.0,0.0,0.0
vsp23_241025_Ag-0.667-Ga-0.333_pp0_rep3,vsp,23,241025,Ag-0.667-Ga-0.333,Ag-0.952-Ga-0.048,3,CO2R,200,3.67,66.58080311368725,16.418222003929273,0.1235711795680971,0.007586614,83.14723594844381,16.852764051556193,0.952,0.0,0.0,0.0,0.048,0.0,0.0,0.0,0.0,0.0,0.0,0.0,0.0,0.0
vsp23_241025_Ag-0.667-Ga-0.333_pp0_rep3,vsp,23,241025,Ag-0.667-Ga-0.333,Ag-0.952-Ga-0.048,3,CO2R,300,3.79,56.921258030090605,5.911100196463655,0.076693026,0.003652814,62.92160130361163,37.07839869638837,0.952,0.0,0.0,0.0,0.048,0.0,0.0,0.0,0.0,0.0,0.0,0.0,0.0,0.0
vsp23_241025_Ag-0.7-Ga-0.3_pp0_rep1,vsp,23,241025,Ag-0.7-Ga-0.3,Ag-0.801-Ga-0.199,1,CO2R,50,2.95,31.51603925589571,41.16895874263262,0.052841128,0.0,72.74179345,27.25820655,0.801,0.0,0.0,0.0,0.199,0.0,0.0,0.0,0.0,0.0,0.0,0.0,0.0,0.0
vsp23_241025_Ag-0.7-Ga-0.3_pp0_rep1,vsp,23,241025,Ag-0.7-Ga-0.3,Ag-0.801-Ga-0.199,1,HER,50,2.99,0.0,0.0,0.0,0.0,0.0,0.0,0.801,0.0,0.0,0.0,0.199,0.0,0.0,0.0,0.0,0.0,0.0,0.0,0.0,0.0
vsp23_241025_Ag-0.7-Ga-0.3_pp0_rep1,vsp,23,241025,Ag-0.7-Ga-0.3,Ag-0.801-Ga-0.199,1,CO2R,100,3.21,26.99365962878487,54.21660117878192,0.029723135,0.0,81.24294968771103,18.757050312288968,0.801,0.0,0.0,0.0,0.199,0.0,0.0,0.0,0.0,0.0,0.0,0.0,0.0,0.0
vsp23_241025_Ag-0.7-Ga-0.3_pp0_rep1,vsp,23,241025,Ag-0.7-Ga-0.3,Ag-0.801-Ga-0.199,1,CO2R,150,3.39,23.105317123187344,60.86444007858547,0.021283232,0.0,83.99301759764707,16.006982402352932,0.801,0.0,0.0,0.0,0.199,0.0,0.0,0.0,0.0,0.0,0.0,0.0,0.0,0.0
vsp23_241025_Ag-0.7-Ga-0.3_pp0_rep1,vsp,23,241025,Ag-0.7-Ga-0.3,Ag-0.801-Ga-0.199,1,CO2R,200,3.59,26.225909728180127,52.53315324,0.033025705,0.001264436,78.79656600158542,21.20343399841458,0.801,0.0,0.0,0.0,0.199,0.0,0.0,0.0,0.0,0.0,0.0,0.0,0.0,0.0
vsp23_241025_Ag-0.7-Ga-0.3_pp0_rep1,vsp,23,241025,Ag-0.7-Ga-0.3,Ag-0.801-Ga-0.199,1,CO2R,300,3.8,53.39827156877106,17.05058939096267,0.054675889,0.001685914,70.51065996365739,29.48934003634261,0.801,0.0,0.0,0.0,0.199,0.0,0.0,0.0,0.0,0.0,0.0,0.0,0.0,0.0
vsp23_241025_Ag-0.714-Ga-0.286_pp0_rep1,vsp,23,241025,Ag-0.714-Ga-0.286,Ag-0.809-Ga-0.191,1,CO2R,50,2.99,29.179518299190192,45.47151277013752,0.050639414,0.0,74.70562481118905,25.294375188810942,0.809,0.0,0.0,0.0,0.191,0.0,0.0,0.0,0.0,0.0,0.0,0.0,0.0,0.0
vsp23_241025_Ag-0.714-Ga-0.286_pp0_rep1,vsp,23,241025,Ag-0.714-Ga-0.286,Ag-0.809-Ga-0.191,1,HER,50,3.03,0.0,0.0,0.0,0.0,0.0,0.0,0.809,0.0,0.0,0.0,0.191,0.0,0.0,0.0,0.0,0.0,0.0,0.0,0.0,0.0
vsp23_241025_Ag-0.714-Ga-0.286_pp0_rep1,vsp,23,241025,Ag-0.714-Ga-0.286,Ag-0.809-Ga-0.191,1,CO2R,100,3.25,20.14480319738852,53.97347740667977,0.034126562,0.0,74.15537291,25.84462709,0.809,0.0,0.0,0.0,0.191,0.0,0.0,0.0,0.0,0.0,0.0,0.0,0.0,0.0
vsp23_241025_Ag-0.714-Ga-0.286_pp0_rep1,vsp,23,241025,Ag-0.714-Ga-0.286,Ag-0.809-Ga-0.191,1,CO2R,150,3.42,14.677017723743958,57.32809430255403,0.027521421,0.000842957,72.03611262257547,27.963887377424527,0.809,0.0,0.0,0.0,0.191,0.0,0.0,0.0,0.0,0.0,0.0,0.0,0.0,0.0
vsp23_241025_Ag-0.714-Ga-0.286_pp0_rep1,vsp,23,241025,Ag-0.714-Ga-0.286,Ag-0.809-Ga-0.191,1,CO2R,200,3.6,25.94184854255164,50.74656188605108,0.03467699,0.001475175,76.72802263035126,23.27197736964873,0.809,0.0,0.0,0.0,0.191,0.0,0.0,0.0,0.0,0.0,0.0,0.0,0.0,0.0
vsp23_241025_Ag-0.714-Ga-0.286_pp0_rep1,vsp,23,241025,Ag-0.714-Ga-0.286,Ag-0.809-Ga-0.191,1,CO2R,300,3.87,41.11908598212978,13.293222003929271,0.063849696,0.002388378,54.48464232,45.51535768,0.809,0.0,0.0,0.0,0.191,0.0,0.0,0.0,0.0,0.0,0.0,0.0,0.0,0.0
vsp23_241025_Ag-0.722-Ga-0.278_pp0_rep1,vsp,23,241025,Ag-0.722-Ga-0.278,Ag-0.806-Ga-0.194,1,CO2R,50,3.05,28.27931113854653,44.49901768172888,0.051740271,0.0,72.83501200084962,27.164987999150384,0.806,0.0,0.0,0.0,0.194,0.0,0.0,0.0,0.0,0.0,0.0,0.0,0.0,0.0
vsp23_241025_Ag-0.722-Ga-0.278_pp0_rep1,vsp,23,241025,Ag-0.722-Ga-0.278,Ag-0.806-Ga-0.194,1,HER,50,3.06,0.0,0.0,0.0,0.0,0.0,0.0,0.806,0.0,0.0,0.0,0.194,0.0,0.0,0.0,0.0,0.0,0.0,0.0,0.0,0.0
vsp23_241025_Ag-0.722-Ga-0.278_pp0_rep1,vsp,23,241025,Ag-0.722-Ga-0.278,Ag-0.806-Ga-0.194,1,CO2R,100,3.31,25.28929251501392,53.457760314341854,0.033576133,0.0,78.78408899935715,21.215911000642848,0.806,0.0,0.0,0.0,0.194,0.0,0.0,0.0,0.0,0.0,0.0,0.0,0.0,0.0
vsp23_241025_Ag-0.722-Ga-0.278_pp0_rep1,vsp,23,241025,Ag-0.722-Ga-0.278,Ag-0.806-Ga-0.194,1,CO2R,150,3.47,23.884157442089183,59.49410609037328,0.025686659,0.001123943,83.40771035,16.59228965,0.806,0.0,0.0,0.0,0.194,0.0,0.0,0.0,0.0,0.0,0.0,0.0,0.0,0.0
vsp23_241025_Ag-0.722-Ga-0.278_pp0_rep1,vsp,23,241025,Ag-0.722-Ga-0.278,Ag-0.806-Ga-0.194,1,CO2R,200,3.6,20.232689531063635,61.009332023575645,0.022292351,0.000842957,81.26762831731077,18.73237168268924,0.806,0.0,0.0,0.0,0.194,0.0,0.0,0.0,0.0,0.0,0.0,0.0,0.0,0.0
vsp23_241025_Ag-0.722-Ga-0.278_pp0_rep1,vsp,23,241025,Ag-0.722-Ga-0.278,Ag-0.806-Ga-0.194,1,CO2R,300,3.87,26.62474628052481,27.308447937131632,0.064216649,0.002247886,54.005260715846575,45.99473928415343,0.806,0.0,0.0,0.0,0.194,0.0,0.0,0.0,0.0,0.0,0.0,0.0,0.0,0.0
vsp23_241025_Ag-0.75-Ga-0.25_pp0_rep1,vsp,23,241025,Ag-0.75-Ga-0.25,Ag-0.83-Ga-0.17,1,CO2R,50,3.01,37.94680784280902,33.86051080550098,0.082564263,0.0,71.89482582022413,28.105174179775872,0.83,0.0,0.0,0.0,0.17,0.0,0.0,0.0,0.0,0.0,0.0,0.0,0.0,0.0
vsp23_241025_Ag-0.75-Ga-0.25_pp0_rep1,vsp,23,241025,Ag-0.75-Ga-0.25,Ag-0.83-Ga-0.17,1,HER,50,3.05,0.0,0.0,0.0,0.0,0.0,0.0,0.83,0.0,0.0,0.0,0.17,0.0,0.0,0.0,0.0,0.0,0.0,0.0,0.0,0.0
vsp23_241025_Ag-0.75-Ga-0.25_pp0_rep1,vsp,23,241025,Ag-0.75-Ga-0.25,Ag-0.83-Ga-0.17,1,CO2R,100,3.29,32.21159681098161,37.80206286836936,0.046235987,0.0,70.06384999387802,29.936150006121977,0.83,0.0,0.0,0.0,0.17,0.0,0.0,0.0,0.0,0.0,0.0,0.0,0.0,0.0
vsp23_241025_Ag-0.75-Ga-0.25_pp0_rep1,vsp,23,241025,Ag-0.75-Ga-0.25,Ag-0.83-Ga-0.17,1,CO2R,150,3.46,38.46533721149218,45.412573673870334,0.035961323,0.001404928,83.91923146459874,16.080768535401262,0.83,0.0,0.0,0.0,0.17,0.0,0.0,0.0,0.0,0.0,0.0,0.0,0.0,0.0
vsp23_241025_Ag-0.75-Ga-0.25_pp0_rep1,vsp,23,241025,Ag-0.75-Ga-0.25,Ag-0.83-Ga-0.17,1,CO2R,200,3.6,33.900583816359415,49.291502946954814,0.034401776,0.001264436,83.23121301,16.768786988418995,0.83,0.0,0.0,0.0,0.17,0.0,0.0,0.0,0.0,0.0,0.0,0.0,0.0,0.0
vsp23_241025_Ag-0.75-Ga-0.25_pp0_rep1,vsp,23,241025,Ag-0.75-Ga-0.25,Ag-0.83-Ga-0.17,1,CO2R,300,3.88,40.12325012032058,26.56188605108055,0.087701594,0.00295035,66.78369677067033,33.21630322932967,0.83,0.0,0.0,0.0,0.17,0.0,0.0,0.0,0.0,0.0,0.0,0.0,0.0,0.0
vsp23_241025_Ag-0.75-Ga-0.25_pp0_rep2,vsp,23,241025,Ag-0.75-Ga-0.25,Ag-0.855-Ga-0.145,2,CO2R,50,3.0,58.13053213082509,38.73772102161101,0.060547126,0.0,96.93473176955814,3.065268230441859,0.855,0.0,0.0,0.0,0.145,0.0,0.0,0.0,0.0,0.0,0.0,0.0,0.0,0.0
vsp23_241025_Ag-0.75-Ga-0.25_pp0_rep2,vsp,23,241025,Ag-0.75-Ga-0.25,Ag-0.855-Ga-0.145,2,HER,50,3.03,0.0,0.0,0.0,0.0,0.0,0.0,0.855,0.0,0.0,0.0,0.145,0.0,0.0,0.0,0.0,0.0,0.0,0.0,0.0,0.0
vsp23_241025_Ag-0.75-Ga-0.25_pp0_rep2,vsp,23,241025,Ag-0.75-Ga-0.25,Ag-0.855-Ga-0.145,2,CO2R,100,3.25,48.97403168093077,45.44204322200393,0.0522907,0.001685914,94.47499442611264,5.525005573887356,0.855,0.0,0.0,0.0,0.145,0.0,0.0,0.0,0.0,0.0,0.0,0.0,0.0,0.0
vsp23_241025_Ag-0.75-Ga-0.25_pp0_rep2,vsp,23,241025,Ag-0.75-Ga-0.25,Ag-0.855-Ga-0.145,2,CO2R,150,3.41,46.961434639770665,53.14341847,0.048070748,0.0019669,100.1604927196208,0.0,0.855,0.0,0.0,0.0,0.145,0.0,0.0,0.0,0.0,0.0,0.0,0.0,0.0,0.0
vsp23_241025_Ag-0.75-Ga-0.25_pp0_rep2,vsp,23,241025,Ag-0.75-Ga-0.25,Ag-0.855-Ga-0.145,2,CO2R,200,3.53,40.59375588524556,57.07146365422397,0.048712915,0.002107393,97.72147704742476,2.278522953,0.855,0.0,0.0,0.0,0.145,0.0,0.0,0.0,0.0,0.0,0.0,0.0,0.0,0.0
vsp23_241025_Ag-0.75-Ga-0.25_pp0_rep2,vsp,23,241025,Ag-0.75-Ga-0.25,Ag-0.855-Ga-0.145,2,CO2R,300,3.76,35.25099918391261,52.93467583497053,0.074858265,0.002809857,88.27092226828535,11.729077731714654,0.855,0.0,0.0,0.0,0.145,0.0,0.0,0.0,0.0,0.0,0.0,0.0,0.0,0.0
vsp23_241025_Ag-0.875-Ga-0.125_pp0_rep1,vsp,23,241025,Ag-0.875-Ga-0.125,Ag-0.946-Ga-0.054,1,HER,50,3.07,0.0,0.0,0.0,0.0,0.0,0.0,0.946,0.0,0.0,0.0,0.054,0.0,0.0,0.0,0.0,0.0,0.0,0.0,0.0,0.0
vsp23_241025_Ag-0.875-Ga-0.125_pp0_rep1,vsp,23,241025,Ag-0.875-Ga-0.125,Ag-0.946-Ga-0.054,1,CO2R,50,3.1,13.240703927682103,43.40864440078585,0.1199933948589986,0.009272528,56.794431561423984,43.205568438576016,0.946,0.0,0.0,0.0,0.054,0.0,0.0,0.0,0.0,0.0,0.0,0.0,0.0,0.0
vsp23_241025_Ag-0.875-Ga-0.125_pp0_rep1,vsp,23,241025,Ag-0.875-Ga-0.125,Ag-0.946-Ga-0.054,1,CO2R,100,3.35,17.144112661909645,49.155206286836936,0.089719832,0.010115485,66.41596015775224,33.58403984224776,0.946,0.0,0.0,0.0,0.054,0.0,0.0,0.0,0.0,0.0,0.0,0.0,0.0,0.0
vsp23_241025_Ag-0.875-Ga-0.125_pp0_rep1,vsp,23,241025,Ag-0.875-Ga-0.125,Ag-0.946-Ga-0.054,1,CO2R,150,3.51,19.18516813492645,56.43418467583497,0.059813221,0.008429571,75.69912905824526,24.30087094175473,0.946,0.0,0.0,0.0,0.054,0.0,0.0,0.0,0.0,0.0,0.0,0.0,0.0,0.0
vsp23_241025_Ag-0.875-Ga-0.125_pp0_rep1,vsp,23,241025,Ag-0.875-Ga-0.125,Ag-0.946-Ga-0.054,1,CO2R,200,3.63,12.809433133147795,50.33030451866404,0.048162486,0.006322178,63.20287240792543,36.797127592074574,0.946,0.0,0.0,0.0,0.054,0.0,0.0,0.0,0.0,0.0,0.0,0.0,0.0,0.0
vsp23_241025_Ag-0.875-Ga-0.125_pp0_rep1,vsp,23,241025,Ag-0.875-Ga-0.125,Ag-0.946-Ga-0.054,1,CO2R,300,3.78,47.79719182238591,21.846758349705304,0.066785315,0.0059007,69.72734582334112,30.272654176658875,0.946,0.0,0.0,0.0,0.054,0.0,0.0,0.0,0.0,0.0,0.0,0.0,0.0,0.0
vsp23_241025_Ag-0.875-Ga-0.125_pp0_rep2,vsp,23,241025,Ag-0.875-Ga-0.125,Ag-0.817-Ga-0.183,2,HER,50,3.07,0.0,0.0,0.0,0.0,0.0,0.0,0.817,0.0,0.0,0.0,0.183,0.0,0.0,0.0,0.0,0.0,0.0,0.0,0.0,0.0
vsp23_241025_Ag-0.875-Ga-0.125_pp0_rep2,vsp,23,241025,Ag-0.875-Ga-0.125,Ag-0.817-Ga-0.183,2,CO2R,50,3.08,32.22791855866413,45.29469548133596,0.1199933948589986,0.006743657,77.66714556543425,22.332854434565743,0.817,0.0,0.0,0.0,0.183,0.0,0.0,0.0,0.0,0.0,0.0,0.0,0.0,0.0
vsp23_241025_Ag-0.875-Ga-0.125_pp0_rep2,vsp,23,241025,Ag-0.875-Ga-0.125,Ag-0.817-Ga-0.183,2,CO2R,100,3.36,27.39165916842788,45.221021611001966,0.098526687,0.006743657,72.73673417848872,27.263265821511283,0.817,0.0,0.0,0.0,0.183,0.0,0.0,0.0,0.0,0.0,0.0,0.0,0.0,0.0
vsp23_241025_Ag-0.875-Ga-0.125_pp0_rep2,vsp,23,241025,Ag-0.875-Ga-0.125,Ag-0.817-Ga-0.183,2,CO2R,150,3.55,27.45527213375464,49.651277013752456,0.071188742,0.005057743,77.19564719640293,22.80435280359707,0.817,0.0,0.0,0.0,0.183,0.0,0.0,0.0,0.0,0.0,0.0,0.0,0.0,0.0
vsp23_241025_Ag-0.875-Ga-0.125_pp0_rep2,vsp,23,241025,Ag-0.875-Ga-0.125,Ag-0.817-Ga-0.183,2,CO2R,200,3.7,42.03571951704368,21.44646365422397,0.087242904,0.0059007,63.58842548488301,36.41157452,0.817,0.0,0.0,0.0,0.183,0.0,0.0,0.0,0.0,0.0,0.0,0.0,0.0,0.0
vsp23_241025_Ag-0.875-Ga-0.125_pp0_rep2,vsp,23,241025,Ag-0.875-Ga-0.125,Ag-0.817-Ga-0.183,2,CO2R,300,3.82,55.45460252,16.62082514734774,0.077059978,0.005198235,72.16905457631256,27.83094542368744,0.817,0.0,0.0,0.0,0.183,0.0,0.0,0.0,0.0,0.0,0.0,0.0,0.0,0.0
vsp26_241004_Au-0.333-Ga-0.667_pp0_rep1,vsp,26,241004,Au-0.333-Ga-0.667,Au-0.148-Ga-0.852,1,HER,50,3.06,0.0,0.0,0.0,0.0,0.0,0.0,0.0,0.148,0.0,0.0,0.852,0.0,0.0,0.0,0.0,0.0,0.0,0.0,0.0,0.0
vsp26_241004_Au-0.333-Ga-0.667_pp0_rep1,vsp,26,241004,Au-0.333-Ga-0.667,Au-0.148-Ga-0.852,1,CO2R,50,3.08,72.76988428,7.057956778,0.017613709,0.0,79.84545477032717,20.15454522967283,0.0,0.148,0.0,0.0,0.852,0.0,0.0,0.0,0.0,0.0,0.0,0.0,0.0,0.0
vsp26_241004_Au-0.333-Ga-0.667_pp0_rep1,vsp,26,241004,Au-0.333-Ga-0.667,Au-0.148-Ga-0.852,1,CO2R,100,3.34,69.96631023875787,9.607072691552062,0.014311139,0.0,79.59016552384456,20.40983447615544,0.0,0.148,0.0,0.0,0.852,0.0,0.0,0.0,0.0,0.0,0.0,0.0,0.0,0.0
vsp26_241004_Au-0.333-Ga-0.667_pp0_rep1,vsp,26,241004,Au-0.333-Ga-0.667,Au-0.148-Ga-0.852,1,CO2R,150,3.53,70.41327502144846,9.258349705,0.013944187,0.0,79.68820513,20.311794868343696,0.0,0.148,0.0,0.0,0.852,0.0,0.0,0.0,0.0,0.0,0.0,0.0,0.0,0.0
vsp26_241004_Au-0.333-Ga-0.667_pp0_rep1,vsp,26,241004,Au-0.333-Ga-0.667,Au-0.148-Ga-0.852,1,CO2R,200,3.7,65.28353805268995,6.645383104125737,0.014586353,0.000842957,71.94657477618237,28.053425223817623,0.0,0.148,0.0,0.0,0.852,0.0,0.0,0.0,0.0,0.0,0.0,0.0,0.0,0.0
vsp26_241004_Au-0.333-Ga-0.667_pp0_rep1,vsp,26,241004,Au-0.333-Ga-0.667,Au-0.148-Ga-0.852,1,CO2R,300,3.83,73.04400594279018,4.700392927308449,0.014311139,0.000842957,77.76153012978708,22.238469870212924,0.0,0.148,0.0,0.0,0.852,0.0,0.0,0.0,0.0,0.0,0.0,0.0,0.0,0.0
vsp26_241004_Au-0.333-Ga-0.667_pp0_rep2,vsp,26,241004,Au-0.333-Ga-0.667,Au-0.144-Ga-0.856,2,HER,50,3.0,0.0,0.0,0.0,0.0,0.0,0.0,0.0,0.144,0.0,0.0,0.856,0.0,0.0,0.0,0.0,0.0,0.0,0.0,0.0,0.0
vsp26_241004_Au-0.333-Ga-0.667_pp0_rep2,vsp,26,241004,Au-0.333-Ga-0.667,Au-0.144-Ga-0.856,2,CO2R,50,3.02,74.7021281,5.378192534,0.016512853,0.0,80.10078781919586,19.899212180804145,0.0,0.144,0.0,0.0,0.856,0.0,0.0,0.0,0.0,0.0,0.0,0.0,0.0,0.0
vsp26_241004_Au-0.333-Ga-0.667_pp0_rep2,vsp,26,241004,Au-0.333-Ga-0.667,Au-0.144-Ga-0.856,2,CO2R,100,3.28,71.56144719496119,8.339882121807467,0.017063281,0.0,79.92135834332684,20.07864165667316,0.0,0.144,0.0,0.0,0.856,0.0,0.0,0.0,0.0,0.0,0.0,0.0,0.0,0.0
vsp26_241004_Au-0.333-Ga-0.667_pp0_rep2,vsp,26,241004,Au-0.333-Ga-0.667,Au-0.144-Ga-0.856,2,CO2R,150,3.45,71.50055452091486,8.889980353634577,0.015045043,0.0,80.40788660899324,19.59211339100676,0.0,0.144,0.0,0.0,0.856,0.0,0.0,0.0,0.0,0.0,0.0,0.0,0.0,0.0
vsp26_241004_Au-0.333-Ga-0.667_pp0_rep2,vsp,26,241004,Au-0.333-Ga-0.667,Au-0.144-Ga-0.856,2,CO2R,200,3.59,72.06396869572497,8.586689587426326,0.013210282,0.0,80.66584573,19.33415427,0.0,0.144,0.0,0.0,0.856,0.0,0.0,0.0,0.0,0.0,0.0,0.0,0.0,0.0
vsp26_241004_Au-0.333-Ga-0.667_pp0_rep2,vsp,26,241004,Au-0.333-Ga-0.667,Au-0.144-Ga-0.856,2,CO2R,300,3.78,73.48511163656909,5.992141453831041,0.011925949,0.000702464,79.49152914014051,20.50847085985949,0.0,0.144,0.0,0.0,0.856,0.0,0.0,0.0,0.0,0.0,0.0,0.0,0.0,0.0
vsp26_241004_Au-0.333-Ga-0.667_pp0_rep3,vsp,26,241004,Au-0.333-Ga-0.667,Au-0.153-Ga-0.847,3,CO2R,50,3.0,72.45600451986859,4.567779960707269,0.019815423,0.0,77.04755423109727,22.95244576890273,0.0,0.153,0.0,0.0,0.847,0.0,0.0,0.0,0.0,0.0,0.0,0.0,0.0,0.0
vsp26_241004_Au-0.333-Ga-0.667_pp0_rep3,vsp,26,241004,Au-0.333-Ga-0.667,Au-0.153-Ga-0.847,3,HER,50,3.01,0.0,0.0,0.0,0.0,0.0,0.0,0.0,0.153,0.0,0.0,0.847,0.0,0.0,0.0,0.0,0.0,0.0,0.0,0.0,0.0
vsp26_241004_Au-0.333-Ga-0.667_pp0_rep3,vsp,26,241004,Au-0.333-Ga-0.667,Au-0.153-Ga-0.847,3,CO2R,100,3.26,70.94875389734038,7.942043222003929,0.02091628,0.0,78.91467914,21.08532086,0.0,0.153,0.0,0.0,0.847,0.0,0.0,0.0,0.0,0.0,0.0,0.0,0.0,0.0
vsp26_241004_Au-0.333-Ga-0.667_pp0_rep3,vsp,26,241004,Au-0.333-Ga-0.667,Au-0.153-Ga-0.847,3,CO2R,150,3.45,72.51752495344117,7.396856581532416,0.017613709,0.0,79.93463146265547,20.06536853734453,0.0,0.153,0.0,0.0,0.847,0.0,0.0,0.0,0.0,0.0,0.0,0.0,0.0,0.0
vsp26_241004_Au-0.333-Ga-0.667_pp0_rep3,vsp,26,241004,Au-0.333-Ga-0.667,Au-0.153-Ga-0.847,3,CO2R,200,3.59,73.02098809349432,6.678536345776031,0.015962424,0.001053696,79.71901201442219,20.28098798557781,0.0,0.153,0.0,0.0,0.847,0.0,0.0,0.0,0.0,0.0,0.0,0.0,0.0,0.0
vsp26_241004_Au-0.333-Ga-0.667_pp0_rep3,vsp,26,241004,Au-0.333-Ga-0.667,Au-0.153-Ga-0.847,3,CO2R,300,3.72,75.60672958,2.8167976424361494,0.013393758,0.000702464,78.43960061070246,21.560399389297544,0.0,0.153,0.0,0.0,0.847,0.0,0.0,0.0,0.0,0.0,0.0,0.0,0.0,0.0
vsp26_241004_Au-0.6-Ga-0.4_pp0_rep1,vsp,26,241004,Au-0.6-Ga-0.4,Au-0.561-Ga-0.439,1,CO2R,50,2.92,58.74448094749838,22.308447937131632,0.012109425,0.0,81.06503830979926,18.934961690200737,0.0,0.561,0.0,0.0,0.439,0.0,0.0,0.0,0.0,0.0,0.0,0.0,0.0,0.0
vsp26_241004_Au-0.6-Ga-0.4_pp0_rep1,vsp,26,241004,Au-0.6-Ga-0.4,Au-0.561-Ga-0.439,1,HER,50,2.92,0.0,0.0,0.0,0.0,0.0,0.0,0.0,0.561,0.0,0.0,0.439,0.0,0.0,0.0,0.0,0.0,0.0,0.0,0.0,0.0
vsp26_241004_Au-0.6-Ga-0.4_pp0_rep1,vsp,26,241004,Au-0.6-Ga-0.4,Au-0.561-Ga-0.439,1,CO2R,100,3.19,59.50469773378811,24.08398821218075,0.01045814,0.0,83.59914408588776,16.400855914112242,0.0,0.561,0.0,0.0,0.439,0.0,0.0,0.0,0.0,0.0,0.0,0.0,0.0,0.0
vsp26_241004_Au-0.6-Ga-0.4_pp0_rep1,vsp,26,241004,Au-0.6-Ga-0.4,Au-0.561-Ga-0.439,1,CO2R,150,3.37,64.28885308334554,19.87229862475442,0.008439902,0.0,84.17090971966304,15.829090280336956,0.0,0.561,0.0,0.0,0.439,0.0,0.0,0.0,0.0,0.0,0.0,0.0,0.0,0.0
vsp26_241004_Au-0.6-Ga-0.4_pp0_rep1,vsp,26,241004,Au-0.6-Ga-0.4,Au-0.561-Ga-0.439,1,CO2R,200,3.53,69.42863420452406,12.56876227897839,0.00853164,0.0,82.00716385131173,17.99283614868827,0.0,0.561,0.0,0.0,0.439,0.0,0.0,0.0,0.0,0.0,0.0,0.0,0.0,0.0
vsp26_241004_Au-0.6-Ga-0.4_pp0_rep1,vsp,26,241004,Au-0.6-Ga-0.4,Au-0.561-Ga-0.439,1,CO2R,300,3.74,79.55805729351943,2.1242632612966603,0.00807295,0.0,81.69154685045477,18.30845314954523,0.0,0.561,0.0,0.0,0.439,0.0,0.0,0.0,0.0,0.0,0.0,0.0,0.0,0.0
vsp26_241004_Au-0.6-Ga-0.4_pp0_rep2,vsp,26,241004,Au-0.6-Ga-0.4,Au-0.492-Ga-0.508,2,CO2R,50,3.01,57.26296846554647,20.481335952848724,0.012109425,0.0,77.75641384356445,22.243586156435555,0.0,0.492,0.0,0.0,0.508,0.0,0.0,0.0,0.0,0.0,0.0,0.0,0.0,0.0
vsp26_241004_Au-0.6-Ga-0.4_pp0_rep2,vsp,26,241004,Au-0.6-Ga-0.4,Au-0.492-Ga-0.508,2,HER,50,3.03,0.0,0.0,0.0,0.0,0.0,0.0,0.0,0.492,0.0,0.0,0.508,0.0,0.0,0.0,0.0,0.0,0.0,0.0,0.0,0.0
vsp26_241004_Au-0.6-Ga-0.4_pp0_rep2,vsp,26,241004,Au-0.6-Ga-0.4,Au-0.492-Ga-0.508,2,CO2R,100,3.26,58.32764862206784,22.212671905697448,0.014311139,0.0,80.55710312129992,19.442896878700083,0.0,0.492,0.0,0.0,0.508,0.0,0.0,0.0,0.0,0.0,0.0,0.0,0.0,0.0
vsp26_241004_Au-0.6-Ga-0.4_pp0_rep2,vsp,26,241004,Au-0.6-Ga-0.4,Au-0.492-Ga-0.508,2,CO2R,150,3.44,61.758982192554775,18.388998035363457,0.011742473,0.0,80.16169986456822,19.83830013543178,0.0,0.492,0.0,0.0,0.508,0.0,0.0,0.0,0.0,0.0,0.0,0.0,0.0,0.0
vsp26_241004_Au-0.6-Ga-0.4_pp0_rep2,vsp,26,241004,Au-0.6-Ga-0.4,Au-0.492-Ga-0.508,2,CO2R,200,3.58,69.92362259097283,9.209233791748527,0.012109425,0.0,79.14694297,20.853057028350804,0.0,0.492,0.0,0.0,0.508,0.0,0.0,0.0,0.0,0.0,0.0,0.0,0.0,0.0
