Repository: Jehadabed/ocx24-dashboard

# OCx24 Dashboard

An interactive web dashboard for exploring and analyzing  data from OCx24 experiments, featuring HER (Hydrogen Evolution Reaction) and CO2RR (CO2 Reduction Reaction) performance data, as well as XRD (X-ray Diffraction) data.

This project is part of the OCx24 research: https://ai.meta.com/blog/open-catalyst-simulations-experiments/.

## Features

- **Interactive Data Filtering**: Filter data by source, batch, reaction type, element count, and voltage/current density ranges
- **Data Aggregation**: Average data across multiple replicates with statistical analysis
- **Interactive Plots**: Dedicated plotting interfaces for HER and CO2RR performance visualization

File: Data/DashboardData-250923.csv (part 17 of 21)
sample id,source,batch number,batch date,target composition,xrf composition,rep,reaction,current density,voltage,fe_h2,fe_co,fe_ch4,fe_c2h4,fe_gas_total,fe_liquid,Ag,Au,Cd,Cu,Ga,Hg,In,Mn,Mo,Nb,Ni,Pd,Pt,Rh,Sn,Tl,W,Zn
vsp14_240906_Au-0.5-Cu-0.25-Zn-0.25_pp0_rep2,vsp,14,240906,Au-0.5-Cu-0.25-Zn-0.25,Au-0.17-Cu-0.237-Zn-0.593,2,HER,50,2.89,0.0,0.0,0.0,0.0,0.0,0.0,0.0,0.17,0.0,0.237,0.0,0.0,0.0,0.0,0.0,0.0,0.0,0.0,0.0,0.0,0.0,0.0,0.0,0.593
vsp14_240906_Au-0.5-Cu-0.25-Zn-0.25_pp0_rep2,vsp,14,240906,Au-0.5-Cu-0.25-Zn-0.25,Au-0.17-Cu-0.237-Zn-0.593,2,CO2R,100,3.15,63.6874594571973,15.979862475442,0.004403427,0.0,79.6717253599736,20.3282746400264,0.0,0.17,0.0,0.237,0.0,0.0,0.0,0.0,0.0,0.0,0.0,0.0,0.0,0.0,0.0,0.0,0.0,0.593
vsp14_240906_Au-0.5-Cu-0.25-Zn-0.25_pp0_rep2,vsp,14,240906,Au-0.5-Cu-0.25-Zn-0.25,Au-0.17-Cu-0.237-Zn-0.593,2,CO2R,150,3.25,64.549582539915,15.5058939096267,0.002935618,0.0,80.05841207,19.94158793,0.0,0.17,0.0,0.237,0.0,0.0,0.0,0.0,0.0,0.0,0.0,0.0,0.0,0.0,0.0,0.0,0.0,0.593
vsp14_240906_Au-0.5-Cu-0.25-Zn-0.25_pp0_rep2,vsp,14,240906,Au-0.5-Cu-0.25-Zn-0.25,Au-0.17-Cu-0.237-Zn-0.593,2,CO2R,200,3.38,66.8262570884513,13.4160117878193,0.002201714,0.001475175,80.24594576,19.75405424,0.0,0.17,0.0,0.237,0.0,0.0,0.0,0.0,0.0,0.0,0.0,0.0,0.0,0.0,0.0,0.0,0.0,0.593
vsp14_240906_Au-0.5-Cu-0.25-Zn-0.25_pp0_rep2,vsp,14,240906,Au-0.5-Cu-0.25-Zn-0.25,Au-0.17-Cu-0.237-Zn-0.593,2,CO2R,300,3.56,70.2119734666974,10.0761296660118,0.001834761,0.003512321,80.2934502153213,19.7065497846787,0.0,0.17,0.0,0.237,0.0,0.0,0.0,0.0,0.0,0.0,0.0,0.0,0.0,0.0,0.0,0.0,0.0,0.593
vsp14_240906_Au-0.571-Cu-0.286-Zn-0.143_pp0_rep1,vsp,14,240906,Au-0.571-Cu-0.286-Zn-0.143,Au-0.239-Cu-0.386-Zn-0.376,1,HER,50,2.93,0.0,0.0,0.0,0.0,0.0,0.0,0.0,0.239,0.0,0.386,0.0,0.0,0.0,0.0,0.0,0.0,0.0,0.0,0.0,0.0,0.0,0.0,0.0,0.376
vsp14_240906_Au-0.571-Cu-0.286-Zn-0.143_pp0_rep1,vsp,14,240906,Au-0.571-Cu-0.286-Zn-0.143,Au-0.239-Cu-0.386-Zn-0.376,1,CO2R,50,2.99,52.1467283266024,33.3005893909627,0.009907712,0.0,85.4572254290672,14.5427745709328,0.0,0.239,0.0,0.386,0.0,0.0,0.0,0.0,0.0,0.0,0.0,0.0,0.0,0.0,0.0,0.0,0.0,0.376
vsp14_240906_Au-0.571-Cu-0.286-Zn-0.143_pp0_rep1,vsp,14,240906,Au-0.571-Cu-0.286-Zn-0.143,Au-0.239-Cu-0.386-Zn-0.376,1,CO2R,100,3.25,51.888091401787,28.2833988212181,0.01045814,0.002528871,80.1844772342045,19.8155227657956,0.0,0.239,0.0,0.386,0.0,0.0,0.0,0.0,0.0,0.0,0.0,0.0,0.0,0.0,0.0,0.0,0.0,0.376
vsp14_240906_Au-0.571-Cu-0.286-Zn-0.143_pp0_rep1,vsp,14,240906,Au-0.571-Cu-0.286-Zn-0.143,Au-0.239-Cu-0.386-Zn-0.376,1,CO2R,150,3.4,60.1054636004101,21.4145383104126,0.006972093,0.003371828,81.5303458324759,18.4696541675241,0.0,0.239,0.0,0.386,0.0,0.0,0.0,0.0,0.0,0.0,0.0,0.0,0.0,0.0,0.0,0.0,0.0,0.376
vsp14_240906_Au-0.571-Cu-0.286-Zn-0.143_pp0_rep1,vsp,14,240906,Au-0.571-Cu-0.286-Zn-0.143,Au-0.239-Cu-0.386-Zn-0.376,1,CO2R,200,3.52,63.2439473519011,16.9523575638507,0.006054713,0.003371828,80.2057314567103,19.7942685432897,0.0,0.239,0.0,0.386,0.0,0.0,0.0,0.0,0.0,0.0,0.0,0.0,0.0,0.0,0.0,0.0,0.0,0.376
vsp14_240906_Au-0.571-Cu-0.286-Zn-0.143_pp0_rep1,vsp,14,240906,Au-0.571-Cu-0.286-Zn-0.143,Au-0.239-Cu-0.386-Zn-0.376,1,CO2R,300,3.69,69.7216932766955,11.5348722986248,0.005137332,0.007024642,81.2687275496559,18.7312724503441,0.0,0.239,0.0,0.386,0.0,0.0,0.0,0.0,0.0,0.0,0.0,0.0,0.0,0.0,0.0,0.0,0.0,0.376
vsp14_240906_Au-0.667-Cu-0.111-Zn-0.222_pp0_rep1,vsp,14,240906,Au-0.667-Cu-0.111-Zn-0.222,Au-0.259-Cu-0.562-Zn-0.179,1,HER,50,3.02,0.0,0.0,0.0,0.0,0.0,0.0,0.0,0.259,0.0,0.562,0.0,0.0,0.0,0.0,0.0,0.0,0.0,0.0,0.0,0.0,0.0,0.0,0.0,0.179
vsp14_240906_Au-0.667-Cu-0.111-Zn-0.222_pp0_rep1,vsp,14,240906,Au-0.667-Cu-0.111-Zn-0.222,Au-0.259-Cu-0.562-Zn-0.179,1,CO2R,50,3.2,56.6352089392957,24.9607072691552,0.107883969689742,0.199780831155694,81.9095125005721,18.0904874994279,0.0,0.259,0.0,0.562,0.0,0.0,0.0,0.0,0.0,0.0,0.0,0.0,0.0,0.0,0.0,0.0,0.0,0.179
vsp14_240906_Au-0.667-Cu-0.111-Zn-0.222_pp0_rep1,vsp,14,240906,Au-0.667-Cu-0.111-Zn-0.222,Au-0.259-Cu-0.562-Zn-0.179,1,CO2R,100,3.45,62.8236623490762,19.2657170923379,0.137607104196099,0.199780831155694,82.4317102861623,17.5682897138377,0.0,0.259,0.0,0.562,0.0,0.0,0.0,0.0,0.0,0.0,0.0,0.0,0.0,0.0,0.0,0.0,0.0,0.179
vsp14_240906_Au-0.667-Cu-0.111-Zn-0.222_pp0_rep1,vsp,14,240906,Au-0.667-Cu-0.111-Zn-0.222,Au-0.259-Cu-0.562-Zn-0.179,1,CO2R,150,3.6,65.9281424595618,15.2848722986248,0.131368915472543,0.166062547416337,81.5137414940064,18.4862585059936,0.0,0.259,0.0,0.562,0.0,0.0,0.0,0.0,0.0,0.0,0.0,0.0,0.0,0.0,0.0,0.0,0.0,0.179
vsp14_240906_Au-0.667-Cu-0.111-Zn-0.222_pp0_rep1,vsp,14,240906,Au-0.667-Cu-0.111-Zn-0.222,Au-0.259-Cu-0.562-Zn-0.179,1,CO2R,200,3.72,66.2358492540124,12.9739685658153,0.116690824358292,0.137402006237882,79.4671235415316,20.5328764584684,0.0,0.259,0.0,0.562,0.0,0.0,0.0,0.0,0.0,0.0,0.0,0.0,0.0,0.0,0.0,0.0,0.0,0.179
vsp14_240906_Au-0.667-Cu-0.111-Zn-0.222_pp0_rep1,vsp,14,240906,Au-0.667-Cu-0.111-Zn-0.222,Au-0.259-Cu-0.562-Zn-0.179,1,CO2R,300,3.9,69.7311096695892,10.1129666011788,0.111736968607233,0.11127033633988,80.0695550304134,19.9304449695866,0.0,0.259,0.0,0.562,0.0,0.0,0.0,0.0,0.0,0.0,0.0,0.0,0.0,0.0,0.0,0.0,0.0,0.179
vsp15_240809_Au-0.167-In-0.167-Pd-0.667_pp0_rep1,vsp,15,240809,Au-0.167-In-0.167-Pd-0.667,Au-0.252-In-0.404-Pd-0.344,1,HER,50,2.64,0.0,0.0,0.0,0.0,0.0,0.0,0.0,0.252,0.0,0.0,0.0,0.0,0.404,0.0,0.0,0.0,0.0,0.344,0.0,0.0,0.0,0.0,0.0,0.0
vsp15_240809_Au-0.167-In-0.167-Pd-0.667_pp0_rep1,vsp,15,240809,Au-0.167-In-0.167-Pd-0.667,Au-0.252-In-0.404-Pd-0.344,1,CO2R,50,2.74,62.287555713658,19.3467583497053,0.009907712,0.0,81.6442217748654,18.3557782251346,0.0,0.252,0.0,0.0,0.0,0.0,0.404,0.0,0.0,0.0,0.0,0.344,0.0,0.0,0.0,0.0,0.0,0.0
vsp15_240809_Au-0.167-In-0.167-Pd-0.667_pp0_rep1,vsp,15,240809,Au-0.167-In-0.167-Pd-0.667,Au-0.252-In-0.404-Pd-0.344,1,CO2R,100,3.03,63.1438197074641,17.8806483300589,0.005504284,0.0,81.0299723216909,18.9700276783092,0.0,0.252,0.0,0.0,0.0,0.0,0.404,0.0,0.0,0.0,0.0,0.344,0.0,0.0,0.0,0.0,0.0,0.0
vsp15_240809_Au-0.167-In-0.167-Pd-0.667_pp0_rep1,vsp,15,240809,Au-0.167-In-0.167-Pd-0.667,Au-0.252-In-0.404-Pd-0.344,1,CO2R,150,3.21,59.2119525413798,15.4813359528487,0.004036475,0.0,74.697324969285,25.3026750307151,0.0,0.252,0.0,0.0,0.0,0.0,0.404,0.0,0.0,0.0,0.0,0.344,0.0,0.0,0.0,0.0,0.0,0.0
vsp15_240809_Au-0.167-In-0.167-Pd-0.667_pp0_rep1,vsp,15,240809,Au-0.167-In-0.167-Pd-0.667,Au-0.252-In-0.404-Pd-0.344,1,CO2R,200,3.35,65.7301889556174,14.1601178781925,0.003302571,0.0,79.8936094043107,20.1063905956893,0.0,0.252,0.0,0.0,0.0,0.0,0.404,0.0,0.0,0.0,0.0,0.344,0.0,0.0,0.0,0.0,0.0,0.0
vsp15_240809_Au-0.167-In-0.167-Pd-0.667_pp0_rep1,vsp,15,240809,Au-0.167-In-0.167-Pd-0.667,Au-0.252-In-0.404-Pd-0.344,1,CO2R,300,3.56,66.1851053589738,10.9111001964637,0.004036475,0.0,77.10090109,22.8990989149199,0.0,0.252,0.0,0.0,0.0,0.0,0.404,0.0,0.0,0.0,0.0,0.344,0.0,0.0,0.0,0.0,0.0,0.0
vsp15_240809_Au-0.167-In-0.167-Pd-0.667_pp0_rep2,vsp,15,240809,Au-0.167-In-0.167-Pd-0.667,Au-0.138-In-0.369-Pd-0.493,2,HER,50,2.6,0.0,0.0,0.0,0.0,0.0,0.0,0.0,0.138,0.0,0.0,0.0,0.0,0.369,0.0,0.0,0.0,0.0,0.493,0.0,0.0,0.0,0.0,0.0,0.0
vsp15_240809_Au-0.167-In-0.167-Pd-0.667_pp0_rep2,vsp,15,240809,Au-0.167-In-0.167-Pd-0.667,Au-0.138-In-0.369-Pd-0.493,2,CO2R,50,2.83,62.6868107723535,23.811394891945,0.007705998,0.0,86.5059116621335,13.4940883378665,0.0,0.138,0.0,0.0,0.0,0.0,0.369,0.0,0.0,0.0,0.0,0.493,0.0,0.0,0.0,0.0,0.0,0.0
vsp15_240809_Au-0.167-In-0.167-Pd-0.667_pp0_rep2,vsp,15,240809,Au-0.167-In-0.167-Pd-0.667,Au-0.138-In-0.369-Pd-0.493,2,CO2R,100,3.11,62.0835338676264,20.4960707269155,0.004403427,0.0,82.5840080218762,17.4159919781238,0.0,0.138,0.0,0.0,0.0,0.0,0.369,0.0,0.0,0.0,0.0,0.493,0.0,0.0,0.0,0.0,0.0,0.0
vsp15_240809_Au-0.167-In-0.167-Pd-0.667_pp0_rep2,vsp,15,240809,Au-0.167-In-0.167-Pd-0.667,Au-0.138-In-0.369-Pd-0.493,2,CO2R,150,3.3,66.4408127393333,18.0746561886051,0.003669523,0.0,84.51913845,15.480861549283,0.0,0.138,0.0,0.0,0.0,0.0,0.369,0.0,0.0,0.0,0.0,0.493,0.0,0.0,0.0,0.0,0.0,0.0
vsp15_240809_Au-0.167-In-0.167-Pd-0.667_pp0_rep2,vsp,15,240809,Au-0.167-In-0.167-Pd-0.667,Au-0.138-In-0.369-Pd-0.493,2,CO2R,200,3.44,65.2119734666974,15.7183202357564,0.005504284,0.0,80.9357979866216,19.0642020133784,0.0,0.138,0.0,0.0,0.0,0.0,0.369,0.0,0.0,0.0,0.0,0.493,0.0,0.0,0.0,0.0,0.0,0.0
vsp15_240809_Au-0.167-In-0.167-Pd-0.667_pp0_rep2,vsp,15,240809,Au-0.167-In-0.167-Pd-0.667,Au-0.138-In-0.369-Pd-0.493,2,CO2R,300,3.65,71.1477536671619,10.3487229862475,0.006605141,0.0,81.5039056126436,18.4960943873564,0.0,0.138,0.0,0.0,0.0,0.0,0.369,0.0,0.0,0.0,0.0,0.493,0.0,0.0,0.0,0.0,0.0,0.0
vsp15_240809_Au-0.167-In-0.167-Pd-0.667_pp0_rep3,vsp,15,240809,Au-0.167-In-0.167-Pd-0.667,Au-0.123-In-0.395-Pd-0.481,3,HER,50,2.85,0.0,0.0,0.0,0.0,0.0,0.0,0.0,0.123,0.0,0.0,0.0,0.0,0.395,0.0,0.0,0.0,0.0,0.481,0.0,0.0,0.0,0.0,0.0,0.0
vsp15_240809_Au-0.167-In-0.167-Pd-0.667_pp0_rep3,vsp,15,240809,Au-0.167-In-0.167-Pd-0.667,Au-0.123-In-0.395-Pd-0.481,3,CO2R,50,2.89,63.9988281822177,24.3271119842829,0.008806855,0.0,88.3347470211691,11.6652529788309,0.0,0.123,0.0,0.0,0.0,0.0,0.395,0.0,0.0,0.0,0.0,0.481,0.0,0.0,0.0,0.0,0.0,0.0
vsp15_240809_Au-0.167-In-0.167-Pd-0.667_pp0_rep3,vsp,15,240809,Au-0.167-In-0.167-Pd-0.667,Au-0.123-In-0.395-Pd-0.481,3,CO2R,100,3.16,60.7621000648685,17.6669941060904,0.005504284,0.0,78.43459846,21.5654015448733,0.0,0.123,0.0,0.0,0.0,0.0,0.395,0.0,0.0,0.0,0.0,0.481,0.0,0.0,0.0,0.0,0.0,0.0
vsp15_240809_Au-0.167-In-0.167-Pd-0.667_pp0_rep3,vsp,15,240809,Au-0.167-In-0.167-Pd-0.667,Au-0.123-In-0.395-Pd-0.481,3,CO2R,150,3.34,65.0438385402499,15.2504911591356,0.006605141,0.0,80.3022529495592,19.6977470504408,0.0,0.123,0.0,0.0,0.0,0.0,0.395,0.0,0.0,0.0,0.0,0.481,0.0,0.0,0.0,0.0,0.0,0.0
vsp15_240809_Au-0.167-In-0.167-Pd-0.667_pp0_rep3,vsp,15,240809,Au-0.167-In-0.167-Pd-0.667,Au-0.123-In-0.395-Pd-0.481,3,CO2R,200,3.47,66.0716901378979,12.4987721,0.008256426,0.0,78.5799543936598,21.4200456063402,0.0,0.123,0.0,0.0,0.0,0.0,0.395,0.0,0.0,0.0,0.0,0.481,0.0,0.0,0.0,0.0,0.0,0.0
vsp15_240809_Au-0.167-In-0.167-Pd-0.667_pp0_rep3,vsp,15,240809,Au-0.167-In-0.167-Pd-0.667,Au-0.123-In-0.395-Pd-0.481,3,CO2R,300,3.66,69.066521584465,7.34037328094303,0.008439902,0.0,76.4163233496781,23.5836766503219,0.0,0.123,0.0,0.0,0.0,0.0,0.395,0.0,0.0,0.0,0.0,0.481,0.0,0.0,0.0,0.0,0.0,0.0
vsp15_240809_Au-0.25-In-0.25-Pd-0.5_pp0_rep1,vsp,15,240809,Au-0.25-In-0.25-Pd-0.5,Au-0.29-In-0.373-Pd-0.337,1,CO2R,50,2.87,49.4461068446714,18.492141453831,0.012109425,0.0,67.9503577236717,32.0496422763283,0.0,0.29,0.0,0.0,0.0,0.0,0.373,0.0,0.0,0.0,0.0,0.337,0.0,0.0,0.0,0.0,0.0,0.0
vsp15_240809_Au-0.25-In-0.25-Pd-0.5_pp0_rep1,vsp,15,240809,Au-0.25-In-0.25-Pd-0.5,Au-0.29-In-0.373-Pd-0.337,1,HER,50,2.93,0.0,0.0,0.0,0.0,0.0,0.0,0.0,0.29,0.0,0.0,0.0,0.0,0.373,0.0,0.0,0.0,0.0,0.337,0.0,0.0,0.0,0.0,0.0,0.0
vsp15_240809_Au-0.25-In-0.25-Pd-0.5_pp0_rep1,vsp,15,240809,Au-0.25-In-0.25-Pd-0.5,Au-0.29-In-0.373-Pd-0.337,1,CO2R,100,3.12,55.9635062462073,16.348231827112,0.006605141,0.0,72.3183432143207,27.6816567856793,0.0,0.29,0.0,0.0,0.0,0.0,0.373,0.0,0.0,0.0,0.0,0.337,0.0,0.0,0.0,0.0,0.0,0.0
vsp15_240809_Au-0.25-In-0.25-Pd-0.5_pp0_rep1,vsp,15,240809,Au-0.25-In-0.25-Pd-0.5,Au-0.29-In-0.373-Pd-0.337,1,CO2R,150,3.27,55.990290652660700,14.9361493123772,0.006972093,0.0,70.9334120583171,29.0665879416829,0.0,0.29,0.0,0.0,0.0,0.0,0.373,0.0,0.0,0.0,0.0,0.337,0.0,0.0,0.0,0.0,0.0,0.0
vsp15_240809_Au-0.25-In-0.25-Pd-0.5_pp0_rep1,vsp,15,240809,Au-0.25-In-0.25-Pd-0.5,Au-0.29-In-0.373-Pd-0.337,1,CO2R,200,3.39,57.64558789679630,13.5596758349705,0.007155569,0.0,71.2134078830644,28.7865921169357,0.0,0.29,0.0,0.0,0.0,0.0,0.373,0.0,0.0,0.0,0.0,0.337,0.0,0.0,0.0,0.0,0.0,0.0
vsp15_240809_Au-0.25-In-0.25-Pd-0.5_pp0_rep1,vsp,15,240809,Au-0.25-In-0.25-Pd-0.5,Au-0.29-In-0.373-Pd-0.337,1,CO2R,300,3.57,61.6813492644751,11.421905697446,0.00568776,0.0,73.1097665404606,26.8902334595394,0.0,0.29,0.0,0.0,0.0,0.0,0.373,0.0,0.0,0.0,0.0,0.337,0.0,0.0,0.0,0.0,0.0,0.0
vsp15_240809_Au-0.25-In-0.25-Pd-0.5_pp0_rep2,vsp,15,240809,Au-0.25-In-0.25-Pd-0.5,Au-0.312-In-0.408-Pd-0.28,2,HER,50,2.83,0.0,0.0,0.0,0.0,0.0,0.0,0.0,0.312,0.0,0.0,0.0,0.0,0.408,0.0,0.0,0.0,0.0,0.28,0.0,0.0,0.0,0.0,0.0,0.0
vsp15_240809_Au-0.25-In-0.25-Pd-0.5_pp0_rep2,vsp,15,240809,Au-0.25-In-0.25-Pd-0.5,Au-0.312-In-0.408-Pd-0.28,2,CO2R,50,2.85,53.6596287848668,24.4891944990177,0.011008568,0.0,78.15983185,21.8401681477798,0.0,0.312,0.0,0.0,0.0,0.0,0.408,0.0,0.0,0.0,0.0,0.28,0.0,0.0,0.0,0.0,0.0,0.0
vsp15_240809_Au-0.25-In-0.25-Pd-0.5_pp0_rep2,vsp,15,240809,Au-0.25-In-0.25-Pd-0.5,Au-0.312-In-0.408-Pd-0.28,2,CO2R,100,3.11,55.4964531586767,19.6561886051081,0.005504284,0.0,75.1581460479526,24.8418539520474,0.0,0.312,0.0,0.0,0.0,0.0,0.408,0.0,0.0,0.0,0.0,0.28,0.0,0.0,0.0,0.0,0.0,0.0
vsp15_240809_Au-0.25-In-0.25-Pd-0.5_pp0_rep2,vsp,15,240809,Au-0.25-In-0.25-Pd-0.5,Au-0.312-In-0.408-Pd-0.28,2,CO2R,150,3.29,59.254221682814,17.721021611002,0.005137332,0.0,76.98038063,23.019619374294,0.0,0.312,0.0,0.0,0.0,0.0,0.408,0.0,0.0,0.0,0.0,0.28,0.0,0.0,0.0,0.0,0.0,0.0
vsp15_240809_Au-0.25-In-0.25-Pd-0.5_pp0_rep2,vsp,15,240809,Au-0.25-In-0.25-Pd-0.5,Au-0.312-In-0.408-Pd-0.28,2,CO2R,200,3.42,61.9664567159807,15.9135559921415,0.005504284,0.0,77.8862584286994,22.1137415713006,0.0,0.312,0.0,0.0,0.0,0.0,0.408,0.0,0.0,0.0,0.0,0.28,0.0,0.0,0.0,0.0,0.0,0.0
vsp15_240809_Au-0.25-In-0.25-Pd-0.5_pp0_rep2,vsp,15,240809,Au-0.25-In-0.25-Pd-0.5,Au-0.312-In-0.408-Pd-0.28,2,CO2R,300,3.63,64.7406306890707,12.806974459725,0.005871236,0.0,77.5543002034741,22.4456997965259,0.0,0.312,0.0,0.0,0.0,0.0,0.408,0.0,0.0,0.0,0.0,0.28,0.0,0.0,0.0,0.0,0.0,0.0
vsp15_240809_Au-0.25-In-0.25-Pd-0.5_pp0_rep3,vsp,15,240809,Au-0.25-In-0.25-Pd-0.5,Au-0.254-In-0.409-Pd-0.337,3,HER,50,2.59,0.0,0.0,0.0,0.0,0.0,0.0,0.0,0.254,0.0,0.0,0.0,0.0,0.409,0.0,0.0,0.0,0.0,0.337,0.0,0.0,0.0,0.0,0.0,0.0
vsp15_240809_Au-0.25-In-0.25-Pd-0.5_pp0_rep3,vsp,15,240809,Au-0.25-In-0.25-Pd-0.5,Au-0.254-In-0.409-Pd-0.337,3,CO2R,50,2.72,61.0370587373663,21.114931237721,0.007705998,0.0,82.1596959729224,17.8403040270777,0.0,0.254,0.0,0.0,0.0,0.0,0.409,0.0,0.0,0.0,0.0,0.337,0.0,0.0,0.0,0.0,0.0,0.0
vsp15_240809_Au-0.25-In-0.25-Pd-0.5_pp0_rep3,vsp,15,240809,Au-0.25-In-0.25-Pd-0.5,Au-0.254-In-0.409-Pd-0.337,3,CO2R,100,3.0,61.6340580468309,18.9857563850688,0.004403427,0.0,80.62421786,19.3757821407661,0.0,0.254,0.0,0.0,0.0,0.0,0.409,0.0,0.0,0.0,0.0,0.337,0.0,0.0,0.0,0.0,0.0,0.0
vsp15_240809_Au-0.25-In-0.25-Pd-0.5_pp0_rep3,vsp,15,240809,Au-0.25-In-0.25-Pd-0.5,Au-0.254-In-0.409-Pd-0.337,3,CO2R,150,3.18,60.3942329824855,17.8094302554028,0.002935618,0.0,78.2065988561111,21.7934011438889,0.0,0.254,0.0,0.0,0.0,0.0,0.409,0.0,0.0,0.0,0.0,0.337,0.0,0.0,0.0,0.0,0.0,0.0
vsp15_240809_Au-0.25-In-0.25-Pd-0.5_pp0_rep3,vsp,15,240809,Au-0.25-In-0.25-Pd-0.5,Au-0.254-In-0.409-Pd-0.337,3,CO2R,200,3.32,62.1268492749378,16.5766208251473,0.002476928,0.0,78.7059470279606,21.2940529720394,0.0,0.254,0.0,0.0,0.0,0.0,0.409,0.0,0.0,0.0,0.0,0.337,0.0,0.0,0.0,0.0,0.0,0.0
vsp15_240809_Au-0.25-In-0.25-Pd-0.5_pp0_rep3,vsp,15,240809,Au-0.25-In-0.25-Pd-0.5,Au-0.254-In-0.409-Pd-0.337,3,CO2R,300,3.5,64.1247985938187,13.1262279,0.005137332,0.0,77.2568228781337,22.7431771218663,0.0,0.254,0.0,0.0,0.0,0.0,0.409,0.0,0.0,0.0,0.0,0.337,0.0,0.0,0.0,0.0,0.0,0.0
vsp15_240809_Au-0.375-In-0.25-Pd-0.375_pp0_rep1,vsp,15,240809,Au-0.375-In-0.25-Pd-0.375,Au-0.311-In-0.337-Pd-0.352,1,CO2R,50,2.9,54.3840632781603,17.401768172888,0.009907712,0.0,71.7957391625504,28.2042608374496,0.0,0.311,0.0,0.0,0.0,0.0,0.337,0.0,0.0,0.0,0.0,0.352,0.0,0.0,0.0,0.0,0.0,0.0
vsp15_240809_Au-0.375-In-0.25-Pd-0.375_pp0_rep1,vsp,15,240809,Au-0.375-In-0.25-Pd-0.375,Au-0.311-In-0.337-Pd-0.352,1,HER,50,3.03,0.0,0.0,0.0,0.0,0.0,0.0,0.0,0.311,0.0,0.0,0.0,0.0,0.337,0.0,0.0,0.0,0.0,0.352,0.0,0.0,0.0,0.0,0.0,0.0
vsp15_240809_Au-0.375-In-0.25-Pd-0.375_pp0_rep1,vsp,15,240809,Au-0.375-In-0.25-Pd-0.375,Au-0.311-In-0.337-Pd-0.352,1,CO2R,100,3.15,54.736236372387,16.5618860510806,0.005504284,0.0,71.3036267076354,28.6963732923647,0.0,0.311,0.0,0.0,0.0,0.0,0.337,0.0,0.0,0.0,0.0,0.352,0.0,0.0,0.0,0.0,0.0,0.0
vsp15_240809_Au-0.375-In-0.25-Pd-0.375_pp0_rep1,vsp,15,240809,Au-0.375-In-0.25-Pd-0.375,Au-0.311-In-0.337-Pd-0.352,1,CO2R,150,3.31,57.2629684655465,16.4292730844794,0.003669523,0.0,73.69591107,26.30408893,0.0,0.311,0.0,0.0,0.0,0.0,0.337,0.0,0.0,0.0,0.0,0.352,0.0,0.0,0.0,0.0,0.0,0.0
vsp15_240809_Au-0.375-In-0.25-Pd-0.375_pp0_rep1,vsp,15,240809,Au-0.375-In-0.25-Pd-0.375,Au-0.311-In-0.337-Pd-0.352,1,CO2R,200,3.43,53.35924585,15.1252455795678,0.005504284,0.0,68.4907371517009,31.5092628482991,0.0,0.311,0.0,0.0,0.0,0.0,0.337,0.0,0.0,0.0,0.0,0.352,0.0,0.0,0.0,0.0,0.0,0.0
vsp15_240809_Au-0.375-In-0.25-Pd-0.375_pp0_rep1,vsp,15,240809,Au-0.375-In-0.25-Pd-0.375,Au-0.311-In-0.337-Pd-0.352,1,CO2R,300,3.62,53.9689049781331,12.6620825147348,0.00477038,0.0,66.63625216,33.36374784,0.0,0.311,0.0,0.0,0.0,0.0,0.337,0.0,0.0,0.0,0.0,0.352,0.0,0.0,0.0,0.0,0.0,0.0
vsp15_240809_Au-0.375-In-0.25-Pd-0.375_pp0_rep2,vsp,15,240809,Au-0.375-In-0.25-Pd-0.375,Au-0.192-In-0.306-Pd-0.502,2,CO2R,50,2.88,38.3686622444496,24.4891944990177,0.007705998,0.0,62.8655627413022,37.1344372586978,0.0,0.192,0.0,0.0,0.0,0.0,0.306,0.0,0.0,0.0,0.0,0.502,0.0,0.0,0.0,0.0,0.0,0.0
vsp15_240809_Au-0.375-In-0.25-Pd-0.375_pp0_rep2,vsp,15,240809,Au-0.375-In-0.25-Pd-0.375,Au-0.192-In-0.306-Pd-0.502,2,HER,50,2.98,0.0,0.0,0.0,0.0,0.0,0.0,0.0,0.192,0.0,0.0,0.0,0.0,0.306,0.0,0.0,0.0,0.0,0.502,0.0,0.0,0.0,0.0,0.0,0.0
vsp15_240809_Au-0.375-In-0.25-Pd-0.375_pp0_rep2,vsp,15,240809,Au-0.375-In-0.25-Pd-0.375,Au-0.192-In-0.306-Pd-0.502,2,CO2R,100,3.1,36.400008370127,21.9474459724951,0.005504284,0.0,58.35295862679,41.6470413732101,0.0,0.192,0.0,0.0,0.0,0.0,0.306,0.0,0.0,0.0,0.0,0.502,0.0,0.0,0.0,0.0,0.0,0.0
vsp15_240809_Au-0.375-In-0.25-Pd-0.375_pp0_rep2,vsp,15,240809,Au-0.375-In-0.25-Pd-0.375,Au-0.192-In-0.306-Pd-0.502,2,CO2R,150,3.26,36.974617589821900,20.7858546168959,0.005137332,0.0,57.7656095386078,42.2343904613922,0.0,0.192,0.0,0.0,0.0,0.0,0.306,0.0,0.0,0.0,0.0,0.502,0.0,0.0,0.0,0.0,0.0,0.0
vsp15_240809_Au-0.375-In-0.25-Pd-0.375_pp0_rep2,vsp,15,240809,Au-0.375-In-0.25-Pd-0.375,Au-0.192-In-0.306-Pd-0.502,2,CO2R,200,3.37,41.2419175960995,19.5162082514735,0.003302571,0.0,60.7614284180737,39.2385715819263,0.0,0.192,0.0,0.0,0.0,0.0,0.306,0.0,0.0,0.0,0.0,0.502,0.0,0.0,0.0,0.0,0.0,0.0
vsp15_240809_Au-0.375-In-0.25-Pd-0.375_pp0_rep2,vsp,15,240809,Au-0.375-In-0.25-Pd-0.375,Au-0.192-In-0.306-Pd-0.502,2,CO2R,300,3.54,46.4910335014334,16.4857563850688,0.002018238,0.0,62.9788081240304,37.0211918759696,0.0,0.192,0.0,0.0,0.0,0.0,0.306,0.0,0.0,0.0,0.0,0.502,0.0,0.0,0.0,0.0,0.0,0.0
vsp15_240809_Au-0.375-In-0.25-Pd-0.375_pp0_rep3,vsp,15,240809,Au-0.375-In-0.25-Pd-0.375,Au-0.171-In-0.537-Pd-0.292,3,CO2R,50,2.81,25.9955219820461,40.8300589390963,0.012109425,0.0,66.83769035,33.16230965,0.0,0.171,0.0,0.0,0.0,0.0,0.537,0.0,0.0,0.0,0.0,0.292,0.0,0.0,0.0,0.0,0.0,0.0
vsp15_240809_Au-0.375-In-0.25-Pd-0.375_pp0_rep3,vsp,15,240809,Au-0.375-In-0.25-Pd-0.375,Au-0.171-In-0.537-Pd-0.292,3,HER,50,2.92,0.0,0.0,0.0,0.0,0.0,0.0,0.0,0.171,0.0,0.0,0.0,0.0,0.537,0.0,0.0,0.0,0.0,0.292,0.0,0.0,0.0,0.0,0.0,0.0
vsp15_240809_Au-0.375-In-0.25-Pd-0.375_pp0_rep3,vsp,15,240809,Au-0.375-In-0.25-Pd-0.375,Au-0.171-In-0.537-Pd-0.292,3,CO2R,100,3.05,36.379920065287,31.4292730844794,0.004403427,0.0,67.8135965771006,32.1864034228994,0.0,0.171,0.0,0.0,0.0,0.0,0.537,0.0,0.0,0.0,0.0,0.292,0.0,0.0,0.0,0.0,0.0,0.0
vsp15_240809_Au-0.375-In-0.25-Pd-0.375_pp0_rep3,vsp,15,240809,Au-0.375-In-0.25-Pd-0.375,Au-0.171-In-0.537-Pd-0.292,3,CO2R,150,3.2,42.6432861118668,25.7072691552063,0.003669523,0.0,68.35422479,31.64577521,0.0,0.171,0.0,0.0,0.0,0.0,0.537,0.0,0.0,0.0,0.0,0.292,0.0,0.0,0.0,0.0,0.0,0.0
vsp15_240809_Au-0.375-In-0.25-Pd-0.375_pp0_rep3,vsp,15,240809,Au-0.375-In-0.25-Pd-0.375,Au-0.171-In-0.537-Pd-0.292,3,CO2R,200,3.32,46.46770177,21.1001964636542,0.003027356,0.0,67.5709255923209,32.4290744076791,0.0,0.171,0.0,0.0,0.0,0.0,0.537,0.0,0.0,0.0,0.0,0.292,0.0,0.0,0.0,0.0,0.0,0.0
vsp15_240809_Au-0.375-In-0.25-Pd-0.375_pp0_rep3,vsp,15,240809,Au-0.375-In-0.25-Pd-0.375,Au-0.171-In-0.537-Pd-0.292,3,CO2R,300,3.5,50.191466655506500,14.8059921414538,0.003669523,0.0,65.00112832,34.9988716802611,0.0,0.171,0.0,0.0,0.0,0.0,0.537,0.0,0.0,0.0,0.0,0.292,0.0,0.0,0.0,0.0,0.0,0.0
vsp15_240809_Au-0.444-In-0.111-Pd-0.444_pp0_rep1,vsp,15,240809,Au-0.444-In-0.111-Pd-0.444,Au-0.345-In-0.333-Pd-0.322,1,CO2R,50,2.85,50.3023708384775,22.352652259332,0.012109425,0.0,72.6671325229788,27.3328674770212,0.0,0.345,0.0,0.0,0.0,0.0,0.333,0.0,0.0,0.0,0.0,0.322,0.0,0.0,0.0,0.0,0.0,0.0
vsp15_240809_Au-0.444-In-0.111-Pd-0.444_pp0_rep1,vsp,15,240809,Au-0.444-In-0.111-Pd-0.444,Au-0.345-In-0.333-Pd-0.322,1,HER,50,2.97,0.0,0.0,0.0,0.0,0.0,0.0,0.0,0.345,0.0,0.0,0.0,0.0,0.333,0.0,0.0,0.0,0.0,0.322,0.0,0.0,0.0,0.0,0.0,0.0
vsp15_240809_Au-0.444-In-0.111-Pd-0.444_pp0_rep1,vsp,15,240809,Au-0.444-In-0.111-Pd-0.444,Au-0.345-In-0.333-Pd-0.322,1,CO2R,100,3.12,51.4128774404152,18.74263261,0.009357283,0.0,70.166350209286,29.833649790714,0.0,0.345,0.0,0.0,0.0,0.0,0.333,0.0,0.0,0.0,0.0,0.322,0.0,0.0,0.0,0.0,0.0,0.0
vsp15_240809_Au-0.444-In-0.111-Pd-0.444_pp0_rep1,vsp,15,240809,Au-0.444-In-0.111-Pd-0.444,Au-0.345-In-0.333-Pd-0.322,1,CO2R,150,3.29,54.6025235932955,16.5422396856582,0.007339046,0.0,71.15309091,28.8469090936099,0.0,0.345,0.0,0.0,0.0,0.0,0.333,0.0,0.0,0.0,0.0,0.322,0.0,0.0,0.0,0.0,0.0,0.0
vsp15_240809_Au-0.444-In-0.111-Pd-0.444_pp0_rep1,vsp,15,240809,Au-0.444-In-0.111-Pd-0.444,Au-0.345-In-0.333-Pd-0.322,1,CO2R,200,3.41,58.2316014145515,15.1068271119843,0.006054713,0.0,73.3454718209997,26.6545281790003,0.0,0.345,0.0,0.0,0.0,0.0,0.333,0.0,0.0,0.0,0.0,0.322,0.0,0.0,0.0,0.0,0.0,0.0
vsp15_240809_Au-0.444-In-0.111-Pd-0.444_pp0_rep1,vsp,15,240809,Au-0.444-In-0.111-Pd-0.444,Au-0.345-In-0.333-Pd-0.322,1,CO2R,300,3.6,60.1517085521773,12.7111984282908,0.005871236,0.0,72.86960204,27.13039796,0.0,0.345,0.0,0.0,0.0,0.0,0.333,0.0,0.0,0.0,0.0,0.322,0.0,0.0,0.0,0.0,0.0,0.0
vsp15_240809_Au-0.5-In-0.25-Pd-0.25_pp0_rep1,vsp,15,240809,Au-0.5-In-0.25-Pd-0.25,Au-0.333-In-0.402-Pd-0.265,1,CO2R,50,2.87,46.822072024943,16.5029469548134,0.016512853,0.0,63.3415318322599,36.6584681677401,0.0,0.333,0.0,0.0,0.0,0.0,0.402,0.0,0.0,0.0,0.0,0.265,0.0,0.0,0.0,0.0,0.0,0.0
vsp15_240809_Au-0.5-In-0.25-Pd-0.25_pp0_rep1,vsp,15,240809,Au-0.5-In-0.25-Pd-0.25,Au-0.333-In-0.402-Pd-0.265,1,HER,50,3.01,0.0,0.0,0.0,0.0,0.0,0.0,0.0,0.333,0.0,0.0,0.0,0.0,0.402,0.0,0.0,0.0,0.0,0.265,0.0,0.0,0.0,0.0,0.0,0.0
vsp15_240809_Au-0.5-In-0.25-Pd-0.25_pp0_rep1,vsp,15,240809,Au-0.5-In-0.25-Pd-0.25,Au-0.333-In-0.402-Pd-0.265,1,CO2R,100,3.1,54.2892715896964,16.016699410609,0.005504284,0.0,70.3114752844733,29.6885247155267,0.0,0.333,0.0,0.0,0.0,0.0,0.402,0.0,0.0,0.0,0.0,0.265,0.0,0.0,0.0,0.0,0.0,0.0
vsp15_240809_Au-0.5-In-0.25-Pd-0.25_pp0_rep1,vsp,15,240809,Au-0.5-In-0.25-Pd-0.25,Au-0.333-In-0.402-Pd-0.265,1,CO2R,150,3.25,54.9448617882776,15.4813359528487,0.004036475,0.0,70.4302342161828,29.5697657838172,0.0,0.333,0.0,0.0,0.0,0.0,0.402,0.0,0.0,0.0,0.0,0.265,0.0,0.0,0.0,0.0,0.0,0.0
vsp15_240809_Au-0.5-In-0.25-Pd-0.25_pp0_rep1,vsp,15,240809,Au-0.5-In-0.25-Pd-0.25,Au-0.333-In-0.402-Pd-0.265,1,CO2R,200,3.37,57.0762100064869,15.0294695481336,0.003852999,0.0,72.1095325535379,27.8904674464621,0.0,0.333,0.0,0.0,0.0,0.0,0.402,0.0,0.0,0.0,0.0,0.265,0.0,0.0,0.0,0.0,0.0,0.0
vsp15_240809_Au-0.5-In-0.25-Pd-0.25_pp0_rep1,vsp,15,240809,Au-0.5-In-0.25-Pd-0.25,Au-0.333-In-0.402-Pd-0.265,1,CO2R,300,3.53,59.4762393019314,13.9120825147348,0.003669523,0.0,73.3919913394447,26.6080086605553,0.0,0.333,0.0,0.0,0.0,0.0,0.402,0.0,0.0,0.0,0.0,0.265,0.0,0.0,0.0,0.0,0.0,0.0
vsp15_240809_Au-0.5-In-0.25-Pd-0.25_pp0_rep2,vsp,15,240809,Au-0.5-In-0.25-Pd-0.25,Au-0.323-In-0.238-Pd-0.439,2,CO2R,50,2.9,44.3072673627822,25.0343811394892,0.007705998,0.0,69.3493545001064,30.6506454998936,0.0,0.323,0.0,0.0,0.0,0.0,0.238,0.0,0.0,0.0,0.0,0.439,0.0,0.0,0.0,0.0,0.0,0.0
vsp15_240809_Au-0.5-In-0.25-Pd-0.25_pp0_rep2,vsp,15,240809,Au-0.5-In-0.25-Pd-0.25,Au-0.323-In-0.238-Pd-0.439,2,HER,50,2.93,0.0,0.0,0.0,0.0,0.0,0.0,0.0,0.323,0.0,0.0,0.0,0.0,0.238,0.0,0.0,0.0,0.0,0.439,0.0,0.0,0.0,0.0,0.0,0.0
vsp15_240809_Au-0.5-In-0.25-Pd-0.25_pp0_rep2,vsp,15,240809,Au-0.5-In-0.25-Pd-0.25,Au-0.323-In-0.238-Pd-0.439,2,CO2R,100,3.14,50.5252254702965,19.7593320235756,0.004403427,0.0,70.2889609212064,29.7110390787936,0.0,0.323,0.0,0.0,0.0,0.0,0.238,0.0,0.0,0.0,0.0,0.439,0.0,0.0,0.0,0.0,0.0,0.0
vsp15_240809_Au-0.5-In-0.25-Pd-0.25_pp0_rep2,vsp,15,240809,Au-0.5-In-0.25-Pd-0.25,Au-0.323-In-0.238-Pd-0.439,2,CO2R,150,3.3,52.4208499863986,15.7367387033399,0.004036475,0.0,68.1616251647949,31.8383748352051,0.0,0.323,0.0,0.0,0.0,0.0,0.238,0.0,0.0,0.0,0.0,0.439,0.0,0.0,0.0,0.0,0.0,0.0
vsp15_240809_Au-0.5-In-0.25-Pd-0.25_pp0_rep2,vsp,15,240809,Au-0.5-In-0.25-Pd-0.25,Au-0.323-In-0.238-Pd-0.439,2,CO2R,200,3.42,57.3295109753291,12.9887033398821,0.003302571,0.0,70.3222583221213,29.6777416778787,0.0,0.323,0.0,0.0,0.0,0.0,0.238,0.0,0.0,0.0,0.0,0.439,0.0,0.0,0.0,0.0,0.0,0.0
vsp15_240809_Au-0.5-In-0.25-Pd-0.25_pp0_rep2,vsp,15,240809,Au-0.5-In-0.25-Pd-0.25,Au-0.323-In-0.238-Pd-0.439,2,CO2R,300,3.6,62.1404507313399,8.79174852652259,0.003852999,0.0,70.9368760750127,29.0631239249873,0.0,0.323,0.0,0.0,0.0,0.0,0.238,0.0,0.0,0.0,0.0,0.439,0.0,0.0,0.0,0.0,0.0,0.0
vsp20_241011_Ag-0.125-Au-0.75-Cu-0.125_pp0_rep1,vsp,20,241011,Ag-0.125-Au-0.75-Cu-0.125,Ag-0.324-Au-0.398-Cu-0.278,1,HER,50,2.8,0.0,0.0,0.0,0.0,0.0,0.0,0.324,0.398,0.0,0.278,0.0,0.0,0.0,0.0,0.0,0.0,0.0,0.0,0.0,0.0,0.0,0.0,0.0,0.0
vsp20_241011_Ag-0.125-Au-0.75-Cu-0.125_pp0_rep1,vsp,20,241011,Ag-0.125-Au-0.75-Cu-0.125,Ag-0.324-Au-0.398-Cu-0.278,1,CO2R,50,2.99,59.9359685283224,29.2632612966601,0.012109425,0.0,89.2143049957897,10.7856950042103,0.324,0.398,0.0,0.278,0.0,0.0,0.0,0.0,0.0,0.0,0.0,0.0,0.0,0.0,0.0,0.0,0.0,0.0
vsp20_241011_Ag-0.125-Au-0.75-Cu-0.125_pp0_rep1,vsp,20,241011,Ag-0.125-Au-0.75-Cu-0.125,Ag-0.324-Au-0.398-Cu-0.278,1,CO2R,100,3.41,48.6388080939128,41.360510805501,0.014861567,0.039618983,90.056270904759,9.94372909524102,0.324,0.398,0.0,0.278,0.0,0.0,0.0,0.0,0.0,0.0,0.0,0.0,0.0,0.0,0.0,0.0,0.0,0.0
vsp20_241011_Ag-0.125-Au-0.75-Cu-0.125_pp0_rep1,vsp,20,241011,Ag-0.125-Au-0.75-Cu-0.125,Ag-0.324-Au-0.398-Cu-0.278,1,CO2R,150,3.56,49.2920965075645,39.8182711198428,0.019448471,0.122509764253,89.25463255,10.7453674465616,0.324,0.398,0.0,0.278,0.0,0.0,0.0,0.0,0.0,0.0,0.0,0.0,0.0,0.0,0.0,0.0,0.0,0.0
vsp20_241011_Ag-0.125-Au-0.75-Cu-0.125_pp0_rep1,vsp,20,241011,Ag-0.125-Au-0.75-Cu-0.125,Ag-0.324-Au-0.398-Cu-0.278,1,CO2R,200,3.75,65.0205068111909,21.3691060903733,0.036878704,0.111481075613251,86.5411855722097,13.4588144277903,0.324,0.398,0.0,0.278,0.0,0.0,0.0,0.0,0.0,0.0,0.0,0.0,0.0,0.0,0.0,0.0,0.0,0.0
vsp20_241011_Ag-0.125-Au-0.75-Cu-0.125_pp0_rep1,vsp,20,241011,Ag-0.125-Au-0.75-Cu-0.125,Ag-0.324-Au-0.398-Cu-0.278,1,CO2R,300,3.96,71.4783736843207,11.3212180746562,0.035410895,0.055494675,82.89313355,17.1068664525442,0.324,0.398,0.0,0.278,0.0,0.0,0.0,0.0,0.0,0.0,0.0,0.0,0.0,0.0,0.0,0.0,0.0,0.0
vsp20_241011_Ag-0.167-Au-0.5-Cu-0.333_pp0_rep1,vsp,20,241011,Ag-0.167-Au-0.5-Cu-0.333,Ag-0.224-Au-0.377-Cu-0.399,1,HER,50,2.71,0.0,0.0,0.0,0.0,0.0,0.0,0.224,0.377,0.0,0.399,0.0,0.0,0.0,0.0,0.0,0.0,0.0,0.0,0.0,0.0,0.0,0.0,0.0,0.0
vsp20_241011_Ag-0.167-Au-0.5-Cu-0.333_pp0_rep1,vsp,20,241011,Ag-0.167-Au-0.5-Cu-0.333,Ag-0.224-Au-0.377-Cu-0.399,1,CO2R,50,2.92,49.6294126263366,34.950884086444,0.011008568,0.0,84.5913052811163,15.4086947188837,0.224,0.377,0.0,0.399,0.0,0.0,0.0,0.0,0.0,0.0,0.0,0.0,0.0,0.0,0.0,0.0,0.0,0.0
vsp20_241011_Ag-0.167-Au-0.5-Cu-0.333_pp0_rep1,vsp,20,241011,Ag-0.167-Au-0.5-Cu-0.333,Ag-0.224-Au-0.377-Cu-0.399,1,CO2R,100,3.19,42.9148967335579,43.8138506876228,0.01376071,0.053527775,86.79850736,13.2014926382652,0.224,0.377,0.0,0.399,0.0,0.0,0.0,0.0,0.0,0.0,0.0,0.0,0.0,0.0,0.0,0.0,0.0,0.0
vsp20_241011_Ag-0.167-Au-0.5-Cu-0.333_pp0_rep1,vsp,20,241011,Ag-0.167-Au-0.5-Cu-0.333,Ag-0.224-Au-0.377-Cu-0.399,1,CO2R,150,3.44,52.5212915105987,32.0235756385069,0.039263894,0.37286802101773,84.9609533913711,15.0390466086289,0.224,0.377,0.0,0.399,0.0,0.0,0.0,0.0,0.0,0.0,0.0,0.0,0.0,0.0,0.0,0.0,0.0,0.0
vsp20_241011_Ag-0.167-Au-0.5-Cu-0.333_pp0_rep1,vsp,20,241011,Ag-0.167-Au-0.5-Cu-0.333,Ag-0.224-Au-0.377-Cu-0.399,1,CO2R,200,3.6,71.916445207056,11.9462180746562,0.052565914,0.123914692742139,84.0428510703046,15.9571489296954,0.224,0.377,0.0,0.399,0.0,0.0,0.0,0.0,0.0,0.0,0.0,0.0,0.0,0.0,0.0,0.0,0.0,0.0
vsp20_241011_Ag-0.167-Au-0.5-Cu-0.333_pp0_rep1,vsp,20,241011,Ag-0.167-Au-0.5-Cu-0.333,Ag-0.224-Au-0.377-Cu-0.399,1,CO2R,300,3.69,74.58243529,6.2794695481336,0.025503183,0.04242884,80.9319787876773,19.0680212123227,0.224,0.377,0.0,0.399,0.0,0.0,0.0,0.0,0.0,0.0,0.0,0.0,0.0,0.0,0.0,0.0,0.0,0.0
vsp20_241011_Ag-0.222-Au-0.667-Cu-0.111_pp0_rep1,vsp,20,241011,Ag-0.222-Au-0.667-Cu-0.111,Ag-0.359-Au-0.439-Cu-0.202,1,HER,50,2.78,0.0,0.0,0.0,0.0,0.0,0.0,0.359,0.439,0.0,0.202,0.0,0.0,0.0,0.0,0.0,0.0,0.0,0.0,0.0,0.0,0.0,0.0,0.0,0.0
vsp20_241011_Ag-0.222-Au-0.667-Cu-0.111_pp0_rep1,vsp,20,241011,Ag-0.222-Au-0.667-Cu-0.111,Ag-0.359-Au-0.439-Cu-0.202,1,CO2R,50,3.01,43.8515139467242,41.3457760314342,0.017613709,0.0,85.21786943,14.7821305668667,0.359,0.439,0.0,0.202,0.0,0.0,0.0,0.0,0.0,0.0,0.0,0.0,0.0,0.0,0.0,0.0,0.0,0.0
vsp20_241011_Ag-0.222-Au-0.667-Cu-0.111_pp0_rep1,vsp,20,241011,Ag-0.222-Au-0.667-Cu-0.111,Ag-0.359-Au-0.439-Cu-0.202,1,CO2R,100,3.3,41.5633304735399,43.5191552062868,0.018164138,0.01728062,85.120896183635,14.879103816365,0.359,0.439,0.0,0.202,0.0,0.0,0.0,0.0,0.0,0.0,0.0,0.0,0.0,0.0,0.0,0.0,0.0,0.0
vsp20_241011_Ag-0.222-Au-0.667-Cu-0.111_pp0_rep1,vsp,20,241011,Ag-0.222-Au-0.667-Cu-0.111,Ag-0.359-Au-0.439-Cu-0.202,1,CO2R,150,3.47,45.2790391094185,39.36149312,0.019448471,0.035123212,84.6977401344903,15.3022598655097,0.359,0.439,0.0,0.202,0.0,0.0,0.0,0.0,0.0,0.0,0.0,0.0,0.0,0.0,0.0,0.0,0.0,0.0
vsp20_241011_Ag-0.222-Au-0.667-Cu-0.111_pp0_rep1,vsp,20,241011,Ag-0.222-Au-0.667-Cu-0.111,Ag-0.359-Au-0.439-Cu-0.202,1,CO2R,200,3.61,48.7835066647136,34.4941060903733,0.022567565,0.045098205,83.3479971248445,16.6520028751555,0.359,0.439,0.0,0.202,0.0,0.0,0.0,0.0,0.0,0.0,0.0,0.0,0.0,0.0,0.0,0.0,0.0,0.0
vsp20_241011_Ag-0.222-Au-0.667-Cu-0.111_pp0_rep1,vsp,20,241011,Ag-0.222-Au-0.667-Cu-0.111,Ag-0.359-Au-0.439-Cu-0.202,1,CO2R,300,3.81,70.9207139718345,10.0196463654224,0.035594371,0.023883784,81.0028042381622,18.9971957618378,0.359,0.439,0.0,0.202,0.0,0.0,0.0,0.0,0.0,0.0,0.0,0.0,0.0,0.0,0.0,0.0,0.0,0.0
vsp20_241011_Ag-0.25-Au-0.25-Cu-0.5_pp0_rep1,vsp,20,241011,Ag-0.25-Au-0.25-Cu-0.5,Ag-0.283-Au-0.245-Cu-0.472,1,HER,50,2.85,0.0,0.0,0.0,0.0,0.0,0.0,0.283,0.245,0.0,0.472,0.0,0.0,0.0,0.0,0.0,0.0,0.0,0.0,0.0,0.0,0.0,0.0,0.0,0.0
vsp20_241011_Ag-0.25-Au-0.25-Cu-0.5_pp0_rep1,vsp,20,241011,Ag-0.25-Au-0.25-Cu-0.5,Ag-0.283-Au-0.245-Cu-0.472,1,CO2R,50,3.1,39.2638473288832,40.7121807465619,0.017613709,0.010115485,80.003757269904,19.996242730096,0.283,0.245,0.0,0.472,0.0,0.0,0.0,0.0,0.0,0.0,0.0,0.0,0.0,0.0,0.0,0.0,0.0,0.0
vsp20_241011_Ag-0.25-Au-0.25-Cu-0.5_pp0_rep1,vsp,20,241011,Ag-0.25-Au-0.25-Cu-0.5,Ag-0.283-Au-0.245-Cu-0.472,1,CO2R,100,3.4,29.1387139299839,53.8334970530452,0.033576133,0.135716092050915,83.1444689541417,16.8555310458583,0.283,0.245,0.0,0.472,0.0,0.0,0.0,0.0,0.0,0.0,0.0,0.0,0.0,0.0,0.0,0.0,0.0,0.0
vsp20_241011_Ag-0.25-Au-0.25-Cu-0.5_pp0_rep1,vsp,20,241011,Ag-0.25-Au-0.25-Cu-0.5,Ag-0.283-Au-0.245-Cu-0.472,1,CO2R,150,3.57,30.2291322270816,53.4282907662083,0.04183256,0.248391356879935,83.9512717100694,16.0487282899306,0.283,0.245,0.0,0.472,0.0,0.0,0.0,0.0,0.0,0.0,0.0,0.0,0.0,0.0,0.0,0.0,0.0,0.0
vsp20_241011_Ag-0.25-Au-0.25-Cu-0.5_pp0_rep1,vsp,20,241011,Ag-0.25-Au-0.25-Cu-0.5,Ag-0.283-Au-0.245-Cu-0.472,1,CO2R,200,3.71,35.9737596518027,46.3040275,0.070454837,0.381859563348226,82.7350444668074,17.2649555331926,0.283,0.245,0.0,0.472,0.0,0.0,0.0,0.0,0.0,0.0,0.0,0.0,0.0,0.0,0.0,0.0,0.0,0.0
vsp20_241011_Ag-0.25-Au-0.25-Cu-0.5_pp0_rep1,vsp,20,241011,Ag-0.25-Au-0.25-Cu-0.5,Ag-0.283-Au-0.245-Cu-0.472,1,CO2R,300,3.9,59.9435016426374,19.1797642436149,0.132836724583968,0.223524122622159,79.4860525156739,20.5139474843261,0.283,0.245,0.0,0.472,0.0,0.0,0.0,0.0,0.0,0.0,0.0,0.0,0.0,0.0,0.0,0.0,0.0,0.0
vsp20_241011_Ag-0.25-Au-0.25-Cu-0.5_pp0_rep2,vsp,20,241011,Ag-0.25-Au-0.25-Cu-0.5,Ag-0.273-Au-0.24-Cu-0.487,2,HER,50,2.94,0.0,0.0,0.0,0.0,0.0,0.0,0.273,0.24,0.0,0.487,0.0,0.0,0.0,0.0,0.0,0.0,0.0,0.0,0.0,0.0,0.0,0.0,0.0,0.0
vsp20_241011_Ag-0.25-Au-0.25-Cu-0.5_pp0_rep2,vsp,20,241011,Ag-0.25-Au-0.25-Cu-0.5,Ag-0.273-Au-0.24-Cu-0.487,2,CO2R,50,3.09,42.5281968653874,38.8261296660118,0.026420564,0.009272528,81.3939739509504,18.6060260490496,0.273,0.24,0.0,0.487,0.0,0.0,0.0,0.0,0.0,0.0,0.0,0.0,0.0,0.0,0.0,0.0,0.0,0.0
vsp20_241011_Ag-0.25-Au-0.25-Cu-0.5_pp0_rep2,vsp,20,241011,Ag-0.25-Au-0.25-Cu-0.5,Ag-0.273-Au-0.24-Cu-0.487,2,CO2R,100,3.41,40.2048588587332,48.2858546168959,0.046235987,0.150467841186884,88.6918659222827,11.3081340777173,0.273,0.24,0.0,0.487,0.0,0.0,0.0,0.0,0.0,0.0,0.0,0.0,0.0,0.0,0.0,0.0,0.0,0.0
vsp20_241011_Ag-0.25-Au-0.25-Cu-0.5_pp0_rep2,vsp,20,241011,Ag-0.25-Au-0.25-Cu-0.5,Ag-0.273-Au-0.24-Cu-0.487,2,CO2R,150,3.6,40.5603800037666,45.36836935167,0.060914078,0.23378010059288,86.2290455,13.7709545018638,0.273,0.24,0.0,0.487,0.0,0.0,0.0,0.0,0.0,0.0,0.0,0.0,0.0,0.0,0.0,0.0,0.0,0.0
vsp20_241011_Ag-0.25-Au-0.25-Cu-0.5_pp0_rep2,vsp,20,241011,Ag-0.25-Au-0.25-Cu-0.5,Ag-0.273-Au-0.24-Cu-0.487,2,CO2R,200,3.75,42.859967775011,40.8005893909627,0.092471974,0.282812104863862,84.0410312997236,15.9589687002764,0.273,0.24,0.0,0.487,0.0,0.0,0.0,0.0,0.0,0.0,0.0,0.0,0.0,0.0,0.0,0.0,0.0,0.0
vsp20_241011_Ag-0.25-Au-0.25-Cu-0.5_pp0_rep2,vsp,20,241011,Ag-0.25-Au-0.25-Cu-0.5,Ag-0.273-Au-0.24-Cu-0.487,2,CO2R,300,3.87,70.8646341208228,10.5648330058939,0.118525585747574,0.112253786282278,81.6658484627292,18.3341515372708,0.273,0.24,0.0,0.487,0.0,0.0,0.0,0.0,0.0,0.0,0.0,0.0,0.0,0.0,0.0,0.0,0.0,0.0
vsp20_241011_Ag-0.25-Au-0.25-Cu-0.5_pp0_rep3,vsp,20,241011,Ag-0.25-Au-0.25-Cu-0.5,Ag-0.297-Au-0.27-Cu-0.434,3,HER,50,2.91,0.0,0.0,0.0,0.0,0.0,0.0,0.297,0.27,0.0,0.434,0.0,0.0,0.0,0.0,0.0,0.0,0.0,0.0,0.0,0.0,0.0,0.0,0.0,0.0
vsp20_241011_Ag-0.25-Au-0.25-Cu-0.5_pp0_rep3,vsp,20,241011,Ag-0.25-Au-0.25-Cu-0.5,Ag-0.297-Au-0.27-Cu-0.434,3,CO2R,50,3.06,48.0675469250246,31.6355599214145,0.02091628,0.018545056,79.7425681823336,20.2574318176664,0.297,0.27,0.0,0.434,0.0,0.0,0.0,0.0,0.0,0.0,0.0,0.0,0.0,0.0,0.0,0.0,0.0,0.0
vsp20_241011_Ag-0.25-Au-0.25-Cu-0.5_pp0_rep3,vsp,20,241011,Ag-0.25-Au-0.25-Cu-0.5,Ag-0.297-Au-0.27-Cu-0.434,3,CO2R,100,3.44,36.8714557743414,45.4715127701375,0.075408693,0.297563853999831,82.7194011281557,17.2805988718443,0.297,0.27,0.0,0.434,0.0,0.0,0.0,0.0,0.0,0.0,0.0,0.0,0.0,0.0,0.0,0.0,0.0,0.0
vsp20_241011_Ag-0.25-Au-0.25-Cu-0.5_pp0_rep3,vsp,20,241011,Ag-0.25-Au-0.25-Cu-0.5,Ag-0.297-Au-0.27-Cu-0.434,3,CO2R,150,3.56,40.4570089351106,43.2711198428291,0.094673688,0.565062238332069,84.3928076133551,15.6071923866449,0.297,0.27,0.0,0.434,0.0,0.0,0.0,0.0,0.0,0.0,0.0,0.0,0.0,0.0,0.0,0.0,0.0,0.0
vsp20_241011_Ag-0.25-Au-0.25-Cu-0.5_pp0_rep3,vsp,20,241011,Ag-0.25-Au-0.25-Cu-0.5,Ag-0.297-Au-0.27-Cu-0.434,3,CO2R,200,3.71,51.3601456402101,30.3831041257367,0.165403739243711,0.70134030177864,82.61740817,17.38259183,0.297,0.27,0.0,0.434,0.0,0.0,0.0,0.0,0.0,0.0,0.0,0.0,0.0,0.0,0.0,0.0,0.0,0.0
vsp20_241011_Ag-0.25-Au-0.25-Cu-0.5_pp0_rep3,vsp,20,241011,Ag-0.25-Au-0.25-Cu-0.5,Ag-0.297-Au-0.27-Cu-0.434,3,CO2R,300,3.86,69.43062211,10.5672888015717,0.169165,0.251622692404957,80.4247948586812,19.5752051413188,0.297,0.27,0.0,0.434,0.0,0.0,0.0,0.0,0.0,0.0,0.0,0.0,0.0,0.0,0.0,0.0,0.0,0.0
vsp20_241011_Ag-0.333-Au-0.333-Cu-0.333_pp0_rep1,vsp,20,241011,Ag-0.333-Au-0.333-Cu-0.333,Ag-0.392-Au-0.262-Cu-0.346,1,HER,50,2.93,0.0,0.0,0.0,0.0,0.0,0.0,0.392,0.262,0.0,0.346,0.0,0.0,0.0,0.0,0.0,0.0,0.0,0.0,0.0,0.0,0.0,0.0,0.0,0.0
vsp20_241011_Ag-0.333-Au-0.333-Cu-0.333_pp0_rep1,vsp,20,241011,Ag-0.333-Au-0.333-Cu-0.333,Ag-0.392-Au-0.262-Cu-0.346,1,CO2R,50,3.01,44.3399108581473,38.2514734774067,0.027521421,0.0,82.6238486657896,17.3761513342104,0.392,0.262,0.0,0.346,0.0,0.0,0.0,0.0,0.0,0.0,0.0,0.0,0.0,0.0,0.0,0.0,0.0,0.0
vsp20_241011_Ag-0.333-Au-0.333-Cu-0.333_pp0_rep1,vsp,20,241011,Ag-0.333-Au-0.333-Cu-0.333,Ag-0.392-Au-0.262-Cu-0.346,1,CO2R,100,3.32,41.4685387850761,43.21709233791750,0.033576133,0.057321082,84.7814712481708,15.2185287518292,0.392,0.262,0.0,0.346,0.0,0.0,0.0,0.0,0.0,0.0,0.0,0.0,0.0,0.0,0.0,0.0,0.0,0.0
vsp20_241011_Ag-0.333-Au-0.333-Cu-0.333_pp0_rep1,vsp,20,241011,Ag-0.333-Au-0.333-Cu-0.333,Ag-0.392-Au-0.262-Cu-0.346,1,CO2R,150,3.48,40.30634665,43.664047151277,0.040364751,0.11492315,84.1302950831666,15.8697049168334,0.392,0.262,0.0,0.346,0.0,0.0,0.0,0.0,0.0,0.0,0.0,0.0,0.0,0.0,0.0,0.0,0.0,0.0
vsp20_241011_Ag-0.333-Au-0.333-Cu-0.333_pp0_rep1,vsp,20,241011,Ag-0.333-Au-0.333-Cu-0.333,Ag-0.392-Au-0.262-Cu-0.346,1,CO2R,200,3.64,48.1419364288853,34.0557465618861,0.080912977,0.205681530810082,82.4934218812322,17.5065781187678,0.392,0.262,0.0,0.346,0.0,0.0,0.0,0.0,0.0,0.0,0.0,0.0,0.0,0.0,0.0,0.0,0.0,0.0
vsp20_241011_Ag-0.333-Au-0.333-Cu-0.333_pp0_rep1,vsp,20,241011,Ag-0.333-Au-0.333-Cu-0.333,Ag-0.392-Au-0.262-Cu-0.346,1,CO2R,300,3.79,71.4298269476239,8.067288802,0.10513182760582,0.062659811,79.6724865151583,20.3275134848417,0.392,0.262,0.0,0.346,0.0,0.0,0.0,0.0,0.0,0.0,0.0,0.0,0.0,0.0,0.0,0.0,0.0,0.0
vsp20_241011_Ag-0.333-Au-0.333-Cu-0.333_pp0_rep2,vsp,20,241011,Ag-0.333-Au-0.333-Cu-0.333,Ag-0.411-Au-0.245-Cu-0.344,2,HER,50,2.87,0.0,0.0,0.0,0.0,0.0,0.0,0.411,0.245,0.0,0.344,0.0,0.0,0.0,0.0,0.0,0.0,0.0,0.0,0.0,0.0,0.0,0.0,0.0,0.0
vsp20_241011_Ag-0.333-Au-0.333-Cu-0.333_pp0_rep2,vsp,20,241011,Ag-0.333-Au-0.333-Cu-0.333,Ag-0.411-Au-0.245-Cu-0.344,2,CO2R,50,3.01,37.85515495,49.6709233791749,0.028622278,0.007586614,87.5672301320619,12.4327698679381,0.411,0.245,0.0,0.344,0.0,0.0,0.0,0.0,0.0,0.0,0.0,0.0,0.0,0.0,0.0,0.0,0.0,0.0
vsp20_241011_Ag-0.333-Au-0.333-Cu-0.333_pp0_rep2,vsp,20,241011,Ag-0.333-Au-0.333-Cu-0.333,Ag-0.411-Au-0.245-Cu-0.344,2,CO2R,100,3.34,38.1426688149993,51.5054027504912,0.030273563,0.065750653,89.7475558182829,10.2524441817172,0.411,0.245,0.0,0.344,0.0,0.0,0.0,0.0,0.0,0.0,0.0,0.0,0.0,0.0,0.0,0.0,0.0,0.0
vsp20_241011_Ag-0.333-Au-0.333-Cu-0.333_pp0_rep2,vsp,20,241011,Ag-0.333-Au-0.333-Cu-0.333,Ag-0.411-Au-0.245-Cu-0.344,2,CO2R,150,3.46,38.8784029797652,50.6925343811395,0.037796085,0.127567506813903,89.7399257525619,10.2600742474381,0.411,0.245,0.0,0.344,0.0,0.0,0.0,0.0,0.0,0.0,0.0,0.0,0.0,0.0,0.0,0.0,0.0,0.0
vsp20_241011_Ag-0.333-Au-0.333-Cu-0.333_pp0_rep2,vsp,20,241011,Ag-0.333-Au-0.333-Cu-0.333,Ag-0.411-Au-0.245-Cu-0.344,2,CO2R,200,3.61,42.6082362049844,45.5120333988212,0.053116342,0.17954986091208,88.3573844253942,11.6426155746058,0.411,0.245,0.0,0.344,0.0,0.0,0.0,0.0,0.0,0.0,0.0,0.0,0.0,0.0,0.0,0.0,0.0,0.0
vsp20_241011_Ag-0.333-Au-0.333-Cu-0.333_pp0_rep2,vsp,20,241011,Ag-0.333-Au-0.333-Cu-0.333,Ag-0.411-Au-0.245-Cu-0.344,2,CO2R,300,3.83,65.0683211617736,18.3767190569745,0.122562060803992,0.14189777740313,83.7157610755241,16.2842389244759,0.411,0.245,0.0,0.344,0.0,0.0,0.0,0.0,0.0,0.0,0.0,0.0,0.0,0.0,0.0,0.0,0.0,0.0
vsp20_241011_Ag-0.333-Au-0.333-Cu-0.333_pp0_rep3,vsp,20,241011,Ag-0.333-Au-0.333-Cu-0.333,Ag-0.442-Au-0.275-Cu-0.282,3,HER,50,2.9,0.0,0.0,0.0,0.0,0.0,0.0,0.442,0.275,0.0,0.282,0.0,0.0,0.0,0.0,0.0,0.0,0.0,0.0,0.0,0.0,0.0,0.0,0.0,0.0
vsp20_241011_Ag-0.333-Au-0.333-Cu-0.333_pp0_rep3,vsp,20,241011,Ag-0.333-Au-0.333-Cu-0.333,Ag-0.442-Au-0.275-Cu-0.282,3,CO2R,50,3.09,45.1170771516458,38.3104125736739,0.013210282,0.003371828,83.44407184,16.5559281643036,0.442,0.275,0.0,0.282,0.0,0.0,0.0,0.0,0.0,0.0,0.0,0.0,0.0,0.0,0.0,0.0,0.0,0.0
vsp20_241011_Ag-0.333-Au-0.333-Cu-0.333_pp0_rep3,vsp,20,241011,Ag-0.333-Au-0.333-Cu-0.333,Ag-0.442-Au-0.275-Cu-0.282,3,CO2R,100,3.42,45.140304254117100,40.6532416502947,0.019815423,0.080080924,85.8964079969348,14.1035920030652,0.442,0.275,0.0,0.282,0.0,0.0,0.0,0.0,0.0,0.0,0.0,0.0,0.0,0.0,0.0,0.0,0.0,0.0
vsp20_241011_Ag-0.333-Au-0.333-Cu-0.333_pp0_rep3,vsp,20,241011,Ag-0.333-Au-0.333-Cu-0.333,Ag-0.442-Au-0.275-Cu-0.282,3,CO2R,150,3.58,50.3793760070309,35.3487229862475,0.036328276,0.207648430694878,85.9757004997052,14.0242995002948,0.442,0.275,0.0,0.282,0.0,0.0,0.0,0.0,0.0,0.0,0.0,0.0,0.0,0.0,0.0,0.0,0.0,0.0
