Repository: Jehadabed/ocx24-dashboard

# OCx24 Dashboard

An interactive web dashboard for exploring and analyzing  data from OCx24 experiments, featuring HER (Hydrogen Evolution Reaction) and CO2RR (CO2 Reduction Reaction) performance data, as well as XRD (X-ray Diffraction) data.

This project is part of the OCx24 research: https://ai.meta.com/blog/open-catalyst-simulations-experiments/.

## Features

- **Interactive Data Filtering**: Filter data by source, batch, reaction type, element count, and voltage/current density ranges
- **Data Aggregation**: Average data across multiple replicates with statistical analysis
- **Interactive Plots**: Dedicated plotting interfaces for HER and CO2RR performance visualization

File: Data/ExpDataDump_241125.csv (part 17 of 25)
sample id,source,batch number,batch date,composition,rep,reaction,current density,voltage,fe_h2,fe_co,fe_ch4,fe_c2h4,fe_gas_total,fe_liquid
vsp20_241011_Ag-0.25-Au-0.25-Cu-0.5_pp0,vsp,20,241011,Ag-0.25-Au-0.25-Cu-0.5,avg,CO2R,100,3.41,35.40500952101949,49.19695481335953,0.051740271,0.19458259574587647,84.85191200152671,15.148087998473295
uoft4_240405_Cu-1.0_pp0_rep3,uoft,4,240405,Cu-1.0,3,HER,50,2.81,,,,,,
vsp20_241011_Ag-0.25-Au-0.25-Cu-0.5_pp0_rep1,vsp,20,241011,Ag-0.25-Au-0.25-Cu-0.5,1,CO2R,300,3.9,59.94350164263743,19.179764243614933,0.1328367245839678,0.2235241226221585,79.48605251567389,20.51394748432611
vsp20_241011_Ag-0.25-Au-0.25-Cu-0.5_pp0_rep1,vsp,20,241011,Ag-0.25-Au-0.25-Cu-0.5,1,CO2R,100,3.4,29.13871392998389,53.83349705304519,0.033576133,0.1357160920509146,83.14446895414173,16.85553104585827
vsp20_241011_Ag-0.25-Au-0.25-Cu-0.5_pp0_rep1,vsp,20,241011,Ag-0.25-Au-0.25-Cu-0.5,1,CO2R,200,3.71,35.97375965180272,46.3040275,0.070454837,0.3818595633482256,82.73504446680741,17.26495553319259
vsp20_241011_Ag-0.25-Au-0.25-Cu-0.5_pp0_rep1,vsp,20,241011,Ag-0.25-Au-0.25-Cu-0.5,1,CO2R,50,3.1,39.263847328883216,40.71218074656189,0.017613709,0.010115485,80.00375726990401,19.996242730095982
vsp20_241011_Ag-0.25-Au-0.25-Cu-0.5_pp0_rep1,vsp,20,241011,Ag-0.25-Au-0.25-Cu-0.5,1,CO2R,150,3.57,30.22913222708155,53.42829076620825,0.04183256,0.2483913568799348,83.95127171006942,16.04872828993058
vsp20_241011_Ag-0.25-Au-0.25-Cu-0.5_pp0_rep2,vsp,20,241011,Ag-0.25-Au-0.25-Cu-0.5,2,CO2R,300,3.87,70.86463412082279,10.56483300589391,0.1185255857475735,0.1122537862822782,81.66584846272923,18.33415153727077
vsp20_241011_Ag-0.25-Au-0.25-Cu-0.5_pp0_rep2,vsp,20,241011,Ag-0.25-Au-0.25-Cu-0.5,2,CO2R,50,3.09,42.52819686538743,38.82612966601179,0.026420564,0.009272528,81.39397395095037,18.606026049049632
uoft6_240624_Au-0.8-Cd-0.2_pp0_rep2,uoft,6,240624,Au-0.8-Cd-0.2,2,HER,50,2.81,,,,,,
vsp20_241011_Ag-0.25-Au-0.25-Cu-0.5_pp0_rep2,vsp,20,241011,Ag-0.25-Au-0.25-Cu-0.5,2,CO2R,100,3.41,40.20485885873318,48.28585461689588,0.046235987,0.1504678411868835,88.69186592228266,11.30813407771734
vsp20_241011_Ag-0.25-Au-0.25-Cu-0.5_pp0_rep2,vsp,20,241011,Ag-0.25-Au-0.25-Cu-0.5,2,CO2R,150,3.6,40.56038000376656,45.36836935166995,0.060914078,0.2337801005928798,86.2290455,13.770954501863798
vsp20_241011_Ag-0.25-Au-0.25-Cu-0.5_pp0_rep2,vsp,20,241011,Ag-0.25-Au-0.25-Cu-0.5,2,CO2R,200,3.75,42.859967775010986,40.80058939096268,0.092471974,0.2828121048638624,84.04103129972361,15.958968700276388
vsp20_241011_Ag-0.25-Au-0.25-Cu-0.5_pp0_rep3,vsp,20,241011,Ag-0.25-Au-0.25-Cu-0.5,3,CO2R,150,3.56,40.45700893511059,43.27111984282908,0.094673688,0.5650622383320689,84.39280761335513,15.607192386644869
vsp20_241011_Ag-0.25-Au-0.25-Cu-0.5_pp0_rep3,vsp,20,241011,Ag-0.25-Au-0.25-Cu-0.5,3,CO2R,100,3.44,36.87145577434138,45.47151277013752,0.075408693,0.2975638539998314,82.71940112815572,17.280598871844276
vsp20_241011_Ag-0.25-Au-0.25-Cu-0.5_pp0_rep3,vsp,20,241011,Ag-0.25-Au-0.25-Cu-0.5,3,CO2R,50,3.06,48.06754692502459,31.63555992141454,0.02091628,0.018545056,79.74256818233357,20.25743181766643
vsp20_241011_Ag-0.25-Au-0.25-Cu-0.5_pp0_rep3,vsp,20,241011,Ag-0.25-Au-0.25-Cu-0.5,3,CO2R,200,3.71,51.36014564021009,30.38310412573674,0.1654037392437113,0.7013403017786395,82.61740817,17.38259183
uoft8_241025_Au-0.5-Cd-0.25-Cu-0.25_pp0,uoft,8,241025,Au-0.5-Cd-0.25-Cu-0.25,avg,HER,50,2.81,,,,,,
vsp20_241011_Ag-0.25-Au-0.25-Cu-0.5_pp0_rep3,vsp,20,241011,Ag-0.25-Au-0.25-Cu-0.5,3,CO2R,300,3.86,69.43062211,10.56728880157171,0.169165,0.2516226924049566,80.42479485868121,19.57520514131879
uoft8_241025_Cd-0.75-Pd-0.25_pp0_rep1,uoft,8,241025,Cd-0.75-Pd-0.25,1,HER,50,2.81,,,,,,
uoft8_241025_Cd-0.75-Pd-0.25_pp0_rep3,uoft,8,241025,Cd-0.75-Pd-0.25,3,HER,50,2.81,,,,,,
vsp20_241011_Ag-0.333-Au-0.333-Cu-0.333_pp0,vsp,20,241011,Ag-0.333-Au-0.333-Cu-0.333,avg,CO2R,50,3.04,42.43738098725648,42.077603143418465,0.023117993504944635,0.003652814,84.54505021118264,15.454949788817364
vsp20_241011_Ag-0.333-Au-0.333-Cu-0.333_pp0,vsp,20,241011,Ag-0.333-Au-0.333-Cu-0.333,std,CO2R,50,0.05,3.987304031640491,6.576074254928068,0.008597967,0.003801104,2.649220662333957,2.6492206623339563
vsp20_241011_Ag-0.333-Au-0.333-Cu-0.333_pp0,vsp,20,241011,Ag-0.333-Au-0.333-Cu-0.333,std,CO2R,100,0.05,3.5002422405765388,5.672136875232275,0.007183741,0.011506698827976765,2.6056483343281736,2.6056483343281744
vsp20_241011_Ag-0.333-Au-0.333-Cu-0.333_pp0,vsp,20,241011,Ag-0.333-Au-0.333-Cu-0.333,std,CO2R,150,0.06,6.268669770472725,7.680894010811054,0.002043104,0.050283880323058486,2.858987849824191,2.8589878498241914
vsp20_241011_Ag-0.333-Au-0.333-Cu-0.333_pp0,vsp,20,241011,Ag-0.333-Au-0.333-Cu-0.333,avg,CO2R,200,3.66,49.322542844587666,35.34258349705305,0.067794433,0.21565652308297503,84.95475593480323,15.045244065196774
vsp20_241011_Ag-0.333-Au-0.333-Cu-0.333_pp0,vsp,20,241011,Ag-0.333-Au-0.333-Cu-0.333,std,CO2R,200,0.06,7.375818507469295,9.590997698798441,0.013963787829582582,0.041992323109374584,3.0431957861280208,3.0431957861280203
vsp20_241011_Ag-0.333-Au-0.333-Cu-0.333_pp0,vsp,20,241011,Ag-0.333-Au-0.333-Cu-0.333,avg,CO2R,300,3.84,69.57779684306709,11.616732154551409,0.095958021,0.09221014,81.38835404,18.611645956686697
vsp20_241011_Ag-0.333-Au-0.333-Cu-0.333_pp0,vsp,20,241011,Ag-0.333-Au-0.333-Cu-0.333,std,CO2R,300,0.05,3.926028745544223,5.856772187810248,0.032186861,0.043287379635063294,2.0898571042994165,2.089857104299417
vsp20_241011_Ag-0.333-Au-0.333-Cu-0.333_pp0,vsp,20,241011,Ag-0.333-Au-0.333-Cu-0.333,avg,CO2R,100,3.36,41.58383728,45.12524557956778,0.027888373117076103,0.067717553,86.80847835446282,13.191521645537174
vsp20_241011_Ag-0.333-Au-0.333-Cu-0.333_pp0,vsp,20,241011,Ag-0.333-Au-0.333-Cu-0.333,avg,CO2R,150,3.51,43.18804187853551,43.23510150622135,0.038163037,0.15004636264014157,86.61530711181122,13.384692888188775
vsp20_241011_Ag-0.333-Au-0.333-Cu-0.333_pp0_rep1,vsp,20,241011,Ag-0.333-Au-0.333-Cu-0.333,1,CO2R,100,3.32,41.46853878507607,43.217092337917485,0.033576133,0.057321082,84.78147124817079,15.218528751829211
vsp20_241011_Ag-0.333-Au-0.333-Cu-0.333_pp0_rep1,vsp,20,241011,Ag-0.333-Au-0.333-Cu-0.333,1,CO2R,300,3.79,71.42982694762392,8.067288802,0.1051318276058198,0.062659811,79.67248651515834,20.32751348484166
vsp20_241011_Ag-0.333-Au-0.333-Cu-0.333_pp0_rep1,vsp,20,241011,Ag-0.333-Au-0.333-Cu-0.333,1,CO2R,200,3.64,48.14193642888531,34.05574656188605,0.080912977,0.2056815308100817,82.49342188123222,17.506578118767777
vsp20_241011_Ag-0.333-Au-0.333-Cu-0.333_pp0_rep1,vsp,20,241011,Ag-0.333-Au-0.333-Cu-0.333,1,CO2R,50,3.01,44.33991085814727,38.25147347740668,0.027521421,0,82.62384866578964,17.376151334210363
vsp3_240718_Au-0.667-Cu-0.333_pp0_rep2,vsp,3,240718,Au-0.667-Cu-0.333,2,HER,50,2.81,,,,,,
vsp20_241011_Ag-0.333-Au-0.333-Cu-0.333_pp0_rep1,vsp,20,241011,Ag-0.333-Au-0.333-Cu-0.333,1,CO2R,150,3.48,40.30634665,43.66404715127702,0.040364751,0.11492315,84.13029508316662,15.869704916833385
vsp20_241011_Ag-0.333-Au-0.333-Cu-0.333_pp0_rep2,vsp,20,241011,Ag-0.333-Au-0.333-Cu-0.333,2,CO2R,300,3.83,65.06832116177362,18.37671905697446,0.1225620608039924,0.1418977774031302,83.71576107552406,16.284238924475943
vsp20_241011_Ag-0.333-Au-0.333-Cu-0.333_pp0_rep2,vsp,20,241011,Ag-0.333-Au-0.333-Cu-0.333,2,CO2R,100,3.34,38.14266881499927,51.505402750491164,0.030273563,0.065750653,89.74755581828285,10.252444181717152
uoft4_240405_Au-0.25-Cu-0.75_pp0,uoft,4,240405,Au-0.25-Cu-0.75,avg,HER,50,2.82,,,,,,
vsp20_241011_Ag-0.333-Au-0.333-Cu-0.333_pp0_rep2,vsp,20,241011,Ag-0.333-Au-0.333-Cu-0.333,2,CO2R,50,3.01,37.85515495,49.67092337917485,0.028622278,0.007586614,87.56723013206187,12.432769867938134
vsp20_241011_Ag-0.333-Au-0.333-Cu-0.333_pp0_rep2,vsp,20,241011,Ag-0.333-Au-0.333-Cu-0.333,2,CO2R,150,3.46,38.87840297976522,50.69253438113949,0.037796085,0.1275675068139031,89.73992575256189,10.260074247438112
vsp20_241011_Ag-0.333-Au-0.333-Cu-0.333_pp0_rep2,vsp,20,241011,Ag-0.333-Au-0.333-Cu-0.333,2,CO2R,200,3.61,42.60823620498441,45.51203339882122,0.053116342,0.1795498609120795,88.35738442539423,11.64261557460577
vsp20_241011_Ag-0.333-Au-0.333-Cu-0.333_pp0_rep3,vsp,20,241011,Ag-0.333-Au-0.333-Cu-0.333,3,CO2R,150,3.58,50.379376007030906,35.348722986247544,0.036328276,0.2076484306948776,85.97570049970517,14.02429950029483
vsp20_241011_Ag-0.333-Au-0.333-Cu-0.333_pp0_rep3,vsp,20,241011,Ag-0.333-Au-0.333-Cu-0.333,3,CO2R,300,3.9,72.23524241980373,8.406188605108056,0.060180174,0.072072831,80.77681453925751,19.223185460742485
uoft4_240405_Cu-1.0_pp0_rep1,uoft,4,240405,Cu-1.0,1,HER,50,2.82,,,,,,
vsp20_241011_Ag-0.333-Au-0.333-Cu-0.333_pp0_rep3,vsp,20,241011,Ag-0.333-Au-0.333-Cu-0.333,3,CO2R,50,3.09,45.11707715164578,38.31041257367387,0.013210282,0.003371828,83.44407184,16.555928164303594
vsp20_241011_Ag-0.333-Au-0.333-Cu-0.333_pp0_rep3,vsp,20,241011,Ag-0.333-Au-0.333-Cu-0.333,3,CO2R,200,3.73,57.21745589989329,26.45997053045187,0.069353981,0.2617381775267639,84.01346149778323,15.986538502216774
vsp20_241011_Ag-0.333-Au-0.333-Cu-0.333_pp0_rep3,vsp,20,241011,Ag-0.333-Au-0.333-Cu-0.333,3,CO2R,100,3.42,45.140304254117055,40.653241650294696,0.019815423,0.080080924,85.89640799693484,14.10359200306516
vsp20_241011_Ag-0.5-Au-0.25-Cu-0.25_pp0,vsp,20,241011,Ag-0.5-Au-0.25-Cu-0.25,std,CO2R,100,0,0,0,0,0,0,0
uoft5_240507_Ag-0.4-Au-0.4-Tl-0.2_pp0_rep2,uoft,5,240507,Ag-0.4-Au-0.4-Tl-0.2,2,HER,50,2.82,,,,,,
uoft6_240624_Au-0.833-Cd-0.167_pp0,uoft,6,240624,Au-0.833-Cd-0.167,avg,HER,50,2.82,,,,,,
vsp20_241011_Ag-0.5-Au-0.25-Cu-0.25_pp0,vsp,20,241011,Ag-0.5-Au-0.25-Cu-0.25,avg,CO2R,50,3.07,41.88537111,42.156188605108056,0.028622278,0.010115485,84.08524038780573,15.914759612194274
vsp20_241011_Ag-0.5-Au-0.25-Cu-0.25_pp0,vsp,20,241011,Ag-0.5-Au-0.25-Cu-0.25,avg,CO2R,100,3.42,37.847621837661386,48.41110019646366,0.035227419,0.1188569501812357,86.41774931237694,13.58225068762306
vsp20_241011_Ag-0.5-Au-0.25-Cu-0.25_pp0,vsp,20,241011,Ag-0.5-Au-0.25-Cu-0.25,std,CO2R,50,0,0,0,0,0,0,0
vsp20_241011_Ag-0.5-Au-0.25-Cu-0.25_pp0,vsp,20,241011,Ag-0.5-Au-0.25-Cu-0.25,std,CO2R,200,0,0,0,0,0,0,0
vsp20_241011_Ag-0.5-Au-0.25-Cu-0.25_pp0,vsp,20,241011,Ag-0.5-Au-0.25-Cu-0.25,avg,CO2R,200,3.7,54.39473519010652,28.70702357563851,0.1268737500688035,0.2950349827193796,83.53132900809774,16.468670991902258
vsp20_241011_Ag-0.5-Au-0.25-Cu-0.25_pp0,vsp,20,241011,Ag-0.5-Au-0.25-Cu-0.25,avg,CO2R,300,3.79,71.59534620937872,9.31237721,0.099994496,0.096940066,81.10993041775089,18.89006958224911
vsp20_241011_Ag-0.5-Au-0.25-Cu-0.25_pp0,vsp,20,241011,Ag-0.5-Au-0.25-Cu-0.25,std,CO2R,300,0,0,0,0,0,0,0
vsp20_241011_Ag-0.5-Au-0.25-Cu-0.25_pp0,vsp,20,241011,Ag-0.5-Au-0.25-Cu-0.25,std,CO2R,150,0,0,0,0,0,0,0
vsp20_241011_Ag-0.5-Au-0.25-Cu-0.25_pp0,vsp,20,241011,Ag-0.5-Au-0.25-Cu-0.25,avg,CO2R,150,3.53,38.12467304191342,47.37229862475442,0.043667321,0.2242265868667284,85.76980848399593,14.23019151600407
uoft8_241025_Ag-0.25-Cd-0.5-Pd-0.25_pp0_rep3,uoft,8,241025,Ag-0.25-Cd-0.5-Pd-0.25,3,HER,50,2.82,,,,,,
vsp20_241011_Ag-0.5-Au-0.25-Cu-0.25_pp0_rep1,vsp,20,241011,Ag-0.5-Au-0.25-Cu-0.25,1,CO2R,300,3.79,71.59534620937872,9.31237721,0.099994496,0.096940066,81.10993041775089,18.89006958224911
vsp20_241011_Ag-0.5-Au-0.25-Cu-0.25_pp0_rep1,vsp,20,241011,Ag-0.5-Au-0.25-Cu-0.25,1,CO2R,50,3.07,41.88537111,42.156188605108056,0.028622278,0.010115485,84.08524038780573,15.914759612194274
vsp20_241011_Ag-0.5-Au-0.25-Cu-0.25_pp0_rep1,vsp,20,241011,Ag-0.5-Au-0.25-Cu-0.25,1,CO2R,100,3.42,37.847621837661386,48.41110019646366,0.035227419,0.1188569501812357,86.41774931237694,13.58225068762306
vsp20_241011_Ag-0.5-Au-0.25-Cu-0.25_pp0_rep1,vsp,20,241011,Ag-0.5-Au-0.25-Cu-0.25,1,CO2R,150,3.53,38.12467304191342,47.37229862475442,0.043667321,0.2242265868667284,85.76980848399593,14.23019151600407
vsp20_241011_Ag-0.5-Au-0.25-Cu-0.25_pp0_rep1,vsp,20,241011,Ag-0.5-Au-0.25-Cu-0.25,1,CO2R,200,3.7,54.39473519010652,28.70702357563851,0.1268737500688035,0.2950349827193796,83.53132900809774,16.468670991902258
vsp20_241011_Ag-0.8-Cu-0.2_pp0,vsp,20,241011,Ag-0.8-Cu-0.2,avg,CO2R,300,3.92,88.14371508087636,9.128192534,0.1565051465056969,0.1069150580235466,97.54620222045898,2.45379778
vsp20_241011_Ag-0.8-Cu-0.2_pp0,vsp,20,241011,Ag-0.8-Cu-0.2,avg,CO2R,150,3.61,57.20102952562305,46.49803536345777,0.1126543493018732,0.1826407035881873,104.00885914286718,0
uoft8_241025_Au-0.75-Cd-0.25_pp0_rep3,uoft,8,241025,Au-0.75-Cd-0.25,3,HER,50,2.82,,,,,,
vsp20_241011_Ag-0.8-Cu-0.2_pp0,vsp,20,241011,Ag-0.8-Cu-0.2,avg,CO2R,200,3.81,81.88840528155015,19.939833005893917,0.2179696530466213,0.2269661974205513,102.28973288438942,0
vsp20_241011_Ag-0.8-Cu-0.2_pp0,vsp,20,241011,Ag-0.8-Cu-0.2,avg,CO2R,50,3.09,62.90527108748875,46.32612966601179,0.1111865401904482,0.009272528,109.36668854990872,0
vsp29_241004_Ag-0.333-Au-0.333-Pd-0.333_pp0,vsp,29,241004,Ag-0.333-Au-0.333-Pd-0.333,avg,HER,50,2.82,,,,,,
vsp20_241011_Ag-0.8-Cu-0.2_pp0,vsp,20,241011,Ag-0.8-Cu-0.2,std,CO2R,300,0,0,0,0,0,0,0
vsp20_241011_Ag-0.8-Cu-0.2_pp0,vsp,20,241011,Ag-0.8-Cu-0.2,std,CO2R,200,0,0,0,0,0,0,0
vsp20_241011_Ag-0.8-Cu-0.2_pp0,vsp,20,241011,Ag-0.8-Cu-0.2,avg,CO2R,100,3.46,58.17886961,49.12573673870335,0.099077115,0.056899604,107.47244605443262,0
vsp20_241011_Ag-0.8-Cu-0.2_pp0,vsp,20,241011,Ag-0.8-Cu-0.2,std,CO2R,100,0,0,0,0,0,0,0
vsp20_241011_Ag-0.8-Cu-0.2_pp0,vsp,20,241011,Ag-0.8-Cu-0.2,std,CO2R,150,0,0,0,0,0,0,0
vsp20_241011_Ag-0.8-Cu-0.2_pp0,vsp,20,241011,Ag-0.8-Cu-0.2,std,CO2R,50,0,0,0,0,0,0,0
vsp20_241011_Ag-0.8-Cu-0.2_pp0_rep1,vsp,20,241011,Ag-0.8-Cu-0.2,1,CO2R,150,3.61,57.20102952562305,46.49803536345777,0.1126543493018732,0.1826407035881873,104.00885914286718,0
vsp20_241011_Ag-0.8-Cu-0.2_pp0_rep1,vsp,20,241011,Ag-0.8-Cu-0.2,1,CO2R,50,3.09,62.90527108748875,46.32612966601179,0.1111865401904482,0.009272528,109.36668854990872,0
vsp29_241004_Ag-0.333-Au-0.333-Pd-0.333_pp0_rep1,vsp,29,241004,Ag-0.333-Au-0.333-Pd-0.333,1,HER,50,2.82,,,,,,
vsp20_241011_Ag-0.8-Cu-0.2_pp0_rep1,vsp,20,241011,Ag-0.8-Cu-0.2,1,CO2R,100,3.46,58.17886961,49.12573673870335,0.099077115,0.056899604,107.47244605443262,0
vsp20_241011_Ag-0.8-Cu-0.2_pp0_rep1,vsp,20,241011,Ag-0.8-Cu-0.2,1,CO2R,200,3.81,81.88840528155015,19.939833005893917,0.2179696530466213,0.2269661974205513,102.28973288438942,0
vsp20_241011_Ag-0.8-Cu-0.2_pp0_rep1,vsp,20,241011,Ag-0.8-Cu-0.2,1,CO2R,300,3.92,88.14371508087636,9.128192534,0.1565051465056969,0.1069150580235466,97.54620222045898,2.45379778
vsp8_240802_Pd-0.5-Zn-0.5_pp0_rep1,vsp,8,240802,Pd-0.5-Zn-0.5,1,HER,50,2.82,,,,,,
vsp20_241011_Ag-0.833-Cu-0.167_pp0,vsp,20,241011,Ag-0.833-Cu-0.167,avg,CO2R,100,3.34,42.82512712130407,40.79322200392927,0.094123259,0.07249431,83.79979542,16.20020458
vsp20_241011_Ag-0.833-Cu-0.167_pp0,vsp,20,241011,Ag-0.833-Cu-0.167,avg,CO2R,150,3.54,50.16175270459729,30.604125736738705,0.094673688,0.1522942482227654,81.02569794,18.974302058323502
vsp20_241011_Ag-0.833-Cu-0.167_pp0,vsp,20,241011,Ag-0.833-Cu-0.167,std,CO2R,200,0,0,0,0,0,0,0
uoft4_240405_Ag-0.75-Pd-0.25_pp0_rep2,uoft,4,240405,Ag-0.75-Pd-0.25,2,HER,50,2.83,,,,,,
vsp20_241011_Ag-0.833-Cu-0.167_pp0,vsp,20,241011,Ag-0.833-Cu-0.167,avg,CO2R,200,3.61,51.98978844503966,23.44670923379175,0.1546703851164156,0.2653207451740706,75.87280041013025,24.127199589869747
vsp20_241011_Ag-0.833-Cu-0.167_pp0,vsp,20,241011,Ag-0.833-Cu-0.167,std,CO2R,300,0,0,0,0,0,0,0
vsp20_241011_Ag-0.833-Cu-0.167_pp0,vsp,20,241011,Ag-0.833-Cu-0.167,std,CO2R,50,0,0,0,0,0,0,0
vsp20_241011_Ag-0.833-Cu-0.167_pp0,vsp,20,241011,Ag-0.833-Cu-0.167,avg,CO2R,300,3.67,64.71321852309109,11.355599214145382,0.115039539,0.1469555199640338,76.34152243333413,23.658477566665866
vsp20_241011_Ag-0.833-Cu-0.167_pp0,vsp,20,241011,Ag-0.833-Cu-0.167,std,CO2R,100,0,0,0,0,0,0,0
vsp20_241011_Ag-0.833-Cu-0.167_pp0,vsp,20,241011,Ag-0.833-Cu-0.167,std,CO2R,150,0,0,0,0,0,0,0
vsp20_241011_Ag-0.833-Cu-0.167_pp0,vsp,20,241011,Ag-0.833-Cu-0.167,avg,CO2R,50,3.07,50.760635292640565,35.24557956777996,0.1089848265233106,0.021073927,86.15307950622895,13.846920493771051
vsp20_241011_Ag-0.833-Cu-0.167_pp0_rep1,vsp,20,241011,Ag-0.833-Cu-0.167,1,CO2R,50,3.07,50.760635292640565,35.24557956777996,0.1089848265233106,0.021073927,86.15307950622895,13.846920493771051
vsp20_241011_Ag-0.833-Cu-0.167_pp0_rep1,vsp,20,241011,Ag-0.833-Cu-0.167,1,CO2R,100,3.34,42.82512712130407,40.79322200392927,0.094123259,0.07249431,83.79979542,16.20020458
vsp20_241011_Ag-0.833-Cu-0.167_pp0_rep1,vsp,20,241011,Ag-0.833-Cu-0.167,1,CO2R,200,3.61,51.98978844503966,23.44670923379175,0.1546703851164156,0.2653207451740706,75.87280041013025,24.127199589869747
vsp20_241011_Ag-0.833-Cu-0.167_pp0_rep1,vsp,20,241011,Ag-0.833-Cu-0.167,1,CO2R,300,3.67,64.71321852309109,11.355599214145382,0.115039539,0.1469555199640338,76.34152243333413,23.658477566665866
uoft4_240405_Au-0.25-Cu-0.75_pp0_rep3,uoft,4,240405,Au-0.25-Cu-0.75,3,HER,50,2.83,,,,,,
vsp20_241011_Ag-0.833-Cu-0.167_pp0_rep1,vsp,20,241011,Ag-0.833-Cu-0.167,1,CO2R,150,3.54,50.16175270459729,30.604125736738705,0.094673688,0.1522942482227654,81.02569794,18.974302058323502
vsp23_241025_Ag-0.167-Ga-0.833_pp0,vsp,23,241025,Ag-0.167-Ga-0.833,avg,CO2R,50,3.05,37.77731277,29.867387033398824,0.053941985,0,67.70457328024077,32.295426719759234
vsp23_241025_Ag-0.167-Ga-0.833_pp0,vsp,23,241025,Ag-0.167-Ga-0.833,std,CO2R,200,0,0,0,0,0,0,0
vsp23_241025_Ag-0.167-Ga-0.833_pp0,vsp,23,241025,Ag-0.167-Ga-0.833,avg,CO2R,200,3.59,18.70597836322166,45.45677799607073,0.026970992,0.001053696,64.19349964824974,35.80650035175026
vsp23_241025_Ag-0.167-Ga-0.833_pp0,vsp,23,241025,Ag-0.167-Ga-0.833,std,CO2R,150,0,0,0,0,0,0,0
vsp23_241025_Ag-0.167-Ga-0.833_pp0,vsp,23,241025,Ag-0.167-Ga-0.833,avg,CO2R,150,3.47,29.582539915043213,47.43123772102162,0.026420564,0.001404928,77.04456887419751,22.95543112580249
vsp23_241025_Ag-0.167-Ga-0.833_pp0,vsp,23,241025,Ag-0.167-Ga-0.833,std,CO2R,300,0,0,0,0,0,0,0
vsp23_241025_Ag-0.167-Ga-0.833_pp0,vsp,23,241025,Ag-0.167-Ga-0.833,avg,CO2R,100,3.3,30.88074661532989,42.09724950884087,0.03467699,0.001264436,73.01739758664593,26.98260241335408
uoft4_240405_Au-0.429-Cu-0.571_pp0,uoft,4,240405,Au-0.429-Cu-0.571,avg,HER,50,2.83,,,,,,
uoft4_240405_Au-0.5-Cu-0.5_pp0_rep3,uoft,4,240405,Au-0.5-Cu-0.5,3,HER,50,2.83,,,,,,
vsp23_241025_Ag-0.167-Ga-0.833_pp0,vsp,23,241025,Ag-0.167-Ga-0.833,avg,CO2R,300,3.77,14.590596162296762,41.06581532416503,0.026053612,0.00098345,55.685590475537126,44.31440952446288
vsp23_241025_Ag-0.167-Ga-0.833_pp0,vsp,23,241025,Ag-0.167-Ga-0.833,std,CO2R,50,0,0,0,0,0,0,0
vsp23_241025_Ag-0.167-Ga-0.833_pp0,vsp,23,241025,Ag-0.167-Ga-0.833,std,CO2R,100,0,0,0,0,0,0,0
vsp23_241025_Ag-0.167-Ga-0.833_pp0_rep1,vsp,23,241025,Ag-0.167-Ga-0.833,1,CO2R,100,3.3,30.88074661532989,42.09724950884087,0.03467699,0.001264436,73.01739758664593,26.98260241335408
vsp23_241025_Ag-0.167-Ga-0.833_pp0_rep1,vsp,23,241025,Ag-0.167-Ga-0.833,1,CO2R,300,3.77,14.590596162296762,41.06581532416503,0.026053612,0.00098345,55.685590475537126,44.31440952446288
vsp23_241025_Ag-0.167-Ga-0.833_pp0_rep1,vsp,23,241025,Ag-0.167-Ga-0.833,1,CO2R,200,3.59,18.70597836322166,45.45677799607073,0.026970992,0.001053696,64.19349964824974,35.80650035175026
vsp23_241025_Ag-0.167-Ga-0.833_pp0_rep1,vsp,23,241025,Ag-0.167-Ga-0.833,1,CO2R,150,3.47,29.582539915043213,47.43123772102162,0.026420564,0.001404928,77.04456887419751,22.95543112580249
uoft5_240507_Ag-0.4-Au-0.4-Tl-0.2_pp0,uoft,5,240507,Ag-0.4-Au-0.4-Tl-0.2,avg,HER,50,2.83,,,,,,
vsp23_241025_Ag-0.167-Ga-0.833_pp0_rep1,vsp,23,241025,Ag-0.167-Ga-0.833,1,CO2R,50,3.05,37.77731277,29.867387033398824,0.053941985,0,67.70457328024077,32.295426719759234
vsp23_241025_Ag-0.2-Ga-0.8_pp0,vsp,23,241025,Ag-0.2-Ga-0.8,avg,CO2R,300,3.93,40.550545104521966,26.237721021611005,0.083114691,0.002107393,66.87859588284415,33.12140411715585
vsp23_241025_Ag-0.2-Ga-0.8_pp0,vsp,23,241025,Ag-0.2-Ga-0.8,std,CO2R,300,0,0,0,0,0,0,0
vsp23_241025_Ag-0.2-Ga-0.8_pp0,vsp,23,241025,Ag-0.2-Ga-0.8,avg,CO2R,200,3.7,37.54943606269225,43.43443025540275,0.037979561,0.001053696,81.02537102991822,18.97462897008178
vsp23_241025_Ag-0.2-Ga-0.8_pp0,vsp,23,241025,Ag-0.2-Ga-0.8,std,CO2R,100,0,0,0,0,0,0,0
vsp23_241025_Ag-0.2-Ga-0.8_pp0,vsp,23,241025,Ag-0.2-Ga-0.8,std,CO2R,200,0,0,0,0,0,0,0
vsp23_241025_Ag-0.2-Ga-0.8_pp0,vsp,23,241025,Ag-0.2-Ga-0.8,std,CO2R,150,0,0,0,0,0,0,0
uoft5_240507_Au-0.75-Cd-0.125-Ga-0.125_pp0_rep2,uoft,5,240507,Au-0.75-Cd-0.125-Ga-0.125,2,HER,50,2.83,,,,,,
vsp23_241025_Ag-0.2-Ga-0.8_pp0,vsp,23,241025,Ag-0.2-Ga-0.8,avg,CO2R,100,3.38,38.08240390047919,32.98379174852652,0.036328276,0,71.10548967015137,28.89451032984863
vsp23_241025_Ag-0.2-Ga-0.8_pp0,vsp,23,241025,Ag-0.2-Ga-0.8,std,CO2R,50,0,0,0,0,0,0,0
vsp23_241025_Ag-0.2-Ga-0.8_pp0,vsp,23,241025,Ag-0.2-Ga-0.8,avg,CO2R,50,3.04,47.49251919897885,24.282907662082515,0.047336844,0,71.82671803242201,28.173281967577992
uoft6_240624_Au-0.7-Cd-0.3_pp0,uoft,6,240624,Au-0.7-Cd-0.3,avg,HER,50,2.83,,,,,,
vsp23_241025_Ag-0.2-Ga-0.8_pp0,vsp,23,241025,Ag-0.2-Ga-0.8,avg,CO2R,150,3.55,43.33465860344431,39.76915520628684,0.030823991,0,83.13727401941586,16.862725980584145
vsp23_241025_Ag-0.2-Ga-0.8_pp0_rep1,vsp,23,241025,Ag-0.2-Ga-0.8,1,CO2R,150,3.55,43.33465860344431,39.76915520628684,0.030823991,0,83.13727401941586,16.862725980584145
vsp23_241025_Ag-0.2-Ga-0.8_pp0_rep1,vsp,23,241025,Ag-0.2-Ga-0.8,1,CO2R,300,3.93,40.550545104521966,26.237721021611005,0.083114691,0.002107393,66.87859588284415,33.12140411715585
vsp23_241025_Ag-0.2-Ga-0.8_pp0_rep1,vsp,23,241025,Ag-0.2-Ga-0.8,1,CO2R,200,3.7,37.54943606269225,43.43443025540275,0.037979561,0.001053696,81.02537102991822,18.97462897008178
vsp23_241025_Ag-0.2-Ga-0.8_pp0_rep1,vsp,23,241025,Ag-0.2-Ga-0.8,1,CO2R,50,3.04,47.49251919897885,24.282907662082515,0.047336844,0,71.82671803242201,28.173281967577992
vsp23_241025_Ag-0.2-Ga-0.8_pp0_rep1,vsp,23,241025,Ag-0.2-Ga-0.8,1,CO2R,100,3.38,38.08240390047919,32.98379174852652,0.036328276,0,71.10548967015137,28.89451032984863
uoft6_240624_Au-0.7-Cd-0.3_pp0_rep1,uoft,6,240624,Au-0.7-Cd-0.3,1,HER,50,2.83,,,,,,
vsp23_241025_Ag-0.25-Ga-0.75_pp0,vsp,23,241025,Ag-0.25-Ga-0.75,std,CO2R,300,0.04,11.249802014257227,9.365034095415371,0.012300202,0.000612394,14.87733514975002,14.87733514975002
vsp23_241025_Ag-0.25-Ga-0.75_pp0,vsp,23,241025,Ag-0.25-Ga-0.75,avg,CO2R,100,3.3,33.49013371277909,39.98772102,0.035961323229913904,0,73.51727609419754,26.482723905802448
vsp23_241025_Ag-0.25-Ga-0.75_pp0,vsp,23,241025,Ag-0.25-Ga-0.75,avg,CO2R,300,3.8,36.98563825706055,25.061394891944996,0.063910855,0.001685914,62.11685885184723,37.88314114815277
vsp23_241025_Ag-0.25-Ga-0.75_pp0,vsp,23,241025,Ag-0.25-Ga-0.75,std,CO2R,200,0.05,5.228902477505493,10.438224474739846,0.008678344,0.000759831,11.31805642932072,11.318056429320714
vsp23_241025_Ag-0.25-Ga-0.75_pp0,vsp,23,241025,Ag-0.25-Ga-0.75,avg,CO2R,200,3.61,27.638159409069033,40.64219057,0.036236537,0.000842957,68.32006569,31.679934308309797
vsp15_240809_Au-0.25-In-0.25-Pd-0.5_pp0_rep2,vsp,15,240809,Au-0.25-In-0.25-Pd-0.5,2,HER,50,2.83,,,,,,
vsp23_241025_Ag-0.25-Ga-0.75_pp0,vsp,23,241025,Ag-0.25-Ga-0.75,std,CO2R,50,0.05,5.461296648850566,5.942554658316912,0.007810138,0,9.649959204348464,9.649959204348466
vsp23_241025_Ag-0.25-Ga-0.75_pp0,vsp,23,241025,Ag-0.25-Ga-0.75,avg,CO2R,150,3.47,33.16216423584228,41.84020956123118,0.032903388,0.000842957,75.03908588738595,24.960914112614052
vsp23_241025_Ag-0.25-Ga-0.75_pp0,vsp,23,241025,Ag-0.25-Ga-0.75,std,CO2R,100,0.05,4.616877583623341,6.010868330334182,0.005231484,0,6.8885671295960105,6.8885671295960105
vsp2_240718_Au-0.889-In-0.111_pp0_rep2,vsp,2,240718,Au-0.889-In-0.111,2,HER,50,2.83,,,,,,
vsp23_241025_Ag-0.25-Ga-0.75_pp0,vsp,23,241025,Ag-0.25-Ga-0.75,avg,CO2R,50,2.97,42.36665341396556,32.82907662082515,0.046602939287745594,0,75.24562824700944,24.75437175299057
vsp23_241025_Ag-0.25-Ga-0.75_pp0,vsp,23,241025,Ag-0.25-Ga-0.75,std,CO2R,150,0.05,1.7122426867908331,7.910153077089836,0.006608538,0.000743418,7.915807114126385,7.915807114126387
vsp23_241025_Ag-0.25-Ga-0.75_pp0_rep1,vsp,23,241025,Ag-0.25-Ga-0.75,1,CO2R,200,3.57,33.21036221724665,35.20137524557957,0.035777847,0.001053696,68.45128760645211,31.548712393547888
vsp23_241025_Ag-0.25-Ga-0.75_pp0_rep1,vsp,23,241025,Ag-0.25-Ga-0.75,1,CO2R,300,3.75,25.344116846973154,29.54322200392928,0.051373319,0.001264436,54.94310711472696,45.05689288527304
vsp23_241025_Ag-0.25-Ga-0.75_pp0_rep1,vsp,23,241025,Ag-0.25-Ga-0.75,1,CO2R,150,3.44,34.80382514804663,36.01178781925344,0.032658753,0.001123943,70.85203188116537,29.147968118834623
vsp23_241025_Ag-0.25-Ga-0.75_pp0_rep1,vsp,23,241025,Ag-0.25-Ga-0.75,1,CO2R,50,2.97,37.300215530770686,26.75834970530452,0.055042842,0,64.11657382339152,35.88342617660848
vsp7_241025_Cu-1.0_pp0,vsp,7,241025,Cu-1.0,avg,HER,50,2.83,,,,,,
vsp23_241025_Ag-0.25-Ga-0.75_pp0_rep1,vsp,23,241025,Ag-0.25-Ga-0.75,1,CO2R,100,3.28,38.05164368,35.39292730844794,0.035777847,0,73.48380887580936,26.51619112419064
vsp23_241025_Ag-0.25-Ga-0.75_pp0_rep2,vsp,23,241025,Ag-0.25-Ga-0.75,2,CO2R,150,3.45,33.295528259641344,50.84479371316307,0.026420564,0,84.16904922786176,15.830950772138236
vsp23_241025_Ag-0.25-Ga-0.75_pp0_rep2,vsp,23,241025,Ag-0.25-Ga-0.75,2,CO2R,300,3.82,47.79781958191215,31.343320235756384,0.075959122,0.001404928,79.22179914,20.77820086
vsp23_241025_Ag-0.25-Ga-0.75_pp0_rep2,vsp,23,241025,Ag-0.25-Ga-0.75,2,CO2R,200,3.59,26.86559669,52.67681728880157,0.027796635,0,79.57194062756764,20.42805937243236
vsp7_241025_Cu-1.0_pp0_rep1,vsp,7,241025,Cu-1.0,1,HER,50,2.83,,,,,,
vsp23_241025_Ag-0.25-Ga-0.75_pp0_rep2,vsp,23,241025,Ag-0.25-Ga-0.75,2,CO2R,100,3.27,33.59894536,46.79027504911591,0.030823991,0,80.42251585914998,19.57748414085001
vsp23_241025_Ag-0.25-Ga-0.75_pp0_rep2,vsp,23,241025,Ag-0.25-Ga-0.75,2,CO2R,50,2.93,41.64807801,38.63457760314342,0.04513513,0,80.33075648854143,19.66924351145857
vsp23_241025_Ag-0.25-Ga-0.75_pp0_rep3,vsp,23,241025,Ag-0.25-Ga-0.75,3,CO2R,50,3.02,48.1516667,33.09430255,0.039630846,0,81.28955442909535,18.710445570904653
uoft4_240405_Au-0.429-Cu-0.571_pp0_rep2,uoft,4,240405,Au-0.429-Cu-0.571,2,HER,50,2.84,,,,,,
vsp23_241025_Ag-0.25-Ga-0.75_pp0_rep3,vsp,23,241025,Ag-0.25-Ga-0.75,3,CO2R,150,3.53,31.387139299838875,38.66404715127702,0.039630846,0.001404928,70.09617655313069,29.90382344686931
vsp23_241025_Ag-0.25-Ga-0.75_pp0_rep3,vsp,23,241025,Ag-0.25-Ga-0.75,3,CO2R,100,3.36,28.81981209064848,37.77996070726916,0.041282131,0,66.64550355,33.35449645
vsp23_241025_Ag-0.25-Ga-0.75_pp0_rep3,vsp,23,241025,Ag-0.25-Ga-0.75,3,CO2R,300,3.83,37.81497834229635,14.297642436149314,0.064400125,0.002388378,52.18567030020984,47.81432969979016
vsp23_241025_Ag-0.25-Ga-0.75_pp0_rep3,vsp,23,241025,Ag-0.25-Ga-0.75,3,CO2R,200,3.67,22.83851932453075,34.048379174852656,0.04513513,0.001475175,56.936968841050856,43.06303115894914
vsp23_241025_Ag-0.3-Ga-0.7_pp0,vsp,23,241025,Ag-0.3-Ga-0.7,std,CO2R,100,0,0,0,0,0,0,0
vsp23_241025_Ag-0.3-Ga-0.7_pp0,vsp,23,241025,Ag-0.3-Ga-0.7,avg,CO2R,300,3.88,45.67243507920233,19.958251473477407,0.094857164,0.002107393,65.73259401863577,34.267405981364234
vsp23_241025_Ag-0.3-Ga-0.7_pp0,vsp,23,241025,Ag-0.3-Ga-0.7,std,CO2R,300,0,0,0,0,0,0,0
vsp23_241025_Ag-0.3-Ga-0.7_pp0,vsp,23,241025,Ag-0.3-Ga-0.7,std,CO2R,150,0,0,0,0,0,0,0
vsp23_241025_Ag-0.3-Ga-0.7_pp0,vsp,23,241025,Ag-0.3-Ga-0.7,avg,CO2R,150,3.5,31.22266630396116,39.32220039292731,0.038163037,0.001404928,70.58740040791254,29.41259959208746
vsp23_241025_Ag-0.3-Ga-0.7_pp0,vsp,23,241025,Ag-0.3-Ga-0.7,avg,CO2R,200,3.67,34.52018246876896,44.49165029469548,0.053116342,0.001475175,79.06939002623561,20.93060997376439
vsp23_241025_Ag-0.3-Ga-0.7_pp0,vsp,23,241025,Ag-0.3-Ga-0.7,avg,CO2R,100,3.31,36.33158258176568,35.84233791748527,0.039080418,0,72.21596666248053,27.784033337519475
vsp23_241025_Ag-0.3-Ga-0.7_pp0,vsp,23,241025,Ag-0.3-Ga-0.7,std,CO2R,200,0,0,0,0,0,0,0
vsp23_241025_Ag-0.3-Ga-0.7_pp0,vsp,23,241025,Ag-0.3-Ga-0.7,avg,CO2R,50,2.96,35.08799096026282,26.43418467583497,0.060547126,0,61.58667708946126,38.41332291053874
uoft4_240405_Cu-0.111-Pd-0.889_pp0_rep1,uoft,4,240405,Cu-0.111-Pd-0.889,1,HER,50,2.84,,,,,,
uoft4_240405_Cu-0.8-Pd-0.2_pp0_rep2,uoft,4,240405,Cu-0.8-Pd-0.2,2,HER,50,2.84,,,,,,
vsp23_241025_Ag-0.3-Ga-0.7_pp0,vsp,23,241025,Ag-0.3-Ga-0.7,std,CO2R,50,0,0,0,0,0,0,0
vsp23_241025_Ag-0.3-Ga-0.7_pp0_rep1,vsp,23,241025,Ag-0.3-Ga-0.7,1,CO2R,300,3.88,45.67243507920233,19.958251473477407,0.094857164,0.002107393,65.73259401863577,34.267405981364234
uoft5_240507_Ag-0.4-Au-0.4-Tl-0.2_pp0_rep1,uoft,5,240507,Ag-0.4-Au-0.4-Tl-0.2,1,HER,50,2.84,,,,,,
vsp23_241025_Ag-0.3-Ga-0.7_pp0_rep1,vsp,23,241025,Ag-0.3-Ga-0.7,1,CO2R,100,3.31,36.33158258176568,35.84233791748527,0.039080418,0,72.21596666248053,27.784033337519475
vsp23_241025_Ag-0.3-Ga-0.7_pp0_rep1,vsp,23,241025,Ag-0.3-Ga-0.7,1,CO2R,50,2.96,35.08799096026282,26.43418467583497,0.060547126,0,61.58667708946126,38.41332291053874
vsp23_241025_Ag-0.3-Ga-0.7_pp0_rep1,vsp,23,241025,Ag-0.3-Ga-0.7,1,CO2R,200,3.67,34.52018246876896,44.49165029469548,0.053116342,0.001475175,79.06939002623561,20.93060997376439
vsp23_241025_Ag-0.3-Ga-0.7_pp0_rep1,vsp,23,241025,Ag-0.3-Ga-0.7,1,CO2R,150,3.5,31.22266630396116,39.32220039292731,0.038163037,0.001404928,70.58740040791254,29.41259959208746
vsp23_241025_Ag-0.667-Ga-0.333_pp0,vsp,23,241025,Ag-0.667-Ga-0.333,std,CO2R,200,0.02,24.396297004923596,19.539419633066295,0.052764624238720616,0.003771782,4.936057101,4.936057101053231
vsp23_241025_Ag-0.667-Ga-0.333_pp0,vsp,23,241025,Ag-0.667-Ga-0.333,avg,CO2R,200,3.66,38.587436439347975,38.791748526522596,0.062657101,0.003231336,77.45265253,22.547347469419197
vsp23_241025_Ag-0.667-Ga-0.333_pp0,vsp,23,241025,Ag-0.667-Ga-0.333,std,CO2R,50,0.03,9.260814490598348,3.7830318846593887,0.038910786,0.003893452,12.448212823821796,12.44821282382179
vsp23_241025_Ag-0.667-Ga-0.333_pp0,vsp,23,241025,Ag-0.667-Ga-0.333,std,CO2R,150,0.02,2.1308223761907112,6.358540806901965,0.038276365086226796,0.002757862,4.882752905160498,4.882752905160494
vsp23_241025_Ag-0.667-Ga-0.333_pp0,vsp,23,241025,Ag-0.667-Ga-0.333,std,CO2R,100,0.02,8.740818077026283,2.8277812757743424,0.040276669313249996,0.004380134,6.931797871512057,6.931797871512055
vsp23_241025_Ag-0.667-Ga-0.333_pp0,vsp,23,241025,Ag-0.667-Ga-0.333,avg,CO2R,100,3.31,42.16095754253072,43.30550098231828,0.056510651,0.002528871,85.53423052,14.465769479813597
uoft6_240624_Au-0.833-Cd-0.167_pp0_rep1,uoft,6,240624,Au-0.833-Cd-0.167,1,HER,50,2.84,,,,,,
uoft8_241025_Ag-0.6-Cd-0.4_pp0,uoft,8,241025,Ag-0.6-Cd-0.4,avg,HER,50,2.84,,,,,,
vsp23_241025_Ag-0.667-Ga-0.333_pp0,vsp,23,241025,Ag-0.667-Ga-0.333,avg,CO2R,150,3.5,35.80266030537013,46.054354944335294,0.052718811,0.002716195,81.91948017095588,18.080519829044125
vsp23_241025_Ag-0.667-Ga-0.333_pp0,vsp,23,241025,Ag-0.667-Ga-0.333,avg,CO2R,300,3.89,47.35434235,24.13801571709234,0.083298167,0.003137674,71.58675748618653,28.413242513813476
vsp23_241025_Ag-0.667-Ga-0.333_pp0,vsp,23,241025,Ag-0.667-Ga-0.333,std,CO2R,300,0.09,16.316974951737738,16.118355776951848,0.013558625974234292,0.000663943,13.158631742458896,13.158631742458896
vsp23_241025_Ag-0.667-Ga-0.333_pp0,vsp,23,241025,Ag-0.667-Ga-0.333,avg,CO2R,50,3.01,48.287262759212375,37.77013752455796,0.068620076,0.002247886,86.13683595493264,13.86316404506737
vsp23_241025_Ag-0.667-Ga-0.333_pp0_rep1,vsp,23,241025,Ag-0.667-Ga-0.333,1,CO2R,150,3.48,33.34909707254808,51.99410609037328,0.0322918,0.001123943,85.37991418,14.620085820905004
vsp2_240718_Au-0.875-In-0.125_pp0,vsp,2,240718,Au-0.875-In-0.125,avg,HER,50,2.84,,,,,,
vsp23_241025_Ag-0.667-Ga-0.333_pp0_rep1,vsp,23,241025,Ag-0.667-Ga-0.333,1,CO2R,300,3.93,28.51388394818892,36.51277013752456,0.074307836,0.002388378,65.11027037356595,34.88972962643405
vsp23_241025_Ag-0.667-Ga-0.333_pp0_rep1,vsp,23,241025,Ag-0.667-Ga-0.333,1,CO2R,50,2.97,46.78566197242044,40.06385069,0.042933417,0,86.8964004,13.103599595930405
vsp23_241025_Ag-0.667-Ga-0.333_pp0_rep1,vsp,23,241025,Ag-0.667-Ga-0.333,1,CO2R,100,3.31,33.45518843248446,46.510314341846765,0.035777847,0,80.00474065799975,19.995259342000253
vsp23_241025_Ag-0.667-Ga-0.333_pp0_rep1,vsp,23,241025,Ag-0.667-Ga-0.333,1,CO2R,200,3.64,21.859842223105737,52.50000000000001,0.033300919,0.001053696,74.39691543885611,25.603084561143888
vsp2_240718_Au-0.875-In-0.125_pp0_rep1,vsp,2,240718,Au-0.875-In-0.125,1,HER,50,2.84,,,,,,
vsp23_241025_Ag-0.667-Ga-0.333_pp0_rep2,vsp,23,241025,Ag-0.667-Ga-0.333,2,CO2R,100,3.33,42.09127623511687,41.161591355599214,0.030823991,0,83.28715161863354,16.712848381366456
vsp23_241025_Ag-0.667-Ga-0.333_pp0_rep2,vsp,23,241025,Ag-0.667-Ga-0.333,2,CO2R,50,3.04,39.86900751,33.40373280943026,0.049538558,0,73.32623320664703,26.673766793352968
vsp23_241025_Ag-0.667-Ga-0.333_pp0_rep2,vsp,23,241025,Ag-0.667-Ga-0.333,2,CO2R,200,3.66,27.32166398125092,47.45702357563851,0.031099206,0.001053696,74.81380620444249,25.186193795557514
vsp23_241025_Ag-0.667-Ga-0.333_pp0_rep2,vsp,23,241025,Ag-0.667-Ga-0.333,2,CO2R,150,3.52,37.18889284144887,46.82220039292731,0.02898923,0.001123943,84.04417215,15.955827847243995
vsp23_241025_Ag-0.667-Ga-0.333_pp0_rep2,vsp,23,241025,Ag-0.667-Ga-0.333,2,CO2R,300,3.95,56.62788507815607,29.99017682,0.098893639,0.003371828,86.72840078138198,13.271599218618022
vsp23_241025_Ag-0.667-Ga-0.333_pp0_rep3,vsp,23,241025,Ag-0.667-Ga-0.333,3,CO2R,100,3.29,50.93640796,42.24459724950884,0.1029301139386822,0.007586614,93.31079928392592,6.689200716074083
vsp23_241025_Ag-0.667-Ga-0.333_pp0_rep3,vsp,23,241025,Ag-0.667-Ga-0.333,3,CO2R,150,3.5,36.86999100211346,39.34675835,0.096875401,0.0059007,76.33435418101662,23.66564581898338
uoft4_240405_Au-0.429-Cu-0.571_pp0_rep1,uoft,4,240405,Au-0.429-Cu-0.571,1,HER,50,2.85,,,,,,
vsp23_241025_Ag-0.667-Ga-0.333_pp0_rep3,vsp,23,241025,Ag-0.667-Ga-0.333,3,CO2R,50,3.01,58.20711879302768,39.84282907662083,0.1133882538575858,0.006743657,98.18787425408128,1.8121257459187348
vsp23_241025_Ag-0.667-Ga-0.333_pp0_rep3,vsp,23,241025,Ag-0.667-Ga-0.333,3,CO2R,200,3.67,66.58080311368725,16.418222003929273,0.1235711795680971,0.007586614,83.14723594844381,16.852764051556193
vsp23_241025_Ag-0.667-Ga-0.333_pp0_rep3,vsp,23,241025,Ag-0.667-Ga-0.333,3,CO2R,300,3.79,56.921258030090605,5.911100196463655,0.076693026,0.003652814,62.92160130361163,37.07839869638837
vsp23_241025_Ag-0.7-Ga-0.3_pp0,vsp,23,241025,Ag-0.7-Ga-0.3,avg,CO2R,50,2.95,31.51603925589571,41.16895874263262,0.052841128,0,72.74179345,27.25820655
vsp23_241025_Ag-0.7-Ga-0.3_pp0,vsp,23,241025,Ag-0.7-Ga-0.3,avg,CO2R,150,3.39,23.105317123187344,60.86444007858547,0.021283232,0,83.99301759764707,16.006982402352932
vsp23_241025_Ag-0.7-Ga-0.3_pp0,vsp,23,241025,Ag-0.7-Ga-0.3,std,CO2R,300,0,0,0,0,0,0,0
vsp23_241025_Ag-0.7-Ga-0.3_pp0,vsp,23,241025,Ag-0.7-Ga-0.3,avg,CO2R,300,3.8,53.39827156877106,17.05058939096267,0.054675889,0.001685914,70.51065996365739,29.48934003634261
vsp23_241025_Ag-0.7-Ga-0.3_pp0,vsp,23,241025,Ag-0.7-Ga-0.3,std,CO2R,200,0,0,0,0,0,0,0
vsp23_241025_Ag-0.7-Ga-0.3_pp0,vsp,23,241025,Ag-0.7-Ga-0.3,avg,CO2R,200,3.59,26.225909728180127,52.53315324,0.033025705,0.001264436,78.79656600158542,21.20343399841458
vsp23_241025_Ag-0.7-Ga-0.3_pp0,vsp,23,241025,Ag-0.7-Ga-0.3,avg,CO2R,100,3.21,26.99365962878487,54.21660117878192,0.029723135,0,81.24294968771103,18.757050312288968
vsp23_241025_Ag-0.7-Ga-0.3_pp0,vsp,23,241025,Ag-0.7-Ga-0.3,std,CO2R,100,0,0,0,0,0,0,0
vsp23_241025_Ag-0.7-Ga-0.3_pp0,vsp,23,241025,Ag-0.7-Ga-0.3,std,CO2R,150,0,0,0,0,0,0,0
uoft4_240405_Au-0.75-Cu-0.25_pp0_rep2,uoft,4,240405,Au-0.75-Cu-0.25,2,HER,50,2.85,,,,,,
uoft4_240405_Pd-0.591-Tl-0.409_pp0,uoft,4,240405,Pd-0.591-Tl-0.409,avg,HER,50,2.85,,,,,,
vsp23_241025_Ag-0.7-Ga-0.3_pp0,vsp,23,241025,Ag-0.7-Ga-0.3,std,CO2R,50,0,0,0,0,0,0,0
vsp23_241025_Ag-0.7-Ga-0.3_pp0_rep1,vsp,23,241025,Ag-0.7-Ga-0.3,1,CO2R,150,3.39,23.105317123187344,60.86444007858547,0.021283232,0,83.99301759764707,16.006982402352932
vsp23_241025_Ag-0.7-Ga-0.3_pp0_rep1,vsp,23,241025,Ag-0.7-Ga-0.3,1,CO2R,200,3.59,26.225909728180127,52.53315324,0.033025705,0.001264436,78.79656600158542,21.20343399841458
vsp23_241025_Ag-0.7-Ga-0.3_pp0_rep1,vsp,23,241025,Ag-0.7-Ga-0.3,1,CO2R,100,3.21,26.99365962878487,54.21660117878192,0.029723135,0,81.24294968771103,18.757050312288968
vsp23_241025_Ag-0.7-Ga-0.3_pp0_rep1,vsp,23,241025,Ag-0.7-Ga-0.3,1,CO2R,50,2.95,31.51603925589571,41.16895874263262,0.052841128,0,72.74179345,27.25820655
vsp23_241025_Ag-0.7-Ga-0.3_pp0_rep1,vsp,23,241025,Ag-0.7-Ga-0.3,1,CO2R,300,3.8,53.39827156877106,17.05058939096267,0.054675889,0.001685914,70.51065996365739,29.48934003634261
uoft4_240405_Pd-0.591-Tl-0.409_pp0_rep2,uoft,4,240405,Pd-0.591-Tl-0.409,2,HER,50,2.85,,,,,,
vsp23_241025_Ag-0.714-Ga-0.286_pp0,vsp,23,241025,Ag-0.714-Ga-0.286,avg,CO2R,150,3.42,14.677017723743958,57.32809430255403,0.027521421,0.000842957,72.03611262257547,27.963887377424527
vsp23_241025_Ag-0.714-Ga-0.286_pp0,vsp,23,241025,Ag-0.714-Ga-0.286,avg,CO2R,200,3.6,25.94184854255164,50.74656188605108,0.03467699,0.001475175,76.72802263035126,23.27197736964873
vsp23_241025_Ag-0.714-Ga-0.286_pp0,vsp,23,241025,Ag-0.714-Ga-0.286,std,CO2R,200,0,0,0,0,0,0,0
vsp23_241025_Ag-0.714-Ga-0.286_pp0,vsp,23,241025,Ag-0.714-Ga-0.286,std,CO2R,150,0,0,0,0,0,0,0
uoft6_240624_Au-0.889-Cd-0.111_pp0_rep2,uoft,6,240624,Au-0.889-Cd-0.111,2,HER,50,2.85,,,,,,
vsp23_241025_Ag-0.714-Ga-0.286_pp0,vsp,23,241025,Ag-0.714-Ga-0.286,avg,CO2R,100,3.25,20.14480319738852,53.97347740667977,0.034126562,0,74.15537291,25.84462709
vsp23_241025_Ag-0.714-Ga-0.286_pp0,vsp,23,241025,Ag-0.714-Ga-0.286,avg,CO2R,300,3.87,41.11908598212978,13.293222003929271,0.063849696,0.002388378,54.48464232,45.51535768
vsp23_241025_Ag-0.714-Ga-0.286_pp0,vsp,23,241025,Ag-0.714-Ga-0.286,std,CO2R,300,0,0,0,0,0,0,0
vsp23_241025_Ag-0.714-Ga-0.286_pp0,vsp,23,241025,Ag-0.714-Ga-0.286,std,CO2R,50,0,0,0,0,0,0,0
vsp23_241025_Ag-0.714-Ga-0.286_pp0,vsp,23,241025,Ag-0.714-Ga-0.286,std,CO2R,100,0,0,0,0,0,0,0
uoft8_241025_Ag-0.333-Cd-0.667_pp0_rep2,uoft,8,241025,Ag-0.333-Cd-0.667,2,HER,50,2.85,,,,,,
vsp23_241025_Ag-0.714-Ga-0.286_pp0,vsp,23,241025,Ag-0.714-Ga-0.286,avg,CO2R,50,2.99,29.179518299190192,45.47151277013752,0.050639414,0,74.70562481118905,25.294375188810942
vsp23_241025_Ag-0.714-Ga-0.286_pp0_rep1,vsp,23,241025,Ag-0.714-Ga-0.286,1,CO2R,200,3.6,25.94184854255164,50.74656188605108,0.03467699,0.001475175,76.72802263035126,23.27197736964873
vsp13_240823_Ag-0.286-Au-0.571-Zn-0.143_pp0,vsp,13,240823,Ag-0.286-Au-0.571-Zn-0.143,avg,HER,50,2.85,,,,,,
vsp23_241025_Ag-0.714-Ga-0.286_pp0_rep1,vsp,23,241025,Ag-0.714-Ga-0.286,1,CO2R,150,3.42,14.677017723743958,57.32809430255403,0.027521421,0.000842957,72.03611262257547,27.963887377424527
vsp23_241025_Ag-0.714-Ga-0.286_pp0_rep1,vsp,23,241025,Ag-0.714-Ga-0.286,1,CO2R,50,2.99,29.179518299190192,45.47151277013752,0.050639414,0,74.70562481118905,25.294375188810942
vsp23_241025_Ag-0.714-Ga-0.286_pp0_rep1,vsp,23,241025,Ag-0.714-Ga-0.286,1,CO2R,100,3.25,20.14480319738852,53.97347740667977,0.034126562,0,74.15537291,25.84462709
vsp23_241025_Ag-0.714-Ga-0.286_pp0_rep1,vsp,23,241025,Ag-0.714-Ga-0.286,1,CO2R,300,3.87,41.11908598212978,13.293222003929271,0.063849696,0.002388378,54.48464232,45.51535768
vsp23_241025_Ag-0.722-Ga-0.278_pp0,vsp,23,241025,Ag-0.722-Ga-0.278,std,CO2R,100,0,0,0,0,0,0,0
vsp23_241025_Ag-0.722-Ga-0.278_pp0,vsp,23,241025,Ag-0.722-Ga-0.278,std,CO2R,300,0,0,0,0,0,0,0
vsp23_241025_Ag-0.722-Ga-0.278_pp0,vsp,23,241025,Ag-0.722-Ga-0.278,avg,CO2R,300,3.87,26.62474628052481,27.308447937131632,0.064216649,0.002247886,54.005260715846575,45.99473928415343
vsp23_241025_Ag-0.722-Ga-0.278_pp0,vsp,23,241025,Ag-0.722-Ga-0.278,std,CO2R,200,0,0,0,0,0,0,0
vsp23_241025_Ag-0.722-Ga-0.278_pp0,vsp,23,241025,Ag-0.722-Ga-0.278,avg,CO2R,200,3.6,20.232689531063635,61.009332023575645,0.022292351,0.000842957,81.26762831731077,18.73237168268924
vsp23_241025_Ag-0.722-Ga-0.278_pp0,vsp,23,241025,Ag-0.722-Ga-0.278,avg,CO2R,100,3.31,25.28929251501392,53.457760314341854,0.033576133,0,78.78408899935715,21.215911000642848
vsp13_240823_Ag-0.286-Au-0.571-Zn-0.143_pp0_rep1,vsp,13,240823,Ag-0.286-Au-0.571-Zn-0.143,1,HER,50,2.85,,,,,,
vsp23_241025_Ag-0.722-Ga-0.278_pp0,vsp,23,241025,Ag-0.722-Ga-0.278,std,CO2R,150,0,0,0,0,0,0,0
vsp23_241025_Ag-0.722-Ga-0.278_pp0,vsp,23,241025,Ag-0.722-Ga-0.278,avg,CO2R,50,3.05,28.27931113854653,44.49901768172888,0.051740271,0,72.83501200084962,27.164987999150384
vsp15_240809_Au-0.167-In-0.167-Pd-0.667_pp0_rep3,vsp,15,240809,Au-0.167-In-0.167-Pd-0.667,3,HER,50,2.85,,,,,,
