Repository: Jehadabed/ocx24-dashboard

# OCx24 Dashboard

An interactive web dashboard for exploring and analyzing  data from OCx24 experiments, featuring HER (Hydrogen Evolution Reaction) and CO2RR (CO2 Reduction Reaction) performance data, as well as XRD (X-ray Diffraction) data.

This project is part of the OCx24 research: https://ai.meta.com/blog/open-catalyst-simulations-experiments/.

## Features

- **Interactive Data Filtering**: Filter data by source, batch, reaction type, element count, and voltage/current density ranges
- **Data Aggregation**: Average data across multiple replicates with statistical analysis
- **Interactive Plots**: Dedicated plotting interfaces for HER and CO2RR performance visualization

File: Data/ExpDataDump_250923.csv (part 17 of 25)
sample id,source,batch number,batch date,composition,rep,reaction,current density,voltage,fe_h2,fe_co,fe_ch4,fe_c2h4,fe_gas_total,fe_liquid
vsp20_241011_Ag-0.25-Au-0.25-Cu-0.5_pp0,vsp,20,241011,Ag-0.25-Au-0.25-Cu-0.5,avg,CO2R,100,3.41,35.40500952101950,49.19695481335950,0.051740271,0.19458259574587600,84.85191200152670,15.148087998473300
uoft4_240405_Cu-1.0_pp0_rep3,uoft,4,240405,Cu-1.0,3,HER,50,2.81,,,,,,
vsp20_241011_Ag-0.25-Au-0.25-Cu-0.5_pp0_rep1,vsp,20,241011,Ag-0.25-Au-0.25-Cu-0.5,1,CO2R,300,3.9,59.94350164263740,19.179764243614900,0.1328367245839680,0.2235241226221590,79.48605251567390,20.51394748432610
vsp20_241011_Ag-0.25-Au-0.25-Cu-0.5_pp0_rep1,vsp,20,241011,Ag-0.25-Au-0.25-Cu-0.5,1,CO2R,100,3.4,29.13871392998390,53.83349705304520,0.033576133,0.1357160920509150,83.14446895414170,16.85553104585830
vsp20_241011_Ag-0.25-Au-0.25-Cu-0.5_pp0_rep1,vsp,20,241011,Ag-0.25-Au-0.25-Cu-0.5,1,CO2R,200,3.71,35.97375965180270,46.3040275,0.070454837,0.3818595633482260,82.73504446680740,17.26495553319260
vsp20_241011_Ag-0.25-Au-0.25-Cu-0.5_pp0_rep1,vsp,20,241011,Ag-0.25-Au-0.25-Cu-0.5,1,CO2R,50,3.1,39.263847328883200,40.71218074656190,0.017613709,0.010115485,80.00375726990400,19.996242730096000
vsp20_241011_Ag-0.25-Au-0.25-Cu-0.5_pp0_rep1,vsp,20,241011,Ag-0.25-Au-0.25-Cu-0.5,1,CO2R,150,3.57,30.22913222708160,53.42829076620830,0.04183256,0.2483913568799350,83.95127171006940,16.04872828993060
vsp20_241011_Ag-0.25-Au-0.25-Cu-0.5_pp0_rep2,vsp,20,241011,Ag-0.25-Au-0.25-Cu-0.5,2,CO2R,300,3.87,70.86463412082280,10.56483300589390,0.1185255857475740,0.1122537862822780,81.66584846272920,18.33415153727080
vsp20_241011_Ag-0.25-Au-0.25-Cu-0.5_pp0_rep2,vsp,20,241011,Ag-0.25-Au-0.25-Cu-0.5,2,CO2R,50,3.09,42.52819686538740,38.82612966601180,0.026420564,0.009272528,81.39397395095040,18.606026049049600
uoft6_240624_Au-0.8-Cd-0.2_pp0_rep2,uoft,6,240624,Au-0.8-Cd-0.2,2,HER,50,2.81,,,,,,
vsp20_241011_Ag-0.25-Au-0.25-Cu-0.5_pp0_rep2,vsp,20,241011,Ag-0.25-Au-0.25-Cu-0.5,2,CO2R,100,3.41,40.20485885873320,48.28585461689590,0.046235987,0.1504678411868840,88.69186592228270,11.30813407771730
vsp20_241011_Ag-0.25-Au-0.25-Cu-0.5_pp0_rep2,vsp,20,241011,Ag-0.25-Au-0.25-Cu-0.5,2,CO2R,150,3.6,40.56038000376660,45.36836935167000,0.060914078,0.2337801005928800,86.2290455,13.770954501863800
vsp20_241011_Ag-0.25-Au-0.25-Cu-0.5_pp0_rep2,vsp,20,241011,Ag-0.25-Au-0.25-Cu-0.5,2,CO2R,200,3.75,42.859967775011000,40.80058939096270,0.092471974,0.2828121048638620,84.04103129972360,15.958968700276400
vsp20_241011_Ag-0.25-Au-0.25-Cu-0.5_pp0_rep3,vsp,20,241011,Ag-0.25-Au-0.25-Cu-0.5,3,CO2R,150,3.56,40.45700893511060,43.27111984282910,0.094673688,0.5650622383320690,84.39280761335510,15.607192386644900
vsp20_241011_Ag-0.25-Au-0.25-Cu-0.5_pp0_rep3,vsp,20,241011,Ag-0.25-Au-0.25-Cu-0.5,3,CO2R,100,3.44,36.87145577434140,45.47151277013750,0.075408693,0.2975638539998310,82.71940112815570,17.280598871844300
vsp20_241011_Ag-0.25-Au-0.25-Cu-0.5_pp0_rep3,vsp,20,241011,Ag-0.25-Au-0.25-Cu-0.5,3,CO2R,50,3.06,48.06754692502460,31.63555992141450,0.02091628,0.018545056,79.74256818233360,20.25743181766640
vsp20_241011_Ag-0.25-Au-0.25-Cu-0.5_pp0_rep3,vsp,20,241011,Ag-0.25-Au-0.25-Cu-0.5,3,CO2R,200,3.71,51.36014564021010,30.38310412573670,0.1654037392437110,0.7013403017786400,82.61740817,17.38259183
uoft8_241025_Au-0.5-Cd-0.25-Cu-0.25_pp0,uoft,8,241025,Au-0.5-Cd-0.25-Cu-0.25,avg,HER,50,2.81,,,,,,
vsp20_241011_Ag-0.25-Au-0.25-Cu-0.5_pp0_rep3,vsp,20,241011,Ag-0.25-Au-0.25-Cu-0.5,3,CO2R,300,3.86,69.43062211,10.56728880157170,0.169165,0.2516226924049570,80.42479485868120,19.57520514131880
uoft8_241025_Cd-0.75-Pd-0.25_pp0_rep1,uoft,8,241025,Cd-0.75-Pd-0.25,1,HER,50,2.81,,,,,,
uoft8_241025_Cd-0.75-Pd-0.25_pp0_rep3,uoft,8,241025,Cd-0.75-Pd-0.25,3,HER,50,2.81,,,,,,
vsp20_241011_Ag-0.333-Au-0.333-Cu-0.333_pp0,vsp,20,241011,Ag-0.333-Au-0.333-Cu-0.333,avg,CO2R,50,3.04,42.43738098725650,42.077603143418500,0.023117993504944600,0.003652814,84.54505021118260,15.454949788817400
vsp20_241011_Ag-0.333-Au-0.333-Cu-0.333_pp0,vsp,20,241011,Ag-0.333-Au-0.333-Cu-0.333,std,CO2R,50,0.05,3.987304031640490,6.576074254928070,0.008597967,0.003801104,2.649220662333960,2.6492206623339600
vsp20_241011_Ag-0.333-Au-0.333-Cu-0.333_pp0,vsp,20,241011,Ag-0.333-Au-0.333-Cu-0.333,std,CO2R,100,0.05,3.5002422405765400,5.672136875232280,0.007183741,0.011506698827976800,2.6056483343281700,2.6056483343281700
vsp20_241011_Ag-0.333-Au-0.333-Cu-0.333_pp0,vsp,20,241011,Ag-0.333-Au-0.333-Cu-0.333,std,CO2R,150,0.06,6.268669770472730,7.680894010811050,0.002043104,0.050283880323058500,2.858987849824190,2.8589878498241900
vsp20_241011_Ag-0.333-Au-0.333-Cu-0.333_pp0,vsp,20,241011,Ag-0.333-Au-0.333-Cu-0.333,avg,CO2R,200,3.66,49.322542844587700,35.34258349705310,0.067794433,0.21565652308297500,84.95475593480320,15.045244065196800
vsp20_241011_Ag-0.333-Au-0.333-Cu-0.333_pp0,vsp,20,241011,Ag-0.333-Au-0.333-Cu-0.333,std,CO2R,200,0.06,7.375818507469300,9.590997698798440,0.013963787829582600,0.041992323109374600,3.0431957861280200,3.0431957861280200
vsp20_241011_Ag-0.333-Au-0.333-Cu-0.333_pp0,vsp,20,241011,Ag-0.333-Au-0.333-Cu-0.333,avg,CO2R,300,3.84,69.57779684306710,11.616732154551400,0.095958021,0.09221014,81.38835404,18.611645956686700
vsp20_241011_Ag-0.333-Au-0.333-Cu-0.333_pp0,vsp,20,241011,Ag-0.333-Au-0.333-Cu-0.333,std,CO2R,300,0.05,3.926028745544220,5.856772187810250,0.032186861,0.043287379635063300,2.0898571042994200,2.089857104299420
vsp20_241011_Ag-0.333-Au-0.333-Cu-0.333_pp0,vsp,20,241011,Ag-0.333-Au-0.333-Cu-0.333,avg,CO2R,100,3.36,41.58383728,45.12524557956780,0.027888373117076100,0.067717553,86.80847835446280,13.191521645537200
vsp20_241011_Ag-0.333-Au-0.333-Cu-0.333_pp0,vsp,20,241011,Ag-0.333-Au-0.333-Cu-0.333,avg,CO2R,150,3.51,43.18804187853550,43.23510150622140,0.038163037,0.15004636264014200,86.61530711181120,13.384692888188800
vsp20_241011_Ag-0.333-Au-0.333-Cu-0.333_pp0_rep1,vsp,20,241011,Ag-0.333-Au-0.333-Cu-0.333,1,CO2R,100,3.32,41.46853878507610,43.217092337917500,0.033576133,0.057321082,84.78147124817080,15.218528751829200
vsp20_241011_Ag-0.333-Au-0.333-Cu-0.333_pp0_rep1,vsp,20,241011,Ag-0.333-Au-0.333-Cu-0.333,1,CO2R,300,3.79,71.42982694762390,8.067288802,0.1051318276058200,0.062659811,79.67248651515830,20.32751348484170
vsp20_241011_Ag-0.333-Au-0.333-Cu-0.333_pp0_rep1,vsp,20,241011,Ag-0.333-Au-0.333-Cu-0.333,1,CO2R,200,3.64,48.14193642888530,34.05574656188610,0.080912977,0.2056815308100820,82.49342188123220,17.506578118767800
vsp20_241011_Ag-0.333-Au-0.333-Cu-0.333_pp0_rep1,vsp,20,241011,Ag-0.333-Au-0.333-Cu-0.333,1,CO2R,50,3.01,44.33991085814730,38.25147347740670,0.027521421,0,82.62384866578960,17.376151334210400
vsp3_240718_Au-0.667-Cu-0.333_pp0_rep2,vsp,3,240718,Au-0.667-Cu-0.333,2,HER,50,2.81,,,,,,
vsp20_241011_Ag-0.333-Au-0.333-Cu-0.333_pp0_rep1,vsp,20,241011,Ag-0.333-Au-0.333-Cu-0.333,1,CO2R,150,3.48,40.30634665,43.66404715127700,0.040364751,0.11492315,84.13029508316660,15.869704916833400
vsp20_241011_Ag-0.333-Au-0.333-Cu-0.333_pp0_rep2,vsp,20,241011,Ag-0.333-Au-0.333-Cu-0.333,2,CO2R,300,3.83,65.06832116177360,18.37671905697450,0.1225620608039920,0.1418977774031300,83.71576107552410,16.284238924475900
vsp20_241011_Ag-0.333-Au-0.333-Cu-0.333_pp0_rep2,vsp,20,241011,Ag-0.333-Au-0.333-Cu-0.333,2,CO2R,100,3.34,38.14266881499930,51.505402750491200,0.030273563,0.065750653,89.74755581828290,10.252444181717200
uoft4_240405_Au-0.25-Cu-0.75_pp0,uoft,4,240405,Au-0.25-Cu-0.75,avg,HER,50,2.82,,,,,,
vsp20_241011_Ag-0.333-Au-0.333-Cu-0.333_pp0_rep2,vsp,20,241011,Ag-0.333-Au-0.333-Cu-0.333,2,CO2R,50,3.01,37.85515495,49.67092337917490,0.028622278,0.007586614,87.56723013206190,12.432769867938100
vsp20_241011_Ag-0.333-Au-0.333-Cu-0.333_pp0_rep2,vsp,20,241011,Ag-0.333-Au-0.333-Cu-0.333,2,CO2R,150,3.46,38.87840297976520,50.69253438113950,0.037796085,0.1275675068139030,89.73992575256190,10.260074247438100
vsp20_241011_Ag-0.333-Au-0.333-Cu-0.333_pp0_rep2,vsp,20,241011,Ag-0.333-Au-0.333-Cu-0.333,2,CO2R,200,3.61,42.60823620498440,45.51203339882120,0.053116342,0.1795498609120800,88.35738442539420,11.64261557460580
vsp20_241011_Ag-0.333-Au-0.333-Cu-0.333_pp0_rep3,vsp,20,241011,Ag-0.333-Au-0.333-Cu-0.333,3,CO2R,150,3.58,50.379376007030900,35.348722986247500,0.036328276,0.2076484306948780,85.97570049970520,14.02429950029480
vsp20_241011_Ag-0.333-Au-0.333-Cu-0.333_pp0_rep3,vsp,20,241011,Ag-0.333-Au-0.333-Cu-0.333,3,CO2R,300,3.9,72.23524241980370,8.406188605108060,0.060180174,0.072072831,80.77681453925750,19.223185460742500
uoft4_240405_Cu-1.0_pp0_rep1,uoft,4,240405,Cu-1.0,1,HER,50,2.82,,,,,,
vsp20_241011_Ag-0.333-Au-0.333-Cu-0.333_pp0_rep3,vsp,20,241011,Ag-0.333-Au-0.333-Cu-0.333,3,CO2R,50,3.09,45.11707715164580,38.31041257367390,0.013210282,0.003371828,83.44407184,16.555928164303600
vsp20_241011_Ag-0.333-Au-0.333-Cu-0.333_pp0_rep3,vsp,20,241011,Ag-0.333-Au-0.333-Cu-0.333,3,CO2R,200,3.73,57.21745589989330,26.45997053045190,0.069353981,0.2617381775267640,84.01346149778320,15.986538502216800
vsp20_241011_Ag-0.333-Au-0.333-Cu-0.333_pp0_rep3,vsp,20,241011,Ag-0.333-Au-0.333-Cu-0.333,3,CO2R,100,3.42,45.140304254117100,40.653241650294700,0.019815423,0.080080924,85.89640799693480,14.10359200306520
vsp20_241011_Ag-0.5-Au-0.25-Cu-0.25_pp0,vsp,20,241011,Ag-0.5-Au-0.25-Cu-0.25,std,CO2R,100,0,0,0,0,0,0,0
uoft5_240507_Ag-0.4-Au-0.4-Tl-0.2_pp0_rep2,uoft,5,240507,Ag-0.4-Au-0.4-Tl-0.2,2,HER,50,2.82,,,,,,
uoft6_240624_Au-0.833-Cd-0.167_pp0,uoft,6,240624,Au-0.833-Cd-0.167,avg,HER,50,2.82,,,,,,
vsp20_241011_Ag-0.5-Au-0.25-Cu-0.25_pp0,vsp,20,241011,Ag-0.5-Au-0.25-Cu-0.25,avg,CO2R,50,3.07,41.88537111,42.156188605108100,0.028622278,0.010115485,84.08524038780570,15.914759612194300
vsp20_241011_Ag-0.5-Au-0.25-Cu-0.25_pp0,vsp,20,241011,Ag-0.5-Au-0.25-Cu-0.25,avg,CO2R,100,3.42,37.847621837661400,48.41110019646370,0.035227419,0.1188569501812360,86.41774931237690,13.58225068762310
vsp20_241011_Ag-0.5-Au-0.25-Cu-0.25_pp0,vsp,20,241011,Ag-0.5-Au-0.25-Cu-0.25,std,CO2R,50,0,0,0,0,0,0,0
vsp20_241011_Ag-0.5-Au-0.25-Cu-0.25_pp0,vsp,20,241011,Ag-0.5-Au-0.25-Cu-0.25,std,CO2R,200,0,0,0,0,0,0,0
vsp20_241011_Ag-0.5-Au-0.25-Cu-0.25_pp0,vsp,20,241011,Ag-0.5-Au-0.25-Cu-0.25,avg,CO2R,200,3.7,54.39473519010650,28.70702357563850,0.1268737500688040,0.2950349827193800,83.53132900809770,16.468670991902300
vsp20_241011_Ag-0.5-Au-0.25-Cu-0.25_pp0,vsp,20,241011,Ag-0.5-Au-0.25-Cu-0.25,avg,CO2R,300,3.79,71.59534620937870,9.31237721,0.099994496,0.096940066,81.10993041775090,18.89006958224910
vsp20_241011_Ag-0.5-Au-0.25-Cu-0.25_pp0,vsp,20,241011,Ag-0.5-Au-0.25-Cu-0.25,std,CO2R,300,0,0,0,0,0,0,0
vsp20_241011_Ag-0.5-Au-0.25-Cu-0.25_pp0,vsp,20,241011,Ag-0.5-Au-0.25-Cu-0.25,std,CO2R,150,0,0,0,0,0,0,0
vsp20_241011_Ag-0.5-Au-0.25-Cu-0.25_pp0,vsp,20,241011,Ag-0.5-Au-0.25-Cu-0.25,avg,CO2R,150,3.53,38.12467304191340,47.37229862475440,0.043667321,0.2242265868667280,85.76980848399590,14.23019151600410
uoft8_241025_Ag-0.25-Cd-0.5-Pd-0.25_pp0_rep3,uoft,8,241025,Ag-0.25-Cd-0.5-Pd-0.25,3,HER,50,2.82,,,,,,
vsp20_241011_Ag-0.5-Au-0.25-Cu-0.25_pp0_rep1,vsp,20,241011,Ag-0.5-Au-0.25-Cu-0.25,1,CO2R,300,3.79,71.59534620937870,9.31237721,0.099994496,0.096940066,81.10993041775090,18.89006958224910
vsp20_241011_Ag-0.5-Au-0.25-Cu-0.25_pp0_rep1,vsp,20,241011,Ag-0.5-Au-0.25-Cu-0.25,1,CO2R,50,3.07,41.88537111,42.156188605108100,0.028622278,0.010115485,84.08524038780570,15.914759612194300
vsp20_241011_Ag-0.5-Au-0.25-Cu-0.25_pp0_rep1,vsp,20,241011,Ag-0.5-Au-0.25-Cu-0.25,1,CO2R,100,3.42,37.847621837661400,48.41110019646370,0.035227419,0.1188569501812360,86.41774931237690,13.58225068762310
vsp20_241011_Ag-0.5-Au-0.25-Cu-0.25_pp0_rep1,vsp,20,241011,Ag-0.5-Au-0.25-Cu-0.25,1,CO2R,150,3.53,38.12467304191340,47.37229862475440,0.043667321,0.2242265868667280,85.76980848399590,14.23019151600410
vsp20_241011_Ag-0.5-Au-0.25-Cu-0.25_pp0_rep1,vsp,20,241011,Ag-0.5-Au-0.25-Cu-0.25,1,CO2R,200,3.7,54.39473519010650,28.70702357563850,0.1268737500688040,0.2950349827193800,83.53132900809770,16.468670991902300
vsp20_241011_Ag-0.8-Cu-0.2_pp0,vsp,20,241011,Ag-0.8-Cu-0.2,avg,CO2R,300,3.92,88.14371508087640,9.128192534,0.1565051465056970,0.1069150580235470,97.54620222045900,2.45379778
vsp20_241011_Ag-0.8-Cu-0.2_pp0,vsp,20,241011,Ag-0.8-Cu-0.2,avg,CO2R,150,3.61,57.20102952562310,46.49803536345780,0.1126543493018730,0.1826407035881870,104.00885914286700,0
uoft8_241025_Au-0.75-Cd-0.25_pp0_rep3,uoft,8,241025,Au-0.75-Cd-0.25,3,HER,50,2.82,,,,,,
vsp20_241011_Ag-0.8-Cu-0.2_pp0,vsp,20,241011,Ag-0.8-Cu-0.2,avg,CO2R,200,3.81,81.88840528155020,19.939833005893900,0.2179696530466210,0.2269661974205510,102.28973288438900,0
vsp20_241011_Ag-0.8-Cu-0.2_pp0,vsp,20,241011,Ag-0.8-Cu-0.2,avg,CO2R,50,3.09,62.90527108748880,46.32612966601180,0.1111865401904480,0.009272528,109.36668854990900,0
vsp29_241004_Ag-0.333-Au-0.333-Pd-0.333_pp0,vsp,29,241004,Ag-0.333-Au-0.333-Pd-0.333,avg,HER,50,2.82,,,,,,
vsp20_241011_Ag-0.8-Cu-0.2_pp0,vsp,20,241011,Ag-0.8-Cu-0.2,std,CO2R,300,0,0,0,0,0,0,0
vsp20_241011_Ag-0.8-Cu-0.2_pp0,vsp,20,241011,Ag-0.8-Cu-0.2,std,CO2R,200,0,0,0,0,0,0,0
vsp20_241011_Ag-0.8-Cu-0.2_pp0,vsp,20,241011,Ag-0.8-Cu-0.2,avg,CO2R,100,3.46,58.17886961,49.12573673870340,0.099077115,0.056899604,107.47244605443300,0
vsp20_241011_Ag-0.8-Cu-0.2_pp0,vsp,20,241011,Ag-0.8-Cu-0.2,std,CO2R,100,0,0,0,0,0,0,0
vsp20_241011_Ag-0.8-Cu-0.2_pp0,vsp,20,241011,Ag-0.8-Cu-0.2,std,CO2R,150,0,0,0,0,0,0,0
vsp20_241011_Ag-0.8-Cu-0.2_pp0,vsp,20,241011,Ag-0.8-Cu-0.2,std,CO2R,50,0,0,0,0,0,0,0
vsp20_241011_Ag-0.8-Cu-0.2_pp0_rep1,vsp,20,241011,Ag-0.8-Cu-0.2,1,CO2R,150,3.61,57.20102952562310,46.49803536345780,0.1126543493018730,0.1826407035881870,104.00885914286700,0
vsp20_241011_Ag-0.8-Cu-0.2_pp0_rep1,vsp,20,241011,Ag-0.8-Cu-0.2,1,CO2R,50,3.09,62.90527108748880,46.32612966601180,0.1111865401904480,0.009272528,109.36668854990900,0
vsp29_241004_Ag-0.333-Au-0.333-Pd-0.333_pp0_rep1,vsp,29,241004,Ag-0.333-Au-0.333-Pd-0.333,1,HER,50,2.82,,,,,,
vsp20_241011_Ag-0.8-Cu-0.2_pp0_rep1,vsp,20,241011,Ag-0.8-Cu-0.2,1,CO2R,100,3.46,58.17886961,49.12573673870340,0.099077115,0.056899604,107.47244605443300,0
vsp20_241011_Ag-0.8-Cu-0.2_pp0_rep1,vsp,20,241011,Ag-0.8-Cu-0.2,1,CO2R,200,3.81,81.88840528155020,19.939833005893900,0.2179696530466210,0.2269661974205510,102.28973288438900,0
vsp20_241011_Ag-0.8-Cu-0.2_pp0_rep1,vsp,20,241011,Ag-0.8-Cu-0.2,1,CO2R,300,3.92,88.14371508087640,9.128192534,0.1565051465056970,0.1069150580235470,97.54620222045900,2.45379778
vsp8_240802_Pd-0.5-Zn-0.5_pp0_rep1,vsp,8,240802,Pd-0.5-Zn-0.5,1,HER,50,2.82,,,,,,
vsp20_241011_Ag-0.833-Cu-0.167_pp0,vsp,20,241011,Ag-0.833-Cu-0.167,avg,CO2R,100,3.34,42.82512712130410,40.79322200392930,0.094123259,0.07249431,83.79979542,16.20020458
vsp20_241011_Ag-0.833-Cu-0.167_pp0,vsp,20,241011,Ag-0.833-Cu-0.167,avg,CO2R,150,3.54,50.16175270459730,30.604125736738700,0.094673688,0.1522942482227650,81.02569794,18.974302058323500
vsp20_241011_Ag-0.833-Cu-0.167_pp0,vsp,20,241011,Ag-0.833-Cu-0.167,std,CO2R,200,0,0,0,0,0,0,0
uoft4_240405_Ag-0.75-Pd-0.25_pp0_rep2,uoft,4,240405,Ag-0.75-Pd-0.25,2,HER,50,2.83,,,,,,
vsp20_241011_Ag-0.833-Cu-0.167_pp0,vsp,20,241011,Ag-0.833-Cu-0.167,avg,CO2R,200,3.61,51.98978844503970,23.44670923379180,0.1546703851164160,0.2653207451740710,75.87280041013030,24.127199589869700
vsp20_241011_Ag-0.833-Cu-0.167_pp0,vsp,20,241011,Ag-0.833-Cu-0.167,std,CO2R,300,0,0,0,0,0,0,0
vsp20_241011_Ag-0.833-Cu-0.167_pp0,vsp,20,241011,Ag-0.833-Cu-0.167,std,CO2R,50,0,0,0,0,0,0,0
vsp20_241011_Ag-0.833-Cu-0.167_pp0,vsp,20,241011,Ag-0.833-Cu-0.167,avg,CO2R,300,3.67,64.71321852309110,11.355599214145400,0.115039539,0.1469555199640340,76.34152243333410,23.658477566665900
vsp20_241011_Ag-0.833-Cu-0.167_pp0,vsp,20,241011,Ag-0.833-Cu-0.167,std,CO2R,100,0,0,0,0,0,0,0
vsp20_241011_Ag-0.833-Cu-0.167_pp0,vsp,20,241011,Ag-0.833-Cu-0.167,std,CO2R,150,0,0,0,0,0,0,0
vsp20_241011_Ag-0.833-Cu-0.167_pp0,vsp,20,241011,Ag-0.833-Cu-0.167,avg,CO2R,50,3.07,50.760635292640600,35.24557956778000,0.1089848265233110,0.021073927,86.15307950622900,13.846920493771100
vsp20_241011_Ag-0.833-Cu-0.167_pp0_rep1,vsp,20,241011,Ag-0.833-Cu-0.167,1,CO2R,50,3.07,50.760635292640600,35.24557956778000,0.1089848265233110,0.021073927,86.15307950622900,13.846920493771100
vsp20_241011_Ag-0.833-Cu-0.167_pp0_rep1,vsp,20,241011,Ag-0.833-Cu-0.167,1,CO2R,100,3.34,42.82512712130410,40.79322200392930,0.094123259,0.07249431,83.79979542,16.20020458
vsp20_241011_Ag-0.833-Cu-0.167_pp0_rep1,vsp,20,241011,Ag-0.833-Cu-0.167,1,CO2R,200,3.61,51.98978844503970,23.44670923379180,0.1546703851164160,0.2653207451740710,75.87280041013030,24.127199589869700
vsp20_241011_Ag-0.833-Cu-0.167_pp0_rep1,vsp,20,241011,Ag-0.833-Cu-0.167,1,CO2R,300,3.67,64.71321852309110,11.355599214145400,0.115039539,0.1469555199640340,76.34152243333410,23.658477566665900
uoft4_240405_Au-0.25-Cu-0.75_pp0_rep3,uoft,4,240405,Au-0.25-Cu-0.75,3,HER,50,2.83,,,,,,
vsp20_241011_Ag-0.833-Cu-0.167_pp0_rep1,vsp,20,241011,Ag-0.833-Cu-0.167,1,CO2R,150,3.54,50.16175270459730,30.604125736738700,0.094673688,0.1522942482227650,81.02569794,18.974302058323500
vsp23_241025_Ag-0.167-Ga-0.833_pp0,vsp,23,241025,Ag-0.167-Ga-0.833,avg,CO2R,50,3.05,37.77731277,29.867387033398800,0.053941985,0,67.70457328024080,32.295426719759200
vsp23_241025_Ag-0.167-Ga-0.833_pp0,vsp,23,241025,Ag-0.167-Ga-0.833,std,CO2R,200,0,0,0,0,0,0,0
vsp23_241025_Ag-0.167-Ga-0.833_pp0,vsp,23,241025,Ag-0.167-Ga-0.833,avg,CO2R,200,3.59,18.70597836322170,45.45677799607070,0.026970992,0.001053696,64.19349964824970,35.80650035175030
vsp23_241025_Ag-0.167-Ga-0.833_pp0,vsp,23,241025,Ag-0.167-Ga-0.833,std,CO2R,150,0,0,0,0,0,0,0
vsp23_241025_Ag-0.167-Ga-0.833_pp0,vsp,23,241025,Ag-0.167-Ga-0.833,avg,CO2R,150,3.47,29.582539915043200,47.43123772102160,0.026420564,0.001404928,77.04456887419750,22.95543112580250
vsp23_241025_Ag-0.167-Ga-0.833_pp0,vsp,23,241025,Ag-0.167-Ga-0.833,std,CO2R,300,0,0,0,0,0,0,0
vsp23_241025_Ag-0.167-Ga-0.833_pp0,vsp,23,241025,Ag-0.167-Ga-0.833,avg,CO2R,100,3.3,30.88074661532990,42.09724950884090,0.03467699,0.001264436,73.01739758664590,26.98260241335410
uoft4_240405_Au-0.429-Cu-0.571_pp0,uoft,4,240405,Au-0.429-Cu-0.571,avg,HER,50,2.83,,,,,,
uoft4_240405_Au-0.5-Cu-0.5_pp0_rep3,uoft,4,240405,Au-0.5-Cu-0.5,3,HER,50,2.83,,,,,,
vsp23_241025_Ag-0.167-Ga-0.833_pp0,vsp,23,241025,Ag-0.167-Ga-0.833,avg,CO2R,300,3.77,14.590596162296800,41.06581532416500,0.026053612,0.00098345,55.685590475537100,44.31440952446290
vsp23_241025_Ag-0.167-Ga-0.833_pp0,vsp,23,241025,Ag-0.167-Ga-0.833,std,CO2R,50,0,0,0,0,0,0,0
vsp23_241025_Ag-0.167-Ga-0.833_pp0,vsp,23,241025,Ag-0.167-Ga-0.833,std,CO2R,100,0,0,0,0,0,0,0
vsp23_241025_Ag-0.167-Ga-0.833_pp0_rep1,vsp,23,241025,Ag-0.167-Ga-0.833,1,CO2R,100,3.3,30.88074661532990,42.09724950884090,0.03467699,0.001264436,73.01739758664590,26.98260241335410
vsp23_241025_Ag-0.167-Ga-0.833_pp0_rep1,vsp,23,241025,Ag-0.167-Ga-0.833,1,CO2R,300,3.77,14.590596162296800,41.06581532416500,0.026053612,0.00098345,55.685590475537100,44.31440952446290
vsp23_241025_Ag-0.167-Ga-0.833_pp0_rep1,vsp,23,241025,Ag-0.167-Ga-0.833,1,CO2R,200,3.59,18.70597836322170,45.45677799607070,0.026970992,0.001053696,64.19349964824970,35.80650035175030
vsp23_241025_Ag-0.167-Ga-0.833_pp0_rep1,vsp,23,241025,Ag-0.167-Ga-0.833,1,CO2R,150,3.47,29.582539915043200,47.43123772102160,0.026420564,0.001404928,77.04456887419750,22.95543112580250
uoft5_240507_Ag-0.4-Au-0.4-Tl-0.2_pp0,uoft,5,240507,Ag-0.4-Au-0.4-Tl-0.2,avg,HER,50,2.83,,,,,,
vsp23_241025_Ag-0.167-Ga-0.833_pp0_rep1,vsp,23,241025,Ag-0.167-Ga-0.833,1,CO2R,50,3.05,37.77731277,29.867387033398800,0.053941985,0,67.70457328024080,32.295426719759200
vsp23_241025_Ag-0.2-Ga-0.8_pp0,vsp,23,241025,Ag-0.2-Ga-0.8,avg,CO2R,300,3.93,40.550545104522000,26.237721021611000,0.083114691,0.002107393,66.87859588284420,33.12140411715590
vsp23_241025_Ag-0.2-Ga-0.8_pp0,vsp,23,241025,Ag-0.2-Ga-0.8,std,CO2R,300,0,0,0,0,0,0,0
vsp23_241025_Ag-0.2-Ga-0.8_pp0,vsp,23,241025,Ag-0.2-Ga-0.8,avg,CO2R,200,3.7,37.54943606269230,43.43443025540280,0.037979561,0.001053696,81.02537102991820,18.97462897008180
vsp23_241025_Ag-0.2-Ga-0.8_pp0,vsp,23,241025,Ag-0.2-Ga-0.8,std,CO2R,100,0,0,0,0,0,0,0
vsp23_241025_Ag-0.2-Ga-0.8_pp0,vsp,23,241025,Ag-0.2-Ga-0.8,std,CO2R,200,0,0,0,0,0,0,0
vsp23_241025_Ag-0.2-Ga-0.8_pp0,vsp,23,241025,Ag-0.2-Ga-0.8,std,CO2R,150,0,0,0,0,0,0,0
uoft5_240507_Au-0.75-Cd-0.125-Ga-0.125_pp0_rep2,uoft,5,240507,Au-0.75-Cd-0.125-Ga-0.125,2,HER,50,2.83,,,,,,
vsp23_241025_Ag-0.2-Ga-0.8_pp0,vsp,23,241025,Ag-0.2-Ga-0.8,avg,CO2R,100,3.38,38.08240390047920,32.98379174852650,0.036328276,0,71.10548967015140,28.89451032984860
vsp23_241025_Ag-0.2-Ga-0.8_pp0,vsp,23,241025,Ag-0.2-Ga-0.8,std,CO2R,50,0,0,0,0,0,0,0
vsp23_241025_Ag-0.2-Ga-0.8_pp0,vsp,23,241025,Ag-0.2-Ga-0.8,avg,CO2R,50,3.04,47.49251919897890,24.282907662082500,0.047336844,0,71.82671803242200,28.173281967578000
uoft6_240624_Au-0.7-Cd-0.3_pp0,uoft,6,240624,Au-0.7-Cd-0.3,avg,HER,50,2.83,,,,,,
vsp23_241025_Ag-0.2-Ga-0.8_pp0,vsp,23,241025,Ag-0.2-Ga-0.8,avg,CO2R,150,3.55,43.33465860344430,39.76915520628680,0.030823991,0,83.13727401941590,16.862725980584100
vsp23_241025_Ag-0.2-Ga-0.8_pp0_rep1,vsp,23,241025,Ag-0.2-Ga-0.8,1,CO2R,150,3.55,43.33465860344430,39.76915520628680,0.030823991,0,83.13727401941590,16.862725980584100
vsp23_241025_Ag-0.2-Ga-0.8_pp0_rep1,vsp,23,241025,Ag-0.2-Ga-0.8,1,CO2R,300,3.93,40.550545104522000,26.237721021611000,0.083114691,0.002107393,66.87859588284420,33.12140411715590
vsp23_241025_Ag-0.2-Ga-0.8_pp0_rep1,vsp,23,241025,Ag-0.2-Ga-0.8,1,CO2R,200,3.7,37.54943606269230,43.43443025540280,0.037979561,0.001053696,81.02537102991820,18.97462897008180
vsp23_241025_Ag-0.2-Ga-0.8_pp0_rep1,vsp,23,241025,Ag-0.2-Ga-0.8,1,CO2R,50,3.04,47.49251919897890,24.282907662082500,0.047336844,0,71.82671803242200,28.173281967578000
vsp23_241025_Ag-0.2-Ga-0.8_pp0_rep1,vsp,23,241025,Ag-0.2-Ga-0.8,1,CO2R,100,3.38,38.08240390047920,32.98379174852650,0.036328276,0,71.10548967015140,28.89451032984860
uoft6_240624_Au-0.7-Cd-0.3_pp0_rep1,uoft,6,240624,Au-0.7-Cd-0.3,1,HER,50,2.83,,,,,,
vsp23_241025_Ag-0.25-Ga-0.75_pp0,vsp,23,241025,Ag-0.25-Ga-0.75,std,CO2R,300,0.04,11.249802014257200,9.365034095415370,0.012300202,0.000612394,14.87733514975000,14.87733514975000
vsp23_241025_Ag-0.25-Ga-0.75_pp0,vsp,23,241025,Ag-0.25-Ga-0.75,avg,CO2R,100,3.3,33.49013371277910,39.98772102,0.035961323229913900,0,73.51727609419750,26.482723905802400
vsp23_241025_Ag-0.25-Ga-0.75_pp0,vsp,23,241025,Ag-0.25-Ga-0.75,avg,CO2R,300,3.8,36.98563825706060,25.061394891945000,0.063910855,0.001685914,62.11685885184720,37.88314114815280
vsp23_241025_Ag-0.25-Ga-0.75_pp0,vsp,23,241025,Ag-0.25-Ga-0.75,std,CO2R,200,0.05,5.228902477505490,10.438224474739800,0.008678344,0.000759831,11.31805642932070,11.318056429320700
vsp23_241025_Ag-0.25-Ga-0.75_pp0,vsp,23,241025,Ag-0.25-Ga-0.75,avg,CO2R,200,3.61,27.638159409069000,40.64219057,0.036236537,0.000842957,68.32006569,31.679934308309800
vsp15_240809_Au-0.25-In-0.25-Pd-0.5_pp0_rep2,vsp,15,240809,Au-0.25-In-0.25-Pd-0.5,2,HER,50,2.83,,,,,,
vsp23_241025_Ag-0.25-Ga-0.75_pp0,vsp,23,241025,Ag-0.25-Ga-0.75,std,CO2R,50,0.05,5.461296648850570,5.942554658316910,0.007810138,0,9.649959204348460,9.649959204348470
vsp23_241025_Ag-0.25-Ga-0.75_pp0,vsp,23,241025,Ag-0.25-Ga-0.75,avg,CO2R,150,3.47,33.16216423584230,41.84020956123120,0.032903388,0.000842957,75.03908588738600,24.960914112614100
vsp23_241025_Ag-0.25-Ga-0.75_pp0,vsp,23,241025,Ag-0.25-Ga-0.75,std,CO2R,100,0.05,4.616877583623340,6.010868330334180,0.005231484,0,6.8885671295960100,6.8885671295960100
vsp2_240718_Au-0.889-In-0.111_pp0_rep2,vsp,2,240718,Au-0.889-In-0.111,2,HER,50,2.83,,,,,,
vsp23_241025_Ag-0.25-Ga-0.75_pp0,vsp,23,241025,Ag-0.25-Ga-0.75,avg,CO2R,50,2.97,42.36665341396560,32.82907662082520,0.046602939287745600,0,75.24562824700940,24.75437175299060
vsp23_241025_Ag-0.25-Ga-0.75_pp0,vsp,23,241025,Ag-0.25-Ga-0.75,std,CO2R,150,0.05,1.7122426867908300,7.910153077089840,0.006608538,0.000743418,7.915807114126390,7.915807114126390
vsp23_241025_Ag-0.25-Ga-0.75_pp0_rep1,vsp,23,241025,Ag-0.25-Ga-0.75,1,CO2R,200,3.57,33.21036221724670,35.20137524557960,0.035777847,0.001053696,68.45128760645210,31.548712393547900
vsp23_241025_Ag-0.25-Ga-0.75_pp0_rep1,vsp,23,241025,Ag-0.25-Ga-0.75,1,CO2R,300,3.75,25.344116846973200,29.54322200392930,0.051373319,0.001264436,54.94310711472700,45.05689288527300
vsp23_241025_Ag-0.25-Ga-0.75_pp0_rep1,vsp,23,241025,Ag-0.25-Ga-0.75,1,CO2R,150,3.44,34.80382514804660,36.01178781925340,0.032658753,0.001123943,70.85203188116540,29.147968118834600
vsp23_241025_Ag-0.25-Ga-0.75_pp0_rep1,vsp,23,241025,Ag-0.25-Ga-0.75,1,CO2R,50,2.97,37.300215530770700,26.75834970530450,0.055042842,0,64.11657382339150,35.88342617660850
vsp7_241025_Cu-1.0_pp0,vsp,7,241025,Cu-1.0,avg,HER,50,2.83,,,,,,
vsp23_241025_Ag-0.25-Ga-0.75_pp0_rep1,vsp,23,241025,Ag-0.25-Ga-0.75,1,CO2R,100,3.28,38.05164368,35.39292730844790,0.035777847,0,73.48380887580940,26.51619112419060
vsp23_241025_Ag-0.25-Ga-0.75_pp0_rep2,vsp,23,241025,Ag-0.25-Ga-0.75,2,CO2R,150,3.45,33.295528259641300,50.84479371316310,0.026420564,0,84.16904922786180,15.830950772138200
vsp23_241025_Ag-0.25-Ga-0.75_pp0_rep2,vsp,23,241025,Ag-0.25-Ga-0.75,2,CO2R,300,3.82,47.79781958191220,31.343320235756400,0.075959122,0.001404928,79.22179914,20.77820086
vsp23_241025_Ag-0.25-Ga-0.75_pp0_rep2,vsp,23,241025,Ag-0.25-Ga-0.75,2,CO2R,200,3.59,26.86559669,52.67681728880160,0.027796635,0,79.57194062756760,20.42805937243240
vsp7_241025_Cu-1.0_pp0_rep1,vsp,7,241025,Cu-1.0,1,HER,50,2.83,,,,,,
vsp23_241025_Ag-0.25-Ga-0.75_pp0_rep2,vsp,23,241025,Ag-0.25-Ga-0.75,2,CO2R,100,3.27,33.59894536,46.79027504911590,0.030823991,0,80.42251585915000,19.57748414085000
vsp23_241025_Ag-0.25-Ga-0.75_pp0_rep2,vsp,23,241025,Ag-0.25-Ga-0.75,2,CO2R,50,2.93,41.64807801,38.63457760314340,0.04513513,0,80.33075648854140,19.66924351145860
vsp23_241025_Ag-0.25-Ga-0.75_pp0_rep3,vsp,23,241025,Ag-0.25-Ga-0.75,3,CO2R,50,3.02,48.1516667,33.09430255,0.039630846,0,81.28955442909540,18.710445570904700
uoft4_240405_Au-0.429-Cu-0.571_pp0_rep2,uoft,4,240405,Au-0.429-Cu-0.571,2,HER,50,2.84,,,,,,
vsp23_241025_Ag-0.25-Ga-0.75_pp0_rep3,vsp,23,241025,Ag-0.25-Ga-0.75,3,CO2R,150,3.53,31.387139299838900,38.66404715127700,0.039630846,0.001404928,70.09617655313070,29.90382344686930
vsp23_241025_Ag-0.25-Ga-0.75_pp0_rep3,vsp,23,241025,Ag-0.25-Ga-0.75,3,CO2R,100,3.36,28.81981209064850,37.77996070726920,0.041282131,0,66.64550355,33.35449645
vsp23_241025_Ag-0.25-Ga-0.75_pp0_rep3,vsp,23,241025,Ag-0.25-Ga-0.75,3,CO2R,300,3.83,37.81497834229640,14.297642436149300,0.064400125,0.002388378,52.18567030020980,47.81432969979020
vsp23_241025_Ag-0.25-Ga-0.75_pp0_rep3,vsp,23,241025,Ag-0.25-Ga-0.75,3,CO2R,200,3.67,22.83851932453080,34.048379174852700,0.04513513,0.001475175,56.936968841050900,43.06303115894910
vsp23_241025_Ag-0.3-Ga-0.7_pp0,vsp,23,241025,Ag-0.3-Ga-0.7,std,CO2R,100,0,0,0,0,0,0,0
vsp23_241025_Ag-0.3-Ga-0.7_pp0,vsp,23,241025,Ag-0.3-Ga-0.7,avg,CO2R,300,3.88,45.67243507920230,19.958251473477400,0.094857164,0.002107393,65.73259401863580,34.267405981364200
vsp23_241025_Ag-0.3-Ga-0.7_pp0,vsp,23,241025,Ag-0.3-Ga-0.7,std,CO2R,300,0,0,0,0,0,0,0
vsp23_241025_Ag-0.3-Ga-0.7_pp0,vsp,23,241025,Ag-0.3-Ga-0.7,std,CO2R,150,0,0,0,0,0,0,0
vsp23_241025_Ag-0.3-Ga-0.7_pp0,vsp,23,241025,Ag-0.3-Ga-0.7,avg,CO2R,150,3.5,31.22266630396120,39.32220039292730,0.038163037,0.001404928,70.58740040791250,29.41259959208750
vsp23_241025_Ag-0.3-Ga-0.7_pp0,vsp,23,241025,Ag-0.3-Ga-0.7,avg,CO2R,200,3.67,34.52018246876900,44.49165029469550,0.053116342,0.001475175,79.06939002623560,20.93060997376440
vsp23_241025_Ag-0.3-Ga-0.7_pp0,vsp,23,241025,Ag-0.3-Ga-0.7,avg,CO2R,100,3.31,36.33158258176570,35.84233791748530,0.039080418,0,72.21596666248050,27.784033337519500
vsp23_241025_Ag-0.3-Ga-0.7_pp0,vsp,23,241025,Ag-0.3-Ga-0.7,std,CO2R,200,0,0,0,0,0,0,0
vsp23_241025_Ag-0.3-Ga-0.7_pp0,vsp,23,241025,Ag-0.3-Ga-0.7,avg,CO2R,50,2.96,35.08799096026280,26.43418467583500,0.060547126,0,61.58667708946130,38.41332291053870
uoft4_240405_Cu-0.111-Pd-0.889_pp0_rep1,uoft,4,240405,Cu-0.111-Pd-0.889,1,HER,50,2.84,,,,,,
uoft4_240405_Cu-0.8-Pd-0.2_pp0_rep2,uoft,4,240405,Cu-0.8-Pd-0.2,2,HER,50,2.84,,,,,,
vsp23_241025_Ag-0.3-Ga-0.7_pp0,vsp,23,241025,Ag-0.3-Ga-0.7,std,CO2R,50,0,0,0,0,0,0,0
vsp23_241025_Ag-0.3-Ga-0.7_pp0_rep1,vsp,23,241025,Ag-0.3-Ga-0.7,1,CO2R,300,3.88,45.67243507920230,19.958251473477400,0.094857164,0.002107393,65.73259401863580,34.267405981364200
uoft5_240507_Ag-0.4-Au-0.4-Tl-0.2_pp0_rep1,uoft,5,240507,Ag-0.4-Au-0.4-Tl-0.2,1,HER,50,2.84,,,,,,
vsp23_241025_Ag-0.3-Ga-0.7_pp0_rep1,vsp,23,241025,Ag-0.3-Ga-0.7,1,CO2R,100,3.31,36.33158258176570,35.84233791748530,0.039080418,0,72.21596666248050,27.784033337519500
vsp23_241025_Ag-0.3-Ga-0.7_pp0_rep1,vsp,23,241025,Ag-0.3-Ga-0.7,1,CO2R,50,2.96,35.08799096026280,26.43418467583500,0.060547126,0,61.58667708946130,38.41332291053870
vsp23_241025_Ag-0.3-Ga-0.7_pp0_rep1,vsp,23,241025,Ag-0.3-Ga-0.7,1,CO2R,200,3.67,34.52018246876900,44.49165029469550,0.053116342,0.001475175,79.06939002623560,20.93060997376440
vsp23_241025_Ag-0.3-Ga-0.7_pp0_rep1,vsp,23,241025,Ag-0.3-Ga-0.7,1,CO2R,150,3.5,31.22266630396120,39.32220039292730,0.038163037,0.001404928,70.58740040791250,29.41259959208750
vsp23_241025_Ag-0.667-Ga-0.333_pp0,vsp,23,241025,Ag-0.667-Ga-0.333,std,CO2R,200,0.02,24.396297004923600,19.539419633066300,0.052764624238720600,0.003771782,4.936057101,4.936057101053230
vsp23_241025_Ag-0.667-Ga-0.333_pp0,vsp,23,241025,Ag-0.667-Ga-0.333,avg,CO2R,200,3.66,38.587436439348000,38.791748526522600,0.062657101,0.003231336,77.45265253,22.547347469419200
vsp23_241025_Ag-0.667-Ga-0.333_pp0,vsp,23,241025,Ag-0.667-Ga-0.333,std,CO2R,50,0.03,9.260814490598350,3.7830318846593900,0.038910786,0.003893452,12.448212823821800,12.44821282382180
vsp23_241025_Ag-0.667-Ga-0.333_pp0,vsp,23,241025,Ag-0.667-Ga-0.333,std,CO2R,150,0.02,2.1308223761907100,6.358540806901970,0.038276365086226800,0.002757862,4.882752905160500,4.882752905160490
vsp23_241025_Ag-0.667-Ga-0.333_pp0,vsp,23,241025,Ag-0.667-Ga-0.333,std,CO2R,100,0.02,8.740818077026280,2.8277812757743400,0.040276669313250000,0.004380134,6.931797871512060,6.931797871512060
vsp23_241025_Ag-0.667-Ga-0.333_pp0,vsp,23,241025,Ag-0.667-Ga-0.333,avg,CO2R,100,3.31,42.16095754253070,43.30550098231830,0.056510651,0.002528871,85.53423052,14.465769479813600
uoft6_240624_Au-0.833-Cd-0.167_pp0_rep1,uoft,6,240624,Au-0.833-Cd-0.167,1,HER,50,2.84,,,,,,
uoft8_241025_Ag-0.6-Cd-0.4_pp0,uoft,8,241025,Ag-0.6-Cd-0.4,avg,HER,50,2.84,,,,,,
vsp23_241025_Ag-0.667-Ga-0.333_pp0,vsp,23,241025,Ag-0.667-Ga-0.333,avg,CO2R,150,3.5,35.80266030537010,46.054354944335300,0.052718811,0.002716195,81.91948017095590,18.080519829044100
vsp23_241025_Ag-0.667-Ga-0.333_pp0,vsp,23,241025,Ag-0.667-Ga-0.333,avg,CO2R,300,3.89,47.35434235,24.13801571709230,0.083298167,0.003137674,71.58675748618650,28.413242513813500
vsp23_241025_Ag-0.667-Ga-0.333_pp0,vsp,23,241025,Ag-0.667-Ga-0.333,std,CO2R,300,0.09,16.316974951737700,16.118355776951800,0.013558625974234300,0.000663943,13.158631742458900,13.158631742458900
vsp23_241025_Ag-0.667-Ga-0.333_pp0,vsp,23,241025,Ag-0.667-Ga-0.333,avg,CO2R,50,3.01,48.287262759212400,37.77013752455800,0.068620076,0.002247886,86.13683595493260,13.86316404506740
vsp23_241025_Ag-0.667-Ga-0.333_pp0_rep1,vsp,23,241025,Ag-0.667-Ga-0.333,1,CO2R,150,3.48,33.34909707254810,51.99410609037330,0.0322918,0.001123943,85.37991418,14.620085820905000
vsp2_240718_Au-0.875-In-0.125_pp0,vsp,2,240718,Au-0.875-In-0.125,avg,HER,50,2.84,,,,,,
vsp23_241025_Ag-0.667-Ga-0.333_pp0_rep1,vsp,23,241025,Ag-0.667-Ga-0.333,1,CO2R,300,3.93,28.51388394818890,36.51277013752460,0.074307836,0.002388378,65.11027037356600,34.88972962643410
vsp23_241025_Ag-0.667-Ga-0.333_pp0_rep1,vsp,23,241025,Ag-0.667-Ga-0.333,1,CO2R,50,2.97,46.78566197242040,40.06385069,0.042933417,0,86.8964004,13.103599595930400
vsp23_241025_Ag-0.667-Ga-0.333_pp0_rep1,vsp,23,241025,Ag-0.667-Ga-0.333,1,CO2R,100,3.31,33.45518843248450,46.510314341846800,0.035777847,0,80.00474065799980,19.995259342000300
vsp23_241025_Ag-0.667-Ga-0.333_pp0_rep1,vsp,23,241025,Ag-0.667-Ga-0.333,1,CO2R,200,3.64,21.859842223105700,52.50000000000000,0.033300919,0.001053696,74.39691543885610,25.603084561143900
vsp2_240718_Au-0.875-In-0.125_pp0_rep1,vsp,2,240718,Au-0.875-In-0.125,1,HER,50,2.84,,,,,,
vsp23_241025_Ag-0.667-Ga-0.333_pp0_rep2,vsp,23,241025,Ag-0.667-Ga-0.333,2,CO2R,100,3.33,42.09127623511690,41.161591355599200,0.030823991,0,83.28715161863350,16.712848381366500
vsp23_241025_Ag-0.667-Ga-0.333_pp0_rep2,vsp,23,241025,Ag-0.667-Ga-0.333,2,CO2R,50,3.04,39.86900751,33.40373280943030,0.049538558,0,73.32623320664700,26.673766793353000
vsp23_241025_Ag-0.667-Ga-0.333_pp0_rep2,vsp,23,241025,Ag-0.667-Ga-0.333,2,CO2R,200,3.66,27.32166398125090,47.45702357563850,0.031099206,0.001053696,74.81380620444250,25.186193795557500
vsp23_241025_Ag-0.667-Ga-0.333_pp0_rep2,vsp,23,241025,Ag-0.667-Ga-0.333,2,CO2R,150,3.52,37.18889284144890,46.82220039292730,0.02898923,0.001123943,84.04417215,15.955827847244000
vsp23_241025_Ag-0.667-Ga-0.333_pp0_rep2,vsp,23,241025,Ag-0.667-Ga-0.333,2,CO2R,300,3.95,56.62788507815610,29.99017682,0.098893639,0.003371828,86.72840078138200,13.271599218618000
vsp23_241025_Ag-0.667-Ga-0.333_pp0_rep3,vsp,23,241025,Ag-0.667-Ga-0.333,3,CO2R,100,3.29,50.93640796,42.24459724950880,0.1029301139386820,0.007586614,93.31079928392590,6.689200716074080
vsp23_241025_Ag-0.667-Ga-0.333_pp0_rep3,vsp,23,241025,Ag-0.667-Ga-0.333,3,CO2R,150,3.5,36.86999100211350,39.34675835,0.096875401,0.0059007,76.33435418101660,23.66564581898340
uoft4_240405_Au-0.429-Cu-0.571_pp0_rep1,uoft,4,240405,Au-0.429-Cu-0.571,1,HER,50,2.85,,,,,,
vsp23_241025_Ag-0.667-Ga-0.333_pp0_rep3,vsp,23,241025,Ag-0.667-Ga-0.333,3,CO2R,50,3.01,58.20711879302770,39.84282907662080,0.1133882538575860,0.006743657,98.18787425408130,1.8121257459187300
vsp23_241025_Ag-0.667-Ga-0.333_pp0_rep3,vsp,23,241025,Ag-0.667-Ga-0.333,3,CO2R,200,3.67,66.58080311368730,16.418222003929300,0.1235711795680970,0.007586614,83.14723594844380,16.852764051556200
vsp23_241025_Ag-0.667-Ga-0.333_pp0_rep3,vsp,23,241025,Ag-0.667-Ga-0.333,3,CO2R,300,3.79,56.921258030090600,5.911100196463660,0.076693026,0.003652814,62.92160130361160,37.07839869638840
vsp23_241025_Ag-0.7-Ga-0.3_pp0,vsp,23,241025,Ag-0.7-Ga-0.3,avg,CO2R,50,2.95,31.51603925589570,41.16895874263260,0.052841128,0,72.74179345,27.25820655
vsp23_241025_Ag-0.7-Ga-0.3_pp0,vsp,23,241025,Ag-0.7-Ga-0.3,avg,CO2R,150,3.39,23.105317123187300,60.86444007858550,0.021283232,0,83.99301759764710,16.006982402352900
vsp23_241025_Ag-0.7-Ga-0.3_pp0,vsp,23,241025,Ag-0.7-Ga-0.3,std,CO2R,300,0,0,0,0,0,0,0
vsp23_241025_Ag-0.7-Ga-0.3_pp0,vsp,23,241025,Ag-0.7-Ga-0.3,avg,CO2R,300,3.8,53.39827156877110,17.05058939096270,0.054675889,0.001685914,70.51065996365740,29.48934003634260
vsp23_241025_Ag-0.7-Ga-0.3_pp0,vsp,23,241025,Ag-0.7-Ga-0.3,std,CO2R,200,0,0,0,0,0,0,0
vsp23_241025_Ag-0.7-Ga-0.3_pp0,vsp,23,241025,Ag-0.7-Ga-0.3,avg,CO2R,200,3.59,26.225909728180100,52.53315324,0.033025705,0.001264436,78.79656600158540,21.20343399841460
vsp23_241025_Ag-0.7-Ga-0.3_pp0,vsp,23,241025,Ag-0.7-Ga-0.3,avg,CO2R,100,3.21,26.99365962878490,54.21660117878190,0.029723135,0,81.24294968771100,18.757050312289000
vsp23_241025_Ag-0.7-Ga-0.3_pp0,vsp,23,241025,Ag-0.7-Ga-0.3,std,CO2R,100,0,0,0,0,0,0,0
vsp23_241025_Ag-0.7-Ga-0.3_pp0,vsp,23,241025,Ag-0.7-Ga-0.3,std,CO2R,150,0,0,0,0,0,0,0
uoft4_240405_Au-0.75-Cu-0.25_pp0_rep2,uoft,4,240405,Au-0.75-Cu-0.25,2,HER,50,2.85,,,,,,
uoft4_240405_Pd-0.591-Tl-0.409_pp0,uoft,4,240405,Pd-0.591-Tl-0.409,avg,HER,50,2.85,,,,,,
vsp23_241025_Ag-0.7-Ga-0.3_pp0,vsp,23,241025,Ag-0.7-Ga-0.3,std,CO2R,50,0,0,0,0,0,0,0
vsp23_241025_Ag-0.7-Ga-0.3_pp0_rep1,vsp,23,241025,Ag-0.7-Ga-0.3,1,CO2R,150,3.39,23.105317123187300,60.86444007858550,0.021283232,0,83.99301759764710,16.006982402352900
vsp23_241025_Ag-0.7-Ga-0.3_pp0_rep1,vsp,23,241025,Ag-0.7-Ga-0.3,1,CO2R,200,3.59,26.225909728180100,52.53315324,0.033025705,0.001264436,78.79656600158540,21.20343399841460
vsp23_241025_Ag-0.7-Ga-0.3_pp0_rep1,vsp,23,241025,Ag-0.7-Ga-0.3,1,CO2R,100,3.21,26.99365962878490,54.21660117878190,0.029723135,0,81.24294968771100,18.757050312289000
vsp23_241025_Ag-0.7-Ga-0.3_pp0_rep1,vsp,23,241025,Ag-0.7-Ga-0.3,1,CO2R,50,2.95,31.51603925589570,41.16895874263260,0.052841128,0,72.74179345,27.25820655
vsp23_241025_Ag-0.7-Ga-0.3_pp0_rep1,vsp,23,241025,Ag-0.7-Ga-0.3,1,CO2R,300,3.8,53.39827156877110,17.05058939096270,0.054675889,0.001685914,70.51065996365740,29.48934003634260
uoft4_240405_Pd-0.591-Tl-0.409_pp0_rep2,uoft,4,240405,Pd-0.591-Tl-0.409,2,HER,50,2.85,,,,,,
vsp23_241025_Ag-0.714-Ga-0.286_pp0,vsp,23,241025,Ag-0.714-Ga-0.286,avg,CO2R,150,3.42,14.677017723744000,57.32809430255400,0.027521421,0.000842957,72.03611262257550,27.963887377424500
vsp23_241025_Ag-0.714-Ga-0.286_pp0,vsp,23,241025,Ag-0.714-Ga-0.286,avg,CO2R,200,3.6,25.94184854255160,50.74656188605110,0.03467699,0.001475175,76.72802263035130,23.27197736964870
vsp23_241025_Ag-0.714-Ga-0.286_pp0,vsp,23,241025,Ag-0.714-Ga-0.286,std,CO2R,200,0,0,0,0,0,0,0
vsp23_241025_Ag-0.714-Ga-0.286_pp0,vsp,23,241025,Ag-0.714-Ga-0.286,std,CO2R,150,0,0,0,0,0,0,0
uoft6_240624_Au-0.889-Cd-0.111_pp0_rep2,uoft,6,240624,Au-0.889-Cd-0.111,2,HER,50,2.85,,,,,,
vsp23_241025_Ag-0.714-Ga-0.286_pp0,vsp,23,241025,Ag-0.714-Ga-0.286,avg,CO2R,100,3.25,20.14480319738850,53.97347740667980,0.034126562,0,74.15537291,25.84462709
vsp23_241025_Ag-0.714-Ga-0.286_pp0,vsp,23,241025,Ag-0.714-Ga-0.286,avg,CO2R,300,3.87,41.11908598212980,13.293222003929300,0.063849696,0.002388378,54.48464232,45.51535768
vsp23_241025_Ag-0.714-Ga-0.286_pp0,vsp,23,241025,Ag-0.714-Ga-0.286,std,CO2R,300,0,0,0,0,0,0,0
vsp23_241025_Ag-0.714-Ga-0.286_pp0,vsp,23,241025,Ag-0.714-Ga-0.286,std,CO2R,50,0,0,0,0,0,0,0
vsp23_241025_Ag-0.714-Ga-0.286_pp0,vsp,23,241025,Ag-0.714-Ga-0.286,std,CO2R,100,0,0,0,0,0,0,0
uoft8_241025_Ag-0.333-Cd-0.667_pp0_rep2,uoft,8,241025,Ag-0.333-Cd-0.667,2,HER,50,2.85,,,,,,
vsp23_241025_Ag-0.714-Ga-0.286_pp0,vsp,23,241025,Ag-0.714-Ga-0.286,avg,CO2R,50,2.99,29.179518299190200,45.47151277013750,0.050639414,0,74.70562481118910,25.294375188810900
vsp23_241025_Ag-0.714-Ga-0.286_pp0_rep1,vsp,23,241025,Ag-0.714-Ga-0.286,1,CO2R,200,3.6,25.94184854255160,50.74656188605110,0.03467699,0.001475175,76.72802263035130,23.27197736964870
vsp13_240823_Ag-0.286-Au-0.571-Zn-0.143_pp0,vsp,13,240823,Ag-0.286-Au-0.571-Zn-0.143,avg,HER,50,2.85,,,,,,
vsp23_241025_Ag-0.714-Ga-0.286_pp0_rep1,vsp,23,241025,Ag-0.714-Ga-0.286,1,CO2R,150,3.42,14.677017723744000,57.32809430255400,0.027521421,0.000842957,72.03611262257550,27.963887377424500
vsp23_241025_Ag-0.714-Ga-0.286_pp0_rep1,vsp,23,241025,Ag-0.714-Ga-0.286,1,CO2R,50,2.99,29.179518299190200,45.47151277013750,0.050639414,0,74.70562481118910,25.294375188810900
vsp23_241025_Ag-0.714-Ga-0.286_pp0_rep1,vsp,23,241025,Ag-0.714-Ga-0.286,1,CO2R,100,3.25,20.14480319738850,53.97347740667980,0.034126562,0,74.15537291,25.84462709
vsp23_241025_Ag-0.714-Ga-0.286_pp0_rep1,vsp,23,241025,Ag-0.714-Ga-0.286,1,CO2R,300,3.87,41.11908598212980,13.293222003929300,0.063849696,0.002388378,54.48464232,45.51535768
vsp23_241025_Ag-0.722-Ga-0.278_pp0,vsp,23,241025,Ag-0.722-Ga-0.278,std,CO2R,100,0,0,0,0,0,0,0
vsp23_241025_Ag-0.722-Ga-0.278_pp0,vsp,23,241025,Ag-0.722-Ga-0.278,std,CO2R,300,0,0,0,0,0,0,0
vsp23_241025_Ag-0.722-Ga-0.278_pp0,vsp,23,241025,Ag-0.722-Ga-0.278,avg,CO2R,300,3.87,26.62474628052480,27.308447937131600,0.064216649,0.002247886,54.005260715846600,45.99473928415340
vsp23_241025_Ag-0.722-Ga-0.278_pp0,vsp,23,241025,Ag-0.722-Ga-0.278,std,CO2R,200,0,0,0,0,0,0,0
vsp23_241025_Ag-0.722-Ga-0.278_pp0,vsp,23,241025,Ag-0.722-Ga-0.278,avg,CO2R,200,3.6,20.232689531063600,61.009332023575600,0.022292351,0.000842957,81.26762831731080,18.73237168268920
vsp23_241025_Ag-0.722-Ga-0.278_pp0,vsp,23,241025,Ag-0.722-Ga-0.278,avg,CO2R,100,3.31,25.28929251501390,53.457760314341900,0.033576133,0,78.78408899935720,21.215911000642800
vsp13_240823_Ag-0.286-Au-0.571-Zn-0.143_pp0_rep1,vsp,13,240823,Ag-0.286-Au-0.571-Zn-0.143,1,HER,50,2.85,,,,,,
vsp23_241025_Ag-0.722-Ga-0.278_pp0,vsp,23,241025,Ag-0.722-Ga-0.278,std,CO2R,150,0,0,0,0,0,0,0
vsp23_241025_Ag-0.722-Ga-0.278_pp0,vsp,23,241025,Ag-0.722-Ga-0.278,avg,CO2R,50,3.05,28.27931113854650,44.49901768172890,0.051740271,0,72.83501200084960,27.164987999150400
vsp15_240809_Au-0.167-In-0.167-Pd-0.667_pp0_rep3,vsp,15,240809,Au-0.167-In-0.167-Pd-0.667,3,HER,50,2.85,,,,,,
