Repository: Jehadabed/ocx24-dashboard

# OCx24 Dashboard

An interactive web dashboard for exploring and analyzing  data from OCx24 experiments, featuring HER (Hydrogen Evolution Reaction) and CO2RR (CO2 Reduction Reaction) performance data, as well as XRD (X-ray Diffraction) data.

This project is part of the OCx24 research: https://ai.meta.com/blog/open-catalyst-simulations-experiments/.

## Features

- **Interactive Data Filtering**: Filter data by source, batch, reaction type, element count, and voltage/current density ranges
- **Data Aggregation**: Average data across multiple replicates with statistical analysis
- **Interactive Plots**: Dedicated plotting interfaces for HER and CO2RR performance visualization

File: Data/DashboardData-241125.csv (part 18 of 19)
sample id,source,batch number,batch date,target composition,xrf composition,rep,reaction,current density,voltage,fe_h2,fe_co,fe_ch4,fe_c2h4,fe_gas_total,fe_liquid,Ag,Au,Cd,Cu,Ga,Hg,In,Ni,Pd,Pt,Rh,Sn,Tl,Zn
vsp26_241004_Au-0.6-Ga-0.4_pp0_rep2,vsp,26,241004,Au-0.6-Ga-0.4,Au-0.492-Ga-0.508,2,CO2R,300,3.73,74.17878591307624,3.8334970530451855,0.009540759,0.0,78.02330659816464,21.97669340183536,0.0,0.492,0.0,0.0,0.508,0.0,0.0,0.0,0.0,0.0,0.0,0.0,0.0,0.0
vsp26_241004_Au-0.6-Ga-0.4_pp0_rep3,vsp,26,241004,Au-0.6-Ga-0.4,Au-0.53-Ga-0.47,3,CO2R,50,2.97,57.88193935842977,22.337917485265223,0.011008568,0.0,80.23086541203068,19.76913458796932,0.0,0.53,0.0,0.0,0.47,0.0,0.0,0.0,0.0,0.0,0.0,0.0,0.0,0.0
vsp26_241004_Au-0.6-Ga-0.4_pp0_rep3,vsp,26,241004,Au-0.6-Ga-0.4,Au-0.53-Ga-0.47,3,HER,50,3.01,0.0,0.0,0.0,0.0,0.0,0.0,0.0,0.53,0.0,0.0,0.47,0.0,0.0,0.0,0.0,0.0,0.0,0.0,0.0,0.0
vsp26_241004_Au-0.6-Ga-0.4_pp0_rep3,vsp,26,241004,Au-0.6-Ga-0.4,Au-0.53-Ga-0.47,3,CO2R,100,3.23,59.120508903722616,23.43565815324165,0.011008568,0.0,82.56915278905855,17.43084721094145,0.0,0.53,0.0,0.0,0.47,0.0,0.0,0.0,0.0,0.0,0.0,0.0,0.0,0.0
vsp26_241004_Au-0.6-Ga-0.4_pp0_rep3,vsp,26,241004,Au-0.6-Ga-0.4,Au-0.53-Ga-0.47,3,CO2R,150,3.4,64.19887421791626,19.223968565815323,0.009540759,0.0,83.43403117942134,16.56596882057866,0.0,0.53,0.0,0.0,0.47,0.0,0.0,0.0,0.0,0.0,0.0,0.0,0.0,0.0
vsp26_241004_Au-0.6-Ga-0.4_pp0_rep3,vsp,26,241004,Au-0.6-Ga-0.4,Au-0.53-Ga-0.47,3,CO2R,200,3.54,66.56981732197787,14.815815324165028,0.00853164,0.0,81.39540001395217,18.60459998604783,0.0,0.53,0.0,0.0,0.47,0.0,0.0,0.0,0.0,0.0,0.0,0.0,0.0,0.0
vsp26_241004_Au-0.6-Ga-0.4_pp0_rep3,vsp,26,241004,Au-0.6-Ga-0.4,Au-0.53-Ga-0.47,3,CO2R,300,3.75,72.43194040469564,6.222986247544204,0.008990331,0.0,78.66523509,21.334764907780297,0.0,0.53,0.0,0.0,0.47,0.0,0.0,0.0,0.0,0.0,0.0,0.0,0.0,0.0
vsp26_241004_Au-0.778-Ga-0.222_pp0_rep1,vsp,26,241004,Au-0.778-Ga-0.222,Au-0.584-Ga-0.416,1,HER,50,3.0,0.0,0.0,0.0,0.0,0.0,0.0,0.0,0.584,0.0,0.0,0.416,0.0,0.0,0.0,0.0,0.0,0.0,0.0,0.0,0.0
vsp26_241004_Au-0.778-Ga-0.222_pp0_rep1,vsp,26,241004,Au-0.778-Ga-0.222,Au-0.584-Ga-0.416,1,CO2R,50,3.0,61.64347443972462,18.654223968565816,0.012109425,0.0,80.30980783,19.69019217,0.0,0.584,0.0,0.0,0.416,0.0,0.0,0.0,0.0,0.0,0.0,0.0,0.0,0.0
vsp26_241004_Au-0.778-Ga-0.222_pp0_rep1,vsp,26,241004,Au-0.778-Ga-0.222,Au-0.584-Ga-0.416,1,CO2R,100,3.28,61.38797631254055,19.405697445972496,0.011558997,0.0,80.80720992,19.192790080975897,0.0,0.584,0.0,0.0,0.416,0.0,0.0,0.0,0.0,0.0,0.0,0.0,0.0,0.0
vsp26_241004_Au-0.778-Ga-0.222_pp0_rep1,vsp,26,241004,Au-0.778-Ga-0.222,Au-0.584-Ga-0.416,1,CO2R,150,3.49,64.21519596559878,15.82023575638507,0.009540759,0.0,80.04662011767361,19.953379882326388,0.0,0.584,0.0,0.0,0.416,0.0,0.0,0.0,0.0,0.0,0.0,0.0,0.0,0.0
vsp26_241004_Au-0.778-Ga-0.222_pp0_rep1,vsp,26,241004,Au-0.778-Ga-0.222,Au-0.584-Ga-0.416,1,CO2R,200,3.66,68.89754964531586,10.071218074656189,0.011008568,0.0,78.98125916112667,21.018740838873327,0.0,0.584,0.0,0.0,0.416,0.0,0.0,0.0,0.0,0.0,0.0,0.0,0.0,0.0
vsp26_241004_Au-0.778-Ga-0.222_pp0_rep1,vsp,26,241004,Au-0.778-Ga-0.222,Au-0.584-Ga-0.416,1,CO2R,300,3.9,75.09573332775325,2.907662082514735,0.010091188,0.0,78.01480470708142,21.985195292918576,0.0,0.584,0.0,0.0,0.416,0.0,0.0,0.0,0.0,0.0,0.0,0.0,0.0,0.0
vsp26_241004_Au-0.778-Ga-0.222_pp0_rep2,vsp,26,241004,Au-0.778-Ga-0.222,Au-0.589-Ga-0.411,2,CO2R,50,3.0,57.35838791353659,20.28978388998036,0.018714566,0.0,77.66688636968762,22.333113630312383,0.0,0.589,0.0,0.0,0.411,0.0,0.0,0.0,0.0,0.0,0.0,0.0,0.0,0.0
vsp26_241004_Au-0.778-Ga-0.222_pp0_rep2,vsp,26,241004,Au-0.778-Ga-0.222,Au-0.589-Ga-0.411,2,HER,50,3.01,0.0,0.0,0.0,0.0,0.0,0.0,0.0,0.589,0.0,0.0,0.411,0.0,0.0,0.0,0.0,0.0,0.0,0.0,0.0,0.0
vsp26_241004_Au-0.778-Ga-0.222_pp0_rep2,vsp,26,241004,Au-0.778-Ga-0.222,Au-0.589-Ga-0.411,2,CO2R,100,3.22,60.48714139237063,18.89734774066798,0.014861567,0.0,79.40182215499003,20.59817784500997,0.0,0.589,0.0,0.0,0.411,0.0,0.0,0.0,0.0,0.0,0.0,0.0,0.0,0.0
vsp26_241004_Au-0.778-Ga-0.222_pp0_rep2,vsp,26,241004,Au-0.778-Ga-0.222,Au-0.589-Ga-0.411,2,CO2R,150,3.38,63.553537424930425,15.972495088408644,0.012476377,0.0,79.54048605454477,20.459513945455228,0.0,0.589,0.0,0.0,0.411,0.0,0.0,0.0,0.0,0.0,0.0,0.0,0.0,0.0
vsp26_241004_Au-0.778-Ga-0.222_pp0_rep2,vsp,26,241004,Au-0.778-Ga-0.222,Au-0.589-Ga-0.411,2,CO2R,200,3.51,65.25152231685117,13.294449901768171,0.01045814,0.0,78.55816037682702,21.44183962317298,0.0,0.589,0.0,0.0,0.411,0.0,0.0,0.0,0.0,0.0,0.0,0.0,0.0,0.0
vsp26_241004_Au-0.778-Ga-0.222_pp0_rep2,vsp,26,241004,Au-0.778-Ga-0.222,Au-0.589-Ga-0.411,2,CO2R,300,3.7,75.61551821548892,3.1949901768172886,0.01284333,0.0,78.82499935849667,21.17500064150333,0.0,0.589,0.0,0.0,0.411,0.0,0.0,0.0,0.0,0.0,0.0,0.0,0.0,0.0
vsp26_241004_Au-0.778-Ga-0.222_pp0_rep3,vsp,26,241004,Au-0.778-Ga-0.222,Au-0.628-Ga-0.372,3,HER,50,2.99,0.0,0.0,0.0,0.0,0.0,0.0,0.0,0.628,0.0,0.0,0.372,0.0,0.0,0.0,0.0,0.0,0.0,0.0,0.0,0.0
vsp26_241004_Au-0.778-Ga-0.222_pp0_rep3,vsp,26,241004,Au-0.778-Ga-0.222,Au-0.628-Ga-0.372,3,CO2R,50,3.02,55.81661052,22.455795677799607,0.025319707,0.0,78.30168022955345,21.698319770446545,0.0,0.628,0.0,0.0,0.372,0.0,0.0,0.0,0.0,0.0,0.0,0.0,0.0,0.0
vsp26_241004_Au-0.778-Ga-0.222_pp0_rep3,vsp,26,241004,Au-0.778-Ga-0.222,Au-0.628-Ga-0.372,3,CO2R,100,3.24,60.353428613279206,18.484774066797645,0.019815423,0.0,78.86147813965862,21.138521860341385,0.0,0.628,0.0,0.0,0.372,0.0,0.0,0.0,0.0,0.0,0.0,0.0,0.0,0.0
vsp26_241004_Au-0.778-Ga-0.222_pp0_rep3,vsp,26,241004,Au-0.778-Ga-0.222,Au-0.628-Ga-0.372,3,CO2R,150,3.38,62.88560128899957,15.623772102161102,0.015778948,0.0,78.52778855745328,21.472211442546723,0.0,0.628,0.0,0.0,0.372,0.0,0.0,0.0,0.0,0.0,0.0,0.0,0.0,0.0
vsp26_241004_Au-0.778-Ga-0.222_pp0_rep3,vsp,26,241004,Au-0.778-Ga-0.222,Au-0.628-Ga-0.372,3,CO2R,200,3.5,64.74994245537675,13.449165029469548,0.01376071,0.0,78.21484535902448,21.78515464097552,0.0,0.628,0.0,0.0,0.372,0.0,0.0,0.0,0.0,0.0,0.0,0.0,0.0,0.0
vsp26_241004_Au-0.778-Ga-0.222_pp0_rep3,vsp,26,241004,Au-0.778-Ga-0.222,Au-0.628-Ga-0.372,3,CO2R,300,3.67,66.78440645336794,9.756876228,0.012659854,0.0,76.55575493496386,23.444245065036142,0.0,0.628,0.0,0.0,0.372,0.0,0.0,0.0,0.0,0.0,0.0,0.0,0.0,0.0
vsp26_241004_Au-0.8-Ga-0.2_pp0_rep1,vsp,26,241004,Au-0.8-Ga-0.2,Au-0.677-Ga-0.323,1,HER,50,3.03,0.0,0.0,0.0,0.0,0.0,0.0,0.0,0.677,0.0,0.0,0.323,0.0,0.0,0.0,0.0,0.0,0.0,0.0,0.0,0.0
vsp26_241004_Au-0.8-Ga-0.2_pp0_rep1,vsp,26,241004,Au-0.8-Ga-0.2,Au-0.677-Ga-0.323,1,CO2R,50,3.04,58.88133252422106,19.95088408644401,0.019815423,0.0,78.85598636118648,21.14401363881352,0.0,0.677,0.0,0.0,0.323,0.0,0.0,0.0,0.0,0.0,0.0,0.0,0.0,0.0
vsp26_241004_Au-0.8-Ga-0.2_pp0_rep1,vsp,26,241004,Au-0.8-Ga-0.2,Au-0.677-Ga-0.323,1,CO2R,100,3.29,62.60017995773086,17.342829076620827,0.018714566,0.0,79.96468934616024,20.03531065383976,0.0,0.677,0.0,0.0,0.323,0.0,0.0,0.0,0.0,0.0,0.0,0.0,0.0,0.0
vsp26_241004_Au-0.8-Ga-0.2_pp0_rep1,vsp,26,241004,Au-0.8-Ga-0.2,Au-0.677-Ga-0.323,1,CO2R,150,3.46,65.50963610872796,13.99803536345776,0.0161459,0.0,79.52645359075619,20.47354640924381,0.0,0.677,0.0,0.0,0.323,0.0,0.0,0.0,0.0,0.0,0.0,0.0,0.0,0.0
vsp26_241004_Au-0.8-Ga-0.2_pp0_rep1,vsp,26,241004,Au-0.8-Ga-0.2,Au-0.677-Ga-0.323,1,CO2R,200,3.59,66.74904266672247,11.552062868369353,0.014035925,0.0,78.31514145971983,21.68485854028017,0.0,0.677,0.0,0.0,0.323,0.0,0.0,0.0,0.0,0.0,0.0,0.0,0.0,0.0
vsp26_241004_Au-0.8-Ga-0.2_pp0_rep1,vsp,26,241004,Au-0.8-Ga-0.2,Au-0.677-Ga-0.323,1,CO2R,300,3.77,73.11033919939734,4.6463654223968565,0.017246757,0.00098345,77.77691199255442,22.223088007445583,0.0,0.677,0.0,0.0,0.323,0.0,0.0,0.0,0.0,0.0,0.0,0.0,0.0,0.0
vsp26_241004_Au-0.875-Ga-0.125_pp0_rep1,vsp,26,241004,Au-0.875-Ga-0.125,Au-0.766-Ga-0.234,1,CO2R,50,3.07,63.61840590930967,13.88015717092338,0.022017137,0.0,77.52453454,22.47546546,0.0,0.766,0.0,0.0,0.234,0.0,0.0,0.0,0.0,0.0,0.0,0.0,0.0,0.0
vsp26_241004_Au-0.875-Ga-0.125_pp0_rep1,vsp,26,241004,Au-0.875-Ga-0.125,Au-0.766-Ga-0.234,1,HER,50,3.11,0.0,0.0,0.0,0.0,0.0,0.0,0.0,0.766,0.0,0.0,0.234,0.0,0.0,0.0,0.0,0.0,0.0,0.0,0.0,0.0
vsp26_241004_Au-0.875-Ga-0.125_pp0_rep1,vsp,26,241004,Au-0.875-Ga-0.125,Au-0.766-Ga-0.234,1,CO2R,100,3.3,65.13130636757413,14.815815324165028,0.016512853,0.0,79.96660028988057,20.033399710119426,0.0,0.766,0.0,0.0,0.234,0.0,0.0,0.0,0.0,0.0,0.0,0.0,0.0,0.0
vsp26_241004_Au-0.875-Ga-0.125_pp0_rep1,vsp,26,241004,Au-0.875-Ga-0.125,Au-0.766-Ga-0.234,1,CO2R,150,3.47,66.06583104898617,12.578585461689588,0.013577234,0.0,78.66030043600813,21.33969956399187,0.0,0.766,0.0,0.0,0.234,0.0,0.0,0.0,0.0,0.0,0.0,0.0,0.0,0.0
vsp26_241004_Au-0.875-Ga-0.125_pp0_rep1,vsp,26,241004,Au-0.875-Ga-0.125,Au-0.766-Ga-0.234,1,CO2R,200,3.61,71.47826905773296,7.492632612966602,0.014035925,0.0,78.98716190455598,21.012838095444025,0.0,0.766,0.0,0.0,0.234,0.0,0.0,0.0,0.0,0.0,0.0,0.0,0.0,0.0
vsp26_241004_Au-0.875-Ga-0.125_pp0_rep1,vsp,26,241004,Au-0.875-Ga-0.125,Au-0.766-Ga-0.234,1,CO2R,300,3.79,75.40563728054573,2.436149312,0.011925949,0.0,77.85536017841876,22.14463982158124,0.0,0.766,0.0,0.0,0.234,0.0,0.0,0.0,0.0,0.0,0.0,0.0,0.0,0.0
vsp27_241030_Au-0.091-Ga-0.182-Pd-0.727_pp0_rep1,vsp,27,241030,Au-0.091-Ga-0.182-Pd-0.727,Au-0.165-Ga-0.3-Pd-0.535,1,HER,50,2.22,0.0,0.0,0.0,0.0,0.0,0.0,0.0,0.165,0.0,0.0,0.3,0.0,0.0,0.0,0.535,0.0,0.0,0.0,0.0,0.0
vsp27_241030_Au-0.091-Ga-0.182-Pd-0.727_pp0_rep1,vsp,27,241030,Au-0.091-Ga-0.182-Pd-0.727,Au-0.165-Ga-0.3-Pd-0.535,1,CO2R,50,2.39,76.81265563204921,0.0,0.007705998,0.0,76.82036162988419,23.17963837011581,0.0,0.165,0.0,0.0,0.3,0.0,0.0,0.0,0.535,0.0,0.0,0.0,0.0,0.0
vsp27_241030_Au-0.091-Ga-0.182-Pd-0.727_pp0_rep1,vsp,27,241030,Au-0.091-Ga-0.182-Pd-0.727,Au-0.165-Ga-0.3-Pd-0.535,1,CO2R,100,3.24,62.67300006277596,21.792730844793716,0.016512853,0.0,84.48224376,15.517756239926795,0.0,0.165,0.0,0.0,0.3,0.0,0.0,0.0,0.535,0.0,0.0,0.0,0.0,0.0
vsp27_241030_Au-0.091-Ga-0.182-Pd-0.727_pp0_rep1,vsp,27,241030,Au-0.091-Ga-0.182-Pd-0.727,Au-0.165-Ga-0.3-Pd-0.535,1,CO2R,150,3.47,76.42135219401955,9.017681728880158,0.020549328,0.001404928,85.46296534270738,14.537034657292622,0.0,0.165,0.0,0.0,0.3,0.0,0.0,0.0,0.535,0.0,0.0,0.0,0.0,0.0
vsp27_241030_Au-0.091-Ga-0.182-Pd-0.727_pp0_rep1,vsp,27,241030,Au-0.091-Ga-0.182-Pd-0.727,Au-0.165-Ga-0.3-Pd-0.535,1,CO2R,200,3.58,80.32026198497563,4.438850688,0.012109425,0.0,84.77245782511679,15.227542174883212,0.0,0.165,0.0,0.0,0.3,0.0,0.0,0.0,0.535,0.0,0.0,0.0,0.0,0.0
vsp27_241030_Au-0.091-Ga-0.182-Pd-0.727_pp0_rep1,vsp,27,241030,Au-0.091-Ga-0.182-Pd-0.727,Au-0.165-Ga-0.3-Pd-0.535,1,CO2R,300,3.66,78.95478039,0.974950884,0.005320808,0.0,79.93571113549395,20.064288864506057,0.0,0.165,0.0,0.0,0.3,0.0,0.0,0.0,0.535,0.0,0.0,0.0,0.0,0.0
vsp27_241030_Au-0.091-Ga-0.182-Pd-0.727_pp0_rep2,vsp,27,241030,Au-0.091-Ga-0.182-Pd-0.727,Au-0.182-Ga-0.149-Pd-0.669,2,HER,50,2.21,0.0,0.0,0.0,0.0,0.0,0.0,0.0,0.182,0.0,0.0,0.149,0.0,0.0,0.0,0.669,0.0,0.0,0.0,0.0,0.0
vsp27_241030_Au-0.091-Ga-0.182-Pd-0.727_pp0_rep2,vsp,27,241030,Au-0.091-Ga-0.182-Pd-0.727,Au-0.182-Ga-0.149-Pd-0.669,2,CO2R,50,2.28,68.02527778359037,0.0,0.008806855,0.0,68.03408463825892,31.96591536174108,0.0,0.182,0.0,0.0,0.149,0.0,0.0,0.0,0.669,0.0,0.0,0.0,0.0,0.0
vsp27_241030_Au-0.091-Ga-0.182-Pd-0.727_pp0_rep2,vsp,27,241030,Au-0.091-Ga-0.182-Pd-0.727,Au-0.182-Ga-0.149-Pd-0.669,2,CO2R,100,3.12,43.36500031387977,40.13752455795678,0.006054713,0.0,83.50857958442117,16.49142041557883,0.0,0.182,0.0,0.0,0.149,0.0,0.0,0.0,0.669,0.0,0.0,0.0,0.0,0.0
vsp27_241030_Au-0.091-Ga-0.182-Pd-0.727_pp0_rep2,vsp,27,241030,Au-0.091-Ga-0.182-Pd-0.727,Au-0.182-Ga-0.149-Pd-0.669,2,CO2R,150,3.41,53.02852120780933,31.62082514734774,0.014311139,0.001123943,84.66609954595717,15.333900454042832,0.0,0.182,0.0,0.0,0.149,0.0,0.0,0.0,0.669,0.0,0.0,0.0,0.0,0.0
vsp27_241030_Au-0.091-Ga-0.182-Pd-0.727_pp0_rep2,vsp,27,241030,Au-0.091-Ga-0.182-Pd-0.727,Au-0.182-Ga-0.149-Pd-0.669,2,CO2R,200,3.59,63.06629140597209,22.216355599214147,0.018439352,0.001896653,85.30471302889762,14.695286971102377,0.0,0.182,0.0,0.0,0.149,0.0,0.0,0.0,0.669,0.0,0.0,0.0,0.0,0.0
vsp27_241030_Au-0.091-Ga-0.182-Pd-0.727_pp0_rep2,vsp,27,241030,Au-0.091-Ga-0.182-Pd-0.727,Au-0.182-Ga-0.149-Pd-0.669,2,CO2R,300,3.76,71.77530394,9.589882121807468,0.012476377,0.001826407,81.38097171934669,18.61902828065331,0.0,0.182,0.0,0.0,0.149,0.0,0.0,0.0,0.669,0.0,0.0,0.0,0.0,0.0
vsp27_241030_Au-0.091-Ga-0.182-Pd-0.727_pp0_rep3,vsp,27,241030,Au-0.091-Ga-0.182-Pd-0.727,Au-0.215-Ga-0.083-Pd-0.702,3,HER,50,2.17,0.0,0.0,0.0,0.0,0.0,0.0,0.0,0.215,0.0,0.0,0.083,0.0,0.0,0.0,0.702,0.0,0.0,0.0,0.0,0.0
vsp27_241030_Au-0.091-Ga-0.182-Pd-0.727_pp0_rep3,vsp,27,241030,Au-0.091-Ga-0.182-Pd-0.727,Au-0.215-Ga-0.083-Pd-0.702,3,CO2R,50,2.31,69.73152817594007,0.0,0.008806855,0.0,69.74033503060862,30.25966496939138,0.0,0.215,0.0,0.0,0.083,0.0,0.0,0.0,0.702,0.0,0.0,0.0,0.0,0.0
vsp27_241030_Au-0.091-Ga-0.182-Pd-0.727_pp0_rep3,vsp,27,241030,Au-0.091-Ga-0.182-Pd-0.727,Au-0.215-Ga-0.083-Pd-0.702,3,CO2R,100,3.2,47.505702149030114,38.26620825147348,0.011008568,0.0,85.78291896883928,14.217081031160715,0.0,0.215,0.0,0.0,0.083,0.0,0.0,0.0,0.702,0.0,0.0,0.0,0.0,0.0
vsp27_241030_Au-0.091-Ga-0.182-Pd-0.727_pp0_rep3,vsp,27,241030,Au-0.091-Ga-0.182-Pd-0.727,Au-0.215-Ga-0.083-Pd-0.702,3,CO2R,150,3.41,58.88426207,27.44597249508841,0.016879805,0.001404928,86.35016693350133,13.649833066498672,0.0,0.215,0.0,0.0,0.083,0.0,0.0,0.0,0.702,0.0,0.0,0.0,0.0,0.0
vsp27_241030_Au-0.091-Ga-0.182-Pd-0.727_pp0_rep3,vsp,27,241030,Au-0.091-Ga-0.182-Pd-0.727,Au-0.215-Ga-0.083-Pd-0.702,3,CO2R,200,3.55,68.51995229027601,16.93762278978389,0.016788067,0.001896653,85.47823696399074,14.52176303600926,0.0,0.215,0.0,0.0,0.083,0.0,0.0,0.0,0.702,0.0,0.0,0.0,0.0,0.0
vsp27_241030_Au-0.091-Ga-0.182-Pd-0.727_pp0_rep3,vsp,27,241030,Au-0.091-Ga-0.182-Pd-0.727,Au-0.215-Ga-0.083-Pd-0.702,3,CO2R,300,3.64,74.90322040636967,5.582023575638507,0.009357283,0.00098345,80.49673806056175,19.503261939438246,0.0,0.215,0.0,0.0,0.083,0.0,0.0,0.0,0.702,0.0,0.0,0.0,0.0,0.0
vsp27_241030_Au-0.167-Ga-0.667-Pd-0.167_pp0_rep1,vsp,27,241030,Au-0.167-Ga-0.667-Pd-0.167,Au-0.153-Ga-0.688-Pd-0.159,1,HER,50,2.24,0.0,0.0,0.0,0.0,0.0,0.0,0.0,0.153,0.0,0.0,0.688,0.0,0.0,0.0,0.159,0.0,0.0,0.0,0.0,0.0
vsp27_241030_Au-0.167-Ga-0.667-Pd-0.167_pp0_rep1,vsp,27,241030,Au-0.167-Ga-0.667-Pd-0.167,Au-0.153-Ga-0.688-Pd-0.159,1,CO2R,50,2.84,32.17393123940656,65.61394891944991,0.008806855,0.0,97.79668701352502,2.203312986474984,0.0,0.153,0.0,0.0,0.688,0.0,0.0,0.0,0.159,0.0,0.0,0.0,0.0,0.0
vsp27_241030_Au-0.167-Ga-0.667-Pd-0.167_pp0_rep1,vsp,27,241030,Au-0.167-Ga-0.667-Pd-0.167,Au-0.153-Ga-0.688-Pd-0.159,1,CO2R,100,3.27,42.05298290401557,42.44351669941061,0.008806855,0.0,84.50530645809474,15.494693541905264,0.0,0.153,0.0,0.0,0.688,0.0,0.0,0.0,0.159,0.0,0.0,0.0,0.0,0.0
vsp27_241030_Au-0.167-Ga-0.667-Pd-0.167_pp0_rep1,vsp,27,241030,Au-0.167-Ga-0.667-Pd-0.167,Au-0.153-Ga-0.688-Pd-0.159,1,CO2R,150,3.44,52.21494486178828,27.77504911591356,0.014311139,0.0,80.00562322571064,19.994376774289364,0.0,0.153,0.0,0.0,0.688,0.0,0.0,0.0,0.159,0.0,0.0,0.0,0.0,0.0
vsp27_241030_Au-0.167-Ga-0.667-Pd-0.167_pp0_rep1,vsp,27,241030,Au-0.167-Ga-0.667-Pd-0.167,Au-0.153-Ga-0.688-Pd-0.159,1,CO2R,200,3.61,65.4053234,14.834233791748526,0.019264995,0.001475175,80.26227452579077,19.737725474209228,0.0,0.153,0.0,0.0,0.688,0.0,0.0,0.0,0.159,0.0,0.0,0.0,0.0,0.0
vsp27_241030_Au-0.167-Ga-0.667-Pd-0.167_pp0_rep1,vsp,27,241030,Au-0.167-Ga-0.667-Pd-0.167,Au-0.153-Ga-0.688-Pd-0.159,1,CO2R,300,3.75,76.41109878842411,3.2244597249508846,0.013026806,0.000842957,79.65074638550477,20.349253614495225,0.0,0.153,0.0,0.0,0.688,0.0,0.0,0.0,0.159,0.0,0.0,0.0,0.0,0.0
vsp27_241030_Au-0.167-Ga-0.667-Pd-0.167_pp0_rep2,vsp,27,241030,Au-0.167-Ga-0.667-Pd-0.167,Au-0.126-Ga-0.559-Pd-0.315,2,HER,50,2.38,0.0,0.0,0.0,0.0,0.0,0.0,0.0,0.126,0.0,0.0,0.559,0.0,0.0,0.0,0.315,0.0,0.0,0.0,0.0,0.0
vsp27_241030_Au-0.167-Ga-0.667-Pd-0.167_pp0_rep2,vsp,27,241030,Au-0.167-Ga-0.667-Pd-0.167,Au-0.126-Ga-0.559-Pd-0.315,2,CO2R,50,2.93,35.62033103852351,67.86836935166994,0.007705998,0.0,103.49640638802845,0.0,0.0,0.126,0.0,0.0,0.559,0.0,0.0,0.0,0.315,0.0,0.0,0.0,0.0,0.0
vsp27_241030_Au-0.167-Ga-0.667-Pd-0.167_pp0_rep2,vsp,27,241030,Au-0.167-Ga-0.667-Pd-0.167,Au-0.126-Ga-0.559-Pd-0.315,2,CO2R,100,3.32,47.21065517169223,51.09282907662082,0.008806855,0.0,98.3122911,1.6877088970183962,0.0,0.126,0.0,0.0,0.559,0.0,0.0,0.0,0.315,0.0,0.0,0.0,0.0,0.0
vsp27_241030_Au-0.167-Ga-0.667-Pd-0.167_pp0_rep2,vsp,27,241030,Au-0.167-Ga-0.667-Pd-0.167,Au-0.126-Ga-0.559-Pd-0.315,2,CO2R,150,3.48,56.66073782669652,33.50687622789784,0.015045043,0.0,90.18430673445197,9.815693265548049,0.0,0.126,0.0,0.0,0.559,0.0,0.0,0.0,0.315,0.0,0.0,0.0,0.0,0.0
vsp27_241030_Au-0.167-Ga-0.667-Pd-0.167_pp0_rep2,vsp,27,241030,Au-0.167-Ga-0.667-Pd-0.167,Au-0.126-Ga-0.559-Pd-0.315,2,CO2R,200,3.64,68.53815731653728,21.840618860510805,0.02421885,0.001264436,90.40673091772506,9.593269082274944,0.0,0.126,0.0,0.0,0.559,0.0,0.0,0.0,0.315,0.0,0.0,0.0,0.0,0.0
vsp27_241030_Au-0.167-Ga-0.667-Pd-0.167_pp0_rep2,vsp,27,241030,Au-0.167-Ga-0.667-Pd-0.167,Au-0.126-Ga-0.559-Pd-0.315,2,CO2R,300,3.8,89.00395488501537,5.800589390962672,0.019448471,0.00098345,94.82678859675887,5.173211403241126,0.0,0.126,0.0,0.0,0.559,0.0,0.0,0.0,0.315,0.0,0.0,0.0,0.0,0.0
vsp27_241030_Au-0.167-Ga-0.667-Pd-0.167_pp0_rep3,vsp,27,241030,Au-0.167-Ga-0.667-Pd-0.167,Au-0.167-Ga-0.667-Pd-0.167,3,HER,50,2.28,0.0,0.0,0.0,0.0,0.0,0.0,0.0,0.167,0.0,0.0,0.667,0.0,0.0,0.0,0.167,0.0,0.0,0.0,0.0,0.0
vsp27_241030_Au-0.167-Ga-0.667-Pd-0.167_pp0_rep3,vsp,27,241030,Au-0.167-Ga-0.667-Pd-0.167,Au-0.167-Ga-0.667-Pd-0.167,3,CO2R,50,2.79,26.880662914059723,62.23968565815325,0.008806855,0.0,89.12915542688152,10.870844573118475,0.0,0.167,0.0,0.0,0.667,0.0,0.0,0.0,0.167,0.0,0.0,0.0,0.0,0.0
vsp27_241030_Au-0.167-Ga-0.667-Pd-0.167_pp0_rep3,vsp,27,241030,Au-0.167-Ga-0.667-Pd-0.167,Au-0.167-Ga-0.667-Pd-0.167,3,CO2R,100,3.2,33.679926342882254,51.903241650294696,0.006054713,0.0,85.58922270576159,14.410777294238414,0.0,0.167,0.0,0.0,0.667,0.0,0.0,0.0,0.167,0.0,0.0,0.0,0.0,0.0
vsp27_241030_Au-0.167-Ga-0.667-Pd-0.167_pp0_rep3,vsp,27,241030,Au-0.167-Ga-0.667-Pd-0.167,Au-0.167-Ga-0.667-Pd-0.167,3,CO2R,150,3.41,46.22277093054888,34.19941060903733,0.009540759,0.0,80.43304040798287,19.566959592017128,0.0,0.167,0.0,0.0,0.667,0.0,0.0,0.0,0.167,0.0,0.0,0.0,0.0,0.0
vsp27_241030_Au-0.167-Ga-0.667-Pd-0.167_pp0_rep3,vsp,27,241030,Au-0.167-Ga-0.667-Pd-0.167,Au-0.167-Ga-0.667-Pd-0.167,3,CO2R,200,3.62,62.46897821674444,14.708988212180747,0.017063281,0.0,77.19675972813427,22.80324027186573,0.0,0.167,0.0,0.0,0.667,0.0,0.0,0.0,0.167,0.0,0.0,0.0,0.0,0.0
vsp27_241030_Au-0.167-Ga-0.667-Pd-0.167_pp0_rep3,vsp,27,241030,Au-0.167-Ga-0.667-Pd-0.167,Au-0.167-Ga-0.667-Pd-0.167,3,CO2R,300,3.75,74.76867061457658,4.273084479371317,0.008806855,0.000561971,79.0521125,20.9478875,0.0,0.167,0.0,0.0,0.667,0.0,0.0,0.0,0.167,0.0,0.0,0.0,0.0,0.0
vsp27_241030_Au-0.2-Ga-0.4-Pd-0.4_pp0_rep1,vsp,27,241030,Au-0.2-Ga-0.4-Pd-0.4,Au-0.191-Ga-0.368-Pd-0.441,1,HER,50,2.26,0.0,0.0,0.0,0.0,0.0,0.0,0.0,0.191,0.0,0.0,0.368,0.0,0.0,0.0,0.441,0.0,0.0,0.0,0.0,0.0
vsp27_241030_Au-0.2-Ga-0.4-Pd-0.4_pp0_rep1,vsp,27,241030,Au-0.2-Ga-0.4-Pd-0.4,Au-0.191-Ga-0.368-Pd-0.441,1,CO2R,50,2.8,24.487643599991628,65.70235756,0.007705998,0.0,90.19770716,9.802292838,0.0,0.191,0.0,0.0,0.368,0.0,0.0,0.0,0.441,0.0,0.0,0.0,0.0,0.0
vsp27_241030_Au-0.2-Ga-0.4-Pd-0.4_pp0_rep1,vsp,27,241030,Au-0.2-Ga-0.4-Pd-0.4,Au-0.191-Ga-0.368-Pd-0.441,1,CO2R,100,3.26,27.434346816212937,58.86542239685658,0.004403427,0.0,86.30417264040379,13.695827359596208,0.0,0.191,0.0,0.0,0.368,0.0,0.0,0.0,0.441,0.0,0.0,0.0,0.0,0.0
vsp27_241030_Au-0.2-Ga-0.4-Pd-0.4_pp0_rep1,vsp,27,241030,Au-0.2-Ga-0.4-Pd-0.4,Au-0.191-Ga-0.368-Pd-0.441,1,CO2R,150,3.46,37.390194396199966,43.11394892,0.006238189,0.0,80.51038150437343,19.489618495626573,0.0,0.191,0.0,0.0,0.368,0.0,0.0,0.0,0.441,0.0,0.0,0.0,0.0,0.0
vsp27_241030_Au-0.2-Ga-0.4-Pd-0.4_pp0_rep1,vsp,27,241030,Au-0.2-Ga-0.4-Pd-0.4,Au-0.191-Ga-0.368-Pd-0.441,1,CO2R,200,3.68,49.595827491682186,25.55378192534381,0.013210282,0.001264436,75.16556700748798,24.83443299251202,0.0,0.191,0.0,0.0,0.368,0.0,0.0,0.0,0.441,0.0,0.0,0.0,0.0,0.0
vsp27_241030_Au-0.2-Ga-0.4-Pd-0.4_pp0_rep1,vsp,27,241030,Au-0.2-Ga-0.4-Pd-0.4,Au-0.191-Ga-0.368-Pd-0.441,1,CO2R,300,3.93,70.80897277616188,6.399803536345777,0.014494615,0.00098345,77.22557248659776,22.774427513402244,0.0,0.191,0.0,0.0,0.368,0.0,0.0,0.0,0.441,0.0,0.0,0.0,0.0,0.0
vsp27_241030_Au-0.2-Ga-0.4-Pd-0.4_pp0_rep2,vsp,27,241030,Au-0.2-Ga-0.4-Pd-0.4,Au-0.196-Ga-0.416-Pd-0.388,2,HER,50,2.29,0.0,0.0,0.0,0.0,0.0,0.0,0.0,0.196,0.0,0.0,0.416,0.0,0.0,0.0,0.388,0.0,0.0,0.0,0.0,0.0
vsp27_241030_Au-0.2-Ga-0.4-Pd-0.4_pp0_rep2,vsp,27,241030,Au-0.2-Ga-0.4-Pd-0.4,Au-0.196-Ga-0.416-Pd-0.388,2,CO2R,50,2.74,34.08985331352404,51.98428290766209,0.008806855,0.0,86.08294307585467,13.917056924145328,0.0,0.196,0.0,0.0,0.416,0.0,0.0,0.0,0.388,0.0,0.0,0.0,0.0,0.0
vsp27_241030_Au-0.2-Ga-0.4-Pd-0.4_pp0_rep2,vsp,27,241030,Au-0.2-Ga-0.4-Pd-0.4,Au-0.196-Ga-0.416-Pd-0.388,2,CO2R,100,3.1,42.07872104459185,39.71021611001965,0.009357283,0.0,81.79977731051576,18.200222689484235,0.0,0.196,0.0,0.0,0.416,0.0,0.0,0.0,0.388,0.0,0.0,0.0,0.0,0.0
vsp27_241030_Au-0.2-Ga-0.4-Pd-0.4_pp0_rep2,vsp,27,241030,Au-0.2-Ga-0.4-Pd-0.4,Au-0.196-Ga-0.416-Pd-0.388,2,CO2R,150,3.36,55.45878758710164,21.036345776031435,0.016879805,0.0,76.51366080437995,23.486339195620047,0.0,0.196,0.0,0.0,0.416,0.0,0.0,0.0,0.388,0.0,0.0,0.0,0.0,0.0
vsp27_241030_Au-0.2-Ga-0.4-Pd-0.4_pp0_rep2,vsp,27,241030,Au-0.2-Ga-0.4-Pd-0.4,Au-0.196-Ga-0.416-Pd-0.388,2,CO2R,200,3.52,69.38186611981837,8.163064833005894,0.02091628,0.001264436,77.56884168659106,22.431158313408943,0.0,0.196,0.0,0.0,0.416,0.0,0.0,0.0,0.388,0.0,0.0,0.0,0.0,0.0
vsp27_241030_Au-0.2-Ga-0.4-Pd-0.4_pp0_rep2,vsp,27,241030,Au-0.2-Ga-0.4-Pd-0.4,Au-0.196-Ga-0.416-Pd-0.388,2,CO2R,300,3.61,75.77810793278788,2.138998035363458,0.005871236,0.0,77.92363625918323,22.07636374081677,0.0,0.196,0.0,0.0,0.416,0.0,0.0,0.0,0.388,0.0,0.0,0.0,0.0,0.0
vsp27_241030_Au-0.2-Ga-0.4-Pd-0.4_pp0_rep3,vsp,27,241030,Au-0.2-Ga-0.4-Pd-0.4,Au-0.198-Ga-0.401-Pd-0.402,3,HER,50,2.14,0.0,0.0,0.0,0.0,0.0,0.0,0.0,0.198,0.0,0.0,0.401,0.0,0.0,0.0,0.402,0.0,0.0,0.0,0.0,0.0
vsp27_241030_Au-0.2-Ga-0.4-Pd-0.4_pp0_rep3,vsp,27,241030,Au-0.2-Ga-0.4-Pd-0.4,Au-0.198-Ga-0.401-Pd-0.402,3,CO2R,50,2.72,29.646571386720797,55.83005893909627,0.008806855,0.0,85.48543718,14.514562819514396,0.0,0.198,0.0,0.0,0.401,0.0,0.0,0.0,0.402,0.0,0.0,0.0,0.0,0.0
vsp27_241030_Au-0.2-Ga-0.4-Pd-0.4_pp0_rep3,vsp,27,241030,Au-0.2-Ga-0.4-Pd-0.4,Au-0.198-Ga-0.401-Pd-0.402,3,CO2R,100,3.07,35.76408797003494,44.30009823182712,0.008806855,0.0,80.07299306,19.927006943469397,0.0,0.198,0.0,0.0,0.401,0.0,0.0,0.0,0.402,0.0,0.0,0.0,0.0,0.0
vsp27_241030_Au-0.2-Ga-0.4-Pd-0.4_pp0_rep3,vsp,27,241030,Au-0.2-Ga-0.4-Pd-0.4,Au-0.198-Ga-0.401-Pd-0.402,3,CO2R,150,3.3,45.948230764401856,28.826129666011788,0.0161459,0.0,74.79215396710481,25.20784603289519,0.0,0.198,0.0,0.0,0.401,0.0,0.0,0.0,0.402,0.0,0.0,0.0,0.0,0.0
vsp27_241030_Au-0.2-Ga-0.4-Pd-0.4_pp0_rep3,vsp,27,241030,Au-0.2-Ga-0.4-Pd-0.4,Au-0.198-Ga-0.401-Pd-0.402,3,CO2R,200,3.49,59.78938667894285,15.092092337917483,0.025594921,0.001475175,74.91077342238282,25.089226577617183,0.0,0.198,0.0,0.0,0.401,0.0,0.0,0.0,0.402,0.0,0.0,0.0,0.0,0.0
vsp27_241030_Au-0.2-Ga-0.4-Pd-0.4_pp0_rep3,vsp,27,241030,Au-0.2-Ga-0.4-Pd-0.4,Au-0.198-Ga-0.401-Pd-0.402,3,CO2R,300,3.6,75.49310510787002,3.074656188605108,0.012109425,0.000702464,78.58172653,21.41827347,0.0,0.198,0.0,0.0,0.401,0.0,0.0,0.0,0.402,0.0,0.0,0.0,0.0,0.0
vsp28_240927_Au-0.1-Cu-0.4-Pd-0.5_pp0_rep1,vsp,28,240927,Au-0.1-Cu-0.4-Pd-0.5,Au-0.084-Cu-0.459-Pd-0.458,1,HER,50,2.48,0.0,0.0,0.0,0.0,0.0,0.0,0.0,0.084,0.0,0.459,0.0,0.0,0.0,0.0,0.458,0.0,0.0,0.0,0.0,0.0
vsp28_240927_Au-0.1-Cu-0.4-Pd-0.5_pp0_rep1,vsp,28,240927,Au-0.1-Cu-0.4-Pd-0.5,Au-0.084-Cu-0.459-Pd-0.458,1,CO2R,50,3.2,28.802862583439705,42.30353634577603,0.014311139,0.010115485,71.13082555317393,28.869174446826065,0.0,0.084,0.0,0.459,0.0,0.0,0.0,0.0,0.458,0.0,0.0,0.0,0.0,0.0
vsp28_240927_Au-0.1-Cu-0.4-Pd-0.5_pp0_rep1,vsp,28,240927,Au-0.1-Cu-0.4-Pd-0.5,Au-0.084-Cu-0.459-Pd-0.458,1,CO2R,100,3.56,26.89510138316349,39.38605108,0.028622278,0.063643261,66.37588945664265,33.62411054335735,0.0,0.084,0.0,0.459,0.0,0.0,0.0,0.0,0.458,0.0,0.0,0.0,0.0,0.0
vsp28_240927_Au-0.1-Cu-0.4-Pd-0.5_pp0_rep1,vsp,28,240927,Au-0.1-Cu-0.4-Pd-0.5,Au-0.084-Cu-0.459-Pd-0.458,1,CO2R,150,3.73,32.27228023185252,33.315324165029466,0.070087885,0.1019978083115569,65.76232630860888,34.23767369139112,0.0,0.084,0.0,0.459,0.0,0.0,0.0,0.0,0.458,0.0,0.0,0.0,0.0,0.0
vsp28_240927_Au-0.1-Cu-0.4-Pd-0.5_pp0_rep1,vsp,28,240927,Au-0.1-Cu-0.4-Pd-0.5,Au-0.084-Cu-0.459-Pd-0.458,1,CO2R,200,3.9,48.612756073573415,22.477897838899803,0.1254976790268425,0.100944112,71.32080288549211,28.67919711450789,0.0,0.084,0.0,0.459,0.0,0.0,0.0,0.0,0.458,0.0,0.0,0.0,0.0,0.0
vsp28_240927_Au-0.1-Cu-0.4-Pd-0.5_pp0_rep1,vsp,28,240927,Au-0.1-Cu-0.4-Pd-0.5,Au-0.084-Cu-0.459-Pd-0.458,1,CO2R,300,4.03,69.51139383540146,7.939587426,0.061464507,0.032875327,77.54779254961264,22.452207450387363,0.0,0.084,0.0,0.459,0.0,0.0,0.0,0.0,0.458,0.0,0.0,0.0,0.0,0.0
vsp28_240927_Au-0.125-Cu-0.25-Pd-0.625_pp0_rep1,vsp,28,240927,Au-0.125-Cu-0.25-Pd-0.625,Au-0.124-Cu-0.278-Pd-0.598,1,HER,50,2.26,0.0,0.0,0.0,0.0,0.0,0.0,0.0,0.124,0.0,0.278,0.0,0.0,0.0,0.0,0.598,0.0,0.0,0.0,0.0,0.0
vsp28_240927_Au-0.125-Cu-0.25-Pd-0.625_pp0_rep1,vsp,28,240927,Au-0.125-Cu-0.25-Pd-0.625,Au-0.124-Cu-0.278-Pd-0.598,1,CO2R,50,2.76,63.95990709159012,18.831041257367385,0.008806855,0.0,82.79975520362605,17.20024479637395,0.0,0.124,0.0,0.278,0.0,0.0,0.0,0.0,0.598,0.0,0.0,0.0,0.0,0.0
vsp28_240927_Au-0.125-Cu-0.25-Pd-0.625_pp0_rep1,vsp,28,240927,Au-0.125-Cu-0.25-Pd-0.625,Au-0.124-Cu-0.278-Pd-0.598,1,CO2R,100,3.53,39.32662328,40.74901768172888,0.091921546,0.1201213858214616,80.29114393123916,19.70885606876084,0.0,0.124,0.0,0.278,0.0,0.0,0.0,0.0,0.598,0.0,0.0,0.0,0.0,0.0
vsp28_240927_Au-0.125-Cu-0.25-Pd-0.625_pp0_rep1,vsp,28,240927,Au-0.125-Cu-0.25-Pd-0.625,Au-0.124-Cu-0.278-Pd-0.598,1,CO2R,150,3.7,46.80867982,35.59430255402751,0.1717336660367319,0.1553850908988732,82.73504404207588,17.264955957924116,0.0,0.124,0.0,0.278,0.0,0.0,0.0,0.0,0.598,0.0,0.0,0.0,0.0,0.0
vsp28_240927_Au-0.125-Cu-0.25-Pd-0.625_pp0_rep1,vsp,28,240927,Au-0.125-Cu-0.25-Pd-0.625,Au-0.124-Cu-0.278-Pd-0.598,1,CO2R,200,3.87,54.34012011132269,28.93172888015717,0.278516779,0.1527859731939644,83.71204898048038,16.287951019519625,0.0,0.124,0.0,0.278,0.0,0.0,0.0,0.0,0.598,0.0,0.0,0.0,0.0,0.0
vsp28_240927_Au-0.125-Cu-0.25-Pd-0.625_pp0_rep1,vsp,28,240927,Au-0.125-Cu-0.25-Pd-0.625,Au-0.124-Cu-0.278-Pd-0.598,1,CO2R,300,4.01,69.03450584862625,14.737229862475443,0.2669577821404326,0.098064009,84.14548998,15.854510024948794,0.0,0.124,0.0,0.278,0.0,0.0,0.0,0.0,0.598,0.0,0.0,0.0,0.0,0.0
vsp28_240927_Au-0.125-Cu-0.25-Pd-0.625_pp0_rep2,vsp,28,240927,Au-0.125-Cu-0.25-Pd-0.625,Au-0.126-Cu-0.292-Pd-0.582,2,HER,50,2.26,0.0,0.0,0.0,0.0,0.0,0.0,0.0,0.126,0.0,0.292,0.0,0.0,0.0,0.0,0.582,0.0,0.0,0.0,0.0,0.0
vsp28_240927_Au-0.125-Cu-0.25-Pd-0.625_pp0_rep2,vsp,28,240927,Au-0.125-Cu-0.25-Pd-0.625,Au-0.126-Cu-0.292-Pd-0.582,2,CO2R,50,2.67,71.08874427169432,16.51768172888016,0.007705998,0.0,87.61413199840946,12.385868001590538,0.0,0.126,0.0,0.292,0.0,0.0,0.0,0.0,0.582,0.0,0.0,0.0,0.0,0.0
vsp28_240927_Au-0.125-Cu-0.25-Pd-0.625_pp0_rep2,vsp,28,240927,Au-0.125-Cu-0.25-Pd-0.625,Au-0.126-Cu-0.292-Pd-0.582,2,CO2R,100,3.43,37.9738015,41.824656188605104,0.062198411,0.086403102,79.95002494985953,20.049975050140475,0.0,0.126,0.0,0.292,0.0,0.0,0.0,0.0,0.582,0.0,0.0,0.0,0.0,0.0
vsp28_240927_Au-0.125-Cu-0.25-Pd-0.625_pp0_rep2,vsp,28,240927,Au-0.125-Cu-0.25-Pd-0.625,Au-0.126-Cu-0.292-Pd-0.582,2,CO2R,150,3.61,46.95892360166566,33.72789783889981,0.1313689154725427,0.1284104639073871,80.95154372934186,19.048456270658136,0.0,0.126,0.0,0.292,0.0,0.0,0.0,0.0,0.582,0.0,0.0,0.0,0.0,0.0
vsp28_240927_Au-0.125-Cu-0.25-Pd-0.625_pp0_rep2,vsp,28,240927,Au-0.125-Cu-0.25-Pd-0.625,Au-0.126-Cu-0.292-Pd-0.582,2,CO2R,200,3.79,60.70277678963778,22.32686640471513,0.1849439480395574,0.1175925145410098,83.34033545743765,16.659664542562354,0.0,0.126,0.0,0.292,0.0,0.0,0.0,0.0,0.582,0.0,0.0,0.0,0.0,0.0
vsp28_240927_Au-0.125-Cu-0.25-Pd-0.625_pp0_rep2,vsp,28,240927,Au-0.125-Cu-0.25-Pd-0.625,Au-0.126-Cu-0.292-Pd-0.582,2,CO2R,300,3.93,74.21833476323003,8.403732809430256,0.099077115,0.046784119,82.77336600670596,17.226633993294044,0.0,0.126,0.0,0.292,0.0,0.0,0.0,0.0,0.582,0.0,0.0,0.0,0.0,0.0
vsp28_240927_Au-0.125-Cu-0.25-Pd-0.625_pp0_rep3,vsp,28,240927,Au-0.125-Cu-0.25-Pd-0.625,Au-0.127-Cu-0.279-Pd-0.594,3,HER,50,2.28,0.0,0.0,0.0,0.0,0.0,0.0,0.0,0.127,0.0,0.279,0.0,0.0,0.0,0.0,0.594,0.0,0.0,0.0,0.0,0.0
vsp28_240927_Au-0.125-Cu-0.25-Pd-0.625_pp0_rep3,vsp,28,240927,Au-0.125-Cu-0.25-Pd-0.625,Au-0.127-Cu-0.279-Pd-0.594,3,CO2R,50,2.99,35.473435309380825,38.51669941060904,0.013210282,0.0,74.003345,25.996655,0.0,0.127,0.0,0.279,0.0,0.0,0.0,0.0,0.594,0.0,0.0,0.0,0.0,0.0
vsp28_240927_Au-0.125-Cu-0.25-Pd-0.625_pp0_rep3,vsp,28,240927,Au-0.125-Cu-0.25-Pd-0.625,Au-0.127-Cu-0.279-Pd-0.594,3,CO2R,100,3.29,32.56502542426082,37.83889980353634,0.02091628,0.013487313,70.44080027582895,29.55919972417105,0.0,0.127,0.0,0.279,0.0,0.0,0.0,0.0,0.594,0.0,0.0,0.0,0.0,0.0
vsp28_240927_Au-0.125-Cu-0.25-Pd-0.625_pp0_rep3,vsp,28,240927,Au-0.125-Cu-0.25-Pd-0.625,Au-0.127-Cu-0.279-Pd-0.594,3,CO2R,150,3.5,37.18680031,33.36444007858546,0.038163037,0.023883784,70.61625295513048,29.383747044869523,0.0,0.127,0.0,0.279,0.0,0.0,0.0,0.0,0.594,0.0,0.0,0.0,0.0,0.0
vsp28_240927_Au-0.125-Cu-0.25-Pd-0.625_pp0_rep3,vsp,28,240927,Au-0.125-Cu-0.25-Pd-0.625,Au-0.127-Cu-0.279-Pd-0.594,3,CO2R,200,3.68,48.24771390905857,25.64587426326129,0.081188191,0.032875327,74.01333603624737,25.986663963752637,0.0,0.127,0.0,0.279,0.0,0.0,0.0,0.0,0.594,0.0,0.0,0.0,0.0,0.0
vsp28_240927_Au-0.125-Cu-0.25-Pd-0.625_pp0_rep3,vsp,28,240927,Au-0.125-Cu-0.25-Pd-0.625,Au-0.127-Cu-0.279-Pd-0.594,3,CO2R,300,3.8,68.77147460712716,9.916502946954814,0.049722034,0.013768299,78.75525745079571,21.24474254920429,0.0,0.127,0.0,0.279,0.0,0.0,0.0,0.0,0.594,0.0,0.0,0.0,0.0,0.0
vsp28_240927_Au-0.25-Cu-0.25-Pd-0.5_pp0_rep1,vsp,28,240927,Au-0.25-Cu-0.25-Pd-0.5,Au-0.293-Cu-0.171-Pd-0.536,1,HER,50,2.43,0.0,0.0,0.0,0.0,0.0,0.0,0.0,0.293,0.0,0.171,0.0,0.0,0.0,0.0,0.536,0.0,0.0,0.0,0.0,0.0
vsp28_240927_Au-0.25-Cu-0.25-Pd-0.5_pp0_rep1,vsp,28,240927,Au-0.25-Cu-0.25-Pd-0.5,Au-0.293-Cu-0.171-Pd-0.536,1,CO2R,50,2.94,42.02850028249179,25.75638506876228,0.017613709,0.0,67.80249906059117,32.197500939408826,0.0,0.293,0.0,0.171,0.0,0.0,0.0,0.0,0.536,0.0,0.0,0.0,0.0,0.0
vsp28_240927_Au-0.25-Cu-0.25-Pd-0.5_pp0_rep1,vsp,28,240927,Au-0.25-Cu-0.25-Pd-0.5,Au-0.293-Cu-0.171-Pd-0.536,1,CO2R,100,3.22,32.53363744794827,24.467092337917485,0.018714566,0.002107393,57.02402319946838,42.97597680053162,0.0,0.293,0.0,0.171,0.0,0.0,0.0,0.0,0.536,0.0,0.0,0.0,0.0,0.0
vsp28_240927_Au-0.25-Cu-0.25-Pd-0.5_pp0_rep1,vsp,28,240927,Au-0.25-Cu-0.25-Pd-0.5,Au-0.293-Cu-0.171-Pd-0.536,1,CO2R,150,3.41,31.84791479210697,21.68958742632613,0.026053612,0.002809857,53.56900190548396,46.43099809451604,0.0,0.293,0.0,0.171,0.0,0.0,0.0,0.0,0.536,0.0,0.0,0.0,0.0,0.0
vsp28_240927_Au-0.25-Cu-0.25-Pd-0.5_pp0_rep1,vsp,28,240927,Au-0.25-Cu-0.25-Pd-0.5,Au-0.293-Cu-0.171-Pd-0.536,1,CO2R,200,3.57,32.40274958672498,19.80353634577603,0.035502633,0.004004046,52.24900550268536,47.75099449731464,0.0,0.293,0.0,0.171,0.0,0.0,0.0,0.0,0.536,0.0,0.0,0.0,0.0,0.0
vsp28_240927_Au-0.25-Cu-0.25-Pd-0.5_pp0_rep1,vsp,28,240927,Au-0.25-Cu-0.25-Pd-0.5,Au-0.293-Cu-0.171-Pd-0.536,1,CO2R,300,3.74,57.30712088555944,9.668467583497051,0.051006367,0.006041193,67.03757893757829,32.96242106242171,0.0,0.293,0.0,0.171,0.0,0.0,0.0,0.0,0.536,0.0,0.0,0.0,0.0,0.0
vsp28_240927_Au-0.25-Cu-0.5-Pd-0.25_pp0_rep1,vsp,28,240927,Au-0.25-Cu-0.5-Pd-0.25,Au-0.186-Cu-0.245-Pd-0.569,1,HER,50,2.33,0.0,0.0,0.0,0.0,0.0,0.0,0.0,0.186,0.0,0.245,0.0,0.0,0.0,0.0,0.569,0.0,0.0,0.0,0.0,0.0
vsp28_240927_Au-0.25-Cu-0.5-Pd-0.25_pp0_rep1,vsp,28,240927,Au-0.25-Cu-0.5-Pd-0.25,Au-0.186-Cu-0.245-Pd-0.569,1,CO2R,50,2.77,45.45230073866371,28.64440078585462,0.012109425,0.0,74.10881094968758,25.89118905031242,0.0,0.186,0.0,0.245,0.0,0.0,0.0,0.0,0.569,0.0,0.0,0.0,0.0,0.0
vsp28_240927_Au-0.25-Cu-0.5-Pd-0.25_pp0_rep1,vsp,28,240927,Au-0.25-Cu-0.5-Pd-0.25,Au-0.186-Cu-0.245-Pd-0.569,1,CO2R,100,3.32,31.6641905,38.73772102161101,0.024769279,0.06954396,70.49869621936787,29.501303780632128,0.0,0.186,0.0,0.245,0.0,0.0,0.0,0.0,0.569,0.0,0.0,0.0,0.0,0.0
vsp28_240927_Au-0.25-Cu-0.5-Pd-0.25_pp0_rep1,vsp,28,240927,Au-0.25-Cu-0.5-Pd-0.25,Au-0.186-Cu-0.245-Pd-0.569,1,CO2R,150,3.53,37.38935738349829,33.68860510805501,0.065317505,0.1604428334597769,71.30734763069557,28.692652369304422,0.0,0.186,0.0,0.245,0.0,0.0,0.0,0.0,0.569,0.0,0.0,0.0,0.0,0.0
vsp28_240927_Au-0.25-Cu-0.5-Pd-0.25_pp0_rep1,vsp,28,240927,Au-0.25-Cu-0.5-Pd-0.25,Au-0.186-Cu-0.245-Pd-0.569,1,CO2R,200,3.72,45.29661637615351,27.42141453831041,0.2011815863346971,0.1641658939559976,73.09079275884932,26.90920724115068,0.0,0.186,0.0,0.245,0.0,0.0,0.0,0.0,0.569,0.0,0.0,0.0,0.0,0.0
vsp28_240927_Au-0.25-Cu-0.5-Pd-0.25_pp0_rep1,vsp,28,240927,Au-0.25-Cu-0.5-Pd-0.25,Au-0.186-Cu-0.245-Pd-0.569,1,CO2R,300,3.83,67.65866622,10.75147347740668,0.1627433352292534,0.064907696,78.64421651130951,21.35578348869049,0.0,0.186,0.0,0.245,0.0,0.0,0.0,0.0,0.569,0.0,0.0,0.0,0.0,0.0
vsp28_240927_Au-0.4-Cu-0.2-Pd-0.4_pp0_rep1,vsp,28,240927,Au-0.4-Cu-0.2-Pd-0.4,Au-0.355-Cu-0.181-Pd-0.464,1,HER,50,2.46,0.0,0.0,0.0,0.0,0.0,0.0,0.0,0.355,0.0,0.181,0.0,0.0,0.0,0.0,0.464,0.0,0.0,0.0,0.0,0.0
vsp28_240927_Au-0.4-Cu-0.2-Pd-0.4_pp0_rep1,vsp,28,240927,Au-0.4-Cu-0.2-Pd-0.4,Au-0.355-Cu-0.181-Pd-0.464,1,CO2R,50,2.94,54.84986084663835,29.92632612966601,0.013210282,0.0,84.79335158582435,15.206648414175646,0.0,0.355,0.0,0.181,0.0,0.0,0.0,0.0,0.464,0.0,0.0,0.0,0.0,0.0
vsp28_240927_Au-0.4-Cu-0.2-Pd-0.4_pp0_rep1,vsp,28,240927,Au-0.4-Cu-0.2-Pd-0.4,Au-0.355-Cu-0.181-Pd-0.464,1,CO2R,100,3.43,47.31109669589236,26.132121807465616,0.033576133,0.037933069,73.51868203350578,26.481317966494217,0.0,0.355,0.0,0.181,0.0,0.0,0.0,0.0,0.464,0.0,0.0,0.0,0.0,0.0
vsp28_240927_Au-0.4-Cu-0.2-Pd-0.4_pp0_rep1,vsp,28,240927,Au-0.4-Cu-0.2-Pd-0.4,Au-0.355-Cu-0.181-Pd-0.464,1,CO2R,150,3.6,56.76201636359832,17.79960707269155,0.046969892,0.035123212,74.64800039489424,25.35199960510576,0.0,0.355,0.0,0.181,0.0,0.0,0.0,0.0,0.464,0.0,0.0,0.0,0.0,0.0
vsp28_240927_Au-0.4-Cu-0.2-Pd-0.4_pp0_rep1,vsp,28,240927,Au-0.4-Cu-0.2-Pd-0.4,Au-0.355-Cu-0.181-Pd-0.464,1,CO2R,200,3.72,65.21605390361799,11.791502946954813,0.046511201,0.025499452,77.08401612232579,22.915983877674208,0.0,0.355,0.0,0.181,0.0,0.0,0.0,0.0,0.464,0.0,0.0,0.0,0.0,0.0
vsp28_240927_Au-0.4-Cu-0.2-Pd-0.4_pp0_rep1,vsp,28,240927,Au-0.4-Cu-0.2-Pd-0.4,Au-0.355-Cu-0.181-Pd-0.464,1,CO2R,300,3.85,75.91642428173847,4.936149312377211,0.033943086,0.013206328,80.90301828054629,19.09698171945371,0.0,0.355,0.0,0.181,0.0,0.0,0.0,0.0,0.464,0.0,0.0,0.0,0.0,0.0
vsp28_240927_Au-0.4-Cu-0.5-Pd-0.1_pp0_rep1,vsp,28,240927,Au-0.4-Cu-0.5-Pd-0.1,Au-0.279-Cu-0.306-Pd-0.414,1,HER,50,2.31,0.0,0.0,0.0,0.0,0.0,0.0,0.0,0.279,0.0,0.306,0.0,0.0,0.0,0.0,0.414,0.0,0.0,0.0,0.0,0.0
vsp28_240927_Au-0.4-Cu-0.5-Pd-0.1_pp0_rep1,vsp,28,240927,Au-0.4-Cu-0.5-Pd-0.1,Au-0.279-Cu-0.306-Pd-0.414,1,CO2R,50,2.96,37.41697880265333,29.587426326129663,0.019815423,0.009272528,67.03349307981557,32.96650692018443,0.0,0.279,0.0,0.306,0.0,0.0,0.0,0.0,0.414,0.0,0.0,0.0,0.0,0.0
vsp28_240927_Au-0.4-Cu-0.5-Pd-0.1_pp0_rep1,vsp,28,240927,Au-0.4-Cu-0.5-Pd-0.1,Au-0.279-Cu-0.306-Pd-0.414,1,CO2R,100,3.3,30.63403712151332,28.50442043222004,0.051740271,0.2537300851386664,59.44738794662729,40.55261205337271,0.0,0.279,0.0,0.306,0.0,0.0,0.0,0.0,0.414,0.0,0.0,0.0,0.0,0.0
vsp28_240927_Au-0.4-Cu-0.5-Pd-0.1_pp0_rep1,vsp,28,240927,Au-0.4-Cu-0.5-Pd-0.1,Au-0.279-Cu-0.306-Pd-0.414,1,CO2R,150,3.52,33.439075937977364,23.87033398821218,0.1005449241326165,0.2807047121301526,57.69428436267639,42.30571563732361,0.0,0.279,0.0,0.306,0.0,0.0,0.0,0.0,0.414,0.0,0.0,0.0,0.0,0.0
vsp28_240927_Au-0.4-Cu-0.5-Pd-0.1_pp0_rep1,vsp,28,240927,Au-0.4-Cu-0.5-Pd-0.1,Au-0.279-Cu-0.306-Pd-0.414,1,CO2R,200,3.69,39.875285107451504,19.33202357563851,0.2295286497990936,0.2577341313327151,59.69951437361829,40.30048562638171,0.0,0.279,0.0,0.306,0.0,0.0,0.0,0.0,0.414,0.0,0.0,0.0,0.0,0.0
vsp28_240927_Au-0.4-Cu-0.5-Pd-0.1_pp0_rep1,vsp,28,240927,Au-0.4-Cu-0.5-Pd-0.1,Au-0.279-Cu-0.306-Pd-0.414,1,CO2R,300,3.87,68.59151688,6.581532416502947,0.1765040456488633,0.077973531,75.43230501531761,24.56769498468239,0.0,0.279,0.0,0.306,0.0,0.0,0.0,0.0,0.414,0.0,0.0,0.0,0.0,0.0
vsp28_240927_Au-0.429-Cu-0.286-Pd-0.286_pp0_rep1,vsp,28,240927,Au-0.429-Cu-0.286-Pd-0.286,Au-0.386-Cu-0.204-Pd-0.41,1,HER,50,2.64,0.0,0.0,0.0,0.0,0.0,0.0,0.0,0.386,0.0,0.204,0.0,0.0,0.0,0.0,0.41,0.0,0.0,0.0,0.0,0.0
vsp28_240927_Au-0.429-Cu-0.286-Pd-0.286_pp0_rep1,vsp,28,240927,Au-0.429-Cu-0.286-Pd-0.286,Au-0.386-Cu-0.204-Pd-0.41,1,CO2R,50,3.12,51.37583962836637,25.68271119842829,0.015411996,0.0,77.07396282246462,22.926037177535378,0.0,0.386,0.0,0.204,0.0,0.0,0.0,0.0,0.41,0.0,0.0,0.0,0.0,0.0
vsp28_240927_Au-0.429-Cu-0.286-Pd-0.286_pp0_rep1,vsp,28,240927,Au-0.429-Cu-0.286-Pd-0.286,Au-0.386-Cu-0.204-Pd-0.41,1,CO2R,100,3.53,58.6754274,17.06286836935167,0.022567565,0.007586614,75.77141569352986,24.22858430647014,0.0,0.386,0.0,0.204,0.0,0.0,0.0,0.0,0.41,0.0,0.0,0.0,0.0,0.0
vsp28_240927_Au-0.429-Cu-0.286-Pd-0.286_pp0_rep1,vsp,28,240927,Au-0.429-Cu-0.286-Pd-0.286,Au-0.386-Cu-0.204-Pd-0.41,1,CO2R,150,3.74,70.31534453535333,8.845776031434184,0.031557896,0.0078676,79.20417086244642,20.795829137553586,0.0,0.386,0.0,0.204,0.0,0.0,0.0,0.0,0.41,0.0,0.0,0.0,0.0,0.0
vsp28_240927_Au-0.429-Cu-0.286-Pd-0.286_pp0_rep1,vsp,28,240927,Au-0.429-Cu-0.286-Pd-0.286,Au-0.386-Cu-0.204-Pd-0.41,1,CO2R,200,3.84,75.61206553809454,4.287819253438114,0.025594921,0.003793307,79.93199162000187,20.068008379998133,0.0,0.386,0.0,0.204,0.0,0.0,0.0,0.0,0.41,0.0,0.0,0.0,0.0,0.0
vsp28_240927_Au-0.429-Cu-0.286-Pd-0.286_pp0_rep1,vsp,28,240927,Au-0.429-Cu-0.286-Pd-0.286,Au-0.386-Cu-0.204-Pd-0.41,1,CO2R,300,3.88,75.39831341940614,2.205304518664047,0.012109425,0.001123943,77.61816941520314,22.38183058479686,0.0,0.386,0.0,0.204,0.0,0.0,0.0,0.0,0.41,0.0,0.0,0.0,0.0,0.0
vsp28_240927_Au-0.444-Cu-0.222-Pd-0.333_pp0_rep1,vsp,28,240927,Au-0.444-Cu-0.222-Pd-0.333,Au-0.398-Cu-0.174-Pd-0.428,1,HER,50,2.34,0.0,0.0,0.0,0.0,0.0,0.0,0.0,0.398,0.0,0.174,0.0,0.0,0.0,0.0,0.428,0.0,0.0,0.0,0.0,0.0
vsp28_240927_Au-0.444-Cu-0.222-Pd-0.333_pp0_rep1,vsp,28,240927,Au-0.444-Cu-0.222-Pd-0.333,Au-0.398-Cu-0.174-Pd-0.428,1,CO2R,50,2.91,41.304065789198354,36.74852652259332,0.012109425,0.0,78.06470173696093,21.935298263039076,0.0,0.398,0.0,0.174,0.0,0.0,0.0,0.0,0.428,0.0,0.0,0.0,0.0,0.0
vsp28_240927_Au-0.444-Cu-0.222-Pd-0.333_pp0_rep1,vsp,28,240927,Au-0.444-Cu-0.222-Pd-0.333,Au-0.398-Cu-0.174-Pd-0.428,1,CO2R,100,3.27,42.27269873820335,31.230353634577604,0.019815423,0.0059007,73.53222853201711,26.467771467982885,0.0,0.398,0.0,0.174,0.0,0.0,0.0,0.0,0.428,0.0,0.0,0.0,0.0,0.0
vsp28_240927_Au-0.444-Cu-0.222-Pd-0.333_pp0_rep1,vsp,28,240927,Au-0.444-Cu-0.222-Pd-0.333,Au-0.398-Cu-0.174-Pd-0.428,1,CO2R,150,3.47,56.09742827847413,19.611984282907663,0.026053612,0.007586614,75.74634805988192,24.253651940118075,0.0,0.398,0.0,0.174,0.0,0.0,0.0,0.0,0.428,0.0,0.0,0.0,0.0,0.0
vsp28_240927_Au-0.444-Cu-0.222-Pd-0.333_pp0_rep1,vsp,28,240927,Au-0.444-Cu-0.222-Pd-0.333,Au-0.398-Cu-0.174-Pd-0.428,1,CO2R,200,3.63,73.29594676599218,7.905206286836935,0.031099206,0.006111439,81.24231802482237,18.757681975177636,0.0,0.398,0.0,0.174,0.0,0.0,0.0,0.0,0.428,0.0,0.0,0.0,0.0,0.0
vsp28_240927_Au-0.444-Cu-0.222-Pd-0.333_pp0_rep1,vsp,28,240927,Au-0.444-Cu-0.222-Pd-0.333,Au-0.398-Cu-0.174-Pd-0.428,1,CO2R,300,3.82,76.57243298667056,3.501964636542239,0.020182375,0.002809857,80.09986131,19.90013868982859,0.0,0.398,0.0,0.174,0.0,0.0,0.0,0.0,0.428,0.0,0.0,0.0,0.0,0.0
vsp28_240927_Au-0.5-Cu-0.375-Pd-0.125_pp0_rep1,vsp,28,240927,Au-0.5-Cu-0.375-Pd-0.125,Au-0.504-Cu-0.273-Pd-0.223,1,HER,50,2.74,0.0,0.0,0.0,0.0,0.0,0.0,0.0,0.504,0.0,0.273,0.0,0.0,0.0,0.0,0.223,0.0,0.0,0.0,0.0,0.0
