Repository: Jehadabed/ocx24-dashboard

# OCx24 Dashboard

An interactive web dashboard for exploring and analyzing  data from OCx24 experiments, featuring HER (Hydrogen Evolution Reaction) and CO2RR (CO2 Reduction Reaction) performance data, as well as XRD (X-ray Diffraction) data.

This project is part of the OCx24 research: https://ai.meta.com/blog/open-catalyst-simulations-experiments/.

## Features

- **Interactive Data Filtering**: Filter data by source, batch, reaction type, element count, and voltage/current density ranges
- **Data Aggregation**: Average data across multiple replicates with statistical analysis
- **Interactive Plots**: Dedicated plotting interfaces for HER and CO2RR performance visualization

File: Data/DashboardData-250923.csv (part 18 of 21)
sample id,source,batch number,batch date,target composition,xrf composition,rep,reaction,current density,voltage,fe_h2,fe_co,fe_ch4,fe_c2h4,fe_gas_total,fe_liquid,Ag,Au,Cd,Cu,Ga,Hg,In,Mn,Mo,Nb,Ni,Pd,Pt,Rh,Sn,Tl,W,Zn
vsp20_241011_Ag-0.333-Au-0.333-Cu-0.333_pp0_rep3,vsp,20,241011,Ag-0.333-Au-0.333-Cu-0.333,Ag-0.442-Au-0.275-Cu-0.282,3,CO2R,200,3.73,57.2174558998933,26.4599705304519,0.069353981,0.261738177526764,84.0134614977832,15.9865385022168,0.442,0.275,0.0,0.282,0.0,0.0,0.0,0.0,0.0,0.0,0.0,0.0,0.0,0.0,0.0,0.0,0.0,0.0
vsp20_241011_Ag-0.333-Au-0.333-Cu-0.333_pp0_rep3,vsp,20,241011,Ag-0.333-Au-0.333-Cu-0.333,Ag-0.442-Au-0.275-Cu-0.282,3,CO2R,300,3.9,72.2352424198037,8.40618860510806,0.060180174,0.072072831,80.7768145392575,19.2231854607425,0.442,0.275,0.0,0.282,0.0,0.0,0.0,0.0,0.0,0.0,0.0,0.0,0.0,0.0,0.0,0.0,0.0,0.0
vsp20_241011_Ag-0.5-Au-0.25-Cu-0.25_pp0_rep1,vsp,20,241011,Ag-0.5-Au-0.25-Cu-0.25,Ag-0.44-Au-0.212-Cu-0.349,1,HER,50,2.94,0.0,0.0,0.0,0.0,0.0,0.0,0.44,0.212,0.0,0.349,0.0,0.0,0.0,0.0,0.0,0.0,0.0,0.0,0.0,0.0,0.0,0.0,0.0,0.0
vsp20_241011_Ag-0.5-Au-0.25-Cu-0.25_pp0_rep1,vsp,20,241011,Ag-0.5-Au-0.25-Cu-0.25,Ag-0.44-Au-0.212-Cu-0.349,1,CO2R,50,3.07,41.88537111,42.1561886051081,0.028622278,0.010115485,84.0852403878057,15.9147596121943,0.44,0.212,0.0,0.349,0.0,0.0,0.0,0.0,0.0,0.0,0.0,0.0,0.0,0.0,0.0,0.0,0.0,0.0
vsp20_241011_Ag-0.5-Au-0.25-Cu-0.25_pp0_rep1,vsp,20,241011,Ag-0.5-Au-0.25-Cu-0.25,Ag-0.44-Au-0.212-Cu-0.349,1,CO2R,100,3.42,37.8476218376614,48.4111001964637,0.035227419,0.118856950181236,86.4177493123769,13.5822506876231,0.44,0.212,0.0,0.349,0.0,0.0,0.0,0.0,0.0,0.0,0.0,0.0,0.0,0.0,0.0,0.0,0.0,0.0
vsp20_241011_Ag-0.5-Au-0.25-Cu-0.25_pp0_rep1,vsp,20,241011,Ag-0.5-Au-0.25-Cu-0.25,Ag-0.44-Au-0.212-Cu-0.349,1,CO2R,150,3.53,38.1246730419134,47.3722986247544,0.043667321,0.224226586866728,85.7698084839959,14.2301915160041,0.44,0.212,0.0,0.349,0.0,0.0,0.0,0.0,0.0,0.0,0.0,0.0,0.0,0.0,0.0,0.0,0.0,0.0
vsp20_241011_Ag-0.5-Au-0.25-Cu-0.25_pp0_rep1,vsp,20,241011,Ag-0.5-Au-0.25-Cu-0.25,Ag-0.44-Au-0.212-Cu-0.349,1,CO2R,200,3.7,54.3947351901065,28.7070235756385,0.126873750068804,0.29503498271938,83.5313290080977,16.4686709919023,0.44,0.212,0.0,0.349,0.0,0.0,0.0,0.0,0.0,0.0,0.0,0.0,0.0,0.0,0.0,0.0,0.0,0.0
vsp20_241011_Ag-0.5-Au-0.25-Cu-0.25_pp0_rep1,vsp,20,241011,Ag-0.5-Au-0.25-Cu-0.25,Ag-0.44-Au-0.212-Cu-0.349,1,CO2R,300,3.79,71.5953462093787,9.31237721,0.099994496,0.096940066,81.1099304177509,18.8900695822491,0.44,0.212,0.0,0.349,0.0,0.0,0.0,0.0,0.0,0.0,0.0,0.0,0.0,0.0,0.0,0.0,0.0,0.0
vsp20_241011_Ag-0.8-Cu-0.2_pp0_rep1,vsp,20,241011,Ag-0.8-Cu-0.2,Ag-0.74-Cu-0.26,1,HER,50,3.0,0.0,0.0,0.0,0.0,0.0,0.0,0.74,0.0,0.0,0.26,0.0,0.0,0.0,0.0,0.0,0.0,0.0,0.0,0.0,0.0,0.0,0.0,0.0,0.0
vsp20_241011_Ag-0.8-Cu-0.2_pp0_rep1,vsp,20,241011,Ag-0.8-Cu-0.2,Ag-0.74-Cu-0.26,1,CO2R,50,3.09,62.9052710874888,46.3261296660118,0.111186540190448,0.009272528,109.366688549909,0.0,0.74,0.0,0.0,0.26,0.0,0.0,0.0,0.0,0.0,0.0,0.0,0.0,0.0,0.0,0.0,0.0,0.0,0.0
vsp20_241011_Ag-0.8-Cu-0.2_pp0_rep1,vsp,20,241011,Ag-0.8-Cu-0.2,Ag-0.74-Cu-0.26,1,CO2R,100,3.46,58.17886961,49.1257367387034,0.099077115,0.056899604,107.472446054433,0.0,0.74,0.0,0.0,0.26,0.0,0.0,0.0,0.0,0.0,0.0,0.0,0.0,0.0,0.0,0.0,0.0,0.0,0.0
vsp20_241011_Ag-0.8-Cu-0.2_pp0_rep1,vsp,20,241011,Ag-0.8-Cu-0.2,Ag-0.74-Cu-0.26,1,CO2R,150,3.61,57.2010295256231,46.4980353634578,0.112654349301873,0.182640703588187,104.008859142867,0.0,0.74,0.0,0.0,0.26,0.0,0.0,0.0,0.0,0.0,0.0,0.0,0.0,0.0,0.0,0.0,0.0,0.0,0.0
vsp20_241011_Ag-0.8-Cu-0.2_pp0_rep1,vsp,20,241011,Ag-0.8-Cu-0.2,Ag-0.74-Cu-0.26,1,CO2R,200,3.81,81.8884052815502,19.9398330058939,0.217969653046621,0.226966197420551,102.289732884389,0.0,0.74,0.0,0.0,0.26,0.0,0.0,0.0,0.0,0.0,0.0,0.0,0.0,0.0,0.0,0.0,0.0,0.0,0.0
vsp20_241011_Ag-0.8-Cu-0.2_pp0_rep1,vsp,20,241011,Ag-0.8-Cu-0.2,Ag-0.74-Cu-0.26,1,CO2R,300,3.92,88.1437150808764,9.128192534,0.156505146505697,0.106915058023547,97.546202220459,2.45379778,0.74,0.0,0.0,0.26,0.0,0.0,0.0,0.0,0.0,0.0,0.0,0.0,0.0,0.0,0.0,0.0,0.0,0.0
vsp20_241011_Ag-0.833-Cu-0.167_pp0_rep1,vsp,20,241011,Ag-0.833-Cu-0.167,Ag-0.772-Cu-0.228,1,HER,50,2.96,0.0,0.0,0.0,0.0,0.0,0.0,0.772,0.0,0.0,0.228,0.0,0.0,0.0,0.0,0.0,0.0,0.0,0.0,0.0,0.0,0.0,0.0,0.0,0.0
vsp20_241011_Ag-0.833-Cu-0.167_pp0_rep1,vsp,20,241011,Ag-0.833-Cu-0.167,Ag-0.772-Cu-0.228,1,CO2R,50,3.07,50.7606352926406,35.24557956778,0.108984826523311,0.021073927,86.153079506229,13.8469204937711,0.772,0.0,0.0,0.228,0.0,0.0,0.0,0.0,0.0,0.0,0.0,0.0,0.0,0.0,0.0,0.0,0.0,0.0
vsp20_241011_Ag-0.833-Cu-0.167_pp0_rep1,vsp,20,241011,Ag-0.833-Cu-0.167,Ag-0.772-Cu-0.228,1,CO2R,100,3.34,42.8251271213041,40.7932220039293,0.094123259,0.07249431,83.79979542,16.20020458,0.772,0.0,0.0,0.228,0.0,0.0,0.0,0.0,0.0,0.0,0.0,0.0,0.0,0.0,0.0,0.0,0.0,0.0
vsp20_241011_Ag-0.833-Cu-0.167_pp0_rep1,vsp,20,241011,Ag-0.833-Cu-0.167,Ag-0.772-Cu-0.228,1,CO2R,150,3.54,50.1617527045973,30.6041257367387,0.094673688,0.152294248222765,81.02569794,18.9743020583235,0.772,0.0,0.0,0.228,0.0,0.0,0.0,0.0,0.0,0.0,0.0,0.0,0.0,0.0,0.0,0.0,0.0,0.0
vsp20_241011_Ag-0.833-Cu-0.167_pp0_rep1,vsp,20,241011,Ag-0.833-Cu-0.167,Ag-0.772-Cu-0.228,1,CO2R,200,3.61,51.9897884450397,23.4467092337918,0.154670385116416,0.265320745174071,75.8728004101303,24.1271995898697,0.772,0.0,0.0,0.228,0.0,0.0,0.0,0.0,0.0,0.0,0.0,0.0,0.0,0.0,0.0,0.0,0.0,0.0
vsp20_241011_Ag-0.833-Cu-0.167_pp0_rep1,vsp,20,241011,Ag-0.833-Cu-0.167,Ag-0.772-Cu-0.228,1,CO2R,300,3.67,64.7132185230911,11.3555992141454,0.115039539,0.146955519964034,76.3415224333341,23.6584775666659,0.772,0.0,0.0,0.228,0.0,0.0,0.0,0.0,0.0,0.0,0.0,0.0,0.0,0.0,0.0,0.0,0.0,0.0
vsp23_241025_Ag-0.167-Ga-0.833_pp0_rep1,vsp,23,241025,Ag-0.167-Ga-0.833,Ag-0.22-Ga-0.78,1,HER,50,3.03,0.0,0.0,0.0,0.0,0.0,0.0,0.22,0.0,0.0,0.0,0.78,0.0,0.0,0.0,0.0,0.0,0.0,0.0,0.0,0.0,0.0,0.0,0.0,0.0
vsp23_241025_Ag-0.167-Ga-0.833_pp0_rep1,vsp,23,241025,Ag-0.167-Ga-0.833,Ag-0.22-Ga-0.78,1,CO2R,50,3.05,37.77731277,29.8673870333988,0.053941985,0.0,67.7045732802408,32.2954267197592,0.22,0.0,0.0,0.0,0.78,0.0,0.0,0.0,0.0,0.0,0.0,0.0,0.0,0.0,0.0,0.0,0.0,0.0
vsp23_241025_Ag-0.167-Ga-0.833_pp0_rep1,vsp,23,241025,Ag-0.167-Ga-0.833,Ag-0.22-Ga-0.78,1,CO2R,100,3.3,30.8807466153299,42.0972495088409,0.03467699,0.001264436,73.0173975866459,26.9826024133541,0.22,0.0,0.0,0.0,0.78,0.0,0.0,0.0,0.0,0.0,0.0,0.0,0.0,0.0,0.0,0.0,0.0,0.0
vsp23_241025_Ag-0.167-Ga-0.833_pp0_rep1,vsp,23,241025,Ag-0.167-Ga-0.833,Ag-0.22-Ga-0.78,1,CO2R,150,3.47,29.5825399150432,47.4312377210216,0.026420564,0.001404928,77.0445688741975,22.9554311258025,0.22,0.0,0.0,0.0,0.78,0.0,0.0,0.0,0.0,0.0,0.0,0.0,0.0,0.0,0.0,0.0,0.0,0.0
vsp23_241025_Ag-0.167-Ga-0.833_pp0_rep1,vsp,23,241025,Ag-0.167-Ga-0.833,Ag-0.22-Ga-0.78,1,CO2R,200,3.59,18.7059783632217,45.4567779960707,0.026970992,0.001053696,64.1934996482497,35.8065003517503,0.22,0.0,0.0,0.0,0.78,0.0,0.0,0.0,0.0,0.0,0.0,0.0,0.0,0.0,0.0,0.0,0.0,0.0
vsp23_241025_Ag-0.167-Ga-0.833_pp0_rep1,vsp,23,241025,Ag-0.167-Ga-0.833,Ag-0.22-Ga-0.78,1,CO2R,300,3.77,14.5905961622968,41.065815324165,0.026053612,0.00098345,55.685590475537100,44.3144095244629,0.22,0.0,0.0,0.0,0.78,0.0,0.0,0.0,0.0,0.0,0.0,0.0,0.0,0.0,0.0,0.0,0.0,0.0
vsp23_241025_Ag-0.2-Ga-0.8_pp0_rep1,vsp,23,241025,Ag-0.2-Ga-0.8,Ag-0.236-Ga-0.764,1,HER,50,3.02,0.0,0.0,0.0,0.0,0.0,0.0,0.236,0.0,0.0,0.0,0.764,0.0,0.0,0.0,0.0,0.0,0.0,0.0,0.0,0.0,0.0,0.0,0.0,0.0
vsp23_241025_Ag-0.2-Ga-0.8_pp0_rep1,vsp,23,241025,Ag-0.2-Ga-0.8,Ag-0.236-Ga-0.764,1,CO2R,50,3.04,47.4925191989789,24.2829076620825,0.047336844,0.0,71.826718032422,28.173281967578,0.236,0.0,0.0,0.0,0.764,0.0,0.0,0.0,0.0,0.0,0.0,0.0,0.0,0.0,0.0,0.0,0.0,0.0
vsp23_241025_Ag-0.2-Ga-0.8_pp0_rep1,vsp,23,241025,Ag-0.2-Ga-0.8,Ag-0.236-Ga-0.764,1,CO2R,100,3.38,38.0824039004792,32.9837917485265,0.036328276,0.0,71.1054896701514,28.8945103298486,0.236,0.0,0.0,0.0,0.764,0.0,0.0,0.0,0.0,0.0,0.0,0.0,0.0,0.0,0.0,0.0,0.0,0.0
vsp23_241025_Ag-0.2-Ga-0.8_pp0_rep1,vsp,23,241025,Ag-0.2-Ga-0.8,Ag-0.236-Ga-0.764,1,CO2R,150,3.55,43.3346586034443,39.7691552062868,0.030823991,0.0,83.1372740194159,16.8627259805841,0.236,0.0,0.0,0.0,0.764,0.0,0.0,0.0,0.0,0.0,0.0,0.0,0.0,0.0,0.0,0.0,0.0,0.0
vsp23_241025_Ag-0.2-Ga-0.8_pp0_rep1,vsp,23,241025,Ag-0.2-Ga-0.8,Ag-0.236-Ga-0.764,1,CO2R,200,3.7,37.5494360626923,43.4344302554028,0.037979561,0.001053696,81.0253710299182,18.9746289700818,0.236,0.0,0.0,0.0,0.764,0.0,0.0,0.0,0.0,0.0,0.0,0.0,0.0,0.0,0.0,0.0,0.0,0.0
vsp23_241025_Ag-0.2-Ga-0.8_pp0_rep1,vsp,23,241025,Ag-0.2-Ga-0.8,Ag-0.236-Ga-0.764,1,CO2R,300,3.93,40.550545104522,26.237721021611,0.083114691,0.002107393,66.8785958828442,33.1214041171559,0.236,0.0,0.0,0.0,0.764,0.0,0.0,0.0,0.0,0.0,0.0,0.0,0.0,0.0,0.0,0.0,0.0,0.0
vsp23_241025_Ag-0.25-Ga-0.75_pp0_rep1,vsp,23,241025,Ag-0.25-Ga-0.75,Ag-0.327-Ga-0.673,1,CO2R,50,2.97,37.30021553077070,26.7583497053045,0.055042842,0.0,64.1165738233915,35.8834261766085,0.327,0.0,0.0,0.0,0.673,0.0,0.0,0.0,0.0,0.0,0.0,0.0,0.0,0.0,0.0,0.0,0.0,0.0
vsp23_241025_Ag-0.25-Ga-0.75_pp0_rep1,vsp,23,241025,Ag-0.25-Ga-0.75,Ag-0.327-Ga-0.673,1,HER,50,3.0,0.0,0.0,0.0,0.0,0.0,0.0,0.327,0.0,0.0,0.0,0.673,0.0,0.0,0.0,0.0,0.0,0.0,0.0,0.0,0.0,0.0,0.0,0.0,0.0
vsp23_241025_Ag-0.25-Ga-0.75_pp0_rep1,vsp,23,241025,Ag-0.25-Ga-0.75,Ag-0.327-Ga-0.673,1,CO2R,100,3.28,38.05164368,35.3929273084479,0.035777847,0.0,73.4838088758094,26.5161911241906,0.327,0.0,0.0,0.0,0.673,0.0,0.0,0.0,0.0,0.0,0.0,0.0,0.0,0.0,0.0,0.0,0.0,0.0
vsp23_241025_Ag-0.25-Ga-0.75_pp0_rep1,vsp,23,241025,Ag-0.25-Ga-0.75,Ag-0.327-Ga-0.673,1,CO2R,150,3.44,34.8038251480466,36.0117878192534,0.032658753,0.001123943,70.8520318811654,29.1479681188346,0.327,0.0,0.0,0.0,0.673,0.0,0.0,0.0,0.0,0.0,0.0,0.0,0.0,0.0,0.0,0.0,0.0,0.0
vsp23_241025_Ag-0.25-Ga-0.75_pp0_rep1,vsp,23,241025,Ag-0.25-Ga-0.75,Ag-0.327-Ga-0.673,1,CO2R,200,3.57,33.2103622172467,35.2013752455796,0.035777847,0.001053696,68.4512876064521,31.5487123935479,0.327,0.0,0.0,0.0,0.673,0.0,0.0,0.0,0.0,0.0,0.0,0.0,0.0,0.0,0.0,0.0,0.0,0.0
vsp23_241025_Ag-0.25-Ga-0.75_pp0_rep1,vsp,23,241025,Ag-0.25-Ga-0.75,Ag-0.327-Ga-0.673,1,CO2R,300,3.75,25.3441168469732,29.5432220039293,0.051373319,0.001264436,54.943107114727,45.056892885273,0.327,0.0,0.0,0.0,0.673,0.0,0.0,0.0,0.0,0.0,0.0,0.0,0.0,0.0,0.0,0.0,0.0,0.0
vsp23_241025_Ag-0.25-Ga-0.75_pp0_rep2,vsp,23,241025,Ag-0.25-Ga-0.75,Ag-0.328-Ga-0.672,2,CO2R,50,2.93,41.64807801,38.6345776031434,0.04513513,0.0,80.3307564885414,19.6692435114586,0.328,0.0,0.0,0.0,0.672,0.0,0.0,0.0,0.0,0.0,0.0,0.0,0.0,0.0,0.0,0.0,0.0,0.0
vsp23_241025_Ag-0.25-Ga-0.75_pp0_rep2,vsp,23,241025,Ag-0.25-Ga-0.75,Ag-0.328-Ga-0.672,2,HER,50,2.96,0.0,0.0,0.0,0.0,0.0,0.0,0.328,0.0,0.0,0.0,0.672,0.0,0.0,0.0,0.0,0.0,0.0,0.0,0.0,0.0,0.0,0.0,0.0,0.0
vsp23_241025_Ag-0.25-Ga-0.75_pp0_rep2,vsp,23,241025,Ag-0.25-Ga-0.75,Ag-0.328-Ga-0.672,2,CO2R,100,3.27,33.59894536,46.7902750491159,0.030823991,0.0,80.42251585915,19.57748414085,0.328,0.0,0.0,0.0,0.672,0.0,0.0,0.0,0.0,0.0,0.0,0.0,0.0,0.0,0.0,0.0,0.0,0.0
vsp23_241025_Ag-0.25-Ga-0.75_pp0_rep2,vsp,23,241025,Ag-0.25-Ga-0.75,Ag-0.328-Ga-0.672,2,CO2R,150,3.45,33.2955282596413,50.8447937131631,0.026420564,0.0,84.1690492278618,15.8309507721382,0.328,0.0,0.0,0.0,0.672,0.0,0.0,0.0,0.0,0.0,0.0,0.0,0.0,0.0,0.0,0.0,0.0,0.0
vsp23_241025_Ag-0.25-Ga-0.75_pp0_rep2,vsp,23,241025,Ag-0.25-Ga-0.75,Ag-0.328-Ga-0.672,2,CO2R,200,3.59,26.86559669,52.6768172888016,0.027796635,0.0,79.5719406275676,20.4280593724324,0.328,0.0,0.0,0.0,0.672,0.0,0.0,0.0,0.0,0.0,0.0,0.0,0.0,0.0,0.0,0.0,0.0,0.0
vsp23_241025_Ag-0.25-Ga-0.75_pp0_rep2,vsp,23,241025,Ag-0.25-Ga-0.75,Ag-0.328-Ga-0.672,2,CO2R,300,3.82,47.7978195819122,31.3433202357564,0.075959122,0.001404928,79.22179914,20.77820086,0.328,0.0,0.0,0.0,0.672,0.0,0.0,0.0,0.0,0.0,0.0,0.0,0.0,0.0,0.0,0.0,0.0,0.0
vsp23_241025_Ag-0.25-Ga-0.75_pp0_rep3,vsp,23,241025,Ag-0.25-Ga-0.75,Ag-0.318-Ga-0.682,3,CO2R,50,3.02,48.1516667,33.09430255,0.039630846,0.0,81.2895544290954,18.7104455709047,0.318,0.0,0.0,0.0,0.682,0.0,0.0,0.0,0.0,0.0,0.0,0.0,0.0,0.0,0.0,0.0,0.0,0.0
vsp23_241025_Ag-0.25-Ga-0.75_pp0_rep3,vsp,23,241025,Ag-0.25-Ga-0.75,Ag-0.318-Ga-0.682,3,HER,50,3.03,0.0,0.0,0.0,0.0,0.0,0.0,0.318,0.0,0.0,0.0,0.682,0.0,0.0,0.0,0.0,0.0,0.0,0.0,0.0,0.0,0.0,0.0,0.0,0.0
vsp23_241025_Ag-0.25-Ga-0.75_pp0_rep3,vsp,23,241025,Ag-0.25-Ga-0.75,Ag-0.318-Ga-0.682,3,CO2R,100,3.36,28.8198120906485,37.7799607072692,0.041282131,0.0,66.64550355,33.35449645,0.318,0.0,0.0,0.0,0.682,0.0,0.0,0.0,0.0,0.0,0.0,0.0,0.0,0.0,0.0,0.0,0.0,0.0
vsp23_241025_Ag-0.25-Ga-0.75_pp0_rep3,vsp,23,241025,Ag-0.25-Ga-0.75,Ag-0.318-Ga-0.682,3,CO2R,150,3.53,31.3871392998389,38.664047151277,0.039630846,0.001404928,70.0961765531307,29.9038234468693,0.318,0.0,0.0,0.0,0.682,0.0,0.0,0.0,0.0,0.0,0.0,0.0,0.0,0.0,0.0,0.0,0.0,0.0
vsp23_241025_Ag-0.25-Ga-0.75_pp0_rep3,vsp,23,241025,Ag-0.25-Ga-0.75,Ag-0.318-Ga-0.682,3,CO2R,200,3.67,22.8385193245308,34.0483791748527,0.04513513,0.001475175,56.9369688410509,43.0630311589491,0.318,0.0,0.0,0.0,0.682,0.0,0.0,0.0,0.0,0.0,0.0,0.0,0.0,0.0,0.0,0.0,0.0,0.0
vsp23_241025_Ag-0.25-Ga-0.75_pp0_rep3,vsp,23,241025,Ag-0.25-Ga-0.75,Ag-0.318-Ga-0.682,3,CO2R,300,3.83,37.8149783422964,14.2976424361493,0.064400125,0.002388378,52.1856703002098,47.8143296997902,0.318,0.0,0.0,0.0,0.682,0.0,0.0,0.0,0.0,0.0,0.0,0.0,0.0,0.0,0.0,0.0,0.0,0.0
vsp23_241025_Ag-0.3-Ga-0.7_pp0_rep1,vsp,23,241025,Ag-0.3-Ga-0.7,Ag-0.362-Ga-0.638,1,CO2R,50,2.96,35.0879909602628,26.434184675835,0.060547126,0.0,61.5866770894613,38.4133229105387,0.362,0.0,0.0,0.0,0.638,0.0,0.0,0.0,0.0,0.0,0.0,0.0,0.0,0.0,0.0,0.0,0.0,0.0
vsp23_241025_Ag-0.3-Ga-0.7_pp0_rep1,vsp,23,241025,Ag-0.3-Ga-0.7,Ag-0.362-Ga-0.638,1,HER,50,2.97,0.0,0.0,0.0,0.0,0.0,0.0,0.362,0.0,0.0,0.0,0.638,0.0,0.0,0.0,0.0,0.0,0.0,0.0,0.0,0.0,0.0,0.0,0.0,0.0
vsp23_241025_Ag-0.3-Ga-0.7_pp0_rep1,vsp,23,241025,Ag-0.3-Ga-0.7,Ag-0.362-Ga-0.638,1,CO2R,100,3.31,36.3315825817657,35.8423379174853,0.039080418,0.0,72.2159666624805,27.7840333375195,0.362,0.0,0.0,0.0,0.638,0.0,0.0,0.0,0.0,0.0,0.0,0.0,0.0,0.0,0.0,0.0,0.0,0.0
vsp23_241025_Ag-0.3-Ga-0.7_pp0_rep1,vsp,23,241025,Ag-0.3-Ga-0.7,Ag-0.362-Ga-0.638,1,CO2R,150,3.5,31.2226663039612,39.3222003929273,0.038163037,0.001404928,70.5874004079125,29.4125995920875,0.362,0.0,0.0,0.0,0.638,0.0,0.0,0.0,0.0,0.0,0.0,0.0,0.0,0.0,0.0,0.0,0.0,0.0
vsp23_241025_Ag-0.3-Ga-0.7_pp0_rep1,vsp,23,241025,Ag-0.3-Ga-0.7,Ag-0.362-Ga-0.638,1,CO2R,200,3.67,34.520182468769,44.4916502946955,0.053116342,0.001475175,79.0693900262356,20.9306099737644,0.362,0.0,0.0,0.0,0.638,0.0,0.0,0.0,0.0,0.0,0.0,0.0,0.0,0.0,0.0,0.0,0.0,0.0
vsp23_241025_Ag-0.3-Ga-0.7_pp0_rep1,vsp,23,241025,Ag-0.3-Ga-0.7,Ag-0.362-Ga-0.638,1,CO2R,300,3.88,45.6724350792023,19.9582514734774,0.094857164,0.002107393,65.7325940186358,34.2674059813642,0.362,0.0,0.0,0.0,0.638,0.0,0.0,0.0,0.0,0.0,0.0,0.0,0.0,0.0,0.0,0.0,0.0,0.0
vsp23_241025_Ag-0.667-Ga-0.333_pp0_rep1,vsp,23,241025,Ag-0.667-Ga-0.333,Ag-0.766-Ga-0.234,1,CO2R,50,2.97,46.7856619724204,40.06385069,0.042933417,0.0,86.8964004,13.1035995959304,0.766,0.0,0.0,0.0,0.234,0.0,0.0,0.0,0.0,0.0,0.0,0.0,0.0,0.0,0.0,0.0,0.0,0.0
vsp23_241025_Ag-0.667-Ga-0.333_pp0_rep1,vsp,23,241025,Ag-0.667-Ga-0.333,Ag-0.766-Ga-0.234,1,HER,50,3.0,0.0,0.0,0.0,0.0,0.0,0.0,0.766,0.0,0.0,0.0,0.234,0.0,0.0,0.0,0.0,0.0,0.0,0.0,0.0,0.0,0.0,0.0,0.0,0.0
vsp23_241025_Ag-0.667-Ga-0.333_pp0_rep1,vsp,23,241025,Ag-0.667-Ga-0.333,Ag-0.766-Ga-0.234,1,CO2R,100,3.31,33.4551884324845,46.5103143418468,0.035777847,0.0,80.0047406579998,19.9952593420003,0.766,0.0,0.0,0.0,0.234,0.0,0.0,0.0,0.0,0.0,0.0,0.0,0.0,0.0,0.0,0.0,0.0,0.0
vsp23_241025_Ag-0.667-Ga-0.333_pp0_rep1,vsp,23,241025,Ag-0.667-Ga-0.333,Ag-0.766-Ga-0.234,1,CO2R,150,3.48,33.3490970725481,51.9941060903733,0.0322918,0.001123943,85.37991418,14.620085820905,0.766,0.0,0.0,0.0,0.234,0.0,0.0,0.0,0.0,0.0,0.0,0.0,0.0,0.0,0.0,0.0,0.0,0.0
vsp23_241025_Ag-0.667-Ga-0.333_pp0_rep1,vsp,23,241025,Ag-0.667-Ga-0.333,Ag-0.766-Ga-0.234,1,CO2R,200,3.64,21.8598422231057,52.5,0.033300919,0.001053696,74.3969154388561,25.6030845611439,0.766,0.0,0.0,0.0,0.234,0.0,0.0,0.0,0.0,0.0,0.0,0.0,0.0,0.0,0.0,0.0,0.0,0.0
vsp23_241025_Ag-0.667-Ga-0.333_pp0_rep1,vsp,23,241025,Ag-0.667-Ga-0.333,Ag-0.766-Ga-0.234,1,CO2R,300,3.93,28.5138839481889,36.5127701375246,0.074307836,0.002388378,65.110270373566,34.8897296264341,0.766,0.0,0.0,0.0,0.234,0.0,0.0,0.0,0.0,0.0,0.0,0.0,0.0,0.0,0.0,0.0,0.0,0.0
vsp23_241025_Ag-0.667-Ga-0.333_pp0_rep2,vsp,23,241025,Ag-0.667-Ga-0.333,Ag-0.943-Ga-0.057,2,CO2R,50,3.04,39.86900751,33.4037328094303,0.049538558,0.0,73.326233206647,26.673766793353,0.943,0.0,0.0,0.0,0.057,0.0,0.0,0.0,0.0,0.0,0.0,0.0,0.0,0.0,0.0,0.0,0.0,0.0
vsp23_241025_Ag-0.667-Ga-0.333_pp0_rep2,vsp,23,241025,Ag-0.667-Ga-0.333,Ag-0.943-Ga-0.057,2,HER,50,3.09,0.0,0.0,0.0,0.0,0.0,0.0,0.943,0.0,0.0,0.0,0.057,0.0,0.0,0.0,0.0,0.0,0.0,0.0,0.0,0.0,0.0,0.0,0.0,0.0
vsp23_241025_Ag-0.667-Ga-0.333_pp0_rep2,vsp,23,241025,Ag-0.667-Ga-0.333,Ag-0.943-Ga-0.057,2,CO2R,100,3.33,42.0912762351169,41.1615913555992,0.030823991,0.0,83.2871516186335,16.7128483813665,0.943,0.0,0.0,0.0,0.057,0.0,0.0,0.0,0.0,0.0,0.0,0.0,0.0,0.0,0.0,0.0,0.0,0.0
vsp23_241025_Ag-0.667-Ga-0.333_pp0_rep2,vsp,23,241025,Ag-0.667-Ga-0.333,Ag-0.943-Ga-0.057,2,CO2R,150,3.52,37.1888928414489,46.8222003929273,0.02898923,0.001123943,84.04417215,15.955827847244,0.943,0.0,0.0,0.0,0.057,0.0,0.0,0.0,0.0,0.0,0.0,0.0,0.0,0.0,0.0,0.0,0.0,0.0
vsp23_241025_Ag-0.667-Ga-0.333_pp0_rep2,vsp,23,241025,Ag-0.667-Ga-0.333,Ag-0.943-Ga-0.057,2,CO2R,200,3.66,27.3216639812509,47.4570235756385,0.031099206,0.001053696,74.8138062044425,25.1861937955575,0.943,0.0,0.0,0.0,0.057,0.0,0.0,0.0,0.0,0.0,0.0,0.0,0.0,0.0,0.0,0.0,0.0,0.0
vsp23_241025_Ag-0.667-Ga-0.333_pp0_rep2,vsp,23,241025,Ag-0.667-Ga-0.333,Ag-0.943-Ga-0.057,2,CO2R,300,3.95,56.6278850781561,29.99017682,0.098893639,0.003371828,86.728400781382,13.271599218618,0.943,0.0,0.0,0.0,0.057,0.0,0.0,0.0,0.0,0.0,0.0,0.0,0.0,0.0,0.0,0.0,0.0,0.0
vsp23_241025_Ag-0.667-Ga-0.333_pp0_rep3,vsp,23,241025,Ag-0.667-Ga-0.333,Ag-0.952-Ga-0.048,3,CO2R,50,3.01,58.2071187930277,39.8428290766208,0.113388253857586,0.006743657,98.1878742540813,1.81212574591873,0.952,0.0,0.0,0.0,0.048,0.0,0.0,0.0,0.0,0.0,0.0,0.0,0.0,0.0,0.0,0.0,0.0,0.0
vsp23_241025_Ag-0.667-Ga-0.333_pp0_rep3,vsp,23,241025,Ag-0.667-Ga-0.333,Ag-0.952-Ga-0.048,3,HER,50,3.07,0.0,0.0,0.0,0.0,0.0,0.0,0.952,0.0,0.0,0.0,0.048,0.0,0.0,0.0,0.0,0.0,0.0,0.0,0.0,0.0,0.0,0.0,0.0,0.0
vsp23_241025_Ag-0.667-Ga-0.333_pp0_rep3,vsp,23,241025,Ag-0.667-Ga-0.333,Ag-0.952-Ga-0.048,3,CO2R,100,3.29,50.93640796,42.2445972495088,0.102930113938682,0.007586614,93.3107992839259,6.68920071607408,0.952,0.0,0.0,0.0,0.048,0.0,0.0,0.0,0.0,0.0,0.0,0.0,0.0,0.0,0.0,0.0,0.0,0.0
vsp23_241025_Ag-0.667-Ga-0.333_pp0_rep3,vsp,23,241025,Ag-0.667-Ga-0.333,Ag-0.952-Ga-0.048,3,CO2R,150,3.5,36.8699910021135,39.34675835,0.096875401,0.0059007,76.3343541810166,23.6656458189834,0.952,0.0,0.0,0.0,0.048,0.0,0.0,0.0,0.0,0.0,0.0,0.0,0.0,0.0,0.0,0.0,0.0,0.0
vsp23_241025_Ag-0.667-Ga-0.333_pp0_rep3,vsp,23,241025,Ag-0.667-Ga-0.333,Ag-0.952-Ga-0.048,3,CO2R,200,3.67,66.5808031136873,16.4182220039293,0.123571179568097,0.007586614,83.1472359484438,16.8527640515562,0.952,0.0,0.0,0.0,0.048,0.0,0.0,0.0,0.0,0.0,0.0,0.0,0.0,0.0,0.0,0.0,0.0,0.0
vsp23_241025_Ag-0.667-Ga-0.333_pp0_rep3,vsp,23,241025,Ag-0.667-Ga-0.333,Ag-0.952-Ga-0.048,3,CO2R,300,3.79,56.9212580300906,5.91110019646366,0.076693026,0.003652814,62.9216013036116,37.0783986963884,0.952,0.0,0.0,0.0,0.048,0.0,0.0,0.0,0.0,0.0,0.0,0.0,0.0,0.0,0.0,0.0,0.0,0.0
vsp23_241025_Ag-0.7-Ga-0.3_pp0_rep1,vsp,23,241025,Ag-0.7-Ga-0.3,Ag-0.801-Ga-0.199,1,CO2R,50,2.95,31.5160392558957,41.1689587426326,0.052841128,0.0,72.74179345,27.25820655,0.801,0.0,0.0,0.0,0.199,0.0,0.0,0.0,0.0,0.0,0.0,0.0,0.0,0.0,0.0,0.0,0.0,0.0
vsp23_241025_Ag-0.7-Ga-0.3_pp0_rep1,vsp,23,241025,Ag-0.7-Ga-0.3,Ag-0.801-Ga-0.199,1,HER,50,2.99,0.0,0.0,0.0,0.0,0.0,0.0,0.801,0.0,0.0,0.0,0.199,0.0,0.0,0.0,0.0,0.0,0.0,0.0,0.0,0.0,0.0,0.0,0.0,0.0
vsp23_241025_Ag-0.7-Ga-0.3_pp0_rep1,vsp,23,241025,Ag-0.7-Ga-0.3,Ag-0.801-Ga-0.199,1,CO2R,100,3.21,26.9936596287849,54.2166011787819,0.029723135,0.0,81.242949687711,18.757050312289,0.801,0.0,0.0,0.0,0.199,0.0,0.0,0.0,0.0,0.0,0.0,0.0,0.0,0.0,0.0,0.0,0.0,0.0
vsp23_241025_Ag-0.7-Ga-0.3_pp0_rep1,vsp,23,241025,Ag-0.7-Ga-0.3,Ag-0.801-Ga-0.199,1,CO2R,150,3.39,23.1053171231873,60.8644400785855,0.021283232,0.0,83.9930175976471,16.0069824023529,0.801,0.0,0.0,0.0,0.199,0.0,0.0,0.0,0.0,0.0,0.0,0.0,0.0,0.0,0.0,0.0,0.0,0.0
vsp23_241025_Ag-0.7-Ga-0.3_pp0_rep1,vsp,23,241025,Ag-0.7-Ga-0.3,Ag-0.801-Ga-0.199,1,CO2R,200,3.59,26.2259097281801,52.53315324,0.033025705,0.001264436,78.7965660015854,21.2034339984146,0.801,0.0,0.0,0.0,0.199,0.0,0.0,0.0,0.0,0.0,0.0,0.0,0.0,0.0,0.0,0.0,0.0,0.0
vsp23_241025_Ag-0.7-Ga-0.3_pp0_rep1,vsp,23,241025,Ag-0.7-Ga-0.3,Ag-0.801-Ga-0.199,1,CO2R,300,3.8,53.3982715687711,17.0505893909627,0.054675889,0.001685914,70.5106599636574,29.4893400363426,0.801,0.0,0.0,0.0,0.199,0.0,0.0,0.0,0.0,0.0,0.0,0.0,0.0,0.0,0.0,0.0,0.0,0.0
vsp23_241025_Ag-0.714-Ga-0.286_pp0_rep1,vsp,23,241025,Ag-0.714-Ga-0.286,Ag-0.809-Ga-0.191,1,CO2R,50,2.99,29.1795182991902,45.4715127701375,0.050639414,0.0,74.7056248111891,25.2943751888109,0.809,0.0,0.0,0.0,0.191,0.0,0.0,0.0,0.0,0.0,0.0,0.0,0.0,0.0,0.0,0.0,0.0,0.0
vsp23_241025_Ag-0.714-Ga-0.286_pp0_rep1,vsp,23,241025,Ag-0.714-Ga-0.286,Ag-0.809-Ga-0.191,1,HER,50,3.03,0.0,0.0,0.0,0.0,0.0,0.0,0.809,0.0,0.0,0.0,0.191,0.0,0.0,0.0,0.0,0.0,0.0,0.0,0.0,0.0,0.0,0.0,0.0,0.0
vsp23_241025_Ag-0.714-Ga-0.286_pp0_rep1,vsp,23,241025,Ag-0.714-Ga-0.286,Ag-0.809-Ga-0.191,1,CO2R,100,3.25,20.1448031973885,53.9734774066798,0.034126562,0.0,74.15537291,25.84462709,0.809,0.0,0.0,0.0,0.191,0.0,0.0,0.0,0.0,0.0,0.0,0.0,0.0,0.0,0.0,0.0,0.0,0.0
vsp23_241025_Ag-0.714-Ga-0.286_pp0_rep1,vsp,23,241025,Ag-0.714-Ga-0.286,Ag-0.809-Ga-0.191,1,CO2R,150,3.42,14.677017723744,57.328094302554,0.027521421,0.000842957,72.0361126225755,27.9638873774245,0.809,0.0,0.0,0.0,0.191,0.0,0.0,0.0,0.0,0.0,0.0,0.0,0.0,0.0,0.0,0.0,0.0,0.0
vsp23_241025_Ag-0.714-Ga-0.286_pp0_rep1,vsp,23,241025,Ag-0.714-Ga-0.286,Ag-0.809-Ga-0.191,1,CO2R,200,3.6,25.9418485425516,50.7465618860511,0.03467699,0.001475175,76.7280226303513,23.2719773696487,0.809,0.0,0.0,0.0,0.191,0.0,0.0,0.0,0.0,0.0,0.0,0.0,0.0,0.0,0.0,0.0,0.0,0.0
vsp23_241025_Ag-0.714-Ga-0.286_pp0_rep1,vsp,23,241025,Ag-0.714-Ga-0.286,Ag-0.809-Ga-0.191,1,CO2R,300,3.87,41.1190859821298,13.2932220039293,0.063849696,0.002388378,54.48464232,45.51535768,0.809,0.0,0.0,0.0,0.191,0.0,0.0,0.0,0.0,0.0,0.0,0.0,0.0,0.0,0.0,0.0,0.0,0.0
vsp23_241025_Ag-0.722-Ga-0.278_pp0_rep1,vsp,23,241025,Ag-0.722-Ga-0.278,Ag-0.806-Ga-0.194,1,CO2R,50,3.05,28.2793111385465,44.4990176817289,0.051740271,0.0,72.8350120008496,27.1649879991504,0.806,0.0,0.0,0.0,0.194,0.0,0.0,0.0,0.0,0.0,0.0,0.0,0.0,0.0,0.0,0.0,0.0,0.0
vsp23_241025_Ag-0.722-Ga-0.278_pp0_rep1,vsp,23,241025,Ag-0.722-Ga-0.278,Ag-0.806-Ga-0.194,1,HER,50,3.06,0.0,0.0,0.0,0.0,0.0,0.0,0.806,0.0,0.0,0.0,0.194,0.0,0.0,0.0,0.0,0.0,0.0,0.0,0.0,0.0,0.0,0.0,0.0,0.0
vsp23_241025_Ag-0.722-Ga-0.278_pp0_rep1,vsp,23,241025,Ag-0.722-Ga-0.278,Ag-0.806-Ga-0.194,1,CO2R,100,3.31,25.2892925150139,53.457760314341900,0.033576133,0.0,78.7840889993572,21.2159110006428,0.806,0.0,0.0,0.0,0.194,0.0,0.0,0.0,0.0,0.0,0.0,0.0,0.0,0.0,0.0,0.0,0.0,0.0
vsp23_241025_Ag-0.722-Ga-0.278_pp0_rep1,vsp,23,241025,Ag-0.722-Ga-0.278,Ag-0.806-Ga-0.194,1,CO2R,150,3.47,23.8841574420892,59.4941060903733,0.025686659,0.001123943,83.40771035,16.59228965,0.806,0.0,0.0,0.0,0.194,0.0,0.0,0.0,0.0,0.0,0.0,0.0,0.0,0.0,0.0,0.0,0.0,0.0
vsp23_241025_Ag-0.722-Ga-0.278_pp0_rep1,vsp,23,241025,Ag-0.722-Ga-0.278,Ag-0.806-Ga-0.194,1,CO2R,200,3.6,20.2326895310636,61.0093320235756,0.022292351,0.000842957,81.2676283173108,18.7323716826892,0.806,0.0,0.0,0.0,0.194,0.0,0.0,0.0,0.0,0.0,0.0,0.0,0.0,0.0,0.0,0.0,0.0,0.0
vsp23_241025_Ag-0.722-Ga-0.278_pp0_rep1,vsp,23,241025,Ag-0.722-Ga-0.278,Ag-0.806-Ga-0.194,1,CO2R,300,3.87,26.6247462805248,27.3084479371316,0.064216649,0.002247886,54.0052607158466,45.9947392841534,0.806,0.0,0.0,0.0,0.194,0.0,0.0,0.0,0.0,0.0,0.0,0.0,0.0,0.0,0.0,0.0,0.0,0.0
vsp23_241025_Ag-0.75-Ga-0.25_pp0_rep1,vsp,23,241025,Ag-0.75-Ga-0.25,Ag-0.83-Ga-0.17,1,CO2R,50,3.01,37.946807842809,33.860510805501,0.082564263,0.0,71.8948258202241,28.1051741797759,0.83,0.0,0.0,0.0,0.17,0.0,0.0,0.0,0.0,0.0,0.0,0.0,0.0,0.0,0.0,0.0,0.0,0.0
vsp23_241025_Ag-0.75-Ga-0.25_pp0_rep1,vsp,23,241025,Ag-0.75-Ga-0.25,Ag-0.83-Ga-0.17,1,HER,50,3.05,0.0,0.0,0.0,0.0,0.0,0.0,0.83,0.0,0.0,0.0,0.17,0.0,0.0,0.0,0.0,0.0,0.0,0.0,0.0,0.0,0.0,0.0,0.0,0.0
vsp23_241025_Ag-0.75-Ga-0.25_pp0_rep1,vsp,23,241025,Ag-0.75-Ga-0.25,Ag-0.83-Ga-0.17,1,CO2R,100,3.29,32.2115968109816,37.8020628683694,0.046235987,0.0,70.063849993878,29.936150006122,0.83,0.0,0.0,0.0,0.17,0.0,0.0,0.0,0.0,0.0,0.0,0.0,0.0,0.0,0.0,0.0,0.0,0.0
vsp23_241025_Ag-0.75-Ga-0.25_pp0_rep1,vsp,23,241025,Ag-0.75-Ga-0.25,Ag-0.83-Ga-0.17,1,CO2R,150,3.46,38.4653372114922,45.412573673870300,0.035961323,0.001404928,83.9192314645987,16.0807685354013,0.83,0.0,0.0,0.0,0.17,0.0,0.0,0.0,0.0,0.0,0.0,0.0,0.0,0.0,0.0,0.0,0.0,0.0
vsp23_241025_Ag-0.75-Ga-0.25_pp0_rep1,vsp,23,241025,Ag-0.75-Ga-0.25,Ag-0.83-Ga-0.17,1,CO2R,200,3.6,33.9005838163594,49.2915029469548,0.034401776,0.001264436,83.23121301,16.768786988419,0.83,0.0,0.0,0.0,0.17,0.0,0.0,0.0,0.0,0.0,0.0,0.0,0.0,0.0,0.0,0.0,0.0,0.0
vsp23_241025_Ag-0.75-Ga-0.25_pp0_rep1,vsp,23,241025,Ag-0.75-Ga-0.25,Ag-0.83-Ga-0.17,1,CO2R,300,3.88,40.1232501203206,26.5618860510806,0.087701594,0.00295035,66.7836967706703,33.2163032293297,0.83,0.0,0.0,0.0,0.17,0.0,0.0,0.0,0.0,0.0,0.0,0.0,0.0,0.0,0.0,0.0,0.0,0.0
vsp23_241025_Ag-0.75-Ga-0.25_pp0_rep2,vsp,23,241025,Ag-0.75-Ga-0.25,Ag-0.855-Ga-0.145,2,CO2R,50,3.0,58.1305321308251,38.737721021611,0.060547126,0.0,96.9347317695581,3.06526823044186,0.855,0.0,0.0,0.0,0.145,0.0,0.0,0.0,0.0,0.0,0.0,0.0,0.0,0.0,0.0,0.0,0.0,0.0
vsp23_241025_Ag-0.75-Ga-0.25_pp0_rep2,vsp,23,241025,Ag-0.75-Ga-0.25,Ag-0.855-Ga-0.145,2,HER,50,3.03,0.0,0.0,0.0,0.0,0.0,0.0,0.855,0.0,0.0,0.0,0.145,0.0,0.0,0.0,0.0,0.0,0.0,0.0,0.0,0.0,0.0,0.0,0.0,0.0
vsp23_241025_Ag-0.75-Ga-0.25_pp0_rep2,vsp,23,241025,Ag-0.75-Ga-0.25,Ag-0.855-Ga-0.145,2,CO2R,100,3.25,48.9740316809308,45.4420432220039,0.0522907,0.001685914,94.4749944261126,5.52500557388736,0.855,0.0,0.0,0.0,0.145,0.0,0.0,0.0,0.0,0.0,0.0,0.0,0.0,0.0,0.0,0.0,0.0,0.0
vsp23_241025_Ag-0.75-Ga-0.25_pp0_rep2,vsp,23,241025,Ag-0.75-Ga-0.25,Ag-0.855-Ga-0.145,2,CO2R,150,3.41,46.9614346397707,53.14341847,0.048070748,0.0019669,100.160492719621,0.0,0.855,0.0,0.0,0.0,0.145,0.0,0.0,0.0,0.0,0.0,0.0,0.0,0.0,0.0,0.0,0.0,0.0,0.0
vsp23_241025_Ag-0.75-Ga-0.25_pp0_rep2,vsp,23,241025,Ag-0.75-Ga-0.25,Ag-0.855-Ga-0.145,2,CO2R,200,3.53,40.5937558852456,57.071463654224,0.048712915,0.002107393,97.7214770474248,2.278522953,0.855,0.0,0.0,0.0,0.145,0.0,0.0,0.0,0.0,0.0,0.0,0.0,0.0,0.0,0.0,0.0,0.0,0.0
vsp23_241025_Ag-0.75-Ga-0.25_pp0_rep2,vsp,23,241025,Ag-0.75-Ga-0.25,Ag-0.855-Ga-0.145,2,CO2R,300,3.76,35.2509991839126,52.9346758349705,0.074858265,0.002809857,88.2709222682854,11.7290777317147,0.855,0.0,0.0,0.0,0.145,0.0,0.0,0.0,0.0,0.0,0.0,0.0,0.0,0.0,0.0,0.0,0.0,0.0
vsp23_241025_Ag-0.875-Ga-0.125_pp0_rep1,vsp,23,241025,Ag-0.875-Ga-0.125,Ag-0.946-Ga-0.054,1,HER,50,3.07,0.0,0.0,0.0,0.0,0.0,0.0,0.946,0.0,0.0,0.0,0.054,0.0,0.0,0.0,0.0,0.0,0.0,0.0,0.0,0.0,0.0,0.0,0.0,0.0
vsp23_241025_Ag-0.875-Ga-0.125_pp0_rep1,vsp,23,241025,Ag-0.875-Ga-0.125,Ag-0.946-Ga-0.054,1,CO2R,50,3.1,13.2407039276821,43.4086444007859,0.119993394858999,0.009272528,56.794431561424,43.205568438576,0.946,0.0,0.0,0.0,0.054,0.0,0.0,0.0,0.0,0.0,0.0,0.0,0.0,0.0,0.0,0.0,0.0,0.0
vsp23_241025_Ag-0.875-Ga-0.125_pp0_rep1,vsp,23,241025,Ag-0.875-Ga-0.125,Ag-0.946-Ga-0.054,1,CO2R,100,3.35,17.1441126619096,49.15520628683690,0.089719832,0.010115485,66.4159601577522,33.5840398422478,0.946,0.0,0.0,0.0,0.054,0.0,0.0,0.0,0.0,0.0,0.0,0.0,0.0,0.0,0.0,0.0,0.0,0.0
vsp23_241025_Ag-0.875-Ga-0.125_pp0_rep1,vsp,23,241025,Ag-0.875-Ga-0.125,Ag-0.946-Ga-0.054,1,CO2R,150,3.51,19.1851681349265,56.434184675835,0.059813221,0.008429571,75.6991290582453,24.3008709417547,0.946,0.0,0.0,0.0,0.054,0.0,0.0,0.0,0.0,0.0,0.0,0.0,0.0,0.0,0.0,0.0,0.0,0.0
vsp23_241025_Ag-0.875-Ga-0.125_pp0_rep1,vsp,23,241025,Ag-0.875-Ga-0.125,Ag-0.946-Ga-0.054,1,CO2R,200,3.63,12.8094331331478,50.330304518664,0.048162486,0.006322178,63.2028724079254,36.7971275920746,0.946,0.0,0.0,0.0,0.054,0.0,0.0,0.0,0.0,0.0,0.0,0.0,0.0,0.0,0.0,0.0,0.0,0.0
vsp23_241025_Ag-0.875-Ga-0.125_pp0_rep1,vsp,23,241025,Ag-0.875-Ga-0.125,Ag-0.946-Ga-0.054,1,CO2R,300,3.78,47.7971918223859,21.8467583497053,0.066785315,0.0059007,69.7273458233411,30.2726541766589,0.946,0.0,0.0,0.0,0.054,0.0,0.0,0.0,0.0,0.0,0.0,0.0,0.0,0.0,0.0,0.0,0.0,0.0
vsp23_241025_Ag-0.875-Ga-0.125_pp0_rep2,vsp,23,241025,Ag-0.875-Ga-0.125,Ag-0.817-Ga-0.183,2,HER,50,3.07,0.0,0.0,0.0,0.0,0.0,0.0,0.817,0.0,0.0,0.0,0.183,0.0,0.0,0.0,0.0,0.0,0.0,0.0,0.0,0.0,0.0,0.0,0.0,0.0
vsp23_241025_Ag-0.875-Ga-0.125_pp0_rep2,vsp,23,241025,Ag-0.875-Ga-0.125,Ag-0.817-Ga-0.183,2,CO2R,50,3.08,32.2279185586641,45.294695481336,0.119993394858999,0.006743657,77.6671455654343,22.3328544345657,0.817,0.0,0.0,0.0,0.183,0.0,0.0,0.0,0.0,0.0,0.0,0.0,0.0,0.0,0.0,0.0,0.0,0.0
vsp23_241025_Ag-0.875-Ga-0.125_pp0_rep2,vsp,23,241025,Ag-0.875-Ga-0.125,Ag-0.817-Ga-0.183,2,CO2R,100,3.36,27.3916591684279,45.221021611002,0.098526687,0.006743657,72.7367341784887,27.2632658215113,0.817,0.0,0.0,0.0,0.183,0.0,0.0,0.0,0.0,0.0,0.0,0.0,0.0,0.0,0.0,0.0,0.0,0.0
vsp23_241025_Ag-0.875-Ga-0.125_pp0_rep2,vsp,23,241025,Ag-0.875-Ga-0.125,Ag-0.817-Ga-0.183,2,CO2R,150,3.55,27.4552721337546,49.6512770137525,0.071188742,0.005057743,77.1956471964029,22.8043528035971,0.817,0.0,0.0,0.0,0.183,0.0,0.0,0.0,0.0,0.0,0.0,0.0,0.0,0.0,0.0,0.0,0.0,0.0
vsp23_241025_Ag-0.875-Ga-0.125_pp0_rep2,vsp,23,241025,Ag-0.875-Ga-0.125,Ag-0.817-Ga-0.183,2,CO2R,200,3.7,42.0357195170437,21.446463654224,0.087242904,0.0059007,63.588425484883,36.41157452,0.817,0.0,0.0,0.0,0.183,0.0,0.0,0.0,0.0,0.0,0.0,0.0,0.0,0.0,0.0,0.0,0.0,0.0
vsp23_241025_Ag-0.875-Ga-0.125_pp0_rep2,vsp,23,241025,Ag-0.875-Ga-0.125,Ag-0.817-Ga-0.183,2,CO2R,300,3.82,55.45460252,16.6208251473477,0.077059978,0.005198235,72.1690545763126,27.8309454236874,0.817,0.0,0.0,0.0,0.183,0.0,0.0,0.0,0.0,0.0,0.0,0.0,0.0,0.0,0.0,0.0,0.0,0.0
vsp26_241004_Au-0.333-Ga-0.667_pp0_rep1,vsp,26,241004,Au-0.333-Ga-0.667,Au-0.148-Ga-0.852,1,HER,50,3.06,0.0,0.0,0.0,0.0,0.0,0.0,0.0,0.148,0.0,0.0,0.852,0.0,0.0,0.0,0.0,0.0,0.0,0.0,0.0,0.0,0.0,0.0,0.0,0.0
vsp26_241004_Au-0.333-Ga-0.667_pp0_rep1,vsp,26,241004,Au-0.333-Ga-0.667,Au-0.148-Ga-0.852,1,CO2R,50,3.08,72.76988428,7.057956778,0.017613709,0.0,79.8454547703272,20.1545452296728,0.0,0.148,0.0,0.0,0.852,0.0,0.0,0.0,0.0,0.0,0.0,0.0,0.0,0.0,0.0,0.0,0.0,0.0
vsp26_241004_Au-0.333-Ga-0.667_pp0_rep1,vsp,26,241004,Au-0.333-Ga-0.667,Au-0.148-Ga-0.852,1,CO2R,100,3.34,69.9663102387579,9.60707269155206,0.014311139,0.0,79.5901655238446,20.4098344761554,0.0,0.148,0.0,0.0,0.852,0.0,0.0,0.0,0.0,0.0,0.0,0.0,0.0,0.0,0.0,0.0,0.0,0.0
vsp26_241004_Au-0.333-Ga-0.667_pp0_rep1,vsp,26,241004,Au-0.333-Ga-0.667,Au-0.148-Ga-0.852,1,CO2R,150,3.53,70.4132750214485,9.258349705,0.013944187,0.0,79.68820513,20.3117948683437,0.0,0.148,0.0,0.0,0.852,0.0,0.0,0.0,0.0,0.0,0.0,0.0,0.0,0.0,0.0,0.0,0.0,0.0
vsp26_241004_Au-0.333-Ga-0.667_pp0_rep1,vsp,26,241004,Au-0.333-Ga-0.667,Au-0.148-Ga-0.852,1,CO2R,200,3.7,65.28353805269,6.64538310412574,0.014586353,0.000842957,71.9465747761824,28.0534252238176,0.0,0.148,0.0,0.0,0.852,0.0,0.0,0.0,0.0,0.0,0.0,0.0,0.0,0.0,0.0,0.0,0.0,0.0
vsp26_241004_Au-0.333-Ga-0.667_pp0_rep1,vsp,26,241004,Au-0.333-Ga-0.667,Au-0.148-Ga-0.852,1,CO2R,300,3.83,73.0440059427902,4.70039292730845,0.014311139,0.000842957,77.7615301297871,22.2384698702129,0.0,0.148,0.0,0.0,0.852,0.0,0.0,0.0,0.0,0.0,0.0,0.0,0.0,0.0,0.0,0.0,0.0,0.0
vsp26_241004_Au-0.333-Ga-0.667_pp0_rep2,vsp,26,241004,Au-0.333-Ga-0.667,Au-0.144-Ga-0.856,2,HER,50,3.0,0.0,0.0,0.0,0.0,0.0,0.0,0.0,0.144,0.0,0.0,0.856,0.0,0.0,0.0,0.0,0.0,0.0,0.0,0.0,0.0,0.0,0.0,0.0,0.0
vsp26_241004_Au-0.333-Ga-0.667_pp0_rep2,vsp,26,241004,Au-0.333-Ga-0.667,Au-0.144-Ga-0.856,2,CO2R,50,3.02,74.7021281,5.378192534,0.016512853,0.0,80.1007878191959,19.8992121808041,0.0,0.144,0.0,0.0,0.856,0.0,0.0,0.0,0.0,0.0,0.0,0.0,0.0,0.0,0.0,0.0,0.0,0.0
vsp26_241004_Au-0.333-Ga-0.667_pp0_rep2,vsp,26,241004,Au-0.333-Ga-0.667,Au-0.144-Ga-0.856,2,CO2R,100,3.28,71.5614471949612,8.33988212180747,0.017063281,0.0,79.9213583433268,20.0786416566732,0.0,0.144,0.0,0.0,0.856,0.0,0.0,0.0,0.0,0.0,0.0,0.0,0.0,0.0,0.0,0.0,0.0,0.0
vsp26_241004_Au-0.333-Ga-0.667_pp0_rep2,vsp,26,241004,Au-0.333-Ga-0.667,Au-0.144-Ga-0.856,2,CO2R,150,3.45,71.5005545209149,8.88998035363458,0.015045043,0.0,80.4078866089932,19.5921133910068,0.0,0.144,0.0,0.0,0.856,0.0,0.0,0.0,0.0,0.0,0.0,0.0,0.0,0.0,0.0,0.0,0.0,0.0
vsp26_241004_Au-0.333-Ga-0.667_pp0_rep2,vsp,26,241004,Au-0.333-Ga-0.667,Au-0.144-Ga-0.856,2,CO2R,200,3.59,72.063968695725,8.58668958742633,0.013210282,0.0,80.66584573,19.33415427,0.0,0.144,0.0,0.0,0.856,0.0,0.0,0.0,0.0,0.0,0.0,0.0,0.0,0.0,0.0,0.0,0.0,0.0
vsp26_241004_Au-0.333-Ga-0.667_pp0_rep2,vsp,26,241004,Au-0.333-Ga-0.667,Au-0.144-Ga-0.856,2,CO2R,300,3.78,73.4851116365691,5.99214145383104,0.011925949,0.000702464,79.4915291401405,20.5084708598595,0.0,0.144,0.0,0.0,0.856,0.0,0.0,0.0,0.0,0.0,0.0,0.0,0.0,0.0,0.0,0.0,0.0,0.0
vsp26_241004_Au-0.333-Ga-0.667_pp0_rep3,vsp,26,241004,Au-0.333-Ga-0.667,Au-0.153-Ga-0.847,3,CO2R,50,3.0,72.4560045198686,4.56777996070727,0.019815423,0.0,77.0475542310973,22.9524457689027,0.0,0.153,0.0,0.0,0.847,0.0,0.0,0.0,0.0,0.0,0.0,0.0,0.0,0.0,0.0,0.0,0.0,0.0
vsp26_241004_Au-0.333-Ga-0.667_pp0_rep3,vsp,26,241004,Au-0.333-Ga-0.667,Au-0.153-Ga-0.847,3,HER,50,3.01,0.0,0.0,0.0,0.0,0.0,0.0,0.0,0.153,0.0,0.0,0.847,0.0,0.0,0.0,0.0,0.0,0.0,0.0,0.0,0.0,0.0,0.0,0.0,0.0
vsp26_241004_Au-0.333-Ga-0.667_pp0_rep3,vsp,26,241004,Au-0.333-Ga-0.667,Au-0.153-Ga-0.847,3,CO2R,100,3.26,70.9487538973404,7.94204322200393,0.02091628,0.0,78.91467914,21.08532086,0.0,0.153,0.0,0.0,0.847,0.0,0.0,0.0,0.0,0.0,0.0,0.0,0.0,0.0,0.0,0.0,0.0,0.0
vsp26_241004_Au-0.333-Ga-0.667_pp0_rep3,vsp,26,241004,Au-0.333-Ga-0.667,Au-0.153-Ga-0.847,3,CO2R,150,3.45,72.5175249534412,7.39685658153242,0.017613709,0.0,79.9346314626555,20.0653685373445,0.0,0.153,0.0,0.0,0.847,0.0,0.0,0.0,0.0,0.0,0.0,0.0,0.0,0.0,0.0,0.0,0.0,0.0
vsp26_241004_Au-0.333-Ga-0.667_pp0_rep3,vsp,26,241004,Au-0.333-Ga-0.667,Au-0.153-Ga-0.847,3,CO2R,200,3.59,73.0209880934943,6.67853634577603,0.015962424,0.001053696,79.7190120144222,20.2809879855778,0.0,0.153,0.0,0.0,0.847,0.0,0.0,0.0,0.0,0.0,0.0,0.0,0.0,0.0,0.0,0.0,0.0,0.0
vsp26_241004_Au-0.333-Ga-0.667_pp0_rep3,vsp,26,241004,Au-0.333-Ga-0.667,Au-0.153-Ga-0.847,3,CO2R,300,3.72,75.60672958,2.81679764243615,0.013393758,0.000702464,78.4396006107025,21.5603993892975,0.0,0.153,0.0,0.0,0.847,0.0,0.0,0.0,0.0,0.0,0.0,0.0,0.0,0.0,0.0,0.0,0.0,0.0
vsp26_241004_Au-0.6-Ga-0.4_pp0_rep1,vsp,26,241004,Au-0.6-Ga-0.4,Au-0.561-Ga-0.439,1,HER,50,2.92,0.0,0.0,0.0,0.0,0.0,0.0,0.0,0.561,0.0,0.0,0.439,0.0,0.0,0.0,0.0,0.0,0.0,0.0,0.0,0.0,0.0,0.0,0.0,0.0
vsp26_241004_Au-0.6-Ga-0.4_pp0_rep1,vsp,26,241004,Au-0.6-Ga-0.4,Au-0.561-Ga-0.439,1,CO2R,50,2.92,58.7444809474984,22.3084479371316,0.012109425,0.0,81.0650383097993,18.9349616902007,0.0,0.561,0.0,0.0,0.439,0.0,0.0,0.0,0.0,0.0,0.0,0.0,0.0,0.0,0.0,0.0,0.0,0.0
vsp26_241004_Au-0.6-Ga-0.4_pp0_rep1,vsp,26,241004,Au-0.6-Ga-0.4,Au-0.561-Ga-0.439,1,CO2R,100,3.19,59.5046977337881,24.0839882121808,0.01045814,0.0,83.5991440858878,16.4008559141122,0.0,0.561,0.0,0.0,0.439,0.0,0.0,0.0,0.0,0.0,0.0,0.0,0.0,0.0,0.0,0.0,0.0,0.0
vsp26_241004_Au-0.6-Ga-0.4_pp0_rep1,vsp,26,241004,Au-0.6-Ga-0.4,Au-0.561-Ga-0.439,1,CO2R,150,3.37,64.2888530833455,19.8722986247544,0.008439902,0.0,84.170909719663,15.829090280337,0.0,0.561,0.0,0.0,0.439,0.0,0.0,0.0,0.0,0.0,0.0,0.0,0.0,0.0,0.0,0.0,0.0,0.0
vsp26_241004_Au-0.6-Ga-0.4_pp0_rep1,vsp,26,241004,Au-0.6-Ga-0.4,Au-0.561-Ga-0.439,1,CO2R,200,3.53,69.4286342045241,12.5687622789784,0.00853164,0.0,82.0071638513117,17.9928361486883,0.0,0.561,0.0,0.0,0.439,0.0,0.0,0.0,0.0,0.0,0.0,0.0,0.0,0.0,0.0,0.0,0.0,0.0
vsp26_241004_Au-0.6-Ga-0.4_pp0_rep1,vsp,26,241004,Au-0.6-Ga-0.4,Au-0.561-Ga-0.439,1,CO2R,300,3.74,79.5580572935194,2.12426326129666,0.00807295,0.0,81.6915468504548,18.3084531495452,0.0,0.561,0.0,0.0,0.439,0.0,0.0,0.0,0.0,0.0,0.0,0.0,0.0,0.0,0.0,0.0,0.0,0.0
vsp26_241004_Au-0.6-Ga-0.4_pp0_rep2,vsp,26,241004,Au-0.6-Ga-0.4,Au-0.492-Ga-0.508,2,CO2R,50,3.01,57.2629684655465,20.4813359528487,0.012109425,0.0,77.7564138435645,22.2435861564356,0.0,0.492,0.0,0.0,0.508,0.0,0.0,0.0,0.0,0.0,0.0,0.0,0.0,0.0,0.0,0.0,0.0,0.0
vsp26_241004_Au-0.6-Ga-0.4_pp0_rep2,vsp,26,241004,Au-0.6-Ga-0.4,Au-0.492-Ga-0.508,2,HER,50,3.03,0.0,0.0,0.0,0.0,0.0,0.0,0.0,0.492,0.0,0.0,0.508,0.0,0.0,0.0,0.0,0.0,0.0,0.0,0.0,0.0,0.0,0.0,0.0,0.0
vsp26_241004_Au-0.6-Ga-0.4_pp0_rep2,vsp,26,241004,Au-0.6-Ga-0.4,Au-0.492-Ga-0.508,2,CO2R,100,3.26,58.3276486220678,22.2126719056974,0.014311139,0.0,80.5571031212999,19.4428968787001,0.0,0.492,0.0,0.0,0.508,0.0,0.0,0.0,0.0,0.0,0.0,0.0,0.0,0.0,0.0,0.0,0.0,0.0
vsp26_241004_Au-0.6-Ga-0.4_pp0_rep2,vsp,26,241004,Au-0.6-Ga-0.4,Au-0.492-Ga-0.508,2,CO2R,150,3.44,61.7589821925548,18.3889980353635,0.011742473,0.0,80.1616998645682,19.8383001354318,0.0,0.492,0.0,0.0,0.508,0.0,0.0,0.0,0.0,0.0,0.0,0.0,0.0,0.0,0.0,0.0,0.0,0.0
vsp26_241004_Au-0.6-Ga-0.4_pp0_rep2,vsp,26,241004,Au-0.6-Ga-0.4,Au-0.492-Ga-0.508,2,CO2R,200,3.58,69.9236225909728,9.20923379174853,0.012109425,0.0,79.14694297,20.8530570283508,0.0,0.492,0.0,0.0,0.508,0.0,0.0,0.0,0.0,0.0,0.0,0.0,0.0,0.0,0.0,0.0,0.0,0.0
vsp26_241004_Au-0.6-Ga-0.4_pp0_rep2,vsp,26,241004,Au-0.6-Ga-0.4,Au-0.492-Ga-0.508,2,CO2R,300,3.73,74.1787859130762,3.8334970530451900,0.009540759,0.0,78.0233065981646,21.9766934018354,0.0,0.492,0.0,0.0,0.508,0.0,0.0,0.0,0.0,0.0,0.0,0.0,0.0,0.0,0.0,0.0,0.0,0.0
vsp26_241004_Au-0.6-Ga-0.4_pp0_rep3,vsp,26,241004,Au-0.6-Ga-0.4,Au-0.53-Ga-0.47,3,CO2R,50,2.97,57.8819393584298,22.3379174852652,0.011008568,0.0,80.2308654120307,19.7691345879693,0.0,0.53,0.0,0.0,0.47,0.0,0.0,0.0,0.0,0.0,0.0,0.0,0.0,0.0,0.0,0.0,0.0,0.0
vsp26_241004_Au-0.6-Ga-0.4_pp0_rep3,vsp,26,241004,Au-0.6-Ga-0.4,Au-0.53-Ga-0.47,3,HER,50,3.01,0.0,0.0,0.0,0.0,0.0,0.0,0.0,0.53,0.0,0.0,0.47,0.0,0.0,0.0,0.0,0.0,0.0,0.0,0.0,0.0,0.0,0.0,0.0,0.0
vsp26_241004_Au-0.6-Ga-0.4_pp0_rep3,vsp,26,241004,Au-0.6-Ga-0.4,Au-0.53-Ga-0.47,3,CO2R,100,3.23,59.1205089037226,23.4356581532417,0.011008568,0.0,82.5691527890586,17.4308472109415,0.0,0.53,0.0,0.0,0.47,0.0,0.0,0.0,0.0,0.0,0.0,0.0,0.0,0.0,0.0,0.0,0.0,0.0
vsp26_241004_Au-0.6-Ga-0.4_pp0_rep3,vsp,26,241004,Au-0.6-Ga-0.4,Au-0.53-Ga-0.47,3,CO2R,150,3.4,64.1988742179163,19.2239685658153,0.009540759,0.0,83.4340311794213,16.5659688205787,0.0,0.53,0.0,0.0,0.47,0.0,0.0,0.0,0.0,0.0,0.0,0.0,0.0,0.0,0.0,0.0,0.0,0.0
vsp26_241004_Au-0.6-Ga-0.4_pp0_rep3,vsp,26,241004,Au-0.6-Ga-0.4,Au-0.53-Ga-0.47,3,CO2R,200,3.54,66.5698173219779,14.815815324165,0.00853164,0.0,81.3954000139522,18.6045999860478,0.0,0.53,0.0,0.0,0.47,0.0,0.0,0.0,0.0,0.0,0.0,0.0,0.0,0.0,0.0,0.0,0.0,0.0
vsp26_241004_Au-0.6-Ga-0.4_pp0_rep3,vsp,26,241004,Au-0.6-Ga-0.4,Au-0.53-Ga-0.47,3,CO2R,300,3.75,72.4319404046956,6.2229862475442,0.008990331,0.0,78.66523509,21.3347649077803,0.0,0.53,0.0,0.0,0.47,0.0,0.0,0.0,0.0,0.0,0.0,0.0,0.0,0.0,0.0,0.0,0.0,0.0
vsp26_241004_Au-0.778-Ga-0.222_pp0_rep1,vsp,26,241004,Au-0.778-Ga-0.222,Au-0.584-Ga-0.416,1,CO2R,50,3.0,61.6434744397246,18.6542239685658,0.012109425,0.0,80.30980783,19.69019217,0.0,0.584,0.0,0.0,0.416,0.0,0.0,0.0,0.0,0.0,0.0,0.0,0.0,0.0,0.0,0.0,0.0,0.0
vsp26_241004_Au-0.778-Ga-0.222_pp0_rep1,vsp,26,241004,Au-0.778-Ga-0.222,Au-0.584-Ga-0.416,1,HER,50,3.0,0.0,0.0,0.0,0.0,0.0,0.0,0.0,0.584,0.0,0.0,0.416,0.0,0.0,0.0,0.0,0.0,0.0,0.0,0.0,0.0,0.0,0.0,0.0,0.0
vsp26_241004_Au-0.778-Ga-0.222_pp0_rep1,vsp,26,241004,Au-0.778-Ga-0.222,Au-0.584-Ga-0.416,1,CO2R,100,3.28,61.3879763125406,19.4056974459725,0.011558997,0.0,80.80720992,19.1927900809759,0.0,0.584,0.0,0.0,0.416,0.0,0.0,0.0,0.0,0.0,0.0,0.0,0.0,0.0,0.0,0.0,0.0,0.0
vsp26_241004_Au-0.778-Ga-0.222_pp0_rep1,vsp,26,241004,Au-0.778-Ga-0.222,Au-0.584-Ga-0.416,1,CO2R,150,3.49,64.2151959655988,15.8202357563851,0.009540759,0.0,80.0466201176736,19.9533798823264,0.0,0.584,0.0,0.0,0.416,0.0,0.0,0.0,0.0,0.0,0.0,0.0,0.0,0.0,0.0,0.0,0.0,0.0
