Repository: Jehadabed/ocx24-dashboard

# OCx24 Dashboard

An interactive web dashboard for exploring and analyzing  data from OCx24 experiments, featuring HER (Hydrogen Evolution Reaction) and CO2RR (CO2 Reduction Reaction) performance data, as well as XRD (X-ray Diffraction) data.

This project is part of the OCx24 research: https://ai.meta.com/blog/open-catalyst-simulations-experiments/.

## Features

- **Interactive Data Filtering**: Filter data by source, batch, reaction type, element count, and voltage/current density ranges
- **Data Aggregation**: Average data across multiple replicates with statistical analysis
- **Interactive Plots**: Dedicated plotting interfaces for HER and CO2RR performance visualization

File: Data/ExpDataDump_241125.csv (part 18 of 25)
sample id,source,batch number,batch date,composition,rep,reaction,current density,voltage,fe_h2,fe_co,fe_ch4,fe_c2h4,fe_gas_total,fe_liquid
vsp23_241025_Ag-0.722-Ga-0.278_pp0,vsp,23,241025,Ag-0.722-Ga-0.278,avg,CO2R,150,3.47,23.884157442089183,59.49410609037328,0.025686659,0.001123943,83.40771035,16.59228965
vsp23_241025_Ag-0.722-Ga-0.278_pp0,vsp,23,241025,Ag-0.722-Ga-0.278,std,CO2R,50,0,0,0,0,0,0,0
vsp23_241025_Ag-0.722-Ga-0.278_pp0_rep1,vsp,23,241025,Ag-0.722-Ga-0.278,1,CO2R,100,3.31,25.28929251501392,53.457760314341854,0.033576133,0,78.78408899935715,21.215911000642848
vsp23_241025_Ag-0.722-Ga-0.278_pp0_rep1,vsp,23,241025,Ag-0.722-Ga-0.278,1,CO2R,300,3.87,26.62474628052481,27.308447937131632,0.064216649,0.002247886,54.005260715846575,45.99473928415343
vsp23_241025_Ag-0.722-Ga-0.278_pp0_rep1,vsp,23,241025,Ag-0.722-Ga-0.278,1,CO2R,50,3.05,28.27931113854653,44.49901768172888,0.051740271,0,72.83501200084962,27.164987999150384
vsp20_241011_Ag-0.25-Au-0.25-Cu-0.5_pp0_rep1,vsp,20,241011,Ag-0.25-Au-0.25-Cu-0.5,1,HER,50,2.85,,,,,,
vsp23_241025_Ag-0.722-Ga-0.278_pp0_rep1,vsp,23,241025,Ag-0.722-Ga-0.278,1,CO2R,200,3.6,20.232689531063635,61.009332023575645,0.022292351,0.000842957,81.26762831731077,18.73237168268924
vsp23_241025_Ag-0.722-Ga-0.278_pp0_rep1,vsp,23,241025,Ag-0.722-Ga-0.278,1,CO2R,150,3.47,23.884157442089183,59.49410609037328,0.025686659,0.001123943,83.40771035,16.59228965
vsp2_240718_Au-0.75-In-0.25_pp0_rep1,vsp,2,240718,Au-0.75-In-0.25,1,HER,50,2.85,,,,,,
vsp4_240726_Pd-0.833-Sn-0.167_pp0,vsp,4,240726,Pd-0.833-Sn-0.167,avg,HER,50,2.85,,,,,,
vsp23_241025_Ag-0.75-Ga-0.25_pp0,vsp,23,241025,Ag-0.75-Ga-0.25,avg,CO2R,300,3.82,37.687124652116594,39.748280943025534,0.08127993,0.002880103,77.52730951947784,22.47269048052216
vsp23_241025_Ag-0.75-Ga-0.25_pp0,vsp,23,241025,Ag-0.75-Ga-0.25,std,CO2R,300,0.08,3.4452016767765783,18.64837849499591,0.009081606,9.934344617523576e-05,15.193762858248064,15.193762858248064
vsp23_241025_Ag-0.75-Ga-0.25_pp0,vsp,23,241025,Ag-0.75-Ga-0.25,avg,CO2R,150,3.44,42.71338592563142,49.277996070726914,0.042016035814542246,0.001685914,92.03986209210977,8.040384267700631
vsp23_241025_Ag-0.75-Ga-0.25_pp0,vsp,23,241025,Ag-0.75-Ga-0.25,std,CO2R,200,0.05,4.732787357557784,5.5012629734749074,0.010119503317716569,0.000596061,10.246163960928666,10.246163960928676
vsp23_241025_Ag-0.75-Ga-0.25_pp0,vsp,23,241025,Ag-0.75-Ga-0.25,std,CO2R,100,0.03,11.852831365738895,5.402281916187002,0.004281328,0.001192121,17.26128576455734,17.261285764557336
vsp23_241025_Ag-0.75-Ga-0.25_pp0,vsp,23,241025,Ag-0.75-Ga-0.25,std,CO2R,50,0.01,14.272048313655782,3.448708417083709,0.015568467,0,17.705887297047454,17.705887297047454
vsp23_241025_Ag-0.75-Ga-0.25_pp0,vsp,23,241025,Ag-0.75-Ga-0.25,avg,CO2R,200,3.57,37.247169850802486,53.18148330058939,0.041557345,0.001685914,90.47634502950288,9.523654970497113
vsp23_241025_Ag-0.75-Ga-0.25_pp0,vsp,23,241025,Ag-0.75-Ga-0.25,avg,CO2R,100,3.27,40.59281424595619,41.62205304518665,0.049263343,0.000842957,82.26942220999533,17.730577790004666
vsp23_241025_Ag-0.75-Ga-0.25_pp0,vsp,23,241025,Ag-0.75-Ga-0.25,std,CO2R,150,0.04,6.0076481051573065,5.466532777935299,0.008562657,0.000397374,11.484305968448442,11.37082048
vsp23_241025_Ag-0.75-Ga-0.25_pp0,vsp,23,241025,Ag-0.75-Ga-0.25,avg,CO2R,50,3.01,48.038669986817055,36.299115913555994,0.071555694,0,84.41477879489113,15.585221205108866
vsp23_241025_Ag-0.75-Ga-0.25_pp0_rep1,vsp,23,241025,Ag-0.75-Ga-0.25,1,CO2R,200,3.6,33.900583816359415,49.291502946954814,0.034401776,0.001264436,83.23121301,16.768786988418995
vsp23_241025_Ag-0.75-Ga-0.25_pp0_rep1,vsp,23,241025,Ag-0.75-Ga-0.25,1,CO2R,300,3.88,40.12325012032058,26.56188605108055,0.087701594,0.00295035,66.78369677067033,33.21630322932967
vsp23_241025_Ag-0.75-Ga-0.25_pp0_rep1,vsp,23,241025,Ag-0.75-Ga-0.25,1,CO2R,50,3.01,37.94680784280902,33.86051080550098,0.082564263,0,71.89482582022413,28.105174179775872
vsp23_241025_Ag-0.75-Ga-0.25_pp0_rep1,vsp,23,241025,Ag-0.75-Ga-0.25,1,CO2R,100,3.29,32.21159681098161,37.80206286836936,0.046235987,0,70.06384999387802,29.936150006121977
vsp23_241025_Ag-0.75-Ga-0.25_pp0_rep1,vsp,23,241025,Ag-0.75-Ga-0.25,1,CO2R,150,3.46,38.46533721149218,45.412573673870334,0.035961323,0.001404928,83.91923146459874,16.080768535401262
vsp4_240726_Pd-0.833-Sn-0.167_pp0_rep1,vsp,4,240726,Pd-0.833-Sn-0.167,1,HER,50,2.85,,,,,,
uoft4_240405_Ag-0.889-Cu-0.111_pp0,uoft,4,240405,Ag-0.889-Cu-0.111,avg,HER,50,2.86,,,,,,
vsp23_241025_Ag-0.75-Ga-0.25_pp0_rep2,vsp,23,241025,Ag-0.75-Ga-0.25,2,CO2R,50,3,58.13053213082509,38.73772102161101,0.060547126,0,96.93473176955814,3.065268230441859
vsp23_241025_Ag-0.75-Ga-0.25_pp0_rep2,vsp,23,241025,Ag-0.75-Ga-0.25,2,CO2R,200,3.53,40.59375588524556,57.07146365422397,0.048712915,0.002107393,97.72147704742476,2.278522953
vsp23_241025_Ag-0.75-Ga-0.25_pp0_rep2,vsp,23,241025,Ag-0.75-Ga-0.25,2,CO2R,300,3.76,35.25099918391261,52.93467583497053,0.074858265,0.002809857,88.27092226828535,11.729077731714654
vsp23_241025_Ag-0.75-Ga-0.25_pp0_rep2,vsp,23,241025,Ag-0.75-Ga-0.25,2,CO2R,150,3.41,46.961434639770665,53.14341847,0.048070748,0.0019669,100.1604927196208,0
vsp23_241025_Ag-0.75-Ga-0.25_pp0_rep2,vsp,23,241025,Ag-0.75-Ga-0.25,2,CO2R,100,3.25,48.97403168093077,45.44204322200393,0.0522907,0.001685914,94.47499442611264,5.525005573887356
uoft4_240405_Ag-0.889-Cu-0.111_pp0_rep1,uoft,4,240405,Ag-0.889-Cu-0.111,1,HER,50,2.86,,,,,,
vsp23_241025_Ag-0.875-Ga-0.125_pp0,vsp,23,241025,Ag-0.875-Ga-0.125,avg,CO2R,50,3.09,22.734311243173117,44.351669941060905,0.1199933948589986,0.008008092,67.23078856342912,32.76921143657088
vsp23_241025_Ag-0.875-Ga-0.125_pp0,vsp,23,241025,Ag-0.875-Ga-0.125,std,CO2R,300,0.02,5.414607033154178,3.6952928054149616,0.007265284,0.000496717,1.7265488169086514,1.7265488169086514
vsp23_241025_Ag-0.875-Ga-0.125_pp0,vsp,23,241025,Ag-0.875-Ga-0.125,std,CO2R,100,0,7.246109625283558,2.781888662723107,0.006227387,0.002384243,4.469462172410524,4.469462172410524
vsp23_241025_Ag-0.875-Ga-0.125_pp0,vsp,23,241025,Ag-0.875-Ga-0.125,avg,CO2R,150,3.53,23.320220134340545,53.04273084479371,0.065500982,0.006743657,76.44738813,23.55261187
vsp23_241025_Ag-0.875-Ga-0.125_pp0,vsp,23,241025,Ag-0.875-Ga-0.125,std,CO2R,50,0.01,13.425988221411819,1.3336395087211936,0,0.001788182,14.759237614003078,14.759237614003077
vsp23_241025_Ag-0.875-Ga-0.125_pp0,vsp,23,241025,Ag-0.875-Ga-0.125,avg,CO2R,200,3.67,27.42257632509574,35.888384086444006,0.067702695,0.006111439,63.39564894640422,36.60435105359579
vsp23_241025_Ag-0.875-Ga-0.125_pp0,vsp,23,241025,Ag-0.875-Ga-0.125,std,CO2R,200,0.05,20.66610529095284,20.423959741958686,0.027634028290687604,0.00029803,0.27262719522404216,0.2726271952240396
vsp23_241025_Ag-0.875-Ga-0.125_pp0,vsp,23,241025,Ag-0.875-Ga-0.125,avg,CO2R,300,3.8,51.62589717298961,19.23379174852652,0.071922646,0.005549468,70.94820019982684,29.051799800173157
uoft4_240405_Au-0.8-Cu-0.2_pp0_rep3,uoft,4,240405,Au-0.8-Cu-0.2,3,HER,50,2.86,,,,,,
vsp23_241025_Ag-0.875-Ga-0.125_pp0,vsp,23,241025,Ag-0.875-Ga-0.125,std,CO2R,150,0.03,5.847846618689397,4.796240004020735,0.008043708,0.002384243,1.058198123659949,1.058198123659949
vsp23_241025_Ag-0.875-Ga-0.125_pp0,vsp,23,241025,Ag-0.875-Ga-0.125,avg,CO2R,100,3.35,22.267885915168762,47.18811394891945,0.094123259,0.008429571,69.57634716812048,30.423652831879522
vsp23_241025_Ag-0.875-Ga-0.125_pp0_rep1,vsp,23,241025,Ag-0.875-Ga-0.125,1,CO2R,300,3.78,47.79719182238591,21.846758349705304,0.066785315,0.0059007,69.72734582334112,30.272654176658875
vsp23_241025_Ag-0.875-Ga-0.125_pp0_rep1,vsp,23,241025,Ag-0.875-Ga-0.125,1,CO2R,150,3.51,19.18516813492645,56.43418467583497,0.059813221,0.008429571,75.69912905824526,24.30087094175473
vsp23_241025_Ag-0.875-Ga-0.125_pp0_rep1,vsp,23,241025,Ag-0.875-Ga-0.125,1,CO2R,100,3.35,17.144112661909645,49.155206286836936,0.089719832,0.010115485,66.41596015775224,33.58403984224776
vsp23_241025_Ag-0.875-Ga-0.125_pp0_rep1,vsp,23,241025,Ag-0.875-Ga-0.125,1,CO2R,200,3.63,12.809433133147795,50.33030451866404,0.048162486,0.006322178,63.20287240792543,36.797127592074574
uoft8_241025_Ag-0.5-Cd-0.5_pp0,uoft,8,241025,Ag-0.5-Cd-0.5,avg,HER,50,2.86,,,,,,
vsp23_241025_Ag-0.875-Ga-0.125_pp0_rep1,vsp,23,241025,Ag-0.875-Ga-0.125,1,CO2R,50,3.1,13.240703927682103,43.40864440078585,0.1199933948589986,0.009272528,56.794431561423984,43.205568438576016
vsp23_241025_Ag-0.875-Ga-0.125_pp0_rep2,vsp,23,241025,Ag-0.875-Ga-0.125,2,CO2R,200,3.7,42.03571951704368,21.44646365422397,0.087242904,0.0059007,63.58842548488301,36.41157452
vsp23_241025_Ag-0.875-Ga-0.125_pp0_rep2,vsp,23,241025,Ag-0.875-Ga-0.125,2,CO2R,150,3.55,27.45527213375464,49.651277013752456,0.071188742,0.005057743,77.19564719640293,22.80435280359707
vsp4_240726_Pd-0.25-Sn-0.75_pp0_rep1,vsp,4,240726,Pd-0.25-Sn-0.75,1,HER,50,2.86,,,,,,
vsp23_241025_Ag-0.875-Ga-0.125_pp0_rep2,vsp,23,241025,Ag-0.875-Ga-0.125,2,CO2R,50,3.08,32.22791855866413,45.29469548133596,0.1199933948589986,0.006743657,77.66714556543425,22.332854434565743
vsp23_241025_Ag-0.875-Ga-0.125_pp0_rep2,vsp,23,241025,Ag-0.875-Ga-0.125,2,CO2R,300,3.82,55.45460252,16.62082514734774,0.077059978,0.005198235,72.16905457631256,27.83094542368744
vsp23_241025_Ag-0.875-Ga-0.125_pp0_rep2,vsp,23,241025,Ag-0.875-Ga-0.125,2,CO2R,100,3.36,27.39165916842788,45.221021611001966,0.098526687,0.006743657,72.73673417848872,27.263265821511283
vsp26_241004_Au-0.333-Ga-0.667_pp0,vsp,26,241004,Au-0.333-Ga-0.667,avg,CO2R,100,3.29,70.82550377701982,8.629666011787819,0.017430233198172534,0,79.47540100399713,20.524598996002865
vsp8_240802_Pd-0.571-Zn-0.429_pp0,vsp,8,240802,Pd-0.571-Zn-0.429,avg,HER,50,2.86,,,,,,
vsp26_241004_Au-0.333-Ga-0.667_pp0,vsp,26,241004,Au-0.333-Ga-0.667,avg,CO2R,300,3.77,74.04528238716023,4.503110674525213,0.013210282,0.000749295,78.56421996021002,21.435780039789986
vsp26_241004_Au-0.333-Ga-0.667_pp0,vsp,26,241004,Au-0.333-Ga-0.667,std,CO2R,300,0.06,1.3701210038752651,1.5968382183516217,0.001203134,8.111358413971528e-05,0.8717061607329271,0.8717061607329214
vsp26_241004_Au-0.333-Ga-0.667_pp0,vsp,26,241004,Au-0.333-Ga-0.667,std,CO2R,200,0.06,4.218180076894518,1.1113669355915827,0.001376071,0.000557564,4.784226873320277,4.784226873
vsp8_240802_Pd-0.571-Zn-0.429_pp0_rep1,vsp,8,240802,Pd-0.571-Zn-0.429,1,HER,50,2.86,,,,,,
vsp26_241004_Au-0.333-Ga-0.667_pp0,vsp,26,241004,Au-0.333-Ga-0.667,avg,CO2R,50,3.03,73.30933896921886,5.667976424361494,0.017980661614956966,0,78.99793227354009,21.002067726459902
vsp26_241004_Au-0.333-Ga-0.667_pp0,vsp,26,241004,Au-0.333-Ga-0.667,std,CO2R,150,0.05,1.0523207168669293,0.9857544680697742,0.001883053,0,0.3657498687552193,0.36574986875522264
vsp26_241004_Au-0.333-Ga-0.667_pp0,vsp,26,241004,Au-0.333-Ga-0.667,avg,CO2R,150,3.48,71.47711816526817,8.515062213490504,0.015534313095915166,0,80.01024106776833,19.989758932231663
vsp26_241004_Au-0.333-Ga-0.667_pp0,vsp,26,241004,Au-0.333-Ga-0.667,std,CO2R,50,0.04,1.216357804495461,1.270128407882351,0.001681587,0,1.6938948086565173,1.693894808656513
vsp26_241004_Au-0.333-Ga-0.667_pp0,vsp,26,241004,Au-0.333-Ga-0.667,std,CO2R,100,0.04,0.8046790797458825,0.8695181486231575,0.003317825,0,0.5130584015864604,0.5130584015864595
vsp26_241004_Au-0.333-Ga-0.667_pp0,vsp,26,241004,Au-0.333-Ga-0.667,avg,CO2R,200,3.63,70.12283161396975,7.303536345776031,0.014586353044786499,0.000632218,77.44381083983909,22.556189160160912
vsp26_241004_Au-0.333-Ga-0.667_pp0_rep1,vsp,26,241004,Au-0.333-Ga-0.667,1,CO2R,50,3.08,72.76988428,7.057956778,0.017613709,0,79.84545477032717,20.154545229672834
vsp26_241004_Au-0.333-Ga-0.667_pp0_rep1,vsp,26,241004,Au-0.333-Ga-0.667,1,CO2R,200,3.7,65.28353805268995,6.645383104125737,0.014586353,0.000842957,71.94657477618237,28.053425223817623
vsp8_240802_Pd-0.7-Zn-0.3_pp0,vsp,8,240802,Pd-0.7-Zn-0.3,avg,HER,50,2.86,,,,,,
vsp26_241004_Au-0.333-Ga-0.667_pp0_rep1,vsp,26,241004,Au-0.333-Ga-0.667,1,CO2R,150,3.53,70.41327502144846,9.258349705,0.013944187,0,79.68820513,20.311794868343696
vsp26_241004_Au-0.333-Ga-0.667_pp0_rep1,vsp,26,241004,Au-0.333-Ga-0.667,1,CO2R,300,3.83,73.04400594279018,4.700392927308449,0.014311139,0.000842957,77.76153012978708,22.238469870212924
vsp26_241004_Au-0.333-Ga-0.667_pp0_rep1,vsp,26,241004,Au-0.333-Ga-0.667,1,CO2R,100,3.34,69.96631023875787,9.607072691552062,0.014311139,0,79.59016552384456,20.40983447615544
vsp26_241004_Au-0.333-Ga-0.667_pp0_rep2,vsp,26,241004,Au-0.333-Ga-0.667,2,CO2R,100,3.28,71.56144719496119,8.339882121807467,0.017063281,0,79.92135834332684,20.07864165667316
vsp26_241004_Au-0.333-Ga-0.667_pp0_rep2,vsp,26,241004,Au-0.333-Ga-0.667,2,CO2R,300,3.78,73.48511163656909,5.992141453831041,0.011925949,0.000702464,79.49152914014051,20.50847085985949
vsp26_241004_Au-0.333-Ga-0.667_pp0_rep2,vsp,26,241004,Au-0.333-Ga-0.667,2,CO2R,200,3.59,72.06396869572497,8.586689587426326,0.013210282,0,80.66584573,19.33415427
vsp26_241004_Au-0.333-Ga-0.667_pp0_rep2,vsp,26,241004,Au-0.333-Ga-0.667,2,CO2R,150,3.45,71.50055452091486,8.889980353634577,0.015045043,0,80.40788660899324,19.59211339100676
vsp8_240802_Pd-0.7-Zn-0.3_pp0_rep1,vsp,8,240802,Pd-0.7-Zn-0.3,1,HER,50,2.86,,,,,,
vsp26_241004_Au-0.333-Ga-0.667_pp0_rep2,vsp,26,241004,Au-0.333-Ga-0.667,2,CO2R,50,3.02,74.7021281,5.378192534,0.016512853,0,80.10078781919586,19.899212180804145
vsp26_241004_Au-0.333-Ga-0.667_pp0_rep3,vsp,26,241004,Au-0.333-Ga-0.667,3,CO2R,100,3.26,70.94875389734038,7.942043222003929,0.02091628,0,78.91467914,21.08532086
vsp26_241004_Au-0.333-Ga-0.667_pp0_rep3,vsp,26,241004,Au-0.333-Ga-0.667,3,CO2R,150,3.45,72.51752495344117,7.396856581532416,0.017613709,0,79.93463146265547,20.06536853734453
vsp26_241004_Au-0.333-Ga-0.667_pp0_rep3,vsp,26,241004,Au-0.333-Ga-0.667,3,CO2R,50,3,72.45600451986859,4.567779960707269,0.019815423,0,77.04755423109727,22.95244576890273
vsp26_241004_Au-0.333-Ga-0.667_pp0_rep3,vsp,26,241004,Au-0.333-Ga-0.667,3,CO2R,200,3.59,73.02098809349432,6.678536345776031,0.015962424,0.001053696,79.71901201442219,20.28098798557781
vsp26_241004_Au-0.333-Ga-0.667_pp0_rep3,vsp,26,241004,Au-0.333-Ga-0.667,3,CO2R,300,3.72,75.60672958,2.8167976424361494,0.013393758,0.000702464,78.43960061070246,21.560399389297544
uoft4_240405_Ag-0.75-Pd-0.25_pp0_rep1,uoft,4,240405,Ag-0.75-Pd-0.25,1,HER,50,2.87,,,,,,
vsp26_241004_Au-0.6-Ga-0.4_pp0,vsp,26,241004,Au-0.6-Ga-0.4,std,CO2R,50,0.05,0.7440858141918245,1.0634928023488934,0.00063558,0,1.7207435818382066,1.7207435818382066
uoft4_240405_Ag-0.833-Cu-0.167_pp0,uoft,4,240405,Ag-0.833-Cu-0.167,avg,HER,50,2.87,,,,,,
vsp26_241004_Au-0.6-Ga-0.4_pp0,vsp,26,241004,Au-0.6-Ga-0.4,avg,CO2R,50,2.97,57.96312959049154,21.709233791748527,0.011742472891400435,0,79.68410585513146,20.315894144868537
vsp26_241004_Au-0.6-Ga-0.4_pp0,vsp,26,241004,Au-0.6-Ga-0.4,std,CO2R,300,0.01,3.714152476850858,2.0587483609981985,0.00074151,0,1.9590227835170442,1.9590227835170415
vsp26_241004_Au-0.6-Ga-0.4_pp0,vsp,26,241004,Au-0.6-Ga-0.4,avg,CO2R,100,3.22,58.98428508652619,23.244106090373283,0.011925949030328566,0,82.24179999874873,17.758200001251257
uoft4_240405_Ag-0.833-Cu-0.167_pp0_rep2,uoft,4,240405,Ag-0.833-Cu-0.167,2,HER,50,2.87,,,,,,
vsp26_241004_Au-0.6-Ga-0.4_pp0,vsp,26,241004,Au-0.6-Ga-0.4,avg,CO2R,150,3.4,63.415569831272194,19.161755075311067,0.009907712,0,82.58888025455087,17.41111974544913
vsp26_241004_Au-0.6-Ga-0.4_pp0,vsp,26,241004,Au-0.6-Ga-0.4,std,CO2R,150,0.03,1.435352222494359,0.7436047662720014,0.001681587,0,2.134045683649818,2.134045683649819
vsp26_241004_Au-0.6-Ga-0.4_pp0,vsp,26,241004,Au-0.6-Ga-0.4,avg,CO2R,200,3.55,68.64069137249159,12.197937131630647,0.009724235,0,80.84983561230437,19.150164387695636
vsp26_241004_Au-0.6-Ga-0.4_pp0,vsp,26,241004,Au-0.6-Ga-0.4,std,CO2R,200,0.03,1.8104261585323262,2.8216258765714395,0.002065635,0,1.5061362014683062,1.5061362014683057
vsp26_241004_Au-0.6-Ga-0.4_pp0,vsp,26,241004,Au-0.6-Ga-0.4,std,CO2R,100,0.03,0.600232329,0.950250138,0.002083888,0,1.5472146569078067,1.547214656907807
vsp26_241004_Au-0.6-Ga-0.4_pp0,vsp,26,241004,Au-0.6-Ga-0.4,avg,CO2R,300,3.74,75.38959454,4.060248853962016,0.008868013,0,79.46002951361304,20.539970486386963
vsp26_241004_Au-0.6-Ga-0.4_pp0_rep1,vsp,26,241004,Au-0.6-Ga-0.4,1,CO2R,100,3.19,59.50469773378811,24.08398821218075,0.01045814,0,83.59914408588776,16.400855914112242
uoft4_240405_Au-0.6-Cu-0.4_pp0_rep1,uoft,4,240405,Au-0.6-Cu-0.4,1,HER,50,2.87,,,,,,
vsp26_241004_Au-0.6-Ga-0.4_pp0_rep1,vsp,26,241004,Au-0.6-Ga-0.4,1,CO2R,300,3.74,79.55805729351943,2.1242632612966603,0.00807295,0,81.69154685045477,18.30845314954523
vsp26_241004_Au-0.6-Ga-0.4_pp0_rep1,vsp,26,241004,Au-0.6-Ga-0.4,1,CO2R,150,3.37,64.28885308334554,19.87229862475442,0.008439902,0,84.17090971966304,15.829090280336956
vsp26_241004_Au-0.6-Ga-0.4_pp0_rep1,vsp,26,241004,Au-0.6-Ga-0.4,1,CO2R,50,2.92,58.74448094749838,22.308447937131632,0.012109425,0,81.06503830979926,18.934961690200737
vsp26_241004_Au-0.6-Ga-0.4_pp0_rep1,vsp,26,241004,Au-0.6-Ga-0.4,1,CO2R,200,3.53,69.42863420452406,12.56876227897839,0.00853164,0,82.00716385131173,17.99283614868827
vsp26_241004_Au-0.6-Ga-0.4_pp0_rep2,vsp,26,241004,Au-0.6-Ga-0.4,2,CO2R,50,3.01,57.26296846554647,20.481335952848724,0.012109425,0,77.75641384356445,22.243586156435555
vsp26_241004_Au-0.6-Ga-0.4_pp0_rep2,vsp,26,241004,Au-0.6-Ga-0.4,2,CO2R,150,3.44,61.758982192554775,18.388998035363457,0.011742473,0,80.16169986456822,19.83830013543178
vsp26_241004_Au-0.6-Ga-0.4_pp0_rep2,vsp,26,241004,Au-0.6-Ga-0.4,2,CO2R,200,3.58,69.92362259097283,9.209233791748527,0.012109425,0,79.14694297,20.853057028350804
uoft5_240507_Au-0.444-Cd-0.556_pp0,uoft,5,240507,Au-0.444-Cd-0.556,avg,HER,50,2.87,,,,,,
vsp26_241004_Au-0.6-Ga-0.4_pp0_rep2,vsp,26,241004,Au-0.6-Ga-0.4,2,CO2R,300,3.73,74.17878591307624,3.8334970530451855,0.009540759,0,78.02330659816464,21.97669340183536
vsp26_241004_Au-0.6-Ga-0.4_pp0_rep2,vsp,26,241004,Au-0.6-Ga-0.4,2,CO2R,100,3.26,58.32764862206784,22.212671905697448,0.014311139,0,80.55710312129992,19.442896878700083
vsp26_241004_Au-0.6-Ga-0.4_pp0_rep3,vsp,26,241004,Au-0.6-Ga-0.4,3,CO2R,300,3.75,72.43194040469564,6.222986247544204,0.008990331,0,78.66523509,21.334764907780297
vsp26_241004_Au-0.6-Ga-0.4_pp0_rep3,vsp,26,241004,Au-0.6-Ga-0.4,3,CO2R,100,3.23,59.120508903722616,23.43565815324165,0.011008568,0,82.56915278905855,17.43084721094145
uoft8_241025_Ag-0.333-Cd-0.667_pp0,uoft,8,241025,Ag-0.333-Cd-0.667,avg,HER,50,2.87,,,,,,
vsp26_241004_Au-0.6-Ga-0.4_pp0_rep3,vsp,26,241004,Au-0.6-Ga-0.4,3,CO2R,50,2.97,57.88193935842977,22.337917485265223,0.011008568,0,80.23086541203068,19.76913458796932
vsp26_241004_Au-0.6-Ga-0.4_pp0_rep3,vsp,26,241004,Au-0.6-Ga-0.4,3,CO2R,150,3.4,64.19887421791626,19.223968565815323,0.009540759,0,83.43403117942134,16.56596882057866
vsp26_241004_Au-0.6-Ga-0.4_pp0_rep3,vsp,26,241004,Au-0.6-Ga-0.4,3,CO2R,200,3.54,66.56981732197787,14.815815324165028,0.00853164,0,81.39540001395217,18.60459998604783
vsp10_240726_Au-1.0_pp0,vsp,10,240726,Au-1.0,avg,HER,50,2.87,,,,,,
vsp26_241004_Au-0.778-Ga-0.222_pp0,vsp,26,241004,Au-0.778-Ga-0.222,std,CO2R,200,0.09,2.263763203141422,1.907165689864593,0.00176938,0,0.3838984020929923,0.38389840209299725
vsp26_241004_Au-0.778-Ga-0.222_pp0,vsp,26,241004,Au-0.778-Ga-0.222,avg,CO2R,100,3.25,60.74284877273013,18.929273084479373,0.015411995669963098,0,79.69017007122424,20.309829928775752
vsp26_241004_Au-0.778-Ga-0.222_pp0,vsp,26,241004,Au-0.778-Ga-0.222,avg,CO2R,300,3.76,72.49855267,5.286509495743288,0.01186479,0,77.79851966684731,22.201480333152684
vsp26_241004_Au-0.778-Ga-0.222_pp0,vsp,26,241004,Au-0.778-Ga-0.222,std,CO2R,100,0.03,0.5626828003320142,0.46129100171238296,0.004155643,0,1.004403519461015,1.0044035194610077
vsp26_241004_Au-0.778-Ga-0.222_pp0,vsp,26,241004,Au-0.778-Ga-0.222,std,CO2R,300,0.13,4.955415651881437,3.874115821501664,0.001538722,0,1.1499791204215415,1.1499791204215366
vsp26_241004_Au-0.778-Ga-0.222_pp0,vsp,26,241004,Au-0.778-Ga-0.222,avg,CO2R,50,3,58.27282429010861,20.46660117878193,0.018714566170669467,0,78.75945814423359,21.24054185576641
vsp26_241004_Au-0.778-Ga-0.222_pp0,vsp,26,241004,Au-0.778-Ga-0.222,std,CO2R,50,0.01,3.0191441185206482,1.906943924274136,0.006605141,0,1.3796481182872147,1.3796481182872187
vsp26_241004_Au-0.778-Ga-0.222_pp0,vsp,26,241004,Au-0.778-Ga-0.222,std,CO2R,150,0.06,0.6647998082333508,0.17482781660665683,0.003120893,0,0.7733667972784163,0.7733667972784133
vsp26_241004_Au-0.778-Ga-0.222_pp0,vsp,26,241004,Au-0.778-Ga-0.222,avg,CO2R,150,3.42,63.55144489317626,15.805500982318271,0.012598694873065032,0,79.37163157655722,20.62836842344278
vsp26_241004_Au-0.778-Ga-0.222_pp0,vsp,26,241004,Au-0.778-Ga-0.222,avg,CO2R,200,3.56,66.29967147251459,12.271611001964637,0.011742472891400435,0,78.58475496565939,21.41524503434061
vsp10_240726_Au-1.0_pp0_rep1,vsp,10,240726,Au-1.0,1,HER,50,2.87,,,,,,
vsp26_241004_Au-0.778-Ga-0.222_pp0_rep1,vsp,26,241004,Au-0.778-Ga-0.222,1,CO2R,100,3.28,61.38797631254055,19.405697445972496,0.011558997,0,80.80720992,19.192790080975897
vsp26_241004_Au-0.778-Ga-0.222_pp0_rep1,vsp,26,241004,Au-0.778-Ga-0.222,1,CO2R,200,3.66,68.89754964531586,10.071218074656189,0.011008568,0,78.98125916112667,21.018740838873327
vsp26_241004_Au-0.778-Ga-0.222_pp0_rep1,vsp,26,241004,Au-0.778-Ga-0.222,1,CO2R,50,3,61.64347443972462,18.654223968565816,0.012109425,0,80.30980783,19.69019217
vsp13_240823_Ag-0.333-Au-0.333-Zn-0.333_pp0,vsp,13,240823,Ag-0.333-Au-0.333-Zn-0.333,avg,HER,50,2.87,,,,,,
vsp26_241004_Au-0.778-Ga-0.222_pp0_rep1,vsp,26,241004,Au-0.778-Ga-0.222,1,CO2R,300,3.9,75.09573332775325,2.907662082514735,0.010091188,0,78.01480470708142,21.985195292918576
vsp26_241004_Au-0.778-Ga-0.222_pp0_rep1,vsp,26,241004,Au-0.778-Ga-0.222,1,CO2R,150,3.49,64.21519596559878,15.82023575638507,0.009540759,0,80.04662011767361,19.953379882326388
vsp26_241004_Au-0.778-Ga-0.222_pp0_rep2,vsp,26,241004,Au-0.778-Ga-0.222,2,CO2R,100,3.22,60.48714139237063,18.89734774066798,0.014861567,0,79.40182215499003,20.59817784500997
vsp26_241004_Au-0.778-Ga-0.222_pp0_rep2,vsp,26,241004,Au-0.778-Ga-0.222,2,CO2R,300,3.7,75.61551821548892,3.1949901768172886,0.01284333,0,78.82499935849667,21.17500064150333
vsp26_241004_Au-0.778-Ga-0.222_pp0_rep2,vsp,26,241004,Au-0.778-Ga-0.222,2,CO2R,200,3.51,65.25152231685117,13.294449901768171,0.01045814,0,78.55816037682702,21.44183962317298
vsp26_241004_Au-0.778-Ga-0.222_pp0_rep2,vsp,26,241004,Au-0.778-Ga-0.222,2,CO2R,50,3,57.35838791353659,20.28978388998036,0.018714566,0,77.66688636968762,22.333113630312383
vsp13_240823_Ag-0.333-Au-0.333-Zn-0.333_pp0_rep1,vsp,13,240823,Ag-0.333-Au-0.333-Zn-0.333,1,HER,50,2.87,,,,,,
vsp26_241004_Au-0.778-Ga-0.222_pp0_rep2,vsp,26,241004,Au-0.778-Ga-0.222,2,CO2R,150,3.38,63.553537424930425,15.972495088408644,0.012476377,0,79.54048605454477,20.459513945455228
vsp20_241011_Ag-0.333-Au-0.333-Cu-0.333_pp0_rep2,vsp,20,241011,Ag-0.333-Au-0.333-Cu-0.333,2,HER,50,2.87,,,,,,
vsp26_241004_Au-0.778-Ga-0.222_pp0_rep3,vsp,26,241004,Au-0.778-Ga-0.222,3,CO2R,150,3.38,62.88560128899957,15.623772102161102,0.015778948,0,78.52778855745328,21.472211442546723
vsp26_241004_Au-0.778-Ga-0.222_pp0_rep3,vsp,26,241004,Au-0.778-Ga-0.222,3,CO2R,100,3.24,60.353428613279206,18.484774066797645,0.019815423,0,78.86147813965862,21.138521860341385
vsp26_241004_Au-0.778-Ga-0.222_pp0_rep3,vsp,26,241004,Au-0.778-Ga-0.222,3,CO2R,200,3.5,64.74994245537675,13.449165029469548,0.01376071,0,78.21484535902448,21.78515464097552
vsp26_241004_Au-0.778-Ga-0.222_pp0_rep3,vsp,26,241004,Au-0.778-Ga-0.222,3,CO2R,300,3.67,66.78440645336794,9.756876228,0.012659854,0,76.55575493496386,23.444245065036142
vsp26_241004_Au-0.778-Ga-0.222_pp0_rep3,vsp,26,241004,Au-0.778-Ga-0.222,3,CO2R,50,3.02,55.81661052,22.455795677799607,0.025319707,0,78.30168022955345,21.698319770446545
vsp26_241004_Au-0.8-Ga-0.2_pp0,vsp,26,241004,Au-0.8-Ga-0.2,std,CO2R,300,0,0,0,0,0,0,0
vsp26_241004_Au-0.8-Ga-0.2_pp0,vsp,26,241004,Au-0.8-Ga-0.2,std,CO2R,200,0,0,0,0,0,0,0
vsp26_241004_Au-0.8-Ga-0.2_pp0,vsp,26,241004,Au-0.8-Ga-0.2,avg,CO2R,100,3.29,62.60017995773086,17.342829076620827,0.018714566,0,79.96468934616024,20.03531065383976
vsp26_241004_Au-0.8-Ga-0.2_pp0,vsp,26,241004,Au-0.8-Ga-0.2,avg,CO2R,200,3.59,66.74904266672247,11.552062868369353,0.014035925,0,78.31514145971983,21.68485854028017
vsp26_241004_Au-0.8-Ga-0.2_pp0,vsp,26,241004,Au-0.8-Ga-0.2,std,CO2R,150,0,0,0,0,0,0,0
vsp26_241004_Au-0.8-Ga-0.2_pp0,vsp,26,241004,Au-0.8-Ga-0.2,avg,CO2R,150,3.46,65.50963610872796,13.99803536345776,0.0161459,0,79.52645359075619,20.47354640924381
vsp4_240726_Pd-0.5-Sn-0.5_pp0_rep1,vsp,4,240726,Pd-0.5-Sn-0.5,1,HER,50,2.87,,,,,,
vsp26_241004_Au-0.8-Ga-0.2_pp0,vsp,26,241004,Au-0.8-Ga-0.2,avg,CO2R,50,3.04,58.88133252422106,19.95088408644401,0.019815423,0,78.85598636118648,21.14401363881352
vsp8_240802_Pd-0.333-Zn-0.667_pp0,vsp,8,240802,Pd-0.333-Zn-0.667,avg,HER,50,2.87,,,,,,
vsp26_241004_Au-0.8-Ga-0.2_pp0,vsp,26,241004,Au-0.8-Ga-0.2,avg,CO2R,300,3.77,73.11033919939734,4.6463654223968565,0.017246757,0.00098345,77.77691199255442,22.223088007445583
vsp26_241004_Au-0.8-Ga-0.2_pp0,vsp,26,241004,Au-0.8-Ga-0.2,std,CO2R,100,0,0,0,0,0,0,0
vsp26_241004_Au-0.8-Ga-0.2_pp0,vsp,26,241004,Au-0.8-Ga-0.2,std,CO2R,50,0,0,0,0,0,0,0
vsp26_241004_Au-0.8-Ga-0.2_pp0_rep1,vsp,26,241004,Au-0.8-Ga-0.2,1,CO2R,50,3.04,58.88133252422106,19.95088408644401,0.019815423,0,78.85598636118648,21.14401363881352
vsp8_240802_Pd-0.333-Zn-0.667_pp0_rep1,vsp,8,240802,Pd-0.333-Zn-0.667,1,HER,50,2.87,,,,,,
vsp26_241004_Au-0.8-Ga-0.2_pp0_rep1,vsp,26,241004,Au-0.8-Ga-0.2,1,CO2R,150,3.46,65.50963610872796,13.99803536345776,0.0161459,0,79.52645359075619,20.47354640924381
vsp26_241004_Au-0.8-Ga-0.2_pp0_rep1,vsp,26,241004,Au-0.8-Ga-0.2,1,CO2R,200,3.59,66.74904266672247,11.552062868369353,0.014035925,0,78.31514145971983,21.68485854028017
vsp26_241004_Au-0.8-Ga-0.2_pp0_rep1,vsp,26,241004,Au-0.8-Ga-0.2,1,CO2R,300,3.77,73.11033919939734,4.6463654223968565,0.017246757,0.00098345,77.77691199255442,22.223088007445583
vsp26_241004_Au-0.8-Ga-0.2_pp0_rep1,vsp,26,241004,Au-0.8-Ga-0.2,1,CO2R,100,3.29,62.60017995773086,17.342829076620827,0.018714566,0,79.96468934616024,20.03531065383976
vsp26_241004_Au-0.875-Ga-0.125_pp0,vsp,26,241004,Au-0.875-Ga-0.125,avg,CO2R,50,3.07,63.61840590930967,13.88015717092338,0.022017137,0,77.52453454,22.47546546
vsp26_241004_Au-0.875-Ga-0.125_pp0,vsp,26,241004,Au-0.875-Ga-0.125,std,CO2R,50,0,0,0,0,0,0,0
vsp26_241004_Au-0.875-Ga-0.125_pp0,vsp,26,241004,Au-0.875-Ga-0.125,avg,CO2R,150,3.47,66.06583104898617,12.578585461689588,0.013577234,0,78.66030043600813,21.33969956399187
vsp26_241004_Au-0.875-Ga-0.125_pp0,vsp,26,241004,Au-0.875-Ga-0.125,avg,CO2R,100,3.3,65.13130636757413,14.815815324165028,0.016512853,0,79.96660028988057,20.033399710119426
vsp26_241004_Au-0.875-Ga-0.125_pp0,vsp,26,241004,Au-0.875-Ga-0.125,std,CO2R,100,0,0,0,0,0,0,0
vsp26_241004_Au-0.875-Ga-0.125_pp0,vsp,26,241004,Au-0.875-Ga-0.125,avg,CO2R,200,3.61,71.47826905773296,7.492632612966602,0.014035925,0,78.98716190455598,21.012838095444025
vsp26_241004_Au-0.875-Ga-0.125_pp0,vsp,26,241004,Au-0.875-Ga-0.125,std,CO2R,200,0,0,0,0,0,0,0
vsp26_241004_Au-0.875-Ga-0.125_pp0,vsp,26,241004,Au-0.875-Ga-0.125,avg,CO2R,300,3.79,75.40563728054573,2.436149312,0.011925949,0,77.85536017841876,22.14463982158124
vsp26_241004_Au-0.875-Ga-0.125_pp0,vsp,26,241004,Au-0.875-Ga-0.125,std,CO2R,300,0,0,0,0,0,0,0
vsp8_240802_Pd-0.75-Zn-0.25_pp0_rep3,vsp,8,240802,Pd-0.75-Zn-0.25,3,HER,50,2.87,,,,,,
vsp26_241004_Au-0.875-Ga-0.125_pp0,vsp,26,241004,Au-0.875-Ga-0.125,std,CO2R,150,0,0,0,0,0,0,0
uoft4_240405_Ag-0.833-Cu-0.167_pp0_rep1,uoft,4,240405,Ag-0.833-Cu-0.167,1,HER,50,2.88,,,,,,
vsp26_241004_Au-0.875-Ga-0.125_pp0_rep1,vsp,26,241004,Au-0.875-Ga-0.125,1,CO2R,100,3.3,65.13130636757413,14.815815324165028,0.016512853,0,79.96660028988057,20.033399710119426
vsp26_241004_Au-0.875-Ga-0.125_pp0_rep1,vsp,26,241004,Au-0.875-Ga-0.125,1,CO2R,300,3.79,75.40563728054573,2.436149312,0.011925949,0,77.85536017841876,22.14463982158124
vsp2_240718_Au-0.8-In-0.2_pp0,vsp,2,240718,Au-0.8-In-0.2,avg,HER,50,2.88,,,,,,
vsp26_241004_Au-0.875-Ga-0.125_pp0_rep1,vsp,26,241004,Au-0.875-Ga-0.125,1,CO2R,200,3.61,71.47826905773296,7.492632612966602,0.014035925,0,78.98716190455598,21.012838095444025
vsp26_241004_Au-0.875-Ga-0.125_pp0_rep1,vsp,26,241004,Au-0.875-Ga-0.125,1,CO2R,150,3.47,66.06583104898617,12.578585461689588,0.013577234,0,78.66030043600813,21.33969956399187
vsp26_241004_Au-0.875-Ga-0.125_pp0_rep1,vsp,26,241004,Au-0.875-Ga-0.125,1,CO2R,50,3.07,63.61840590930967,13.88015717092338,0.022017137,0,77.52453454,22.47546546
vsp27_241030_Au-0.091-Ga-0.182-Pd-0.727_pp0,vsp,27,241030,Au-0.091-Ga-0.182-Pd-0.727,std,CO2R,300,0.06,3.5996268738493065,4.310937429801974,0.003587572,0.000914104,0.7286286810643711,0.7286286810643684
vsp27_241030_Au-0.091-Ga-0.182-Pd-0.727_pp0,vsp,27,241030,Au-0.091-Ga-0.182-Pd-0.727,avg,CO2R,300,3.68,75.21110157846645,5.382285527177473,0.00905149,0.000936619,80.60447363846747,19.395526361532536
vsp27_241030_Au-0.091-Ga-0.182-Pd-0.727_pp0,vsp,27,241030,Au-0.091-Ga-0.182-Pd-0.727,avg,CO2R,150,3.43,62.778045156835255,22.694826457105435,0.017246757,0.001311267,85.49307727405528,14.50692272594471
vsp27_241030_Au-0.091-Ga-0.182-Pd-0.727_pp0,vsp,27,241030,Au-0.091-Ga-0.182-Pd-0.727,std,CO2R,50,0.06,4.659607742837043,0,0.00063558,0,4.658982907985511,4.658982907985508
vsp27_241030_Au-0.091-Ga-0.182-Pd-0.727_pp0,vsp,27,241030,Au-0.091-Ga-0.182-Pd-0.727,avg,CO2R,200,3.57,70.63550189374125,14.530943025540276,0.015778947947819366,0.001264436,85.18513593933505,14.81486406066495
vsp27_241030_Au-0.091-Ga-0.182-Pd-0.727_pp0,vsp,27,241030,Au-0.091-Ga-0.182-Pd-0.727,std,CO2R,200,0.02,8.819384206327635,9.129841227323094,0.003283403,0.001095033,0.3677703882568639,0.3677703882568658
vsp27_241030_Au-0.091-Ga-0.182-Pd-0.727_pp0,vsp,27,241030,Au-0.091-Ga-0.182-Pd-0.727,avg,CO2R,50,2.33,71.52315386385989,0,0.008439902,0,71.53159376625058,28.468406233749423
vsp2_240718_Au-0.8-In-0.2_pp0_rep1,vsp,2,240718,Au-0.8-In-0.2,1,HER,50,2.88,,,,,,
vsp27_241030_Au-0.091-Ga-0.182-Pd-0.727_pp0,vsp,27,241030,Au-0.091-Ga-0.182-Pd-0.727,avg,CO2R,100,3.18,51.18123417522861,33.39882121807466,0.011192044474616034,0,84.59124743777788,15.408752562222114
vsp27_241030_Au-0.091-Ga-0.182-Pd-0.727_pp0,vsp,27,241030,Au-0.091-Ga-0.182-Pd-0.727,std,CO2R,100,0.06,10.16522824793187,10.094625128963482,0.005231484,0,1.1410811803696108,1.14108118
vsp27_241030_Au-0.091-Ga-0.182-Pd-0.727_pp0,vsp,27,241030,Au-0.091-Ga-0.182-Pd-0.727,std,CO2R,150,0.04,12.172809677332937,12.027284174103254,0.003135242,0.000162227,0.8424374088052933,0.8424374088052946
vsp2_240718_Au-0.889-In-0.111_pp0,vsp,2,240718,Au-0.889-In-0.111,avg,HER,50,2.88,,,,,,
vsp27_241030_Au-0.091-Ga-0.182-Pd-0.727_pp0_rep1,vsp,27,241030,Au-0.091-Ga-0.182-Pd-0.727,1,CO2R,50,2.39,76.81265563204921,0,0.007705998,0,76.82036162988419,23.17963837011581
vsp27_241030_Au-0.091-Ga-0.182-Pd-0.727_pp0_rep1,vsp,27,241030,Au-0.091-Ga-0.182-Pd-0.727,1,CO2R,300,3.66,78.95478039,0.974950884,0.005320808,0,79.93571113549395,20.064288864506054
vsp27_241030_Au-0.091-Ga-0.182-Pd-0.727_pp0_rep1,vsp,27,241030,Au-0.091-Ga-0.182-Pd-0.727,1,CO2R,100,3.24,62.67300006277596,21.792730844793716,0.016512853,0,84.48224376,15.517756239926795
vsp27_241030_Au-0.091-Ga-0.182-Pd-0.727_pp0_rep1,vsp,27,241030,Au-0.091-Ga-0.182-Pd-0.727,1,CO2R,200,3.58,80.32026198497563,4.438850688,0.012109425,0,84.77245782511679,15.227542174883212
uoft4_240405_Ag-0.75-Pd-0.25_pp0,uoft,4,240405,Ag-0.75-Pd-0.25,avg,HER,50,2.89,,,,,,
vsp27_241030_Au-0.091-Ga-0.182-Pd-0.727_pp0_rep1,vsp,27,241030,Au-0.091-Ga-0.182-Pd-0.727,1,CO2R,150,3.47,76.42135219401955,9.017681728880158,0.020549328,0.001404928,85.46296534270738,14.537034657292622
vsp27_241030_Au-0.091-Ga-0.182-Pd-0.727_pp0_rep2,vsp,27,241030,Au-0.091-Ga-0.182-Pd-0.727,2,CO2R,200,3.59,63.06629140597209,22.216355599214147,0.018439352,0.001896653,85.30471302889762,14.695286971102377
vsp27_241030_Au-0.091-Ga-0.182-Pd-0.727_pp0_rep2,vsp,27,241030,Au-0.091-Ga-0.182-Pd-0.727,2,CO2R,150,3.41,53.02852120780933,31.62082514734774,0.014311139,0.001123943,84.66609954595717,15.333900454042832
uoft4_240405_Au-0.25-Cu-0.75_pp0_rep2,uoft,4,240405,Au-0.25-Cu-0.75,2,HER,50,2.89,,,,,,
vsp27_241030_Au-0.091-Ga-0.182-Pd-0.727_pp0_rep2,vsp,27,241030,Au-0.091-Ga-0.182-Pd-0.727,2,CO2R,300,3.76,71.77530394,9.589882121807468,0.012476377,0.001826407,81.38097171934669,18.61902828065331
vsp27_241030_Au-0.091-Ga-0.182-Pd-0.727_pp0_rep2,vsp,27,241030,Au-0.091-Ga-0.182-Pd-0.727,2,CO2R,50,2.28,68.02527778359037,0,0.008806855,0,68.03408463825892,31.96591536174108
vsp27_241030_Au-0.091-Ga-0.182-Pd-0.727_pp0_rep2,vsp,27,241030,Au-0.091-Ga-0.182-Pd-0.727,2,CO2R,100,3.12,43.36500031387977,40.13752455795678,0.006054713,0,83.50857958442117,16.49142041557883
uoft5_240507_Au-0.5-Cd-0.25-Tl-0.25_pp0_rep2,uoft,5,240507,Au-0.5-Cd-0.25-Tl-0.25,2,HER,50,2.89,,,,,,
vsp27_241030_Au-0.091-Ga-0.182-Pd-0.727_pp0_rep3,vsp,27,241030,Au-0.091-Ga-0.182-Pd-0.727,3,CO2R,300,3.64,74.90322040636967,5.582023575638507,0.009357283,0.00098345,80.49673806056175,19.503261939438246
vsp27_241030_Au-0.091-Ga-0.182-Pd-0.727_pp0_rep3,vsp,27,241030,Au-0.091-Ga-0.182-Pd-0.727,3,CO2R,100,3.2,47.505702149030114,38.26620825147348,0.011008568,0,85.78291896883928,14.217081031160715
vsp27_241030_Au-0.091-Ga-0.182-Pd-0.727_pp0_rep3,vsp,27,241030,Au-0.091-Ga-0.182-Pd-0.727,3,CO2R,200,3.55,68.51995229027601,16.93762278978389,0.016788067,0.001896653,85.47823696399074,14.52176303600926
vsp27_241030_Au-0.091-Ga-0.182-Pd-0.727_pp0_rep3,vsp,27,241030,Au-0.091-Ga-0.182-Pd-0.727,3,CO2R,50,2.31,69.73152817594007,0,0.008806855,0,69.74033503060862,30.25966496939138
vsp27_241030_Au-0.091-Ga-0.182-Pd-0.727_pp0_rep3,vsp,27,241030,Au-0.091-Ga-0.182-Pd-0.727,3,CO2R,150,3.41,58.88426207,27.44597249508841,0.016879805,0.001404928,86.35016693350133,13.649833066498672
uoft8_241025_Ag-0.5-Cd-0.5_pp0_rep1,uoft,8,241025,Ag-0.5-Cd-0.5,1,HER,50,2.89,,,,,,
vsp27_241030_Au-0.167-Ga-0.667-Pd-0.167_pp0,vsp,27,241030,Au-0.167-Ga-0.667-Pd-0.167,avg,CO2R,50,2.85,31.558308397329935,65.24066797642438,0.008439902,0,96.80741627614499,4.358052519864486
uoft8_241025_Ag-0.6-Cd-0.4_pp0_rep3,uoft,8,241025,Ag-0.6-Cd-0.4,3,HER,50,2.89,,,,,,
vsp27_241030_Au-0.167-Ga-0.667-Pd-0.167_pp0,vsp,27,241030,Au-0.167-Ga-0.667-Pd-0.167,std,CO2R,50,0.07,4.402237311209718,2.832847335673897,0.00063558,0,7.234532983477341,5.746824538455003
vsp27_241030_Au-0.167-Ga-0.667-Pd-0.167_pp0,vsp,27,241030,Au-0.167-Ga-0.667-Pd-0.167,std,CO2R,300,0.03,7.788034767469755,1.2954618987466093,0.005358634,0.000214606,8.939714999394178,8.939714999394178
vsp27_241030_Au-0.167-Ga-0.667-Pd-0.167_pp0,vsp,27,241030,Au-0.167-Ga-0.667-Pd-0.167,avg,CO2R,150,3.44,51.69948453967789,31.827111984282908,0.012965647,0,83.54099012271516,16.459009877284846
vsp27_241030_Au-0.167-Ga-0.667-Pd-0.167_pp0,vsp,27,241030,Au-0.167-Ga-0.667-Pd-0.167,avg,CO2R,200,3.62,65.47081964,17.127946954813357,0.020182375282094534,0.000913204,82.62192172388336,17.378078276116636
vsp27_241030_Au-0.167-Ga-0.667-Pd-0.167_pp0,vsp,27,241030,Au-0.167-Ga-0.667-Pd-0.167,std,CO2R,200,0.01,3.0351196112863246,4.081773999361406,0.003664933,0.000797846,6.9138835600590145,6.9138835600590145
vsp27_241030_Au-0.167-Ga-0.667-Pd-0.167_pp0,vsp,27,241030,Au-0.167-Ga-0.667-Pd-0.167,std,CO2R,150,0.04,5.238039971117163,3.5262318534348096,0.002988653,0,5.757248740914279,5.757248741
vsp27_241030_Au-0.167-Ga-0.667-Pd-0.167_pp0,vsp,27,241030,Au-0.167-Ga-0.667-Pd-0.167,std,CO2R,100,0.06,6.828741734212924,5.243309535088655,0.00158895,0,7.677718507217673,7.677718507217674
vsp27_241030_Au-0.167-Ga-0.667-Pd-0.167_pp0,vsp,27,241030,Au-0.167-Ga-0.667-Pd-0.167,avg,CO2R,100,3.26,40.98118813953002,48.47986247544204,0.007889474,0,89.46894008894598,10.531059911054024
vsp27_241030_Au-0.167-Ga-0.667-Pd-0.167_pp0,vsp,27,241030,Au-0.167-Ga-0.667-Pd-0.167,avg,CO2R,300,3.77,80.06124143,4.432711198428291,0.01376071,0.000796126,84.50988249471835,15.49011750528165
vsp27_241030_Au-0.167-Ga-0.667-Pd-0.167_pp0_rep1,vsp,27,241030,Au-0.167-Ga-0.667-Pd-0.167,1,CO2R,150,3.44,52.21494486178828,27.77504911591356,0.014311139,0,80.00562322571064,19.994376774289364
vsp27_241030_Au-0.167-Ga-0.667-Pd-0.167_pp0_rep1,vsp,27,241030,Au-0.167-Ga-0.667-Pd-0.167,1,CO2R,100,3.27,42.05298290401557,42.44351669941061,0.008806855,0,84.50530645809474,15.494693541905264
vsp27_241030_Au-0.167-Ga-0.667-Pd-0.167_pp0_rep1,vsp,27,241030,Au-0.167-Ga-0.667-Pd-0.167,1,CO2R,50,2.84,32.17393123940656,65.61394891944991,0.008806855,0,97.79668701352502,2.203312986474984
vsp27_241030_Au-0.167-Ga-0.667-Pd-0.167_pp0_rep1,vsp,27,241030,Au-0.167-Ga-0.667-Pd-0.167,1,CO2R,300,3.75,76.41109878842411,3.2244597249508846,0.013026806,0.000842957,79.65074638550477,20.349253614495225
vsp10_240726_Au-0.625-Zn-0.375_pp0,vsp,10,240726,Au-0.625-Zn-0.375,avg,HER,50,2.89,,,,,,
vsp27_241030_Au-0.167-Ga-0.667-Pd-0.167_pp0_rep1,vsp,27,241030,Au-0.167-Ga-0.667-Pd-0.167,1,CO2R,200,3.61,65.4053234,14.834233791748526,0.019264995,0.001475175,80.26227452579077,19.737725474209228
vsp27_241030_Au-0.167-Ga-0.667-Pd-0.167_pp0_rep2,vsp,27,241030,Au-0.167-Ga-0.667-Pd-0.167,2,CO2R,50,2.93,35.62033103852351,67.86836935166994,0.007705998,0,103.49640638802845,0
vsp27_241030_Au-0.167-Ga-0.667-Pd-0.167_pp0_rep2,vsp,27,241030,Au-0.167-Ga-0.667-Pd-0.167,2,CO2R,200,3.64,68.53815731653728,21.840618860510805,0.02421885,0.001264436,90.40673091772506,9.593269082274944
vsp27_241030_Au-0.167-Ga-0.667-Pd-0.167_pp0_rep2,vsp,27,241030,Au-0.167-Ga-0.667-Pd-0.167,2,CO2R,300,3.8,89.00395488501537,5.800589390962672,0.019448471,0.00098345,94.82678859675887,5.173211403241126
vsp27_241030_Au-0.167-Ga-0.667-Pd-0.167_pp0_rep2,vsp,27,241030,Au-0.167-Ga-0.667-Pd-0.167,2,CO2R,100,3.32,47.21065517169223,51.09282907662082,0.008806855,0,98.3122911,1.6877088970183962
vsp27_241030_Au-0.167-Ga-0.667-Pd-0.167_pp0_rep2,vsp,27,241030,Au-0.167-Ga-0.667-Pd-0.167,2,CO2R,150,3.48,56.66073782669652,33.50687622789784,0.015045043,0,90.18430673445197,9.815693265548049
vsp10_240726_Au-0.625-Zn-0.375_pp0_rep1,vsp,10,240726,Au-0.625-Zn-0.375,1,HER,50,2.89,,,,,,
vsp27_241030_Au-0.167-Ga-0.667-Pd-0.167_pp0_rep3,vsp,27,241030,Au-0.167-Ga-0.667-Pd-0.167,3,CO2R,150,3.41,46.22277093054888,34.19941060903733,0.009540759,0,80.43304040798287,19.566959592017128
vsp27_241030_Au-0.167-Ga-0.667-Pd-0.167_pp0_rep3,vsp,27,241030,Au-0.167-Ga-0.667-Pd-0.167,3,CO2R,300,3.75,74.76867061457658,4.273084479371317,0.008806855,0.000561971,79.0521125,20.9478875
vsp27_241030_Au-0.167-Ga-0.667-Pd-0.167_pp0_rep3,vsp,27,241030,Au-0.167-Ga-0.667-Pd-0.167,3,CO2R,100,3.2,33.679926342882254,51.903241650294696,0.006054713,0,85.58922270576159,14.410777294238414
vsp14_240906_Au-0.25-Cu-0.5-Zn-0.25_pp0_rep1,vsp,14,240906,Au-0.25-Cu-0.5-Zn-0.25,1,HER,50,2.89,,,,,,
vsp27_241030_Au-0.167-Ga-0.667-Pd-0.167_pp0_rep3,vsp,27,241030,Au-0.167-Ga-0.667-Pd-0.167,3,CO2R,200,3.62,62.46897821674444,14.708988212180747,0.017063281,0,77.19675972813427,22.80324027186573
vsp27_241030_Au-0.167-Ga-0.667-Pd-0.167_pp0_rep3,vsp,27,241030,Au-0.167-Ga-0.667-Pd-0.167,3,CO2R,50,2.79,26.880662914059723,62.23968565815325,0.008806855,0,89.12915542688152,10.870844573118475
vsp27_241030_Au-0.2-Ga-0.4-Pd-0.4_pp0,vsp,27,241030,Au-0.2-Ga-0.4-Pd-0.4,std,CO2R,50,0.04,4.805547516020743,7.076225991457192,0.00063558,0,2.565598862923851,2.5655988629238498
vsp14_240906_Au-0.5-Cu-0.25-Zn-0.25_pp0_rep2,vsp,14,240906,Au-0.5-Cu-0.25-Zn-0.25,2,HER,50,2.89,,,,,,
vsp2_240718_Au-0.75-In-0.25_pp0,vsp,2,240718,Au-0.75-In-0.25,avg,HER,50,2.89,,,,,,
vsp27_241030_Au-0.2-Ga-0.4-Pd-0.4_pp0,vsp,27,241030,Au-0.2-Ga-0.4-Pd-0.4,avg,CO2R,50,2.75,29.40802276674549,57.83889980353635,0.008439902,0,87.25536247267253,12.744637527327475
vsp27_241030_Au-0.2-Ga-0.4-Pd-0.4_pp0,vsp,27,241030,Au-0.2-Ga-0.4-Pd-0.4,std,CO2R,300,0.19,2.7902994617060077,2.2392902365524803,0.004452842,0.000506554,0.6781752023230808,0.6781752023230835
vsp27_241030_Au-0.2-Ga-0.4-Pd-0.4_pp0,vsp,27,241030,Au-0.2-Ga-0.4-Pd-0.4,avg,CO2R,100,3.15,35.09238527694658,47.62524557956778,0.007522522,0,82.72564766915006,17.274352330849947
vsp27_241030_Au-0.2-Ga-0.4-Pd-0.4_pp0,vsp,27,241030,Au-0.2-Ga-0.4-Pd-0.4,std,CO2R,150,0.08,9.038480121638871,11.197046281868232,0.005943419,0,2.9335839375673447,2.9335839375673376
vsp27_241030_Au-0.2-Ga-0.4-Pd-0.4_pp0,vsp,27,241030,Au-0.2-Ga-0.4-Pd-0.4,avg,CO2R,200,3.56,59.58902676348114,16.269646365422396,0.019907161,0.001334682,75.88172737215395,24.11827262784605
