Repository: Jehadabed/ocx24-dashboard

# OCx24 Dashboard

An interactive web dashboard for exploring and analyzing  data from OCx24 experiments, featuring HER (Hydrogen Evolution Reaction) and CO2RR (CO2 Reduction Reaction) performance data, as well as XRD (X-ray Diffraction) data.

This project is part of the OCx24 research: https://ai.meta.com/blog/open-catalyst-simulations-experiments/.

## Features

- **Interactive Data Filtering**: Filter data by source, batch, reaction type, element count, and voltage/current density ranges
- **Data Aggregation**: Average data across multiple replicates with statistical analysis
- **Interactive Plots**: Dedicated plotting interfaces for HER and CO2RR performance visualization

File: Data/ExpDataDump_250923.csv (part 18 of 25)
sample id,source,batch number,batch date,composition,rep,reaction,current density,voltage,fe_h2,fe_co,fe_ch4,fe_c2h4,fe_gas_total,fe_liquid
vsp23_241025_Ag-0.722-Ga-0.278_pp0,vsp,23,241025,Ag-0.722-Ga-0.278,avg,CO2R,150,3.47,23.884157442089200,59.49410609037330,0.025686659,0.001123943,83.40771035,16.59228965
vsp23_241025_Ag-0.722-Ga-0.278_pp0,vsp,23,241025,Ag-0.722-Ga-0.278,std,CO2R,50,0,0,0,0,0,0,0
vsp23_241025_Ag-0.722-Ga-0.278_pp0_rep1,vsp,23,241025,Ag-0.722-Ga-0.278,1,CO2R,100,3.31,25.28929251501390,53.457760314341900,0.033576133,0,78.78408899935720,21.215911000642800
vsp23_241025_Ag-0.722-Ga-0.278_pp0_rep1,vsp,23,241025,Ag-0.722-Ga-0.278,1,CO2R,300,3.87,26.62474628052480,27.308447937131600,0.064216649,0.002247886,54.005260715846600,45.99473928415340
vsp23_241025_Ag-0.722-Ga-0.278_pp0_rep1,vsp,23,241025,Ag-0.722-Ga-0.278,1,CO2R,50,3.05,28.27931113854650,44.49901768172890,0.051740271,0,72.83501200084960,27.164987999150400
vsp20_241011_Ag-0.25-Au-0.25-Cu-0.5_pp0_rep1,vsp,20,241011,Ag-0.25-Au-0.25-Cu-0.5,1,HER,50,2.85,,,,,,
vsp23_241025_Ag-0.722-Ga-0.278_pp0_rep1,vsp,23,241025,Ag-0.722-Ga-0.278,1,CO2R,200,3.6,20.232689531063600,61.009332023575600,0.022292351,0.000842957,81.26762831731080,18.73237168268920
vsp23_241025_Ag-0.722-Ga-0.278_pp0_rep1,vsp,23,241025,Ag-0.722-Ga-0.278,1,CO2R,150,3.47,23.884157442089200,59.49410609037330,0.025686659,0.001123943,83.40771035,16.59228965
vsp2_240718_Au-0.75-In-0.25_pp0_rep1,vsp,2,240718,Au-0.75-In-0.25,1,HER,50,2.85,,,,,,
vsp4_240726_Pd-0.833-Sn-0.167_pp0,vsp,4,240726,Pd-0.833-Sn-0.167,avg,HER,50,2.85,,,,,,
vsp23_241025_Ag-0.75-Ga-0.25_pp0,vsp,23,241025,Ag-0.75-Ga-0.25,avg,CO2R,300,3.82,37.687124652116600,39.748280943025500,0.08127993,0.002880103,77.52730951947780,22.47269048052220
vsp23_241025_Ag-0.75-Ga-0.25_pp0,vsp,23,241025,Ag-0.75-Ga-0.25,std,CO2R,300,0.08,3.4452016767765800,18.64837849499590,0.009081606,9.93434461752358E-05,15.193762858248100,15.193762858248100
vsp23_241025_Ag-0.75-Ga-0.25_pp0,vsp,23,241025,Ag-0.75-Ga-0.25,avg,CO2R,150,3.44,42.71338592563140,49.277996070726900,0.042016035814542200,0.001685914,92.03986209210980,8.040384267700630
vsp23_241025_Ag-0.75-Ga-0.25_pp0,vsp,23,241025,Ag-0.75-Ga-0.25,std,CO2R,200,0.05,4.732787357557780,5.5012629734749100,0.010119503317716600,0.000596061,10.246163960928700,10.246163960928700
vsp23_241025_Ag-0.75-Ga-0.25_pp0,vsp,23,241025,Ag-0.75-Ga-0.25,std,CO2R,100,0.03,11.852831365738900,5.402281916187000,0.004281328,0.001192121,17.26128576455730,17.261285764557300
vsp23_241025_Ag-0.75-Ga-0.25_pp0,vsp,23,241025,Ag-0.75-Ga-0.25,std,CO2R,50,0.01,14.272048313655800,3.448708417083710,0.015568467,0,17.705887297047500,17.705887297047500
vsp23_241025_Ag-0.75-Ga-0.25_pp0,vsp,23,241025,Ag-0.75-Ga-0.25,avg,CO2R,200,3.57,37.247169850802500,53.18148330058940,0.041557345,0.001685914,90.47634502950290,9.523654970497110
vsp23_241025_Ag-0.75-Ga-0.25_pp0,vsp,23,241025,Ag-0.75-Ga-0.25,avg,CO2R,100,3.27,40.59281424595620,41.62205304518670,0.049263343,0.000842957,82.26942220999530,17.730577790004700
vsp23_241025_Ag-0.75-Ga-0.25_pp0,vsp,23,241025,Ag-0.75-Ga-0.25,std,CO2R,150,0.04,6.0076481051573100,5.466532777935300,0.008562657,0.000397374,11.484305968448400,11.37082048
vsp23_241025_Ag-0.75-Ga-0.25_pp0,vsp,23,241025,Ag-0.75-Ga-0.25,avg,CO2R,50,3.01,48.038669986817100,36.299115913556000,0.071555694,0,84.41477879489110,15.585221205108900
vsp23_241025_Ag-0.75-Ga-0.25_pp0_rep1,vsp,23,241025,Ag-0.75-Ga-0.25,1,CO2R,200,3.6,33.900583816359400,49.291502946954800,0.034401776,0.001264436,83.23121301,16.768786988419000
vsp23_241025_Ag-0.75-Ga-0.25_pp0_rep1,vsp,23,241025,Ag-0.75-Ga-0.25,1,CO2R,300,3.88,40.12325012032060,26.56188605108060,0.087701594,0.00295035,66.78369677067030,33.21630322932970
vsp23_241025_Ag-0.75-Ga-0.25_pp0_rep1,vsp,23,241025,Ag-0.75-Ga-0.25,1,CO2R,50,3.01,37.94680784280900,33.86051080550100,0.082564263,0,71.89482582022410,28.105174179775900
vsp23_241025_Ag-0.75-Ga-0.25_pp0_rep1,vsp,23,241025,Ag-0.75-Ga-0.25,1,CO2R,100,3.29,32.21159681098160,37.80206286836940,0.046235987,0,70.06384999387800,29.936150006122000
vsp23_241025_Ag-0.75-Ga-0.25_pp0_rep1,vsp,23,241025,Ag-0.75-Ga-0.25,1,CO2R,150,3.46,38.46533721149220,45.412573673870300,0.035961323,0.001404928,83.91923146459870,16.080768535401300
vsp4_240726_Pd-0.833-Sn-0.167_pp0_rep1,vsp,4,240726,Pd-0.833-Sn-0.167,1,HER,50,2.85,,,,,,
uoft4_240405_Ag-0.889-Cu-0.111_pp0,uoft,4,240405,Ag-0.889-Cu-0.111,avg,HER,50,2.86,,,,,,
vsp23_241025_Ag-0.75-Ga-0.25_pp0_rep2,vsp,23,241025,Ag-0.75-Ga-0.25,2,CO2R,50,3,58.13053213082510,38.73772102161100,0.060547126,0,96.93473176955810,3.065268230441860
vsp23_241025_Ag-0.75-Ga-0.25_pp0_rep2,vsp,23,241025,Ag-0.75-Ga-0.25,2,CO2R,200,3.53,40.59375588524560,57.07146365422400,0.048712915,0.002107393,97.72147704742480,2.278522953
vsp23_241025_Ag-0.75-Ga-0.25_pp0_rep2,vsp,23,241025,Ag-0.75-Ga-0.25,2,CO2R,300,3.76,35.25099918391260,52.93467583497050,0.074858265,0.002809857,88.27092226828540,11.729077731714700
vsp23_241025_Ag-0.75-Ga-0.25_pp0_rep2,vsp,23,241025,Ag-0.75-Ga-0.25,2,CO2R,150,3.41,46.961434639770700,53.14341847,0.048070748,0.0019669,100.1604927196210,0
vsp23_241025_Ag-0.75-Ga-0.25_pp0_rep2,vsp,23,241025,Ag-0.75-Ga-0.25,2,CO2R,100,3.25,48.97403168093080,45.44204322200390,0.0522907,0.001685914,94.47499442611260,5.525005573887360
uoft4_240405_Ag-0.889-Cu-0.111_pp0_rep1,uoft,4,240405,Ag-0.889-Cu-0.111,1,HER,50,2.86,,,,,,
vsp23_241025_Ag-0.875-Ga-0.125_pp0,vsp,23,241025,Ag-0.875-Ga-0.125,avg,CO2R,50,3.09,22.734311243173100,44.351669941060900,0.1199933948589990,0.008008092,67.23078856342910,32.76921143657090
vsp23_241025_Ag-0.875-Ga-0.125_pp0,vsp,23,241025,Ag-0.875-Ga-0.125,std,CO2R,300,0.02,5.414607033154180,3.6952928054149600,0.007265284,0.000496717,1.7265488169086500,1.7265488169086500
vsp23_241025_Ag-0.875-Ga-0.125_pp0,vsp,23,241025,Ag-0.875-Ga-0.125,std,CO2R,100,0,7.246109625283560,2.781888662723110,0.006227387,0.002384243,4.469462172410520,4.469462172410520
vsp23_241025_Ag-0.875-Ga-0.125_pp0,vsp,23,241025,Ag-0.875-Ga-0.125,avg,CO2R,150,3.53,23.320220134340500,53.04273084479370,0.065500982,0.006743657,76.44738813,23.55261187
vsp23_241025_Ag-0.875-Ga-0.125_pp0,vsp,23,241025,Ag-0.875-Ga-0.125,std,CO2R,50,0.01,13.425988221411800,1.3336395087211900,0,0.001788182,14.759237614003100,14.759237614003100
vsp23_241025_Ag-0.875-Ga-0.125_pp0,vsp,23,241025,Ag-0.875-Ga-0.125,avg,CO2R,200,3.67,27.42257632509570,35.888384086444000,0.067702695,0.006111439,63.39564894640420,36.60435105359580
vsp23_241025_Ag-0.875-Ga-0.125_pp0,vsp,23,241025,Ag-0.875-Ga-0.125,std,CO2R,200,0.05,20.66610529095280,20.423959741958700,0.027634028290687600,0.00029803,0.27262719522404200,0.2726271952240400
vsp23_241025_Ag-0.875-Ga-0.125_pp0,vsp,23,241025,Ag-0.875-Ga-0.125,avg,CO2R,300,3.8,51.62589717298960,19.23379174852650,0.071922646,0.005549468,70.94820019982680,29.051799800173200
uoft4_240405_Au-0.8-Cu-0.2_pp0_rep3,uoft,4,240405,Au-0.8-Cu-0.2,3,HER,50,2.86,,,,,,
vsp23_241025_Ag-0.875-Ga-0.125_pp0,vsp,23,241025,Ag-0.875-Ga-0.125,std,CO2R,150,0.03,5.847846618689400,4.796240004020740,0.008043708,0.002384243,1.058198123659950,1.058198123659950
vsp23_241025_Ag-0.875-Ga-0.125_pp0,vsp,23,241025,Ag-0.875-Ga-0.125,avg,CO2R,100,3.35,22.267885915168800,47.18811394891950,0.094123259,0.008429571,69.57634716812050,30.423652831879500
vsp23_241025_Ag-0.875-Ga-0.125_pp0_rep1,vsp,23,241025,Ag-0.875-Ga-0.125,1,CO2R,300,3.78,47.79719182238590,21.846758349705300,0.066785315,0.0059007,69.72734582334110,30.272654176658900
vsp23_241025_Ag-0.875-Ga-0.125_pp0_rep1,vsp,23,241025,Ag-0.875-Ga-0.125,1,CO2R,150,3.51,19.18516813492650,56.43418467583500,0.059813221,0.008429571,75.69912905824530,24.30087094175470
vsp23_241025_Ag-0.875-Ga-0.125_pp0_rep1,vsp,23,241025,Ag-0.875-Ga-0.125,1,CO2R,100,3.35,17.144112661909600,49.155206286836900,0.089719832,0.010115485,66.41596015775220,33.58403984224780
vsp23_241025_Ag-0.875-Ga-0.125_pp0_rep1,vsp,23,241025,Ag-0.875-Ga-0.125,1,CO2R,200,3.63,12.809433133147800,50.33030451866400,0.048162486,0.006322178,63.20287240792540,36.797127592074600
uoft8_241025_Ag-0.5-Cd-0.5_pp0,uoft,8,241025,Ag-0.5-Cd-0.5,avg,HER,50,2.86,,,,,,
vsp23_241025_Ag-0.875-Ga-0.125_pp0_rep1,vsp,23,241025,Ag-0.875-Ga-0.125,1,CO2R,50,3.1,13.240703927682100,43.40864440078590,0.1199933948589990,0.009272528,56.794431561424000,43.205568438576000
vsp23_241025_Ag-0.875-Ga-0.125_pp0_rep2,vsp,23,241025,Ag-0.875-Ga-0.125,2,CO2R,200,3.7,42.03571951704370,21.44646365422400,0.087242904,0.0059007,63.58842548488300,36.41157452
vsp23_241025_Ag-0.875-Ga-0.125_pp0_rep2,vsp,23,241025,Ag-0.875-Ga-0.125,2,CO2R,150,3.55,27.45527213375460,49.651277013752500,0.071188742,0.005057743,77.19564719640290,22.80435280359710
vsp4_240726_Pd-0.25-Sn-0.75_pp0_rep1,vsp,4,240726,Pd-0.25-Sn-0.75,1,HER,50,2.86,,,,,,
vsp23_241025_Ag-0.875-Ga-0.125_pp0_rep2,vsp,23,241025,Ag-0.875-Ga-0.125,2,CO2R,50,3.08,32.22791855866410,45.29469548133600,0.1199933948589990,0.006743657,77.66714556543430,22.332854434565700
vsp23_241025_Ag-0.875-Ga-0.125_pp0_rep2,vsp,23,241025,Ag-0.875-Ga-0.125,2,CO2R,300,3.82,55.45460252,16.62082514734770,0.077059978,0.005198235,72.16905457631260,27.83094542368740
vsp23_241025_Ag-0.875-Ga-0.125_pp0_rep2,vsp,23,241025,Ag-0.875-Ga-0.125,2,CO2R,100,3.36,27.39165916842790,45.221021611002000,0.098526687,0.006743657,72.73673417848870,27.263265821511300
vsp26_241004_Au-0.333-Ga-0.667_pp0,vsp,26,241004,Au-0.333-Ga-0.667,avg,CO2R,100,3.29,70.82550377701980,8.629666011787820,0.017430233198172500,0,79.47540100399710,20.524598996002900
vsp8_240802_Pd-0.571-Zn-0.429_pp0,vsp,8,240802,Pd-0.571-Zn-0.429,avg,HER,50,2.86,,,,,,
vsp26_241004_Au-0.333-Ga-0.667_pp0,vsp,26,241004,Au-0.333-Ga-0.667,avg,CO2R,300,3.77,74.04528238716020,4.503110674525210,0.013210282,0.000749295,78.56421996021000,21.435780039790000
vsp26_241004_Au-0.333-Ga-0.667_pp0,vsp,26,241004,Au-0.333-Ga-0.667,std,CO2R,300,0.06,1.3701210038752700,1.5968382183516200,0.001203134,8.11135841397153E-05,0.8717061607329270,0.8717061607329210
vsp26_241004_Au-0.333-Ga-0.667_pp0,vsp,26,241004,Au-0.333-Ga-0.667,std,CO2R,200,0.06,4.218180076894520,1.1113669355915800,0.001376071,0.000557564,4.784226873320280,4.784226873
vsp8_240802_Pd-0.571-Zn-0.429_pp0_rep1,vsp,8,240802,Pd-0.571-Zn-0.429,1,HER,50,2.86,,,,,,
vsp26_241004_Au-0.333-Ga-0.667_pp0,vsp,26,241004,Au-0.333-Ga-0.667,avg,CO2R,50,3.03,73.30933896921890,5.667976424361490,0.017980661614957000,0,78.99793227354010,21.002067726459900
vsp26_241004_Au-0.333-Ga-0.667_pp0,vsp,26,241004,Au-0.333-Ga-0.667,std,CO2R,150,0.05,1.0523207168669300,0.9857544680697740,0.001883053,0,0.3657498687552190,0.36574986875522300
vsp26_241004_Au-0.333-Ga-0.667_pp0,vsp,26,241004,Au-0.333-Ga-0.667,avg,CO2R,150,3.48,71.47711816526820,8.515062213490500,0.015534313095915200,0,80.01024106776830,19.989758932231700
vsp26_241004_Au-0.333-Ga-0.667_pp0,vsp,26,241004,Au-0.333-Ga-0.667,std,CO2R,50,0.04,1.216357804495460,1.270128407882350,0.001681587,0,1.6938948086565200,1.693894808656510
vsp26_241004_Au-0.333-Ga-0.667_pp0,vsp,26,241004,Au-0.333-Ga-0.667,std,CO2R,100,0.04,0.8046790797458830,0.8695181486231580,0.003317825,0,0.5130584015864600,0.5130584015864600
vsp26_241004_Au-0.333-Ga-0.667_pp0,vsp,26,241004,Au-0.333-Ga-0.667,avg,CO2R,200,3.63,70.12283161396980,7.303536345776030,0.014586353044786500,0.000632218,77.44381083983910,22.556189160160900
vsp26_241004_Au-0.333-Ga-0.667_pp0_rep1,vsp,26,241004,Au-0.333-Ga-0.667,1,CO2R,50,3.08,72.76988428,7.057956778,0.017613709,0,79.84545477032720,20.154545229672800
vsp26_241004_Au-0.333-Ga-0.667_pp0_rep1,vsp,26,241004,Au-0.333-Ga-0.667,1,CO2R,200,3.7,65.28353805269000,6.645383104125740,0.014586353,0.000842957,71.94657477618240,28.053425223817600
vsp8_240802_Pd-0.7-Zn-0.3_pp0,vsp,8,240802,Pd-0.7-Zn-0.3,avg,HER,50,2.86,,,,,,
vsp26_241004_Au-0.333-Ga-0.667_pp0_rep1,vsp,26,241004,Au-0.333-Ga-0.667,1,CO2R,150,3.53,70.41327502144850,9.258349705,0.013944187,0,79.68820513,20.311794868343700
vsp26_241004_Au-0.333-Ga-0.667_pp0_rep1,vsp,26,241004,Au-0.333-Ga-0.667,1,CO2R,300,3.83,73.04400594279020,4.700392927308450,0.014311139,0.000842957,77.76153012978710,22.238469870212900
vsp26_241004_Au-0.333-Ga-0.667_pp0_rep1,vsp,26,241004,Au-0.333-Ga-0.667,1,CO2R,100,3.34,69.96631023875790,9.607072691552060,0.014311139,0,79.59016552384460,20.40983447615540
vsp26_241004_Au-0.333-Ga-0.667_pp0_rep2,vsp,26,241004,Au-0.333-Ga-0.667,2,CO2R,100,3.28,71.56144719496120,8.339882121807470,0.017063281,0,79.92135834332680,20.07864165667320
vsp26_241004_Au-0.333-Ga-0.667_pp0_rep2,vsp,26,241004,Au-0.333-Ga-0.667,2,CO2R,300,3.78,73.48511163656910,5.992141453831040,0.011925949,0.000702464,79.49152914014050,20.50847085985950
vsp26_241004_Au-0.333-Ga-0.667_pp0_rep2,vsp,26,241004,Au-0.333-Ga-0.667,2,CO2R,200,3.59,72.06396869572500,8.586689587426330,0.013210282,0,80.66584573,19.33415427
vsp26_241004_Au-0.333-Ga-0.667_pp0_rep2,vsp,26,241004,Au-0.333-Ga-0.667,2,CO2R,150,3.45,71.50055452091490,8.889980353634580,0.015045043,0,80.40788660899320,19.59211339100680
vsp8_240802_Pd-0.7-Zn-0.3_pp0_rep1,vsp,8,240802,Pd-0.7-Zn-0.3,1,HER,50,2.86,,,,,,
vsp26_241004_Au-0.333-Ga-0.667_pp0_rep2,vsp,26,241004,Au-0.333-Ga-0.667,2,CO2R,50,3.02,74.7021281,5.378192534,0.016512853,0,80.10078781919590,19.899212180804100
vsp26_241004_Au-0.333-Ga-0.667_pp0_rep3,vsp,26,241004,Au-0.333-Ga-0.667,3,CO2R,100,3.26,70.94875389734040,7.942043222003930,0.02091628,0,78.91467914,21.08532086
vsp26_241004_Au-0.333-Ga-0.667_pp0_rep3,vsp,26,241004,Au-0.333-Ga-0.667,3,CO2R,150,3.45,72.51752495344120,7.396856581532420,0.017613709,0,79.93463146265550,20.06536853734450
vsp26_241004_Au-0.333-Ga-0.667_pp0_rep3,vsp,26,241004,Au-0.333-Ga-0.667,3,CO2R,50,3,72.45600451986860,4.567779960707270,0.019815423,0,77.04755423109730,22.95244576890270
vsp26_241004_Au-0.333-Ga-0.667_pp0_rep3,vsp,26,241004,Au-0.333-Ga-0.667,3,CO2R,200,3.59,73.02098809349430,6.678536345776030,0.015962424,0.001053696,79.71901201442220,20.28098798557780
vsp26_241004_Au-0.333-Ga-0.667_pp0_rep3,vsp,26,241004,Au-0.333-Ga-0.667,3,CO2R,300,3.72,75.60672958,2.8167976424361500,0.013393758,0.000702464,78.43960061070250,21.560399389297500
uoft4_240405_Ag-0.75-Pd-0.25_pp0_rep1,uoft,4,240405,Ag-0.75-Pd-0.25,1,HER,50,2.87,,,,,,
vsp26_241004_Au-0.6-Ga-0.4_pp0,vsp,26,241004,Au-0.6-Ga-0.4,std,CO2R,50,0.05,0.7440858141918250,1.0634928023488900,0.00063558,0,1.7207435818382100,1.7207435818382100
uoft4_240405_Ag-0.833-Cu-0.167_pp0,uoft,4,240405,Ag-0.833-Cu-0.167,avg,HER,50,2.87,,,,,,
vsp26_241004_Au-0.6-Ga-0.4_pp0,vsp,26,241004,Au-0.6-Ga-0.4,avg,CO2R,50,2.97,57.96312959049150,21.709233791748500,0.011742472891400400,0,79.68410585513150,20.315894144868500
vsp26_241004_Au-0.6-Ga-0.4_pp0,vsp,26,241004,Au-0.6-Ga-0.4,std,CO2R,300,0.01,3.714152476850860,2.0587483609982000,0.00074151,0,1.9590227835170400,1.9590227835170400
vsp26_241004_Au-0.6-Ga-0.4_pp0,vsp,26,241004,Au-0.6-Ga-0.4,avg,CO2R,100,3.22,58.98428508652620,23.244106090373300,0.011925949030328600,0,82.24179999874870,17.758200001251300
uoft4_240405_Ag-0.833-Cu-0.167_pp0_rep2,uoft,4,240405,Ag-0.833-Cu-0.167,2,HER,50,2.87,,,,,,
vsp26_241004_Au-0.6-Ga-0.4_pp0,vsp,26,241004,Au-0.6-Ga-0.4,avg,CO2R,150,3.4,63.415569831272200,19.161755075311100,0.009907712,0,82.58888025455090,17.41111974544910
vsp26_241004_Au-0.6-Ga-0.4_pp0,vsp,26,241004,Au-0.6-Ga-0.4,std,CO2R,150,0.03,1.435352222494360,0.7436047662720010,0.001681587,0,2.134045683649820,2.134045683649820
vsp26_241004_Au-0.6-Ga-0.4_pp0,vsp,26,241004,Au-0.6-Ga-0.4,avg,CO2R,200,3.55,68.64069137249160,12.197937131630600,0.009724235,0,80.84983561230440,19.150164387695600
vsp26_241004_Au-0.6-Ga-0.4_pp0,vsp,26,241004,Au-0.6-Ga-0.4,std,CO2R,200,0.03,1.8104261585323300,2.8216258765714400,0.002065635,0,1.5061362014683100,1.5061362014683100
vsp26_241004_Au-0.6-Ga-0.4_pp0,vsp,26,241004,Au-0.6-Ga-0.4,std,CO2R,100,0.03,0.600232329,0.950250138,0.002083888,0,1.5472146569078100,1.547214656907810
vsp26_241004_Au-0.6-Ga-0.4_pp0,vsp,26,241004,Au-0.6-Ga-0.4,avg,CO2R,300,3.74,75.38959454,4.060248853962020,0.008868013,0,79.46002951361300,20.539970486387000
vsp26_241004_Au-0.6-Ga-0.4_pp0_rep1,vsp,26,241004,Au-0.6-Ga-0.4,1,CO2R,100,3.19,59.50469773378810,24.08398821218080,0.01045814,0,83.59914408588780,16.400855914112200
uoft4_240405_Au-0.6-Cu-0.4_pp0_rep1,uoft,4,240405,Au-0.6-Cu-0.4,1,HER,50,2.87,,,,,,
vsp26_241004_Au-0.6-Ga-0.4_pp0_rep1,vsp,26,241004,Au-0.6-Ga-0.4,1,CO2R,300,3.74,79.55805729351940,2.1242632612966600,0.00807295,0,81.69154685045480,18.30845314954520
vsp26_241004_Au-0.6-Ga-0.4_pp0_rep1,vsp,26,241004,Au-0.6-Ga-0.4,1,CO2R,150,3.37,64.28885308334550,19.87229862475440,0.008439902,0,84.17090971966300,15.829090280337000
vsp26_241004_Au-0.6-Ga-0.4_pp0_rep1,vsp,26,241004,Au-0.6-Ga-0.4,1,CO2R,50,2.92,58.74448094749840,22.308447937131600,0.012109425,0,81.06503830979930,18.934961690200700
vsp26_241004_Au-0.6-Ga-0.4_pp0_rep1,vsp,26,241004,Au-0.6-Ga-0.4,1,CO2R,200,3.53,69.42863420452410,12.56876227897840,0.00853164,0,82.00716385131170,17.99283614868830
vsp26_241004_Au-0.6-Ga-0.4_pp0_rep2,vsp,26,241004,Au-0.6-Ga-0.4,2,CO2R,50,3.01,57.26296846554650,20.481335952848700,0.012109425,0,77.75641384356450,22.243586156435600
vsp26_241004_Au-0.6-Ga-0.4_pp0_rep2,vsp,26,241004,Au-0.6-Ga-0.4,2,CO2R,150,3.44,61.758982192554800,18.388998035363500,0.011742473,0,80.16169986456820,19.83830013543180
vsp26_241004_Au-0.6-Ga-0.4_pp0_rep2,vsp,26,241004,Au-0.6-Ga-0.4,2,CO2R,200,3.58,69.92362259097280,9.209233791748530,0.012109425,0,79.14694297,20.853057028350800
uoft5_240507_Au-0.444-Cd-0.556_pp0,uoft,5,240507,Au-0.444-Cd-0.556,avg,HER,50,2.87,,,,,,
vsp26_241004_Au-0.6-Ga-0.4_pp0_rep2,vsp,26,241004,Au-0.6-Ga-0.4,2,CO2R,300,3.73,74.17878591307620,3.8334970530451900,0.009540759,0,78.02330659816460,21.97669340183540
vsp26_241004_Au-0.6-Ga-0.4_pp0_rep2,vsp,26,241004,Au-0.6-Ga-0.4,2,CO2R,100,3.26,58.32764862206780,22.212671905697400,0.014311139,0,80.55710312129990,19.442896878700100
vsp26_241004_Au-0.6-Ga-0.4_pp0_rep3,vsp,26,241004,Au-0.6-Ga-0.4,3,CO2R,300,3.75,72.43194040469560,6.222986247544200,0.008990331,0,78.66523509,21.334764907780300
vsp26_241004_Au-0.6-Ga-0.4_pp0_rep3,vsp,26,241004,Au-0.6-Ga-0.4,3,CO2R,100,3.23,59.120508903722600,23.43565815324170,0.011008568,0,82.56915278905860,17.43084721094150
uoft8_241025_Ag-0.333-Cd-0.667_pp0,uoft,8,241025,Ag-0.333-Cd-0.667,avg,HER,50,2.87,,,,,,
vsp26_241004_Au-0.6-Ga-0.4_pp0_rep3,vsp,26,241004,Au-0.6-Ga-0.4,3,CO2R,50,2.97,57.88193935842980,22.337917485265200,0.011008568,0,80.23086541203070,19.76913458796930
vsp26_241004_Au-0.6-Ga-0.4_pp0_rep3,vsp,26,241004,Au-0.6-Ga-0.4,3,CO2R,150,3.4,64.19887421791630,19.223968565815300,0.009540759,0,83.43403117942130,16.56596882057870
vsp26_241004_Au-0.6-Ga-0.4_pp0_rep3,vsp,26,241004,Au-0.6-Ga-0.4,3,CO2R,200,3.54,66.56981732197790,14.815815324165000,0.00853164,0,81.39540001395220,18.60459998604780
vsp10_240726_Au-1.0_pp0,vsp,10,240726,Au-1.0,avg,HER,50,2.87,,,,,,
vsp26_241004_Au-0.778-Ga-0.222_pp0,vsp,26,241004,Au-0.778-Ga-0.222,std,CO2R,200,0.09,2.263763203141420,1.907165689864590,0.00176938,0,0.3838984020929920,0.38389840209299700
vsp26_241004_Au-0.778-Ga-0.222_pp0,vsp,26,241004,Au-0.778-Ga-0.222,avg,CO2R,100,3.25,60.74284877273010,18.929273084479400,0.015411995669963100,0,79.69017007122420,20.309829928775800
vsp26_241004_Au-0.778-Ga-0.222_pp0,vsp,26,241004,Au-0.778-Ga-0.222,avg,CO2R,300,3.76,72.49855267,5.286509495743290,0.01186479,0,77.79851966684730,22.201480333152700
vsp26_241004_Au-0.778-Ga-0.222_pp0,vsp,26,241004,Au-0.778-Ga-0.222,std,CO2R,100,0.03,0.5626828003320140,0.46129100171238300,0.004155643,0,1.004403519461020,1.0044035194610100
vsp26_241004_Au-0.778-Ga-0.222_pp0,vsp,26,241004,Au-0.778-Ga-0.222,std,CO2R,300,0.13,4.955415651881440,3.874115821501660,0.001538722,0,1.1499791204215400,1.1499791204215400
vsp26_241004_Au-0.778-Ga-0.222_pp0,vsp,26,241004,Au-0.778-Ga-0.222,avg,CO2R,50,3,58.27282429010860,20.46660117878190,0.018714566170669500,0,78.75945814423360,21.24054185576640
vsp26_241004_Au-0.778-Ga-0.222_pp0,vsp,26,241004,Au-0.778-Ga-0.222,std,CO2R,50,0.01,3.0191441185206500,1.906943924274140,0.006605141,0,1.3796481182872100,1.3796481182872200
vsp26_241004_Au-0.778-Ga-0.222_pp0,vsp,26,241004,Au-0.778-Ga-0.222,std,CO2R,150,0.06,0.6647998082333510,0.17482781660665700,0.003120893,0,0.7733667972784160,0.7733667972784130
vsp26_241004_Au-0.778-Ga-0.222_pp0,vsp,26,241004,Au-0.778-Ga-0.222,avg,CO2R,150,3.42,63.55144489317630,15.805500982318300,0.012598694873065000,0,79.37163157655720,20.62836842344280
vsp26_241004_Au-0.778-Ga-0.222_pp0,vsp,26,241004,Au-0.778-Ga-0.222,avg,CO2R,200,3.56,66.29967147251460,12.271611001964600,0.011742472891400400,0,78.58475496565940,21.41524503434060
vsp10_240726_Au-1.0_pp0_rep1,vsp,10,240726,Au-1.0,1,HER,50,2.87,,,,,,
vsp26_241004_Au-0.778-Ga-0.222_pp0_rep1,vsp,26,241004,Au-0.778-Ga-0.222,1,CO2R,100,3.28,61.38797631254060,19.405697445972500,0.011558997,0,80.80720992,19.192790080975900
vsp26_241004_Au-0.778-Ga-0.222_pp0_rep1,vsp,26,241004,Au-0.778-Ga-0.222,1,CO2R,200,3.66,68.89754964531590,10.071218074656200,0.011008568,0,78.98125916112670,21.018740838873300
vsp26_241004_Au-0.778-Ga-0.222_pp0_rep1,vsp,26,241004,Au-0.778-Ga-0.222,1,CO2R,50,3,61.64347443972460,18.654223968565800,0.012109425,0,80.30980783,19.69019217
vsp13_240823_Ag-0.333-Au-0.333-Zn-0.333_pp0,vsp,13,240823,Ag-0.333-Au-0.333-Zn-0.333,avg,HER,50,2.87,,,,,,
vsp26_241004_Au-0.778-Ga-0.222_pp0_rep1,vsp,26,241004,Au-0.778-Ga-0.222,1,CO2R,300,3.9,75.09573332775330,2.907662082514740,0.010091188,0,78.01480470708140,21.985195292918600
vsp26_241004_Au-0.778-Ga-0.222_pp0_rep1,vsp,26,241004,Au-0.778-Ga-0.222,1,CO2R,150,3.49,64.21519596559880,15.82023575638510,0.009540759,0,80.04662011767360,19.953379882326400
vsp26_241004_Au-0.778-Ga-0.222_pp0_rep2,vsp,26,241004,Au-0.778-Ga-0.222,2,CO2R,100,3.22,60.48714139237060,18.89734774066800,0.014861567,0,79.40182215499000,20.59817784501000
vsp26_241004_Au-0.778-Ga-0.222_pp0_rep2,vsp,26,241004,Au-0.778-Ga-0.222,2,CO2R,300,3.7,75.61551821548890,3.1949901768172900,0.01284333,0,78.82499935849670,21.17500064150330
vsp26_241004_Au-0.778-Ga-0.222_pp0_rep2,vsp,26,241004,Au-0.778-Ga-0.222,2,CO2R,200,3.51,65.25152231685120,13.294449901768200,0.01045814,0,78.55816037682700,21.44183962317300
vsp26_241004_Au-0.778-Ga-0.222_pp0_rep2,vsp,26,241004,Au-0.778-Ga-0.222,2,CO2R,50,3,57.35838791353660,20.28978388998040,0.018714566,0,77.66688636968760,22.333113630312400
vsp13_240823_Ag-0.333-Au-0.333-Zn-0.333_pp0_rep1,vsp,13,240823,Ag-0.333-Au-0.333-Zn-0.333,1,HER,50,2.87,,,,,,
vsp26_241004_Au-0.778-Ga-0.222_pp0_rep2,vsp,26,241004,Au-0.778-Ga-0.222,2,CO2R,150,3.38,63.553537424930400,15.972495088408600,0.012476377,0,79.54048605454480,20.459513945455200
vsp20_241011_Ag-0.333-Au-0.333-Cu-0.333_pp0_rep2,vsp,20,241011,Ag-0.333-Au-0.333-Cu-0.333,2,HER,50,2.87,,,,,,
vsp26_241004_Au-0.778-Ga-0.222_pp0_rep3,vsp,26,241004,Au-0.778-Ga-0.222,3,CO2R,150,3.38,62.88560128899960,15.623772102161100,0.015778948,0,78.52778855745330,21.472211442546700
vsp26_241004_Au-0.778-Ga-0.222_pp0_rep3,vsp,26,241004,Au-0.778-Ga-0.222,3,CO2R,100,3.24,60.353428613279200,18.484774066797600,0.019815423,0,78.86147813965860,21.138521860341400
vsp26_241004_Au-0.778-Ga-0.222_pp0_rep3,vsp,26,241004,Au-0.778-Ga-0.222,3,CO2R,200,3.5,64.74994245537680,13.449165029469500,0.01376071,0,78.21484535902450,21.78515464097550
vsp26_241004_Au-0.778-Ga-0.222_pp0_rep3,vsp,26,241004,Au-0.778-Ga-0.222,3,CO2R,300,3.67,66.78440645336790,9.756876228,0.012659854,0,76.55575493496390,23.444245065036100
vsp26_241004_Au-0.778-Ga-0.222_pp0_rep3,vsp,26,241004,Au-0.778-Ga-0.222,3,CO2R,50,3.02,55.81661052,22.455795677799600,0.025319707,0,78.30168022955350,21.698319770446500
vsp26_241004_Au-0.8-Ga-0.2_pp0,vsp,26,241004,Au-0.8-Ga-0.2,std,CO2R,300,0,0,0,0,0,0,0
vsp26_241004_Au-0.8-Ga-0.2_pp0,vsp,26,241004,Au-0.8-Ga-0.2,std,CO2R,200,0,0,0,0,0,0,0
vsp26_241004_Au-0.8-Ga-0.2_pp0,vsp,26,241004,Au-0.8-Ga-0.2,avg,CO2R,100,3.29,62.60017995773090,17.342829076620800,0.018714566,0,79.96468934616020,20.03531065383980
vsp26_241004_Au-0.8-Ga-0.2_pp0,vsp,26,241004,Au-0.8-Ga-0.2,avg,CO2R,200,3.59,66.74904266672250,11.552062868369400,0.014035925,0,78.31514145971980,21.68485854028020
vsp26_241004_Au-0.8-Ga-0.2_pp0,vsp,26,241004,Au-0.8-Ga-0.2,std,CO2R,150,0,0,0,0,0,0,0
vsp26_241004_Au-0.8-Ga-0.2_pp0,vsp,26,241004,Au-0.8-Ga-0.2,avg,CO2R,150,3.46,65.50963610872800,13.99803536345780,0.0161459,0,79.52645359075620,20.47354640924380
vsp4_240726_Pd-0.5-Sn-0.5_pp0_rep1,vsp,4,240726,Pd-0.5-Sn-0.5,1,HER,50,2.87,,,,,,
vsp26_241004_Au-0.8-Ga-0.2_pp0,vsp,26,241004,Au-0.8-Ga-0.2,avg,CO2R,50,3.04,58.88133252422110,19.95088408644400,0.019815423,0,78.85598636118650,21.14401363881350
vsp8_240802_Pd-0.333-Zn-0.667_pp0,vsp,8,240802,Pd-0.333-Zn-0.667,avg,HER,50,2.87,,,,,,
vsp26_241004_Au-0.8-Ga-0.2_pp0,vsp,26,241004,Au-0.8-Ga-0.2,avg,CO2R,300,3.77,73.11033919939730,4.6463654223968600,0.017246757,0.00098345,77.77691199255440,22.223088007445600
vsp26_241004_Au-0.8-Ga-0.2_pp0,vsp,26,241004,Au-0.8-Ga-0.2,std,CO2R,100,0,0,0,0,0,0,0
vsp26_241004_Au-0.8-Ga-0.2_pp0,vsp,26,241004,Au-0.8-Ga-0.2,std,CO2R,50,0,0,0,0,0,0,0
vsp26_241004_Au-0.8-Ga-0.2_pp0_rep1,vsp,26,241004,Au-0.8-Ga-0.2,1,CO2R,50,3.04,58.88133252422110,19.95088408644400,0.019815423,0,78.85598636118650,21.14401363881350
vsp8_240802_Pd-0.333-Zn-0.667_pp0_rep1,vsp,8,240802,Pd-0.333-Zn-0.667,1,HER,50,2.87,,,,,,
vsp26_241004_Au-0.8-Ga-0.2_pp0_rep1,vsp,26,241004,Au-0.8-Ga-0.2,1,CO2R,150,3.46,65.50963610872800,13.99803536345780,0.0161459,0,79.52645359075620,20.47354640924380
vsp26_241004_Au-0.8-Ga-0.2_pp0_rep1,vsp,26,241004,Au-0.8-Ga-0.2,1,CO2R,200,3.59,66.74904266672250,11.552062868369400,0.014035925,0,78.31514145971980,21.68485854028020
vsp26_241004_Au-0.8-Ga-0.2_pp0_rep1,vsp,26,241004,Au-0.8-Ga-0.2,1,CO2R,300,3.77,73.11033919939730,4.6463654223968600,0.017246757,0.00098345,77.77691199255440,22.223088007445600
vsp26_241004_Au-0.8-Ga-0.2_pp0_rep1,vsp,26,241004,Au-0.8-Ga-0.2,1,CO2R,100,3.29,62.60017995773090,17.342829076620800,0.018714566,0,79.96468934616020,20.03531065383980
vsp26_241004_Au-0.875-Ga-0.125_pp0,vsp,26,241004,Au-0.875-Ga-0.125,avg,CO2R,50,3.07,63.61840590930970,13.88015717092340,0.022017137,0,77.52453454,22.47546546
vsp26_241004_Au-0.875-Ga-0.125_pp0,vsp,26,241004,Au-0.875-Ga-0.125,std,CO2R,50,0,0,0,0,0,0,0
vsp26_241004_Au-0.875-Ga-0.125_pp0,vsp,26,241004,Au-0.875-Ga-0.125,avg,CO2R,150,3.47,66.06583104898620,12.578585461689600,0.013577234,0,78.66030043600810,21.33969956399190
vsp26_241004_Au-0.875-Ga-0.125_pp0,vsp,26,241004,Au-0.875-Ga-0.125,avg,CO2R,100,3.3,65.13130636757410,14.815815324165000,0.016512853,0,79.96660028988060,20.033399710119400
vsp26_241004_Au-0.875-Ga-0.125_pp0,vsp,26,241004,Au-0.875-Ga-0.125,std,CO2R,100,0,0,0,0,0,0,0
vsp26_241004_Au-0.875-Ga-0.125_pp0,vsp,26,241004,Au-0.875-Ga-0.125,avg,CO2R,200,3.61,71.47826905773300,7.492632612966600,0.014035925,0,78.98716190455600,21.012838095444000
vsp26_241004_Au-0.875-Ga-0.125_pp0,vsp,26,241004,Au-0.875-Ga-0.125,std,CO2R,200,0,0,0,0,0,0,0
vsp26_241004_Au-0.875-Ga-0.125_pp0,vsp,26,241004,Au-0.875-Ga-0.125,avg,CO2R,300,3.79,75.40563728054570,2.436149312,0.011925949,0,77.85536017841880,22.14463982158120
vsp26_241004_Au-0.875-Ga-0.125_pp0,vsp,26,241004,Au-0.875-Ga-0.125,std,CO2R,300,0,0,0,0,0,0,0
vsp8_240802_Pd-0.75-Zn-0.25_pp0_rep3,vsp,8,240802,Pd-0.75-Zn-0.25,3,HER,50,2.87,,,,,,
vsp26_241004_Au-0.875-Ga-0.125_pp0,vsp,26,241004,Au-0.875-Ga-0.125,std,CO2R,150,0,0,0,0,0,0,0
uoft4_240405_Ag-0.833-Cu-0.167_pp0_rep1,uoft,4,240405,Ag-0.833-Cu-0.167,1,HER,50,2.88,,,,,,
vsp26_241004_Au-0.875-Ga-0.125_pp0_rep1,vsp,26,241004,Au-0.875-Ga-0.125,1,CO2R,100,3.3,65.13130636757410,14.815815324165000,0.016512853,0,79.96660028988060,20.033399710119400
vsp26_241004_Au-0.875-Ga-0.125_pp0_rep1,vsp,26,241004,Au-0.875-Ga-0.125,1,CO2R,300,3.79,75.40563728054570,2.436149312,0.011925949,0,77.85536017841880,22.14463982158120
vsp2_240718_Au-0.8-In-0.2_pp0,vsp,2,240718,Au-0.8-In-0.2,avg,HER,50,2.88,,,,,,
vsp26_241004_Au-0.875-Ga-0.125_pp0_rep1,vsp,26,241004,Au-0.875-Ga-0.125,1,CO2R,200,3.61,71.47826905773300,7.492632612966600,0.014035925,0,78.98716190455600,21.012838095444000
vsp26_241004_Au-0.875-Ga-0.125_pp0_rep1,vsp,26,241004,Au-0.875-Ga-0.125,1,CO2R,150,3.47,66.06583104898620,12.578585461689600,0.013577234,0,78.66030043600810,21.33969956399190
vsp26_241004_Au-0.875-Ga-0.125_pp0_rep1,vsp,26,241004,Au-0.875-Ga-0.125,1,CO2R,50,3.07,63.61840590930970,13.88015717092340,0.022017137,0,77.52453454,22.47546546
vsp27_241030_Au-0.091-Ga-0.182-Pd-0.727_pp0,vsp,27,241030,Au-0.091-Ga-0.182-Pd-0.727,std,CO2R,300,0.06,3.5996268738493100,4.310937429801970,0.003587572,0.000914104,0.7286286810643710,0.7286286810643680
vsp27_241030_Au-0.091-Ga-0.182-Pd-0.727_pp0,vsp,27,241030,Au-0.091-Ga-0.182-Pd-0.727,avg,CO2R,300,3.68,75.21110157846650,5.382285527177470,0.00905149,0.000936619,80.60447363846750,19.395526361532500
vsp27_241030_Au-0.091-Ga-0.182-Pd-0.727_pp0,vsp,27,241030,Au-0.091-Ga-0.182-Pd-0.727,avg,CO2R,150,3.43,62.778045156835300,22.694826457105400,0.017246757,0.001311267,85.49307727405530,14.50692272594470
vsp27_241030_Au-0.091-Ga-0.182-Pd-0.727_pp0,vsp,27,241030,Au-0.091-Ga-0.182-Pd-0.727,std,CO2R,50,0.06,4.659607742837040,0,0.00063558,0,4.658982907985510,4.658982907985510
vsp27_241030_Au-0.091-Ga-0.182-Pd-0.727_pp0,vsp,27,241030,Au-0.091-Ga-0.182-Pd-0.727,avg,CO2R,200,3.57,70.63550189374130,14.530943025540300,0.015778947947819400,0.001264436,85.18513593933510,14.81486406066500
vsp27_241030_Au-0.091-Ga-0.182-Pd-0.727_pp0,vsp,27,241030,Au-0.091-Ga-0.182-Pd-0.727,std,CO2R,200,0.02,8.819384206327640,9.129841227323090,0.003283403,0.001095033,0.3677703882568640,0.3677703882568660
vsp27_241030_Au-0.091-Ga-0.182-Pd-0.727_pp0,vsp,27,241030,Au-0.091-Ga-0.182-Pd-0.727,avg,CO2R,50,2.33,71.52315386385990,0,0.008439902,0,71.53159376625060,28.468406233749400
vsp2_240718_Au-0.8-In-0.2_pp0_rep1,vsp,2,240718,Au-0.8-In-0.2,1,HER,50,2.88,,,,,,
vsp27_241030_Au-0.091-Ga-0.182-Pd-0.727_pp0,vsp,27,241030,Au-0.091-Ga-0.182-Pd-0.727,avg,CO2R,100,3.18,51.18123417522860,33.39882121807470,0.011192044474616000,0,84.59124743777790,15.408752562222100
vsp27_241030_Au-0.091-Ga-0.182-Pd-0.727_pp0,vsp,27,241030,Au-0.091-Ga-0.182-Pd-0.727,std,CO2R,100,0.06,10.16522824793190,10.094625128963500,0.005231484,0,1.1410811803696100,1.14108118
vsp27_241030_Au-0.091-Ga-0.182-Pd-0.727_pp0,vsp,27,241030,Au-0.091-Ga-0.182-Pd-0.727,std,CO2R,150,0.04,12.172809677332900,12.027284174103300,0.003135242,0.000162227,0.8424374088052930,0.8424374088052950
vsp2_240718_Au-0.889-In-0.111_pp0,vsp,2,240718,Au-0.889-In-0.111,avg,HER,50,2.88,,,,,,
vsp27_241030_Au-0.091-Ga-0.182-Pd-0.727_pp0_rep1,vsp,27,241030,Au-0.091-Ga-0.182-Pd-0.727,1,CO2R,50,2.39,76.81265563204920,0,0.007705998,0,76.82036162988420,23.17963837011580
vsp27_241030_Au-0.091-Ga-0.182-Pd-0.727_pp0_rep1,vsp,27,241030,Au-0.091-Ga-0.182-Pd-0.727,1,CO2R,300,3.66,78.95478039,0.974950884,0.005320808,0,79.93571113549400,20.064288864506100
vsp27_241030_Au-0.091-Ga-0.182-Pd-0.727_pp0_rep1,vsp,27,241030,Au-0.091-Ga-0.182-Pd-0.727,1,CO2R,100,3.24,62.67300006277600,21.792730844793700,0.016512853,0,84.48224376,15.517756239926800
vsp27_241030_Au-0.091-Ga-0.182-Pd-0.727_pp0_rep1,vsp,27,241030,Au-0.091-Ga-0.182-Pd-0.727,1,CO2R,200,3.58,80.32026198497560,4.438850688,0.012109425,0,84.77245782511680,15.227542174883200
uoft4_240405_Ag-0.75-Pd-0.25_pp0,uoft,4,240405,Ag-0.75-Pd-0.25,avg,HER,50,2.89,,,,,,
vsp27_241030_Au-0.091-Ga-0.182-Pd-0.727_pp0_rep1,vsp,27,241030,Au-0.091-Ga-0.182-Pd-0.727,1,CO2R,150,3.47,76.42135219401960,9.017681728880160,0.020549328,0.001404928,85.46296534270740,14.537034657292600
vsp27_241030_Au-0.091-Ga-0.182-Pd-0.727_pp0_rep2,vsp,27,241030,Au-0.091-Ga-0.182-Pd-0.727,2,CO2R,200,3.59,63.06629140597210,22.216355599214100,0.018439352,0.001896653,85.30471302889760,14.695286971102400
vsp27_241030_Au-0.091-Ga-0.182-Pd-0.727_pp0_rep2,vsp,27,241030,Au-0.091-Ga-0.182-Pd-0.727,2,CO2R,150,3.41,53.02852120780930,31.62082514734770,0.014311139,0.001123943,84.66609954595720,15.333900454042800
uoft4_240405_Au-0.25-Cu-0.75_pp0_rep2,uoft,4,240405,Au-0.25-Cu-0.75,2,HER,50,2.89,,,,,,
vsp27_241030_Au-0.091-Ga-0.182-Pd-0.727_pp0_rep2,vsp,27,241030,Au-0.091-Ga-0.182-Pd-0.727,2,CO2R,300,3.76,71.77530394,9.589882121807470,0.012476377,0.001826407,81.38097171934670,18.61902828065330
vsp27_241030_Au-0.091-Ga-0.182-Pd-0.727_pp0_rep2,vsp,27,241030,Au-0.091-Ga-0.182-Pd-0.727,2,CO2R,50,2.28,68.02527778359040,0,0.008806855,0,68.03408463825890,31.96591536174110
vsp27_241030_Au-0.091-Ga-0.182-Pd-0.727_pp0_rep2,vsp,27,241030,Au-0.091-Ga-0.182-Pd-0.727,2,CO2R,100,3.12,43.36500031387980,40.13752455795680,0.006054713,0,83.50857958442120,16.49142041557880
uoft5_240507_Au-0.5-Cd-0.25-Tl-0.25_pp0_rep2,uoft,5,240507,Au-0.5-Cd-0.25-Tl-0.25,2,HER,50,2.89,,,,,,
vsp27_241030_Au-0.091-Ga-0.182-Pd-0.727_pp0_rep3,vsp,27,241030,Au-0.091-Ga-0.182-Pd-0.727,3,CO2R,300,3.64,74.90322040636970,5.582023575638510,0.009357283,0.00098345,80.49673806056180,19.503261939438200
vsp27_241030_Au-0.091-Ga-0.182-Pd-0.727_pp0_rep3,vsp,27,241030,Au-0.091-Ga-0.182-Pd-0.727,3,CO2R,100,3.2,47.505702149030100,38.26620825147350,0.011008568,0,85.78291896883930,14.217081031160700
vsp27_241030_Au-0.091-Ga-0.182-Pd-0.727_pp0_rep3,vsp,27,241030,Au-0.091-Ga-0.182-Pd-0.727,3,CO2R,200,3.55,68.51995229027600,16.93762278978390,0.016788067,0.001896653,85.47823696399070,14.52176303600930
vsp27_241030_Au-0.091-Ga-0.182-Pd-0.727_pp0_rep3,vsp,27,241030,Au-0.091-Ga-0.182-Pd-0.727,3,CO2R,50,2.31,69.73152817594010,0,0.008806855,0,69.74033503060860,30.25966496939140
vsp27_241030_Au-0.091-Ga-0.182-Pd-0.727_pp0_rep3,vsp,27,241030,Au-0.091-Ga-0.182-Pd-0.727,3,CO2R,150,3.41,58.88426207,27.44597249508840,0.016879805,0.001404928,86.35016693350130,13.649833066498700
uoft8_241025_Ag-0.5-Cd-0.5_pp0_rep1,uoft,8,241025,Ag-0.5-Cd-0.5,1,HER,50,2.89,,,,,,
vsp27_241030_Au-0.167-Ga-0.667-Pd-0.167_pp0,vsp,27,241030,Au-0.167-Ga-0.667-Pd-0.167,avg,CO2R,50,2.85,31.558308397329900,65.24066797642440,0.008439902,0,96.80741627614500,4.358052519864490
uoft8_241025_Ag-0.6-Cd-0.4_pp0_rep3,uoft,8,241025,Ag-0.6-Cd-0.4,3,HER,50,2.89,,,,,,
vsp27_241030_Au-0.167-Ga-0.667-Pd-0.167_pp0,vsp,27,241030,Au-0.167-Ga-0.667-Pd-0.167,std,CO2R,50,0.07,4.402237311209720,2.832847335673900,0.00063558,0,7.234532983477340,5.746824538455000
vsp27_241030_Au-0.167-Ga-0.667-Pd-0.167_pp0,vsp,27,241030,Au-0.167-Ga-0.667-Pd-0.167,std,CO2R,300,0.03,7.788034767469760,1.2954618987466100,0.005358634,0.000214606,8.939714999394180,8.939714999394180
vsp27_241030_Au-0.167-Ga-0.667-Pd-0.167_pp0,vsp,27,241030,Au-0.167-Ga-0.667-Pd-0.167,avg,CO2R,150,3.44,51.69948453967790,31.827111984282900,0.012965647,0,83.54099012271520,16.459009877284800
vsp27_241030_Au-0.167-Ga-0.667-Pd-0.167_pp0,vsp,27,241030,Au-0.167-Ga-0.667-Pd-0.167,avg,CO2R,200,3.62,65.47081964,17.127946954813400,0.020182375282094500,0.000913204,82.62192172388340,17.378078276116600
vsp27_241030_Au-0.167-Ga-0.667-Pd-0.167_pp0,vsp,27,241030,Au-0.167-Ga-0.667-Pd-0.167,std,CO2R,200,0.01,3.0351196112863200,4.081773999361410,0.003664933,0.000797846,6.9138835600590100,6.9138835600590100
vsp27_241030_Au-0.167-Ga-0.667-Pd-0.167_pp0,vsp,27,241030,Au-0.167-Ga-0.667-Pd-0.167,std,CO2R,150,0.04,5.238039971117160,3.5262318534348100,0.002988653,0,5.757248740914280,5.757248741
vsp27_241030_Au-0.167-Ga-0.667-Pd-0.167_pp0,vsp,27,241030,Au-0.167-Ga-0.667-Pd-0.167,std,CO2R,100,0.06,6.828741734212920,5.243309535088660,0.00158895,0,7.677718507217670,7.677718507217670
vsp27_241030_Au-0.167-Ga-0.667-Pd-0.167_pp0,vsp,27,241030,Au-0.167-Ga-0.667-Pd-0.167,avg,CO2R,100,3.26,40.98118813953000,48.47986247544200,0.007889474,0,89.46894008894600,10.531059911054000
vsp27_241030_Au-0.167-Ga-0.667-Pd-0.167_pp0,vsp,27,241030,Au-0.167-Ga-0.667-Pd-0.167,avg,CO2R,300,3.77,80.06124143,4.432711198428290,0.01376071,0.000796126,84.50988249471840,15.49011750528170
vsp27_241030_Au-0.167-Ga-0.667-Pd-0.167_pp0_rep1,vsp,27,241030,Au-0.167-Ga-0.667-Pd-0.167,1,CO2R,150,3.44,52.21494486178830,27.77504911591360,0.014311139,0,80.00562322571060,19.994376774289400
vsp27_241030_Au-0.167-Ga-0.667-Pd-0.167_pp0_rep1,vsp,27,241030,Au-0.167-Ga-0.667-Pd-0.167,1,CO2R,100,3.27,42.05298290401560,42.44351669941060,0.008806855,0,84.50530645809470,15.494693541905300
vsp27_241030_Au-0.167-Ga-0.667-Pd-0.167_pp0_rep1,vsp,27,241030,Au-0.167-Ga-0.667-Pd-0.167,1,CO2R,50,2.84,32.17393123940660,65.61394891944990,0.008806855,0,97.79668701352500,2.203312986474980
vsp27_241030_Au-0.167-Ga-0.667-Pd-0.167_pp0_rep1,vsp,27,241030,Au-0.167-Ga-0.667-Pd-0.167,1,CO2R,300,3.75,76.41109878842410,3.2244597249508800,0.013026806,0.000842957,79.65074638550480,20.349253614495200
vsp10_240726_Au-0.625-Zn-0.375_pp0,vsp,10,240726,Au-0.625-Zn-0.375,avg,HER,50,2.89,,,,,,
vsp27_241030_Au-0.167-Ga-0.667-Pd-0.167_pp0_rep1,vsp,27,241030,Au-0.167-Ga-0.667-Pd-0.167,1,CO2R,200,3.61,65.4053234,14.834233791748500,0.019264995,0.001475175,80.26227452579080,19.737725474209200
vsp27_241030_Au-0.167-Ga-0.667-Pd-0.167_pp0_rep2,vsp,27,241030,Au-0.167-Ga-0.667-Pd-0.167,2,CO2R,50,2.93,35.62033103852350,67.86836935166990,0.007705998,0,103.49640638802800,0
vsp27_241030_Au-0.167-Ga-0.667-Pd-0.167_pp0_rep2,vsp,27,241030,Au-0.167-Ga-0.667-Pd-0.167,2,CO2R,200,3.64,68.53815731653730,21.840618860510800,0.02421885,0.001264436,90.40673091772510,9.593269082274940
vsp27_241030_Au-0.167-Ga-0.667-Pd-0.167_pp0_rep2,vsp,27,241030,Au-0.167-Ga-0.667-Pd-0.167,2,CO2R,300,3.8,89.00395488501540,5.800589390962670,0.019448471,0.00098345,94.82678859675890,5.173211403241130
vsp27_241030_Au-0.167-Ga-0.667-Pd-0.167_pp0_rep2,vsp,27,241030,Au-0.167-Ga-0.667-Pd-0.167,2,CO2R,100,3.32,47.21065517169220,51.09282907662080,0.008806855,0,98.3122911,1.6877088970184000
vsp27_241030_Au-0.167-Ga-0.667-Pd-0.167_pp0_rep2,vsp,27,241030,Au-0.167-Ga-0.667-Pd-0.167,2,CO2R,150,3.48,56.66073782669650,33.50687622789780,0.015045043,0,90.18430673445200,9.815693265548050
vsp10_240726_Au-0.625-Zn-0.375_pp0_rep1,vsp,10,240726,Au-0.625-Zn-0.375,1,HER,50,2.89,,,,,,
vsp27_241030_Au-0.167-Ga-0.667-Pd-0.167_pp0_rep3,vsp,27,241030,Au-0.167-Ga-0.667-Pd-0.167,3,CO2R,150,3.41,46.22277093054890,34.19941060903730,0.009540759,0,80.43304040798290,19.566959592017100
vsp27_241030_Au-0.167-Ga-0.667-Pd-0.167_pp0_rep3,vsp,27,241030,Au-0.167-Ga-0.667-Pd-0.167,3,CO2R,300,3.75,74.76867061457660,4.273084479371320,0.008806855,0.000561971,79.0521125,20.9478875
vsp27_241030_Au-0.167-Ga-0.667-Pd-0.167_pp0_rep3,vsp,27,241030,Au-0.167-Ga-0.667-Pd-0.167,3,CO2R,100,3.2,33.679926342882300,51.903241650294700,0.006054713,0,85.58922270576160,14.410777294238400
vsp14_240906_Au-0.25-Cu-0.5-Zn-0.25_pp0_rep1,vsp,14,240906,Au-0.25-Cu-0.5-Zn-0.25,1,HER,50,2.89,,,,,,
vsp27_241030_Au-0.167-Ga-0.667-Pd-0.167_pp0_rep3,vsp,27,241030,Au-0.167-Ga-0.667-Pd-0.167,3,CO2R,200,3.62,62.46897821674440,14.708988212180700,0.017063281,0,77.19675972813430,22.80324027186570
vsp27_241030_Au-0.167-Ga-0.667-Pd-0.167_pp0_rep3,vsp,27,241030,Au-0.167-Ga-0.667-Pd-0.167,3,CO2R,50,2.79,26.880662914059700,62.23968565815330,0.008806855,0,89.12915542688150,10.870844573118500
vsp27_241030_Au-0.2-Ga-0.4-Pd-0.4_pp0,vsp,27,241030,Au-0.2-Ga-0.4-Pd-0.4,std,CO2R,50,0.04,4.805547516020740,7.076225991457190,0.00063558,0,2.565598862923850,2.5655988629238500
vsp14_240906_Au-0.5-Cu-0.25-Zn-0.25_pp0_rep2,vsp,14,240906,Au-0.5-Cu-0.25-Zn-0.25,2,HER,50,2.89,,,,,,
vsp2_240718_Au-0.75-In-0.25_pp0,vsp,2,240718,Au-0.75-In-0.25,avg,HER,50,2.89,,,,,,
vsp27_241030_Au-0.2-Ga-0.4-Pd-0.4_pp0,vsp,27,241030,Au-0.2-Ga-0.4-Pd-0.4,avg,CO2R,50,2.75,29.40802276674550,57.83889980353640,0.008439902,0,87.25536247267250,12.744637527327500
vsp27_241030_Au-0.2-Ga-0.4-Pd-0.4_pp0,vsp,27,241030,Au-0.2-Ga-0.4-Pd-0.4,std,CO2R,300,0.19,2.7902994617060100,2.2392902365524800,0.004452842,0.000506554,0.6781752023230810,0.6781752023230840
vsp27_241030_Au-0.2-Ga-0.4-Pd-0.4_pp0,vsp,27,241030,Au-0.2-Ga-0.4-Pd-0.4,avg,CO2R,100,3.15,35.09238527694660,47.62524557956780,0.007522522,0,82.72564766915010,17.274352330849900
vsp27_241030_Au-0.2-Ga-0.4-Pd-0.4_pp0,vsp,27,241030,Au-0.2-Ga-0.4-Pd-0.4,std,CO2R,150,0.08,9.038480121638870,11.197046281868200,0.005943419,0,2.9335839375673400,2.9335839375673400
vsp27_241030_Au-0.2-Ga-0.4-Pd-0.4_pp0,vsp,27,241030,Au-0.2-Ga-0.4-Pd-0.4,avg,CO2R,200,3.56,59.58902676348110,16.269646365422400,0.019907161,0.001334682,75.88172737215400,24.11827262784610
