Repository: Jehadabed/ocx24-dashboard

# OCx24 Dashboard

An interactive web dashboard for exploring and analyzing  data from OCx24 experiments, featuring HER (Hydrogen Evolution Reaction) and CO2RR (CO2 Reduction Reaction) performance data, as well as XRD (X-ray Diffraction) data.

This project is part of the OCx24 research: https://ai.meta.com/blog/open-catalyst-simulations-experiments/.

## Features

- **Interactive Data Filtering**: Filter data by source, batch, reaction type, element count, and voltage/current density ranges
- **Data Aggregation**: Average data across multiple replicates with statistical analysis
- **Interactive Plots**: Dedicated plotting interfaces for HER and CO2RR performance visualization

File: Data/DashboardData-241125.csv (part 19 of 19)
sample id,source,batch number,batch date,target composition,xrf composition,rep,reaction,current density,voltage,fe_h2,fe_co,fe_ch4,fe_c2h4,fe_gas_total,fe_liquid,Ag,Au,Cd,Cu,Ga,Hg,In,Ni,Pd,Pt,Rh,Sn,Tl,Zn
vsp28_240927_Au-0.5-Cu-0.375-Pd-0.125_pp0_rep1,vsp,28,240927,Au-0.5-Cu-0.375-Pd-0.125,Au-0.504-Cu-0.273-Pd-0.223,1,CO2R,50,2.95,62.469605976270685,22.662082514734777,0.048437701,0.0,85.19001201047543,14.809987989524572,0.0,0.504,0.0,0.273,0.0,0.0,0.0,0.0,0.223,0.0,0.0,0.0,0.0,0.0
vsp28_240927_Au-0.5-Cu-0.375-Pd-0.125_pp0_rep1,vsp,28,240927,Au-0.5-Cu-0.375-Pd-0.125,Au-0.504-Cu-0.273-Pd-0.223,1,CO2R,100,3.3,59.17763502061144,23.207269155206287,0.053391556,0.004214785,82.45289062744583,17.547109372554175,0.0,0.504,0.0,0.273,0.0,0.0,0.0,0.0,0.223,0.0,0.0,0.0,0.0,0.0
vsp28_240927_Au-0.5-Cu-0.375-Pd-0.125_pp0_rep1,vsp,28,240927,Au-0.5-Cu-0.375-Pd-0.125,Au-0.504-Cu-0.273-Pd-0.223,1,CO2R,150,3.45,56.78126765573668,22.74066797642436,0.046602939,0.004495771,79.58061347035527,20.41938652964473,0.0,0.504,0.0,0.273,0.0,0.0,0.0,0.0,0.223,0.0,0.0,0.0,0.0,0.0
vsp28_240927_Au-0.5-Cu-0.375-Pd-0.125_pp0_rep1,vsp,28,240927,Au-0.5-Cu-0.375-Pd-0.125,Au-0.504-Cu-0.273-Pd-0.223,1,CO2R,200,3.6,55.987047228441696,21.671168958742637,0.045960773,0.004636264,77.7184519,22.281548102676897,0.0,0.504,0.0,0.273,0.0,0.0,0.0,0.0,0.223,0.0,0.0,0.0,0.0,0.0
vsp28_240927_Au-0.5-Cu-0.375-Pd-0.125_pp0_rep1,vsp,28,240927,Au-0.5-Cu-0.375-Pd-0.125,Au-0.504-Cu-0.273-Pd-0.223,1,CO2R,300,3.73,70.05273180020507,8.759823182711198,0.036878704,0.003090843,78.86010365725818,21.13989634274182,0.0,0.504,0.0,0.273,0.0,0.0,0.0,0.0,0.223,0.0,0.0,0.0,0.0,0.0
vsp28_240927_Au-0.5-Cu-0.375-Pd-0.125_pp0_rep2,vsp,28,240927,Au-0.5-Cu-0.375-Pd-0.125,Au-0.452-Cu-0.361-Pd-0.187,2,HER,50,2.66,0.0,0.0,0.0,0.0,0.0,0.0,0.0,0.452,0.0,0.361,0.0,0.0,0.0,0.0,0.187,0.0,0.0,0.0,0.0,0.0
vsp28_240927_Au-0.5-Cu-0.375-Pd-0.125_pp0_rep2,vsp,28,240927,Au-0.5-Cu-0.375-Pd-0.125,Au-0.452-Cu-0.361-Pd-0.187,2,CO2R,50,2.93,74.47864571,22.57367387033399,0.1354053905289617,0.0059007,97.23218036725852,2.7678196327414923,0.0,0.452,0.0,0.361,0.0,0.0,0.0,0.0,0.187,0.0,0.0,0.0,0.0,0.0
vsp28_240927_Au-0.5-Cu-0.375-Pd-0.125_pp0_rep2,vsp,28,240927,Au-0.5-Cu-0.375-Pd-0.125,Au-0.452-Cu-0.361-Pd-0.187,2,CO2R,100,3.22,61.33398899328298,23.980844793713164,0.091921546,0.008851049,85.4418038,14.558196198117995,0.0,0.452,0.0,0.361,0.0,0.0,0.0,0.0,0.187,0.0,0.0,0.0,0.0,0.0
vsp28_240927_Au-0.5-Cu-0.375-Pd-0.125_pp0_rep2,vsp,28,240927,Au-0.5-Cu-0.375-Pd-0.125,Au-0.452-Cu-0.361-Pd-0.187,2,CO2R,150,3.39,67.27405888384357,29.607072691552062,0.094306735,0.01629717,97.01809766472655,2.981902335273446,0.0,0.452,0.0,0.361,0.0,0.0,0.0,0.0,0.187,0.0,0.0,0.0,0.0,0.0
vsp28_240927_Au-0.5-Cu-0.375-Pd-0.125_pp0_rep2,vsp,28,240927,Au-0.5-Cu-0.375-Pd-0.125,Au-0.452-Cu-0.361-Pd-0.187,2,CO2R,200,3.52,66.04249931992717,29.108546168958743,0.086142047,0.022549102,95.28296831252678,4.717031687473224,0.0,0.452,0.0,0.361,0.0,0.0,0.0,0.0,0.187,0.0,0.0,0.0,0.0,0.0
vsp28_240927_Au-0.5-Cu-0.375-Pd-0.125_pp0_rep2,vsp,28,240927,Au-0.5-Cu-0.375-Pd-0.125,Au-0.452-Cu-0.361-Pd-0.187,2,CO2R,300,3.68,75.20182468768964,14.70284872298625,0.070087885,0.021916884,90.01496694494395,9.985033055,0.0,0.452,0.0,0.361,0.0,0.0,0.0,0.0,0.187,0.0,0.0,0.0,0.0,0.0
vsp28_240927_Au-0.5-Cu-0.375-Pd-0.125_pp0_rep3,vsp,28,240927,Au-0.5-Cu-0.375-Pd-0.125,Au-0.459-Cu-0.238-Pd-0.303,3,HER,50,2.67,0.0,0.0,0.0,0.0,0.0,0.0,0.0,0.459,0.0,0.238,0.0,0.0,0.0,0.0,0.303,0.0,0.0,0.0,0.0,0.0
vsp28_240927_Au-0.5-Cu-0.375-Pd-0.125_pp0_rep3,vsp,28,240927,Au-0.5-Cu-0.375-Pd-0.125,Au-0.459-Cu-0.238-Pd-0.303,3,CO2R,50,2.94,71.00839105233422,16.50294695481336,0.1431113883639432,0.009272528,87.70721952622878,12.292780473771217,0.0,0.459,0.0,0.238,0.0,0.0,0.0,0.0,0.303,0.0,0.0,0.0,0.0,0.0
vsp28_240927_Au-0.5-Cu-0.375-Pd-0.125_pp0_rep3,vsp,28,240927,Au-0.5-Cu-0.375-Pd-0.125,Au-0.459-Cu-0.238-Pd-0.303,3,CO2R,100,3.3,62.347820628178034,21.903241650294696,0.093572831,0.010115485,84.38193659612847,15.618063403871531,0.0,0.459,0.0,0.238,0.0,0.0,0.0,0.0,0.303,0.0,0.0,0.0,0.0,0.0
vsp28_240927_Au-0.5-Cu-0.375-Pd-0.125_pp0_rep3,vsp,28,240927,Au-0.5-Cu-0.375-Pd-0.125,Au-0.459-Cu-0.238-Pd-0.303,3,CO2R,150,3.45,63.30703718428927,19.82318271119843,0.078527787,0.011239428,83.24272449408582,16.75727550591418,0.0,0.459,0.0,0.238,0.0,0.0,0.0,0.0,0.303,0.0,0.0,0.0,0.0,0.0
vsp28_240927_Au-0.5-Cu-0.375-Pd-0.125_pp0_rep3,vsp,28,240927,Au-0.5-Cu-0.375-Pd-0.125,Au-0.459-Cu-0.238-Pd-0.303,3,CO2R,200,3.58,75.92688694050932,8.944007858546168,0.058895841,0.008851049,84.95470614467153,15.045293855328469,0.0,0.459,0.0,0.238,0.0,0.0,0.0,0.0,0.303,0.0,0.0,0.0,0.0,0.0
vsp28_240927_Au-0.5-Cu-0.375-Pd-0.125_pp0_rep3,vsp,28,240927,Au-0.5-Cu-0.375-Pd-0.125,Au-0.459-Cu-0.238-Pd-0.303,3,CO2R,300,3.69,81.02345728096425,2.551571709233792,0.030457039,0.002809857,83.61554548668656,16.384454513313443,0.0,0.459,0.0,0.238,0.0,0.0,0.0,0.0,0.303,0.0,0.0,0.0,0.0,0.0
vsp28_240927_Au-0.75-Cu-0.125-Pd-0.125_pp0_rep1,vsp,28,240927,Au-0.75-Cu-0.125-Pd-0.125,Au-0.472-Cu-0.228-Pd-0.3,1,HER,50,2.78,0.0,0.0,0.0,0.0,0.0,0.0,0.0,0.472,0.0,0.228,0.0,0.0,0.0,0.0,0.3,0.0,0.0,0.0,0.0,0.0
vsp28_240927_Au-0.75-Cu-0.125-Pd-0.125_pp0_rep1,vsp,28,240927,Au-0.75-Cu-0.125-Pd-0.125,Au-0.472-Cu-0.228-Pd-0.3,1,CO2R,50,3.14,62.03770742221013,20.599214145383105,0.1056822560226042,0.006743657,82.77505060922536,17.22494939077464,0.0,0.472,0.0,0.228,0.0,0.0,0.0,0.0,0.3,0.0,0.0,0.0,0.0,0.0
vsp28_240927_Au-0.75-Cu-0.125-Pd-0.125_pp0_rep1,vsp,28,240927,Au-0.75-Cu-0.125-Pd-0.125,Au-0.472-Cu-0.228-Pd-0.3,1,CO2R,100,3.49,58.40800184142794,22.23477406679764,0.078160835,0.006322178,80.74900772295456,19.25099227704544,0.0,0.472,0.0,0.228,0.0,0.0,0.0,0.0,0.3,0.0,0.0,0.0,0.0,0.0
vsp28_240927_Au-0.75-Cu-0.125-Pd-0.125_pp0_rep1,vsp,28,240927,Au-0.75-Cu-0.125-Pd-0.125,Au-0.472-Cu-0.228-Pd-0.3,1,CO2R,150,3.64,59.63045889221369,20.093320235756387,0.066785315,0.008148585,79.81683702889731,20.18316297110269,0.0,0.472,0.0,0.228,0.0,0.0,0.0,0.0,0.3,0.0,0.0,0.0,0.0,0.0
vsp28_240927_Au-0.75-Cu-0.125-Pd-0.125_pp0_rep1,vsp,28,240927,Au-0.75-Cu-0.125-Pd-0.125,Au-0.472-Cu-0.228-Pd-0.3,1,CO2R,200,3.76,65.06570549708093,14.661100196463655,0.059171055,0.008429571,79.81022362935245,20.18977637064755,0.0,0.472,0.0,0.228,0.0,0.0,0.0,0.0,0.3,0.0,0.0,0.0,0.0,0.0
vsp28_240927_Au-0.75-Cu-0.125-Pd-0.125_pp0_rep1,vsp,28,240927,Au-0.75-Cu-0.125-Pd-0.125,Au-0.472-Cu-0.228-Pd-0.3,1,CO2R,300,3.86,76.47492100692628,4.349214145383104,0.030090087,0.00295035,80.86426042572239,19.135739574277608,0.0,0.472,0.0,0.228,0.0,0.0,0.0,0.0,0.3,0.0,0.0,0.0,0.0,0.0
vsp29_241004_Ag-0.125-Au-0.5-Pd-0.375_pp0_rep1,vsp,29,241004,Ag-0.125-Au-0.5-Pd-0.375,Ag-0.282-Au-0.409-Pd-0.309,1,HER,50,2.51,0.0,0.0,0.0,0.0,0.0,0.0,0.282,0.409,0.0,0.0,0.0,0.0,0.0,0.0,0.309,0.0,0.0,0.0,0.0,0.0
vsp29_241004_Ag-0.125-Au-0.5-Pd-0.375_pp0_rep1,vsp,29,241004,Ag-0.125-Au-0.5-Pd-0.375,Ag-0.282-Au-0.409-Pd-0.309,1,CO2R,50,2.83,63.70127016677478,19.995088408644403,0.008806855,0.0,83.70516543008773,16.29483456991227,0.282,0.409,0.0,0.0,0.0,0.0,0.0,0.0,0.309,0.0,0.0,0.0,0.0,0.0
vsp29_241004_Ag-0.125-Au-0.5-Pd-0.375_pp0_rep1,vsp,29,241004,Ag-0.125-Au-0.5-Pd-0.375,Ag-0.282-Au-0.409-Pd-0.309,1,CO2R,100,3.17,48.11713993,35.164538310412574,0.005504284,0.0,83.28718252217882,16.712817477821176,0.282,0.409,0.0,0.0,0.0,0.0,0.0,0.0,0.309,0.0,0.0,0.0,0.0,0.0
vsp29_241004_Ag-0.125-Au-0.5-Pd-0.375_pp0_rep1,vsp,29,241004,Ag-0.125-Au-0.5-Pd-0.375,Ag-0.282-Au-0.409-Pd-0.309,1,CO2R,150,3.39,44.19971123061792,38.47249508840864,0.006605141,0.0,82.68012956920037,17.319870430799625,0.282,0.409,0.0,0.0,0.0,0.0,0.0,0.0,0.309,0.0,0.0,0.0,0.0,0.0
vsp29_241004_Ag-0.125-Au-0.5-Pd-0.375_pp0_rep1,vsp,29,241004,Ag-0.125-Au-0.5-Pd-0.375,Ag-0.282-Au-0.409-Pd-0.309,1,CO2R,200,3.55,52.55100546150788,29.712671905697448,0.01045814,0.0,82.27561837994317,17.724381620056832,0.282,0.409,0.0,0.0,0.0,0.0,0.0,0.0,0.309,0.0,0.0,0.0,0.0,0.0
vsp29_241004_Ag-0.125-Au-0.5-Pd-0.375_pp0_rep1,vsp,29,241004,Ag-0.125-Au-0.5-Pd-0.375,Ag-0.282-Au-0.409-Pd-0.309,1,CO2R,300,3.76,69.0807508,10.704813359528488,0.012109425,0.0,79.79932122155664,20.20067877844336,0.282,0.409,0.0,0.0,0.0,0.0,0.0,0.0,0.309,0.0,0.0,0.0,0.0,0.0
vsp29_241004_Ag-0.125-Au-0.75-Pd-0.125_pp0_rep1,vsp,29,241004,Ag-0.125-Au-0.75-Pd-0.125,Ag-0.234-Au-0.553-Pd-0.213,1,HER,50,2.8,0.0,0.0,0.0,0.0,0.0,0.0,0.234,0.553,0.0,0.0,0.0,0.0,0.0,0.0,0.213,0.0,0.0,0.0,0.0,0.0
vsp29_241004_Ag-0.125-Au-0.75-Pd-0.125_pp0_rep1,vsp,29,241004,Ag-0.125-Au-0.75-Pd-0.125,Ag-0.234-Au-0.553-Pd-0.213,1,CO2R,50,2.91,51.31431919479378,32.43123772102161,0.012109425,0.0,83.75766634098466,16.242333659015344,0.234,0.553,0.0,0.0,0.0,0.0,0.0,0.0,0.213,0.0,0.0,0.0,0.0,0.0
vsp29_241004_Ag-0.125-Au-0.75-Pd-0.125_pp0_rep1,vsp,29,241004,Ag-0.125-Au-0.75-Pd-0.125,Ag-0.234-Au-0.553-Pd-0.213,1,CO2R,100,3.27,51.11783046307728,31.68713163064833,0.011558997,0.0,82.81849825423667,17.181501745763327,0.234,0.553,0.0,0.0,0.0,0.0,0.0,0.0,0.213,0.0,0.0,0.0,0.0,0.0
vsp29_241004_Ag-0.125-Au-0.75-Pd-0.125_pp0_rep1,vsp,29,241004,Ag-0.125-Au-0.75-Pd-0.125,Ag-0.234-Au-0.553-Pd-0.213,1,CO2R,150,3.51,57.39479796605914,24.611984282907663,0.011008568,0.0,82.01943845376798,17.980561546232025,0.234,0.553,0.0,0.0,0.0,0.0,0.0,0.0,0.213,0.0,0.0,0.0,0.0,0.0
vsp29_241004_Ag-0.125-Au-0.75-Pd-0.125_pp0_rep1,vsp,29,241004,Ag-0.125-Au-0.75-Pd-0.125,Ag-0.234-Au-0.553-Pd-0.213,1,CO2R,200,3.61,67.98478729,13.268664047151276,0.012935068,0.0,81.26811642738167,18.73188357261833,0.234,0.553,0.0,0.0,0.0,0.0,0.0,0.0,0.213,0.0,0.0,0.0,0.0,0.0
vsp29_241004_Ag-0.125-Au-0.75-Pd-0.125_pp0_rep1,vsp,29,241004,Ag-0.125-Au-0.75-Pd-0.125,Ag-0.234-Au-0.553-Pd-0.213,1,CO2R,300,3.83,76.05494988,4.889489194499018,0.010641616,0.000702464,80.95710127,19.042898732161703,0.234,0.553,0.0,0.0,0.0,0.0,0.0,0.0,0.213,0.0,0.0,0.0,0.0,0.0
vsp29_241004_Ag-0.167-Au-0.417-Pd-0.417_pp0_rep1,vsp,29,241004,Ag-0.167-Au-0.417-Pd-0.417,Ag-0.279-Au-0.444-Pd-0.276,1,HER,50,2.74,0.0,0.0,0.0,0.0,0.0,0.0,0.279,0.444,0.0,0.0,0.0,0.0,0.0,0.0,0.276,0.0,0.0,0.0,0.0,0.0
vsp29_241004_Ag-0.167-Au-0.417-Pd-0.417_pp0_rep1,vsp,29,241004,Ag-0.167-Au-0.417-Pd-0.417,Ag-0.279-Au-0.444-Pd-0.276,1,CO2R,50,2.86,52.58113791876792,30.64833006,0.011008568,0.0,83.24047654604271,16.759523453957286,0.279,0.444,0.0,0.0,0.0,0.0,0.0,0.0,0.276,0.0,0.0,0.0,0.0,0.0
vsp29_241004_Ag-0.167-Au-0.417-Pd-0.417_pp0_rep1,vsp,29,241004,Ag-0.167-Au-0.417-Pd-0.417,Ag-0.279-Au-0.444-Pd-0.276,1,CO2R,100,3.28,47.85222540752056,35.76129666011788,0.009357283,0.0,83.62485651448236,16.37514348551764,0.279,0.444,0.0,0.0,0.0,0.0,0.0,0.0,0.276,0.0,0.0,0.0,0.0,0.0
vsp29_241004_Ag-0.167-Au-0.417-Pd-0.417_pp0_rep1,vsp,29,241004,Ag-0.167-Au-0.417-Pd-0.417,Ag-0.279-Au-0.444-Pd-0.276,1,CO2R,150,3.43,51.71190022808596,30.66797642436149,0.011742473,0.001685914,82.39495268,17.605047324008694,0.279,0.444,0.0,0.0,0.0,0.0,0.0,0.0,0.276,0.0,0.0,0.0,0.0,0.0
vsp29_241004_Ag-0.167-Au-0.417-Pd-0.417_pp0_rep1,vsp,29,241004,Ag-0.167-Au-0.417-Pd-0.417,Ag-0.279-Au-0.444-Pd-0.276,1,CO2R,200,3.6,56.86967712235033,24.75810412573674,0.01376071,0.001896653,81.64541577572561,18.35458422427439,0.279,0.444,0.0,0.0,0.0,0.0,0.0,0.0,0.276,0.0,0.0,0.0,0.0,0.0
vsp29_241004_Ag-0.167-Au-0.417-Pd-0.417_pp0_rep1,vsp,29,241004,Ag-0.167-Au-0.417-Pd-0.417,Ag-0.279-Au-0.444-Pd-0.276,1,CO2R,300,3.76,71.28188495260416,8.560903733,0.01376071,0.001404928,79.85960196078783,20.14039803921217,0.279,0.444,0.0,0.0,0.0,0.0,0.0,0.0,0.276,0.0,0.0,0.0,0.0,0.0
vsp29_241004_Ag-0.167-Au-0.667-Pd-0.167_pp0_rep1,vsp,29,241004,Ag-0.167-Au-0.667-Pd-0.167,Ag-0.254-Au-0.427-Pd-0.319,1,HER,50,2.68,0.0,0.0,0.0,0.0,0.0,0.0,0.254,0.427,0.0,0.0,0.0,0.0,0.0,0.0,0.319,0.0,0.0,0.0,0.0,0.0
vsp29_241004_Ag-0.167-Au-0.667-Pd-0.167_pp0_rep1,vsp,29,241004,Ag-0.167-Au-0.667-Pd-0.167,Ag-0.254-Au-0.427-Pd-0.319,1,CO2R,50,2.97,57.66975663855699,24.38605108,0.011008568,0.0,82.06681628744278,17.933183712557224,0.254,0.427,0.0,0.0,0.0,0.0,0.0,0.0,0.319,0.0,0.0,0.0,0.0,0.0
vsp29_241004_Ag-0.167-Au-0.667-Pd-0.167_pp0_rep1,vsp,29,241004,Ag-0.167-Au-0.667-Pd-0.167,Ag-0.254-Au-0.427-Pd-0.319,1,CO2R,100,3.36,46.633116407541486,37.75785854616896,0.006605141,0.0,84.39758009471186,15.602419905288144,0.254,0.427,0.0,0.0,0.0,0.0,0.0,0.0,0.319,0.0,0.0,0.0,0.0,0.0
vsp29_241004_Ag-0.167-Au-0.667-Pd-0.167_pp0_rep1,vsp,29,241004,Ag-0.167-Au-0.667-Pd-0.167,Ag-0.254-Au-0.427-Pd-0.319,1,CO2R,150,3.5,50.73761744,33.285854616895875,0.011008568,0.002528871,84.03865713632221,15.961342863677784,0.254,0.427,0.0,0.0,0.0,0.0,0.0,0.0,0.319,0.0,0.0,0.0,0.0,0.0
vsp29_241004_Ag-0.167-Au-0.667-Pd-0.167_pp0_rep1,vsp,29,241004,Ag-0.167-Au-0.667-Pd-0.167,Ag-0.254-Au-0.427-Pd-0.319,1,CO2R,200,3.64,64.53242377953086,19.11836935166994,0.015411996,0.00295035,83.67113264045653,16.328867359543466,0.254,0.427,0.0,0.0,0.0,0.0,0.0,0.0,0.319,0.0,0.0,0.0,0.0,0.0
vsp29_241004_Ag-0.167-Au-0.667-Pd-0.167_pp0_rep1,vsp,29,241004,Ag-0.167-Au-0.667-Pd-0.167,Ag-0.254-Au-0.427-Pd-0.319,1,CO2R,300,3.83,74.55125656531838,6.871316306483301,0.014494615,0.0019669,81.44068202,18.559317976872705,0.254,0.427,0.0,0.0,0.0,0.0,0.0,0.0,0.319,0.0,0.0,0.0,0.0,0.0
vsp29_241004_Ag-0.25-Au-0.25-Pd-0.5_pp0_rep1,vsp,29,241004,Ag-0.25-Au-0.25-Pd-0.5,Ag-0.373-Au-0.38-Pd-0.247,1,HER,50,2.5,0.0,0.0,0.0,0.0,0.0,0.0,0.373,0.38,0.0,0.0,0.0,0.0,0.0,0.0,0.247,0.0,0.0,0.0,0.0,0.0
vsp29_241004_Ag-0.25-Au-0.25-Pd-0.5_pp0_rep1,vsp,29,241004,Ag-0.25-Au-0.25-Pd-0.5,Ag-0.373-Au-0.38-Pd-0.247,1,CO2R,50,2.88,60.36786708238298,26.00687622789784,0.011008568,0.0,86.38575188,13.614248121383495,0.373,0.38,0.0,0.0,0.0,0.0,0.0,0.0,0.247,0.0,0.0,0.0,0.0,0.0
vsp29_241004_Ag-0.25-Au-0.25-Pd-0.5_pp0_rep1,vsp,29,241004,Ag-0.25-Au-0.25-Pd-0.5,Ag-0.373-Au-0.38-Pd-0.247,1,CO2R,100,3.21,38.08742598,49.83300589390963,0.006605141,0.0,87.92703701160025,12.072962988399752,0.373,0.38,0.0,0.0,0.0,0.0,0.0,0.0,0.247,0.0,0.0,0.0,0.0,0.0
vsp29_241004_Ag-0.25-Au-0.25-Pd-0.5_pp0_rep1,vsp,29,241004,Ag-0.25-Au-0.25-Pd-0.5,Ag-0.373-Au-0.38-Pd-0.247,1,CO2R,150,3.42,34.13044842955492,52.318271119842834,0.008439902,0.0,86.45847756096083,13.54152243903917,0.373,0.38,0.0,0.0,0.0,0.0,0.0,0.0,0.247,0.0,0.0,0.0,0.0,0.0
vsp29_241004_Ag-0.25-Au-0.25-Pd-0.5_pp0_rep1,vsp,29,241004,Ag-0.25-Au-0.25-Pd-0.5,Ag-0.373-Au-0.38-Pd-0.247,1,CO2R,200,3.57,36.93015129004583,48.48845776031435,0.011008568,0.001264436,85.43236492715502,14.56763507284498,0.373,0.38,0.0,0.0,0.0,0.0,0.0,0.0,0.247,0.0,0.0,0.0,0.0,0.0
vsp29_241004_Ag-0.25-Au-0.25-Pd-0.5_pp0_rep1,vsp,29,241004,Ag-0.25-Au-0.25-Pd-0.5,Ag-0.373-Au-0.38-Pd-0.247,1,CO2R,300,3.76,50.30237083847747,33.18025540275049,0.015411996,0.001404928,83.50142032914565,16.498579670854355,0.373,0.38,0.0,0.0,0.0,0.0,0.0,0.0,0.247,0.0,0.0,0.0,0.0,0.0
vsp29_241004_Ag-0.25-Au-0.25-Pd-0.5_pp0_rep2,vsp,29,241004,Ag-0.25-Au-0.25-Pd-0.5,Ag-0.492-Au-0.28-Pd-0.229,2,HER,50,2.55,0.0,0.0,0.0,0.0,0.0,0.0,0.492,0.28,0.0,0.0,0.0,0.0,0.0,0.0,0.229,0.0,0.0,0.0,0.0,0.0
vsp29_241004_Ag-0.25-Au-0.25-Pd-0.5_pp0_rep2,vsp,29,241004,Ag-0.25-Au-0.25-Pd-0.5,Ag-0.492-Au-0.28-Pd-0.229,2,CO2R,50,2.91,63.56316307099961,22.64734774066798,0.008806855,0.0,86.21931766633614,13.780682333663862,0.492,0.28,0.0,0.0,0.0,0.0,0.0,0.0,0.229,0.0,0.0,0.0,0.0,0.0
vsp29_241004_Ag-0.25-Au-0.25-Pd-0.5_pp0_rep2,vsp,29,241004,Ag-0.25-Au-0.25-Pd-0.5,Ag-0.492-Au-0.28-Pd-0.229,2,CO2R,100,3.3,40.54949883864488,47.151277013752456,0.004953856,0.0,87.70572971,12.294270291851603,0.492,0.28,0.0,0.0,0.0,0.0,0.0,0.0,0.229,0.0,0.0,0.0,0.0,0.0
vsp29_241004_Ag-0.25-Au-0.25-Pd-0.5_pp0_rep2,vsp,29,241004,Ag-0.25-Au-0.25-Pd-0.5,Ag-0.492-Au-0.28-Pd-0.229,2,CO2R,150,3.46,32.84312289438992,54.32220039292731,0.006605141,0.0,87.17324653749104,12.82675346250896,0.492,0.28,0.0,0.0,0.0,0.0,0.0,0.0,0.229,0.0,0.0,0.0,0.0,0.0
vsp29_241004_Ag-0.25-Au-0.25-Pd-0.5_pp0_rep2,vsp,29,241004,Ag-0.25-Au-0.25-Pd-0.5,Ag-0.492-Au-0.28-Pd-0.229,2,CO2R,200,3.61,37.90443407478709,48.528978388998034,0.009357283,0.0,86.44449976515924,13.555500234840764,0.492,0.28,0.0,0.0,0.0,0.0,0.0,0.0,0.229,0.0,0.0,0.0,0.0,0.0
vsp29_241004_Ag-0.25-Au-0.25-Pd-0.5_pp0_rep2,vsp,29,241004,Ag-0.25-Au-0.25-Pd-0.5,Ag-0.492-Au-0.28-Pd-0.229,2,CO2R,300,3.82,62.09880934943188,21.412082514734777,0.014861567,0.001123943,83.52868977432318,16.471310225676817,0.492,0.28,0.0,0.0,0.0,0.0,0.0,0.0,0.229,0.0,0.0,0.0,0.0,0.0
vsp29_241004_Ag-0.25-Au-0.5-Pd-0.25_pp0_rep1,vsp,29,241004,Ag-0.25-Au-0.5-Pd-0.25,Ag-0.35-Au-0.309-Pd-0.341,1,HER,50,2.53,0.0,0.0,0.0,0.0,0.0,0.0,0.35,0.309,0.0,0.0,0.0,0.0,0.0,0.0,0.341,0.0,0.0,0.0,0.0,0.0
vsp29_241004_Ag-0.25-Au-0.5-Pd-0.25_pp0_rep1,vsp,29,241004,Ag-0.25-Au-0.5-Pd-0.25,Ag-0.35-Au-0.309-Pd-0.341,1,HER,50,2.62,0.0,0.0,0.0,0.0,0.0,0.0,0.35,0.309,0.0,0.0,0.0,0.0,0.0,0.0,0.341,0.0,0.0,0.0,0.0,0.0
vsp29_241004_Ag-0.25-Au-0.5-Pd-0.25_pp0_rep1,vsp,29,241004,Ag-0.25-Au-0.5-Pd-0.25,Ag-0.35-Au-0.309-Pd-0.341,1,CO2R,50,2.84,69.90981188,21.12966601178782,0.012109425,0.0,91.05158731835238,8.948412681647625,0.35,0.309,0.0,0.0,0.0,0.0,0.0,0.0,0.341,0.0,0.0,0.0,0.0,0.0
vsp29_241004_Ag-0.25-Au-0.5-Pd-0.25_pp0_rep1,vsp,29,241004,Ag-0.25-Au-0.5-Pd-0.25,Ag-0.35-Au-0.309-Pd-0.341,1,CO2R,50,2.86,72.25512147146833,25.461689587426324,0.009907712,0.0,97.72671877039676,2.273281229603228,0.35,0.309,0.0,0.0,0.0,0.0,0.0,0.0,0.341,0.0,0.0,0.0,0.0,0.0
vsp29_241004_Ag-0.25-Au-0.5-Pd-0.25_pp0_rep1,vsp,29,241004,Ag-0.25-Au-0.5-Pd-0.25,Ag-0.35-Au-0.309-Pd-0.341,1,CO2R,100,3.16,42.383184414823496,44.17485265225933,0.006605141,0.0,86.56464220808425,13.435357791915749,0.35,0.309,0.0,0.0,0.0,0.0,0.0,0.0,0.341,0.0,0.0,0.0,0.0,0.0
vsp29_241004_Ag-0.25-Au-0.5-Pd-0.25_pp0_rep1,vsp,29,241004,Ag-0.25-Au-0.5-Pd-0.25,Ag-0.35-Au-0.309-Pd-0.341,1,CO2R,100,3.21,53.12038335181737,46.52504911591356,0.009357283,0.0,99.65478975081626,0.3452102491837365,0.35,0.309,0.0,0.0,0.0,0.0,0.0,0.0,0.341,0.0,0.0,0.0,0.0,0.0
vsp29_241004_Ag-0.25-Au-0.5-Pd-0.25_pp0_rep1,vsp,29,241004,Ag-0.25-Au-0.5-Pd-0.25,Ag-0.35-Au-0.309-Pd-0.341,1,CO2R,150,3.37,42.671744543723456,43.36444007858546,0.009907712,0.001123943,86.04886391306783,13.951136086932166,0.35,0.309,0.0,0.0,0.0,0.0,0.0,0.0,0.341,0.0,0.0,0.0,0.0,0.0
vsp29_241004_Ag-0.25-Au-0.5-Pd-0.25_pp0_rep1,vsp,29,241004,Ag-0.25-Au-0.5-Pd-0.25,Ag-0.35-Au-0.309-Pd-0.341,1,CO2R,150,3.4,51.66460901044174,49.223968565815326,0.01284333,0.002528871,100.90592694102108,0.0,0.35,0.309,0.0,0.0,0.0,0.0,0.0,0.0,0.341,0.0,0.0,0.0,0.0,0.0
vsp29_241004_Ag-0.25-Au-0.5-Pd-0.25_pp0_rep1,vsp,29,241004,Ag-0.25-Au-0.5-Pd-0.25,Ag-0.35-Au-0.309-Pd-0.341,1,CO2R,200,3.55,67.00611019272218,16.81606090373281,0.016237638,0.001264436,83.84189747961875,16.15810252038125,0.35,0.309,0.0,0.0,0.0,0.0,0.0,0.0,0.341,0.0,0.0,0.0,0.0,0.0
vsp29_241004_Ag-0.25-Au-0.5-Pd-0.25_pp0_rep1,vsp,29,241004,Ag-0.25-Au-0.5-Pd-0.25,Ag-0.35-Au-0.309-Pd-0.341,1,CO2R,200,3.57,57.88727531,44.26326129666012,0.017063281,0.004425525,102.17424972595254,0.0,0.35,0.309,0.0,0.0,0.0,0.0,0.0,0.0,0.341,0.0,0.0,0.0,0.0,0.0
vsp29_241004_Ag-0.25-Au-0.5-Pd-0.25_pp0_rep1,vsp,29,241004,Ag-0.25-Au-0.5-Pd-0.25,Ag-0.35-Au-0.309-Pd-0.341,1,CO2R,300,3.67,75.15516122957166,4.901768172888016,0.011008568,0.000702464,80.07012330785886,19.929876692141136,0.35,0.309,0.0,0.0,0.0,0.0,0.0,0.0,0.341,0.0,0.0,0.0,0.0,0.0
vsp29_241004_Ag-0.25-Au-0.5-Pd-0.25_pp0_rep1,vsp,29,241004,Ag-0.25-Au-0.5-Pd-0.25,Ag-0.35-Au-0.309-Pd-0.341,1,CO2R,300,3.73,84.20452405365252,13.26620825147348,0.020365851,0.003231336,97.49680094677026,2.503199053229736,0.35,0.309,0.0,0.0,0.0,0.0,0.0,0.0,0.341,0.0,0.0,0.0,0.0,0.0
vsp29_241004_Ag-0.25-Au-0.5-Pd-0.25_pp0_rep2,vsp,29,241004,Ag-0.25-Au-0.5-Pd-0.25,Ag-0.357-Au-0.306-Pd-0.337,2,HER,50,2.52,0.0,0.0,0.0,0.0,0.0,0.0,0.357,0.306,0.0,0.0,0.0,0.0,0.0,0.0,0.337,0.0,0.0,0.0,0.0,0.0
vsp29_241004_Ag-0.25-Au-0.5-Pd-0.25_pp0_rep2,vsp,29,241004,Ag-0.25-Au-0.5-Pd-0.25,Ag-0.357-Au-0.306-Pd-0.337,2,CO2R,50,2.9,68.96063947770408,37.04322200392927,0.009907712,0.0,106.01376919313547,0.0,0.357,0.306,0.0,0.0,0.0,0.0,0.0,0.0,0.337,0.0,0.0,0.0,0.0,0.0
vsp29_241004_Ag-0.25-Au-0.5-Pd-0.25_pp0_rep2,vsp,29,241004,Ag-0.25-Au-0.5-Pd-0.25,Ag-0.357-Au-0.306-Pd-0.337,2,CO2R,100,3.28,40.452823871602256,46.50294695481336,0.007155569,0.0,86.96292639583382,13.03707360416618,0.357,0.306,0.0,0.0,0.0,0.0,0.0,0.0,0.337,0.0,0.0,0.0,0.0,0.0
vsp29_241004_Ag-0.25-Au-0.5-Pd-0.25_pp0_rep2,vsp,29,241004,Ag-0.25-Au-0.5-Pd-0.25,Ag-0.357-Au-0.306-Pd-0.337,2,CO2R,150,3.41,43.3011781,43.82612966601179,0.009540759,0.001123943,87.13962009987046,12.860379900129544,0.357,0.306,0.0,0.0,0.0,0.0,0.0,0.0,0.337,0.0,0.0,0.0,0.0,0.0
vsp29_241004_Ag-0.25-Au-0.5-Pd-0.25_pp0_rep2,vsp,29,241004,Ag-0.25-Au-0.5-Pd-0.25,Ag-0.357-Au-0.306-Pd-0.337,2,CO2R,200,3.57,61.05871644102199,25.734282907662084,0.012935068,0.001475175,86.80913960968087,13.19086039031913,0.357,0.306,0.0,0.0,0.0,0.0,0.0,0.0,0.337,0.0,0.0,0.0,0.0,0.0
vsp29_241004_Ag-0.25-Au-0.5-Pd-0.25_pp0_rep2,vsp,29,241004,Ag-0.25-Au-0.5-Pd-0.25,Ag-0.357-Au-0.306-Pd-0.337,2,CO2R,300,3.76,77.07505911402205,6.785363457760315,0.011558997,0.000842957,83.87414263,16.125857365199295,0.357,0.306,0.0,0.0,0.0,0.0,0.0,0.0,0.337,0.0,0.0,0.0,0.0,0.0
vsp29_241004_Ag-0.333-Au-0.333-Pd-0.333_pp0_rep1,vsp,29,241004,Ag-0.333-Au-0.333-Pd-0.333,Ag-0.496-Au-0.377-Pd-0.126,1,HER,50,2.82,0.0,0.0,0.0,0.0,0.0,0.0,0.496,0.377,0.0,0.0,0.0,0.0,0.0,0.0,0.126,0.0,0.0,0.0,0.0,0.0
vsp29_241004_Ag-0.333-Au-0.333-Pd-0.333_pp0_rep1,vsp,29,241004,Ag-0.333-Au-0.333-Pd-0.333,Ag-0.496-Au-0.377-Pd-0.126,1,CO2R,50,2.94,52.28483542237754,33.153241650294696,0.014311139,0.0,85.45238821150863,14.547611788491366,0.496,0.377,0.0,0.0,0.0,0.0,0.0,0.0,0.126,0.0,0.0,0.0,0.0,0.0
vsp29_241004_Ag-0.333-Au-0.333-Pd-0.333_pp0_rep1,vsp,29,241004,Ag-0.333-Au-0.333-Pd-0.333,Ag-0.496-Au-0.377-Pd-0.126,1,CO2R,100,3.33,48.893050702044405,36.54223968565815,0.015411996,0.0,85.45317383807077,14.546826161929232,0.496,0.377,0.0,0.0,0.0,0.0,0.0,0.0,0.126,0.0,0.0,0.0,0.0,0.0
vsp29_241004_Ag-0.333-Au-0.333-Pd-0.333_pp0_rep1,vsp,29,241004,Ag-0.333-Au-0.333-Pd-0.333,Ag-0.496-Au-0.377-Pd-0.126,1,CO2R,150,3.43,50.34003641005253,34.42534381139489,0.016879805,0.001685914,84.78658215876055,15.213417841239448,0.496,0.377,0.0,0.0,0.0,0.0,0.0,0.0,0.126,0.0,0.0,0.0,0.0,0.0
vsp29_241004_Ag-0.333-Au-0.333-Pd-0.333_pp0_rep1,vsp,29,241004,Ag-0.333-Au-0.333-Pd-0.333,Ag-0.496-Au-0.377-Pd-0.126,1,CO2R,200,3.58,53.73872648517442,29.25589390962672,0.019540209,0.001896653,83.019023,16.980976997304793,0.496,0.377,0.0,0.0,0.0,0.0,0.0,0.0,0.126,0.0,0.0,0.0,0.0,0.0
vsp29_241004_Ag-0.333-Au-0.333-Pd-0.333_pp0_rep1,vsp,29,241004,Ag-0.333-Au-0.333-Pd-0.333,Ag-0.496-Au-0.377-Pd-0.126,1,CO2R,300,3.74,70.97407353156585,9.027504911591356,0.02330147,0.001685914,80.02953157262591,19.970468427374087,0.496,0.377,0.0,0.0,0.0,0.0,0.0,0.0,0.126,0.0,0.0,0.0,0.0,0.0
vsp29_241004_Ag-0.417-Au-0.083-Pd-0.5_pp0_rep1,vsp,29,241004,Ag-0.417-Au-0.083-Pd-0.5,Ag-0.521-Au-0.268-Pd-0.211,1,HER,50,2.71,0.0,0.0,0.0,0.0,0.0,0.0,0.521,0.268,0.0,0.0,0.0,0.0,0.0,0.0,0.211,0.0,0.0,0.0,0.0,0.0
vsp29_241004_Ag-0.417-Au-0.083-Pd-0.5_pp0_rep1,vsp,29,241004,Ag-0.417-Au-0.083-Pd-0.5,Ag-0.521-Au-0.268-Pd-0.211,1,CO2R,50,2.95,57.24162464165394,26.56679764243615,0.009907712,0.0,83.81832999559221,16.181670004407792,0.521,0.268,0.0,0.0,0.0,0.0,0.0,0.0,0.211,0.0,0.0,0.0,0.0,0.0
vsp29_241004_Ag-0.417-Au-0.083-Pd-0.5_pp0_rep1,vsp,29,241004,Ag-0.417-Au-0.083-Pd-0.5,Ag-0.521-Au-0.268-Pd-0.211,1,CO2R,100,3.27,40.005231329385424,45.08104125736739,0.007705998,0.0,85.09397858,14.906021415412198,0.521,0.268,0.0,0.0,0.0,0.0,0.0,0.0,0.211,0.0,0.0,0.0,0.0,0.0
vsp29_241004_Ag-0.417-Au-0.083-Pd-0.5_pp0_rep1,vsp,29,241004,Ag-0.417-Au-0.083-Pd-0.5,Ag-0.521-Au-0.268-Pd-0.211,1,CO2R,150,3.46,37.40484211847915,47.18565815324165,0.010274664,0.001404928,84.60382750045541,15.39617249954459,0.521,0.268,0.0,0.0,0.0,0.0,0.0,0.0,0.211,0.0,0.0,0.0,0.0,0.0
vsp29_241004_Ag-0.417-Au-0.083-Pd-0.5_pp0_rep1,vsp,29,241004,Ag-0.417-Au-0.083-Pd-0.5,Ag-0.521-Au-0.268-Pd-0.211,1,CO2R,200,3.59,47.73797317374292,35.98968565815324,0.015962424,0.001685914,83.74753147939828,16.252468520601724,0.521,0.268,0.0,0.0,0.0,0.0,0.0,0.0,0.211,0.0,0.0,0.0,0.0,0.0
vsp29_241004_Ag-0.417-Au-0.083-Pd-0.5_pp0_rep1,vsp,29,241004,Ag-0.417-Au-0.083-Pd-0.5,Ag-0.521-Au-0.268-Pd-0.211,1,CO2R,300,3.78,65.55943836447719,14.955795677799609,0.019081518,0.001404928,80.53753288932651,19.462467110673487,0.521,0.268,0.0,0.0,0.0,0.0,0.0,0.0,0.211,0.0,0.0,0.0,0.0,0.0
vsp29_241004_Ag-0.5-Au-0.167-Pd-0.333_pp0_rep1,vsp,29,241004,Ag-0.5-Au-0.167-Pd-0.333,Ag-0.509-Au-0.361-Pd-0.13,1,HER,50,2.7,0.0,0.0,0.0,0.0,0.0,0.0,0.509,0.361,0.0,0.0,0.0,0.0,0.0,0.0,0.13,0.0,0.0,0.0,0.0,0.0
vsp29_241004_Ag-0.5-Au-0.167-Pd-0.333_pp0_rep1,vsp,29,241004,Ag-0.5-Au-0.167-Pd-0.333,Ag-0.509-Au-0.361-Pd-0.13,1,CO2R,50,2.92,50.37770198162757,35.87917485265226,0.012109425,0.0,86.26898626,13.731013740550909,0.509,0.361,0.0,0.0,0.0,0.0,0.0,0.0,0.13,0.0,0.0,0.0,0.0,0.0
vsp29_241004_Ag-0.5-Au-0.167-Pd-0.333_pp0_rep1,vsp,29,241004,Ag-0.5-Au-0.167-Pd-0.333,Ag-0.509-Au-0.361-Pd-0.13,1,CO2R,100,3.22,44.34053861767353,41.14685658153242,0.012109425,0.0,85.50197607907344,14.498023920926556,0.509,0.361,0.0,0.0,0.0,0.0,0.0,0.0,0.13,0.0,0.0,0.0,0.0,0.0
vsp29_241004_Ag-0.5-Au-0.167-Pd-0.333_pp0_rep1,vsp,29,241004,Ag-0.5-Au-0.167-Pd-0.333,Ag-0.509-Au-0.361-Pd-0.13,1,CO2R,150,3.4,44.61193998618929,39.78880157170924,0.013944187,0.0,84.41699243550875,15.583007564491254,0.509,0.361,0.0,0.0,0.0,0.0,0.0,0.0,0.13,0.0,0.0,0.0,0.0,0.0
vsp29_241004_Ag-0.5-Au-0.167-Pd-0.333_pp0_rep1,vsp,29,241004,Ag-0.5-Au-0.167-Pd-0.333,Ag-0.509-Au-0.361-Pd-0.13,1,CO2R,200,3.56,47.12841867375338,36.000736738703345,0.014311139,0.001053696,83.14674456,16.853255443111607,0.509,0.361,0.0,0.0,0.0,0.0,0.0,0.0,0.13,0.0,0.0,0.0,0.0,0.0
vsp29_241004_Ag-0.5-Au-0.167-Pd-0.333_pp0_rep1,vsp,29,241004,Ag-0.5-Au-0.167-Pd-0.333,Ag-0.509-Au-0.361-Pd-0.13,1,CO2R,300,3.78,72.83747305865367,8.528978388998036,0.020732804,0.001404928,81.39122539818452,18.608774601815483,0.509,0.361,0.0,0.0,0.0,0.0,0.0,0.0,0.13,0.0,0.0,0.0,0.0,0.0
vsp29_241004_Ag-0.5-Au-0.25-Pd-0.25_pp0_rep1,vsp,29,241004,Ag-0.5-Au-0.25-Pd-0.25,Ag-0.37-Au-0.379-Pd-0.251,1,HER,50,2.65,0.0,0.0,0.0,0.0,0.0,0.0,0.37,0.379,0.0,0.0,0.0,0.0,0.0,0.0,0.251,0.0,0.0,0.0,0.0,0.0
vsp29_241004_Ag-0.5-Au-0.25-Pd-0.25_pp0_rep1,vsp,29,241004,Ag-0.5-Au-0.25-Pd-0.25,Ag-0.37-Au-0.379-Pd-0.251,1,HER,50,2.69,0.0,0.0,0.0,0.0,0.0,0.0,0.37,0.379,0.0,0.0,0.0,0.0,0.0,0.0,0.251,0.0,0.0,0.0,0.0,0.0
vsp29_241004_Ag-0.5-Au-0.25-Pd-0.25_pp0_rep1,vsp,29,241004,Ag-0.5-Au-0.25-Pd-0.25,Ag-0.37-Au-0.379-Pd-0.251,1,CO2R,50,2.82,66.09428948084287,20.80550098231827,0.009907712,0.0,86.90969817466328,13.090301825336724,0.37,0.379,0.0,0.0,0.0,0.0,0.0,0.0,0.251,0.0,0.0,0.0,0.0,0.0
vsp29_241004_Ag-0.5-Au-0.25-Pd-0.25_pp0_rep1,vsp,29,241004,Ag-0.5-Au-0.25-Pd-0.25,Ag-0.37-Au-0.379-Pd-0.251,1,CO2R,50,2.93,37.77480173,52.426326129666016,0.016512853,0.0,90.21764071478584,9.782359285214156,0.37,0.379,0.0,0.0,0.0,0.0,0.0,0.0,0.251,0.0,0.0,0.0,0.0,0.0
vsp29_241004_Ag-0.5-Au-0.25-Pd-0.25_pp0_rep1,vsp,29,241004,Ag-0.5-Au-0.25-Pd-0.25,Ag-0.37-Au-0.379-Pd-0.251,1,CO2R,100,3.21,51.71357425,34.501473477406684,0.007155569,0.0,86.22220330031418,13.777796699685824,0.37,0.379,0.0,0.0,0.0,0.0,0.0,0.0,0.251,0.0,0.0,0.0,0.0,0.0
vsp29_241004_Ag-0.5-Au-0.25-Pd-0.25_pp0_rep1,vsp,29,241004,Ag-0.5-Au-0.25-Pd-0.25,Ag-0.37-Au-0.379-Pd-0.251,1,CO2R,100,3.26,30.851241917596106,59.31483300589392,0.016512853,0.0,90.18505923,9.814940769308208,0.37,0.379,0.0,0.0,0.0,0.0,0.0,0.0,0.251,0.0,0.0,0.0,0.0,0.0
vsp29_241004_Ag-0.5-Au-0.25-Pd-0.25_pp0_rep1,vsp,29,241004,Ag-0.5-Au-0.25-Pd-0.25,Ag-0.37-Au-0.379-Pd-0.251,1,CO2R,150,3.39,48.252526732093166,37.50982318,0.009907712,0.001404928,85.77498066396802,14.225019336031975,0.37,0.379,0.0,0.0,0.0,0.0,0.0,0.0,0.251,0.0,0.0,0.0,0.0,0.0
vsp29_241004_Ag-0.5-Au-0.25-Pd-0.25_pp0_rep1,vsp,29,241004,Ag-0.5-Au-0.25-Pd-0.25,Ag-0.37-Au-0.379-Pd-0.251,1,CO2R,150,3.41,33.855489757057065,53.619842829076624,0.018347614,0.001404928,87.49772134686043,12.50227865313957,0.37,0.379,0.0,0.0,0.0,0.0,0.0,0.0,0.251,0.0,0.0,0.0,0.0,0.0
vsp29_241004_Ag-0.5-Au-0.25-Pd-0.25_pp0_rep1,vsp,29,241004,Ag-0.5-Au-0.25-Pd-0.25,Ag-0.37-Au-0.379-Pd-0.251,1,CO2R,200,3.56,57.628638389587564,27.178290766208253,0.01376071,0.001685914,84.82410579869116,15.175894201308836,0.37,0.379,0.0,0.0,0.0,0.0,0.0,0.0,0.251,0.0,0.0,0.0,0.0,0.0
vsp29_241004_Ag-0.5-Au-0.25-Pd-0.25_pp0_rep1,vsp,29,241004,Ag-0.5-Au-0.25-Pd-0.25,Ag-0.37-Au-0.379-Pd-0.251,1,CO2R,200,3.6,59.768984494339705,25.144891944990174,0.037429132,0.003161089,84.95916242469843,15.040837575301566,0.37,0.379,0.0,0.0,0.0,0.0,0.0,0.0,0.251,0.0,0.0,0.0,0.0,0.0
vsp29_241004_Ag-0.5-Au-0.25-Pd-0.25_pp0_rep1,vsp,29,241004,Ag-0.5-Au-0.25-Pd-0.25,Ag-0.37-Au-0.379-Pd-0.251,1,CO2R,300,3.71,73.51901065098663,8.136051080550098,0.013026806,0.00098345,81.67088438745508,18.329115612544925,0.37,0.379,0.0,0.0,0.0,0.0,0.0,0.0,0.251,0.0,0.0,0.0,0.0,0.0
vsp29_241004_Ag-0.5-Au-0.25-Pd-0.25_pp0_rep1,vsp,29,241004,Ag-0.5-Au-0.25-Pd-0.25,Ag-0.37-Au-0.379-Pd-0.251,1,CO2R,300,3.79,71.97932579,10.665520628683694,0.027888373,0.002107393,82.67813745373427,17.321862546265734,0.37,0.379,0.0,0.0,0.0,0.0,0.0,0.0,0.251,0.0,0.0,0.0,0.0,0.0
vsp29_241004_Ag-0.5-Au-0.25-Pd-0.25_pp0_rep2,vsp,29,241004,Ag-0.5-Au-0.25-Pd-0.25,Ag-0.346-Au-0.373-Pd-0.281,2,HER,50,2.71,0.0,0.0,0.0,0.0,0.0,0.0,0.346,0.373,0.0,0.0,0.0,0.0,0.0,0.0,0.281,0.0,0.0,0.0,0.0,0.0
vsp29_241004_Ag-0.5-Au-0.25-Pd-0.25_pp0_rep2,vsp,29,241004,Ag-0.5-Au-0.25-Pd-0.25,Ag-0.346-Au-0.373-Pd-0.281,2,CO2R,50,2.88,63.42882253238193,21.733791748526524,0.008806855,0.0,85.17142114,14.828578864422994,0.346,0.373,0.0,0.0,0.0,0.0,0.0,0.0,0.281,0.0,0.0,0.0,0.0,0.0
vsp29_241004_Ag-0.5-Au-0.25-Pd-0.25_pp0_rep2,vsp,29,241004,Ag-0.5-Au-0.25-Pd-0.25,Ag-0.346-Au-0.373-Pd-0.281,2,CO2R,100,3.29,49.10083910523342,36.07072691552063,0.006054713,0.0,85.17762073333867,14.82237926666133,0.346,0.373,0.0,0.0,0.0,0.0,0.0,0.0,0.281,0.0,0.0,0.0,0.0,0.0
vsp29_241004_Ag-0.5-Au-0.25-Pd-0.25_pp0_rep2,vsp,29,241004,Ag-0.5-Au-0.25-Pd-0.25,Ag-0.346-Au-0.373-Pd-0.281,2,CO2R,150,3.43,45.888384356232606,39.02750491159136,0.009540759,0.0,84.92707766351373,15.072922336486272,0.346,0.373,0.0,0.0,0.0,0.0,0.0,0.0,0.281,0.0,0.0,0.0,0.0,0.0
vsp29_241004_Ag-0.5-Au-0.25-Pd-0.25_pp0_rep2,vsp,29,241004,Ag-0.5-Au-0.25-Pd-0.25,Ag-0.346-Au-0.373-Pd-0.281,2,CO2R,200,3.61,55.75540396325515,28.52283889980354,0.014586353,0.001896653,84.29670303,15.703296966677598,0.346,0.373,0.0,0.0,0.0,0.0,0.0,0.0,0.281,0.0,0.0,0.0,0.0,0.0
vsp29_241004_Ag-0.5-Au-0.25-Pd-0.25_pp0_rep2,vsp,29,241004,Ag-0.5-Au-0.25-Pd-0.25,Ag-0.346-Au-0.373-Pd-0.281,2,CO2R,300,3.82,72.29446106844672,8.487229862475443,0.01522852,0.001264436,80.80016104985201,19.199838950147992,0.346,0.373,0.0,0.0,0.0,0.0,0.0,0.0,0.281,0.0,0.0,0.0,0.0,0.0
