Repository: Jehadabed/ocx24-dashboard

# OCx24 Dashboard

An interactive web dashboard for exploring and analyzing  data from OCx24 experiments, featuring HER (Hydrogen Evolution Reaction) and CO2RR (CO2 Reduction Reaction) performance data, as well as XRD (X-ray Diffraction) data.

This project is part of the OCx24 research: https://ai.meta.com/blog/open-catalyst-simulations-experiments/.

## Features

- **Interactive Data Filtering**: Filter data by source, batch, reaction type, element count, and voltage/current density ranges
- **Data Aggregation**: Average data across multiple replicates with statistical analysis
- **Interactive Plots**: Dedicated plotting interfaces for HER and CO2RR performance visualization

File: Data/DashboardData-250923.csv (part 19 of 21)
sample id,source,batch number,batch date,target composition,xrf composition,rep,reaction,current density,voltage,fe_h2,fe_co,fe_ch4,fe_c2h4,fe_gas_total,fe_liquid,Ag,Au,Cd,Cu,Ga,Hg,In,Mn,Mo,Nb,Ni,Pd,Pt,Rh,Sn,Tl,W,Zn
vsp26_241004_Au-0.778-Ga-0.222_pp0_rep1,vsp,26,241004,Au-0.778-Ga-0.222,Au-0.584-Ga-0.416,1,CO2R,200,3.66,68.8975496453159,10.0712180746562,0.011008568,0.0,78.9812591611267,21.0187408388733,0.0,0.584,0.0,0.0,0.416,0.0,0.0,0.0,0.0,0.0,0.0,0.0,0.0,0.0,0.0,0.0,0.0,0.0
vsp26_241004_Au-0.778-Ga-0.222_pp0_rep1,vsp,26,241004,Au-0.778-Ga-0.222,Au-0.584-Ga-0.416,1,CO2R,300,3.9,75.0957333277533,2.90766208251474,0.010091188,0.0,78.0148047070814,21.9851952929186,0.0,0.584,0.0,0.0,0.416,0.0,0.0,0.0,0.0,0.0,0.0,0.0,0.0,0.0,0.0,0.0,0.0,0.0
vsp26_241004_Au-0.778-Ga-0.222_pp0_rep2,vsp,26,241004,Au-0.778-Ga-0.222,Au-0.589-Ga-0.411,2,CO2R,50,3.0,57.3583879135366,20.2897838899804,0.018714566,0.0,77.6668863696876,22.3331136303124,0.0,0.589,0.0,0.0,0.411,0.0,0.0,0.0,0.0,0.0,0.0,0.0,0.0,0.0,0.0,0.0,0.0,0.0
vsp26_241004_Au-0.778-Ga-0.222_pp0_rep2,vsp,26,241004,Au-0.778-Ga-0.222,Au-0.589-Ga-0.411,2,HER,50,3.01,0.0,0.0,0.0,0.0,0.0,0.0,0.0,0.589,0.0,0.0,0.411,0.0,0.0,0.0,0.0,0.0,0.0,0.0,0.0,0.0,0.0,0.0,0.0,0.0
vsp26_241004_Au-0.778-Ga-0.222_pp0_rep2,vsp,26,241004,Au-0.778-Ga-0.222,Au-0.589-Ga-0.411,2,CO2R,100,3.22,60.4871413923706,18.897347740668,0.014861567,0.0,79.40182215499,20.59817784501,0.0,0.589,0.0,0.0,0.411,0.0,0.0,0.0,0.0,0.0,0.0,0.0,0.0,0.0,0.0,0.0,0.0,0.0
vsp26_241004_Au-0.778-Ga-0.222_pp0_rep2,vsp,26,241004,Au-0.778-Ga-0.222,Au-0.589-Ga-0.411,2,CO2R,150,3.38,63.5535374249304,15.9724950884086,0.012476377,0.0,79.5404860545448,20.4595139454552,0.0,0.589,0.0,0.0,0.411,0.0,0.0,0.0,0.0,0.0,0.0,0.0,0.0,0.0,0.0,0.0,0.0,0.0
vsp26_241004_Au-0.778-Ga-0.222_pp0_rep2,vsp,26,241004,Au-0.778-Ga-0.222,Au-0.589-Ga-0.411,2,CO2R,200,3.51,65.2515223168512,13.2944499017682,0.01045814,0.0,78.558160376827,21.441839623173,0.0,0.589,0.0,0.0,0.411,0.0,0.0,0.0,0.0,0.0,0.0,0.0,0.0,0.0,0.0,0.0,0.0,0.0
vsp26_241004_Au-0.778-Ga-0.222_pp0_rep2,vsp,26,241004,Au-0.778-Ga-0.222,Au-0.589-Ga-0.411,2,CO2R,300,3.7,75.6155182154889,3.19499017681729,0.01284333,0.0,78.8249993584967,21.1750006415033,0.0,0.589,0.0,0.0,0.411,0.0,0.0,0.0,0.0,0.0,0.0,0.0,0.0,0.0,0.0,0.0,0.0,0.0
vsp26_241004_Au-0.778-Ga-0.222_pp0_rep3,vsp,26,241004,Au-0.778-Ga-0.222,Au-0.628-Ga-0.372,3,HER,50,2.99,0.0,0.0,0.0,0.0,0.0,0.0,0.0,0.628,0.0,0.0,0.372,0.0,0.0,0.0,0.0,0.0,0.0,0.0,0.0,0.0,0.0,0.0,0.0,0.0
vsp26_241004_Au-0.778-Ga-0.222_pp0_rep3,vsp,26,241004,Au-0.778-Ga-0.222,Au-0.628-Ga-0.372,3,CO2R,50,3.02,55.81661052,22.4557956777996,0.025319707,0.0,78.3016802295535,21.6983197704465,0.0,0.628,0.0,0.0,0.372,0.0,0.0,0.0,0.0,0.0,0.0,0.0,0.0,0.0,0.0,0.0,0.0,0.0
vsp26_241004_Au-0.778-Ga-0.222_pp0_rep3,vsp,26,241004,Au-0.778-Ga-0.222,Au-0.628-Ga-0.372,3,CO2R,100,3.24,60.3534286132792,18.4847740667976,0.019815423,0.0,78.8614781396586,21.1385218603414,0.0,0.628,0.0,0.0,0.372,0.0,0.0,0.0,0.0,0.0,0.0,0.0,0.0,0.0,0.0,0.0,0.0,0.0
vsp26_241004_Au-0.778-Ga-0.222_pp0_rep3,vsp,26,241004,Au-0.778-Ga-0.222,Au-0.628-Ga-0.372,3,CO2R,150,3.38,62.8856012889996,15.6237721021611,0.015778948,0.0,78.5277885574533,21.4722114425467,0.0,0.628,0.0,0.0,0.372,0.0,0.0,0.0,0.0,0.0,0.0,0.0,0.0,0.0,0.0,0.0,0.0,0.0
vsp26_241004_Au-0.778-Ga-0.222_pp0_rep3,vsp,26,241004,Au-0.778-Ga-0.222,Au-0.628-Ga-0.372,3,CO2R,200,3.5,64.7499424553768,13.4491650294695,0.01376071,0.0,78.2148453590245,21.7851546409755,0.0,0.628,0.0,0.0,0.372,0.0,0.0,0.0,0.0,0.0,0.0,0.0,0.0,0.0,0.0,0.0,0.0,0.0
vsp26_241004_Au-0.778-Ga-0.222_pp0_rep3,vsp,26,241004,Au-0.778-Ga-0.222,Au-0.628-Ga-0.372,3,CO2R,300,3.67,66.7844064533679,9.756876228,0.012659854,0.0,76.5557549349639,23.4442450650361,0.0,0.628,0.0,0.0,0.372,0.0,0.0,0.0,0.0,0.0,0.0,0.0,0.0,0.0,0.0,0.0,0.0,0.0
vsp26_241004_Au-0.8-Ga-0.2_pp0_rep1,vsp,26,241004,Au-0.8-Ga-0.2,Au-0.677-Ga-0.323,1,HER,50,3.03,0.0,0.0,0.0,0.0,0.0,0.0,0.0,0.677,0.0,0.0,0.323,0.0,0.0,0.0,0.0,0.0,0.0,0.0,0.0,0.0,0.0,0.0,0.0,0.0
vsp26_241004_Au-0.8-Ga-0.2_pp0_rep1,vsp,26,241004,Au-0.8-Ga-0.2,Au-0.677-Ga-0.323,1,CO2R,50,3.04,58.8813325242211,19.950884086444,0.019815423,0.0,78.8559863611865,21.1440136388135,0.0,0.677,0.0,0.0,0.323,0.0,0.0,0.0,0.0,0.0,0.0,0.0,0.0,0.0,0.0,0.0,0.0,0.0
vsp26_241004_Au-0.8-Ga-0.2_pp0_rep1,vsp,26,241004,Au-0.8-Ga-0.2,Au-0.677-Ga-0.323,1,CO2R,100,3.29,62.6001799577309,17.3428290766208,0.018714566,0.0,79.9646893461602,20.0353106538398,0.0,0.677,0.0,0.0,0.323,0.0,0.0,0.0,0.0,0.0,0.0,0.0,0.0,0.0,0.0,0.0,0.0,0.0
vsp26_241004_Au-0.8-Ga-0.2_pp0_rep1,vsp,26,241004,Au-0.8-Ga-0.2,Au-0.677-Ga-0.323,1,CO2R,150,3.46,65.509636108728,13.9980353634578,0.0161459,0.0,79.5264535907562,20.4735464092438,0.0,0.677,0.0,0.0,0.323,0.0,0.0,0.0,0.0,0.0,0.0,0.0,0.0,0.0,0.0,0.0,0.0,0.0
vsp26_241004_Au-0.8-Ga-0.2_pp0_rep1,vsp,26,241004,Au-0.8-Ga-0.2,Au-0.677-Ga-0.323,1,CO2R,200,3.59,66.7490426667225,11.5520628683694,0.014035925,0.0,78.3151414597198,21.6848585402802,0.0,0.677,0.0,0.0,0.323,0.0,0.0,0.0,0.0,0.0,0.0,0.0,0.0,0.0,0.0,0.0,0.0,0.0
vsp26_241004_Au-0.8-Ga-0.2_pp0_rep1,vsp,26,241004,Au-0.8-Ga-0.2,Au-0.677-Ga-0.323,1,CO2R,300,3.77,73.1103391993973,4.64636542239686,0.017246757,0.00098345,77.7769119925544,22.2230880074456,0.0,0.677,0.0,0.0,0.323,0.0,0.0,0.0,0.0,0.0,0.0,0.0,0.0,0.0,0.0,0.0,0.0,0.0
vsp26_241004_Au-0.875-Ga-0.125_pp0_rep1,vsp,26,241004,Au-0.875-Ga-0.125,Au-0.766-Ga-0.234,1,CO2R,50,3.07,63.6184059093097,13.8801571709234,0.022017137,0.0,77.52453454,22.47546546,0.0,0.766,0.0,0.0,0.234,0.0,0.0,0.0,0.0,0.0,0.0,0.0,0.0,0.0,0.0,0.0,0.0,0.0
vsp26_241004_Au-0.875-Ga-0.125_pp0_rep1,vsp,26,241004,Au-0.875-Ga-0.125,Au-0.766-Ga-0.234,1,HER,50,3.11,0.0,0.0,0.0,0.0,0.0,0.0,0.0,0.766,0.0,0.0,0.234,0.0,0.0,0.0,0.0,0.0,0.0,0.0,0.0,0.0,0.0,0.0,0.0,0.0
vsp26_241004_Au-0.875-Ga-0.125_pp0_rep1,vsp,26,241004,Au-0.875-Ga-0.125,Au-0.766-Ga-0.234,1,CO2R,100,3.3,65.1313063675741,14.815815324165,0.016512853,0.0,79.9666002898806,20.0333997101194,0.0,0.766,0.0,0.0,0.234,0.0,0.0,0.0,0.0,0.0,0.0,0.0,0.0,0.0,0.0,0.0,0.0,0.0
vsp26_241004_Au-0.875-Ga-0.125_pp0_rep1,vsp,26,241004,Au-0.875-Ga-0.125,Au-0.766-Ga-0.234,1,CO2R,150,3.47,66.0658310489862,12.5785854616896,0.013577234,0.0,78.6603004360081,21.3396995639919,0.0,0.766,0.0,0.0,0.234,0.0,0.0,0.0,0.0,0.0,0.0,0.0,0.0,0.0,0.0,0.0,0.0,0.0
vsp26_241004_Au-0.875-Ga-0.125_pp0_rep1,vsp,26,241004,Au-0.875-Ga-0.125,Au-0.766-Ga-0.234,1,CO2R,200,3.61,71.478269057733,7.4926326129666,0.014035925,0.0,78.987161904556,21.012838095444,0.0,0.766,0.0,0.0,0.234,0.0,0.0,0.0,0.0,0.0,0.0,0.0,0.0,0.0,0.0,0.0,0.0,0.0
vsp26_241004_Au-0.875-Ga-0.125_pp0_rep1,vsp,26,241004,Au-0.875-Ga-0.125,Au-0.766-Ga-0.234,1,CO2R,300,3.79,75.4056372805457,2.436149312,0.011925949,0.0,77.8553601784188,22.1446398215812,0.0,0.766,0.0,0.0,0.234,0.0,0.0,0.0,0.0,0.0,0.0,0.0,0.0,0.0,0.0,0.0,0.0,0.0
vsp27_241030_Au-0.091-Ga-0.182-Pd-0.727_pp0_rep1,vsp,27,241030,Au-0.091-Ga-0.182-Pd-0.727,Au-0.165-Ga-0.3-Pd-0.535,1,HER,50,2.22,0.0,0.0,0.0,0.0,0.0,0.0,0.0,0.165,0.0,0.0,0.3,0.0,0.0,0.0,0.0,0.0,0.0,0.535,0.0,0.0,0.0,0.0,0.0,0.0
vsp27_241030_Au-0.091-Ga-0.182-Pd-0.727_pp0_rep1,vsp,27,241030,Au-0.091-Ga-0.182-Pd-0.727,Au-0.165-Ga-0.3-Pd-0.535,1,CO2R,50,2.39,76.8126556320492,0.0,0.007705998,0.0,76.8203616298842,23.1796383701158,0.0,0.165,0.0,0.0,0.3,0.0,0.0,0.0,0.0,0.0,0.0,0.535,0.0,0.0,0.0,0.0,0.0,0.0
vsp27_241030_Au-0.091-Ga-0.182-Pd-0.727_pp0_rep1,vsp,27,241030,Au-0.091-Ga-0.182-Pd-0.727,Au-0.165-Ga-0.3-Pd-0.535,1,CO2R,100,3.24,62.673000062776,21.7927308447937,0.016512853,0.0,84.48224376,15.5177562399268,0.0,0.165,0.0,0.0,0.3,0.0,0.0,0.0,0.0,0.0,0.0,0.535,0.0,0.0,0.0,0.0,0.0,0.0
vsp27_241030_Au-0.091-Ga-0.182-Pd-0.727_pp0_rep1,vsp,27,241030,Au-0.091-Ga-0.182-Pd-0.727,Au-0.165-Ga-0.3-Pd-0.535,1,CO2R,150,3.47,76.4213521940196,9.01768172888016,0.020549328,0.001404928,85.4629653427074,14.5370346572926,0.0,0.165,0.0,0.0,0.3,0.0,0.0,0.0,0.0,0.0,0.0,0.535,0.0,0.0,0.0,0.0,0.0,0.0
vsp27_241030_Au-0.091-Ga-0.182-Pd-0.727_pp0_rep1,vsp,27,241030,Au-0.091-Ga-0.182-Pd-0.727,Au-0.165-Ga-0.3-Pd-0.535,1,CO2R,200,3.58,80.3202619849756,4.438850688,0.012109425,0.0,84.7724578251168,15.2275421748832,0.0,0.165,0.0,0.0,0.3,0.0,0.0,0.0,0.0,0.0,0.0,0.535,0.0,0.0,0.0,0.0,0.0,0.0
vsp27_241030_Au-0.091-Ga-0.182-Pd-0.727_pp0_rep1,vsp,27,241030,Au-0.091-Ga-0.182-Pd-0.727,Au-0.165-Ga-0.3-Pd-0.535,1,CO2R,300,3.66,78.95478039,0.974950884,0.005320808,0.0,79.935711135494,20.0642888645061,0.0,0.165,0.0,0.0,0.3,0.0,0.0,0.0,0.0,0.0,0.0,0.535,0.0,0.0,0.0,0.0,0.0,0.0
vsp27_241030_Au-0.091-Ga-0.182-Pd-0.727_pp0_rep2,vsp,27,241030,Au-0.091-Ga-0.182-Pd-0.727,Au-0.182-Ga-0.149-Pd-0.669,2,HER,50,2.21,0.0,0.0,0.0,0.0,0.0,0.0,0.0,0.182,0.0,0.0,0.149,0.0,0.0,0.0,0.0,0.0,0.0,0.669,0.0,0.0,0.0,0.0,0.0,0.0
vsp27_241030_Au-0.091-Ga-0.182-Pd-0.727_pp0_rep2,vsp,27,241030,Au-0.091-Ga-0.182-Pd-0.727,Au-0.182-Ga-0.149-Pd-0.669,2,CO2R,50,2.28,68.0252777835904,0.0,0.008806855,0.0,68.0340846382589,31.9659153617411,0.0,0.182,0.0,0.0,0.149,0.0,0.0,0.0,0.0,0.0,0.0,0.669,0.0,0.0,0.0,0.0,0.0,0.0
vsp27_241030_Au-0.091-Ga-0.182-Pd-0.727_pp0_rep2,vsp,27,241030,Au-0.091-Ga-0.182-Pd-0.727,Au-0.182-Ga-0.149-Pd-0.669,2,CO2R,100,3.12,43.3650003138798,40.1375245579568,0.006054713,0.0,83.5085795844212,16.4914204155788,0.0,0.182,0.0,0.0,0.149,0.0,0.0,0.0,0.0,0.0,0.0,0.669,0.0,0.0,0.0,0.0,0.0,0.0
vsp27_241030_Au-0.091-Ga-0.182-Pd-0.727_pp0_rep2,vsp,27,241030,Au-0.091-Ga-0.182-Pd-0.727,Au-0.182-Ga-0.149-Pd-0.669,2,CO2R,150,3.41,53.0285212078093,31.6208251473477,0.014311139,0.001123943,84.6660995459572,15.3339004540428,0.0,0.182,0.0,0.0,0.149,0.0,0.0,0.0,0.0,0.0,0.0,0.669,0.0,0.0,0.0,0.0,0.0,0.0
vsp27_241030_Au-0.091-Ga-0.182-Pd-0.727_pp0_rep2,vsp,27,241030,Au-0.091-Ga-0.182-Pd-0.727,Au-0.182-Ga-0.149-Pd-0.669,2,CO2R,200,3.59,63.0662914059721,22.2163555992141,0.018439352,0.001896653,85.3047130288976,14.6952869711024,0.0,0.182,0.0,0.0,0.149,0.0,0.0,0.0,0.0,0.0,0.0,0.669,0.0,0.0,0.0,0.0,0.0,0.0
vsp27_241030_Au-0.091-Ga-0.182-Pd-0.727_pp0_rep2,vsp,27,241030,Au-0.091-Ga-0.182-Pd-0.727,Au-0.182-Ga-0.149-Pd-0.669,2,CO2R,300,3.76,71.77530394,9.58988212180747,0.012476377,0.001826407,81.3809717193467,18.6190282806533,0.0,0.182,0.0,0.0,0.149,0.0,0.0,0.0,0.0,0.0,0.0,0.669,0.0,0.0,0.0,0.0,0.0,0.0
vsp27_241030_Au-0.091-Ga-0.182-Pd-0.727_pp0_rep3,vsp,27,241030,Au-0.091-Ga-0.182-Pd-0.727,Au-0.215-Ga-0.083-Pd-0.702,3,HER,50,2.17,0.0,0.0,0.0,0.0,0.0,0.0,0.0,0.215,0.0,0.0,0.083,0.0,0.0,0.0,0.0,0.0,0.0,0.702,0.0,0.0,0.0,0.0,0.0,0.0
vsp27_241030_Au-0.091-Ga-0.182-Pd-0.727_pp0_rep3,vsp,27,241030,Au-0.091-Ga-0.182-Pd-0.727,Au-0.215-Ga-0.083-Pd-0.702,3,CO2R,50,2.31,69.7315281759401,0.0,0.008806855,0.0,69.7403350306086,30.2596649693914,0.0,0.215,0.0,0.0,0.083,0.0,0.0,0.0,0.0,0.0,0.0,0.702,0.0,0.0,0.0,0.0,0.0,0.0
vsp27_241030_Au-0.091-Ga-0.182-Pd-0.727_pp0_rep3,vsp,27,241030,Au-0.091-Ga-0.182-Pd-0.727,Au-0.215-Ga-0.083-Pd-0.702,3,CO2R,100,3.2,47.50570214903010,38.2662082514735,0.011008568,0.0,85.7829189688393,14.2170810311607,0.0,0.215,0.0,0.0,0.083,0.0,0.0,0.0,0.0,0.0,0.0,0.702,0.0,0.0,0.0,0.0,0.0,0.0
vsp27_241030_Au-0.091-Ga-0.182-Pd-0.727_pp0_rep3,vsp,27,241030,Au-0.091-Ga-0.182-Pd-0.727,Au-0.215-Ga-0.083-Pd-0.702,3,CO2R,150,3.41,58.88426207,27.4459724950884,0.016879805,0.001404928,86.3501669335013,13.6498330664987,0.0,0.215,0.0,0.0,0.083,0.0,0.0,0.0,0.0,0.0,0.0,0.702,0.0,0.0,0.0,0.0,0.0,0.0
vsp27_241030_Au-0.091-Ga-0.182-Pd-0.727_pp0_rep3,vsp,27,241030,Au-0.091-Ga-0.182-Pd-0.727,Au-0.215-Ga-0.083-Pd-0.702,3,CO2R,200,3.55,68.519952290276,16.9376227897839,0.016788067,0.001896653,85.4782369639907,14.5217630360093,0.0,0.215,0.0,0.0,0.083,0.0,0.0,0.0,0.0,0.0,0.0,0.702,0.0,0.0,0.0,0.0,0.0,0.0
vsp27_241030_Au-0.091-Ga-0.182-Pd-0.727_pp0_rep3,vsp,27,241030,Au-0.091-Ga-0.182-Pd-0.727,Au-0.215-Ga-0.083-Pd-0.702,3,CO2R,300,3.64,74.9032204063697,5.58202357563851,0.009357283,0.00098345,80.4967380605618,19.5032619394382,0.0,0.215,0.0,0.0,0.083,0.0,0.0,0.0,0.0,0.0,0.0,0.702,0.0,0.0,0.0,0.0,0.0,0.0
vsp27_241030_Au-0.167-Ga-0.667-Pd-0.167_pp0_rep1,vsp,27,241030,Au-0.167-Ga-0.667-Pd-0.167,Au-0.153-Ga-0.688-Pd-0.159,1,HER,50,2.24,0.0,0.0,0.0,0.0,0.0,0.0,0.0,0.153,0.0,0.0,0.688,0.0,0.0,0.0,0.0,0.0,0.0,0.159,0.0,0.0,0.0,0.0,0.0,0.0
vsp27_241030_Au-0.167-Ga-0.667-Pd-0.167_pp0_rep1,vsp,27,241030,Au-0.167-Ga-0.667-Pd-0.167,Au-0.153-Ga-0.688-Pd-0.159,1,CO2R,50,2.84,32.1739312394066,65.6139489194499,0.008806855,0.0,97.796687013525,2.20331298647498,0.0,0.153,0.0,0.0,0.688,0.0,0.0,0.0,0.0,0.0,0.0,0.159,0.0,0.0,0.0,0.0,0.0,0.0
vsp27_241030_Au-0.167-Ga-0.667-Pd-0.167_pp0_rep1,vsp,27,241030,Au-0.167-Ga-0.667-Pd-0.167,Au-0.153-Ga-0.688-Pd-0.159,1,CO2R,100,3.27,42.0529829040156,42.4435166994106,0.008806855,0.0,84.5053064580947,15.4946935419053,0.0,0.153,0.0,0.0,0.688,0.0,0.0,0.0,0.0,0.0,0.0,0.159,0.0,0.0,0.0,0.0,0.0,0.0
vsp27_241030_Au-0.167-Ga-0.667-Pd-0.167_pp0_rep1,vsp,27,241030,Au-0.167-Ga-0.667-Pd-0.167,Au-0.153-Ga-0.688-Pd-0.159,1,CO2R,150,3.44,52.2149448617883,27.7750491159136,0.014311139,0.0,80.0056232257106,19.9943767742894,0.0,0.153,0.0,0.0,0.688,0.0,0.0,0.0,0.0,0.0,0.0,0.159,0.0,0.0,0.0,0.0,0.0,0.0
vsp27_241030_Au-0.167-Ga-0.667-Pd-0.167_pp0_rep1,vsp,27,241030,Au-0.167-Ga-0.667-Pd-0.167,Au-0.153-Ga-0.688-Pd-0.159,1,CO2R,200,3.61,65.4053234,14.8342337917485,0.019264995,0.001475175,80.2622745257908,19.7377254742092,0.0,0.153,0.0,0.0,0.688,0.0,0.0,0.0,0.0,0.0,0.0,0.159,0.0,0.0,0.0,0.0,0.0,0.0
vsp27_241030_Au-0.167-Ga-0.667-Pd-0.167_pp0_rep1,vsp,27,241030,Au-0.167-Ga-0.667-Pd-0.167,Au-0.153-Ga-0.688-Pd-0.159,1,CO2R,300,3.75,76.4110987884241,3.22445972495088,0.013026806,0.000842957,79.6507463855048,20.3492536144952,0.0,0.153,0.0,0.0,0.688,0.0,0.0,0.0,0.0,0.0,0.0,0.159,0.0,0.0,0.0,0.0,0.0,0.0
vsp27_241030_Au-0.167-Ga-0.667-Pd-0.167_pp0_rep2,vsp,27,241030,Au-0.167-Ga-0.667-Pd-0.167,Au-0.126-Ga-0.559-Pd-0.315,2,HER,50,2.38,0.0,0.0,0.0,0.0,0.0,0.0,0.0,0.126,0.0,0.0,0.559,0.0,0.0,0.0,0.0,0.0,0.0,0.315,0.0,0.0,0.0,0.0,0.0,0.0
vsp27_241030_Au-0.167-Ga-0.667-Pd-0.167_pp0_rep2,vsp,27,241030,Au-0.167-Ga-0.667-Pd-0.167,Au-0.126-Ga-0.559-Pd-0.315,2,CO2R,50,2.93,35.6203310385235,67.8683693516699,0.007705998,0.0,103.496406388028,0.0,0.0,0.126,0.0,0.0,0.559,0.0,0.0,0.0,0.0,0.0,0.0,0.315,0.0,0.0,0.0,0.0,0.0,0.0
vsp27_241030_Au-0.167-Ga-0.667-Pd-0.167_pp0_rep2,vsp,27,241030,Au-0.167-Ga-0.667-Pd-0.167,Au-0.126-Ga-0.559-Pd-0.315,2,CO2R,100,3.32,47.2106551716922,51.0928290766208,0.008806855,0.0,98.3122911,1.6877088970184,0.0,0.126,0.0,0.0,0.559,0.0,0.0,0.0,0.0,0.0,0.0,0.315,0.0,0.0,0.0,0.0,0.0,0.0
vsp27_241030_Au-0.167-Ga-0.667-Pd-0.167_pp0_rep2,vsp,27,241030,Au-0.167-Ga-0.667-Pd-0.167,Au-0.126-Ga-0.559-Pd-0.315,2,CO2R,150,3.48,56.6607378266965,33.5068762278978,0.015045043,0.0,90.184306734452,9.81569326554805,0.0,0.126,0.0,0.0,0.559,0.0,0.0,0.0,0.0,0.0,0.0,0.315,0.0,0.0,0.0,0.0,0.0,0.0
vsp27_241030_Au-0.167-Ga-0.667-Pd-0.167_pp0_rep2,vsp,27,241030,Au-0.167-Ga-0.667-Pd-0.167,Au-0.126-Ga-0.559-Pd-0.315,2,CO2R,200,3.64,68.5381573165373,21.8406188605108,0.02421885,0.001264436,90.4067309177251,9.59326908227494,0.0,0.126,0.0,0.0,0.559,0.0,0.0,0.0,0.0,0.0,0.0,0.315,0.0,0.0,0.0,0.0,0.0,0.0
vsp27_241030_Au-0.167-Ga-0.667-Pd-0.167_pp0_rep2,vsp,27,241030,Au-0.167-Ga-0.667-Pd-0.167,Au-0.126-Ga-0.559-Pd-0.315,2,CO2R,300,3.8,89.0039548850154,5.80058939096267,0.019448471,0.00098345,94.8267885967589,5.17321140324113,0.0,0.126,0.0,0.0,0.559,0.0,0.0,0.0,0.0,0.0,0.0,0.315,0.0,0.0,0.0,0.0,0.0,0.0
vsp27_241030_Au-0.167-Ga-0.667-Pd-0.167_pp0_rep3,vsp,27,241030,Au-0.167-Ga-0.667-Pd-0.167,Au-0.167-Ga-0.667-Pd-0.167,3,HER,50,2.28,0.0,0.0,0.0,0.0,0.0,0.0,0.0,0.167,0.0,0.0,0.667,0.0,0.0,0.0,0.0,0.0,0.0,0.167,0.0,0.0,0.0,0.0,0.0,0.0
vsp27_241030_Au-0.167-Ga-0.667-Pd-0.167_pp0_rep3,vsp,27,241030,Au-0.167-Ga-0.667-Pd-0.167,Au-0.167-Ga-0.667-Pd-0.167,3,CO2R,50,2.79,26.8806629140597,62.2396856581533,0.008806855,0.0,89.1291554268815,10.8708445731185,0.0,0.167,0.0,0.0,0.667,0.0,0.0,0.0,0.0,0.0,0.0,0.167,0.0,0.0,0.0,0.0,0.0,0.0
vsp27_241030_Au-0.167-Ga-0.667-Pd-0.167_pp0_rep3,vsp,27,241030,Au-0.167-Ga-0.667-Pd-0.167,Au-0.167-Ga-0.667-Pd-0.167,3,CO2R,100,3.2,33.6799263428823,51.9032416502947,0.006054713,0.0,85.5892227057616,14.4107772942384,0.0,0.167,0.0,0.0,0.667,0.0,0.0,0.0,0.0,0.0,0.0,0.167,0.0,0.0,0.0,0.0,0.0,0.0
vsp27_241030_Au-0.167-Ga-0.667-Pd-0.167_pp0_rep3,vsp,27,241030,Au-0.167-Ga-0.667-Pd-0.167,Au-0.167-Ga-0.667-Pd-0.167,3,CO2R,150,3.41,46.2227709305489,34.1994106090373,0.009540759,0.0,80.4330404079829,19.5669595920171,0.0,0.167,0.0,0.0,0.667,0.0,0.0,0.0,0.0,0.0,0.0,0.167,0.0,0.0,0.0,0.0,0.0,0.0
vsp27_241030_Au-0.167-Ga-0.667-Pd-0.167_pp0_rep3,vsp,27,241030,Au-0.167-Ga-0.667-Pd-0.167,Au-0.167-Ga-0.667-Pd-0.167,3,CO2R,200,3.62,62.4689782167444,14.7089882121807,0.017063281,0.0,77.1967597281343,22.8032402718657,0.0,0.167,0.0,0.0,0.667,0.0,0.0,0.0,0.0,0.0,0.0,0.167,0.0,0.0,0.0,0.0,0.0,0.0
vsp27_241030_Au-0.167-Ga-0.667-Pd-0.167_pp0_rep3,vsp,27,241030,Au-0.167-Ga-0.667-Pd-0.167,Au-0.167-Ga-0.667-Pd-0.167,3,CO2R,300,3.75,74.7686706145766,4.27308447937132,0.008806855,0.000561971,79.0521125,20.9478875,0.0,0.167,0.0,0.0,0.667,0.0,0.0,0.0,0.0,0.0,0.0,0.167,0.0,0.0,0.0,0.0,0.0,0.0
vsp27_241030_Au-0.2-Ga-0.4-Pd-0.4_pp0_rep1,vsp,27,241030,Au-0.2-Ga-0.4-Pd-0.4,Au-0.191-Ga-0.368-Pd-0.441,1,HER,50,2.26,0.0,0.0,0.0,0.0,0.0,0.0,0.0,0.191,0.0,0.0,0.368,0.0,0.0,0.0,0.0,0.0,0.0,0.441,0.0,0.0,0.0,0.0,0.0,0.0
vsp27_241030_Au-0.2-Ga-0.4-Pd-0.4_pp0_rep1,vsp,27,241030,Au-0.2-Ga-0.4-Pd-0.4,Au-0.191-Ga-0.368-Pd-0.441,1,CO2R,50,2.8,24.4876435999916,65.70235756,0.007705998,0.0,90.19770716,9.802292838,0.0,0.191,0.0,0.0,0.368,0.0,0.0,0.0,0.0,0.0,0.0,0.441,0.0,0.0,0.0,0.0,0.0,0.0
vsp27_241030_Au-0.2-Ga-0.4-Pd-0.4_pp0_rep1,vsp,27,241030,Au-0.2-Ga-0.4-Pd-0.4,Au-0.191-Ga-0.368-Pd-0.441,1,CO2R,100,3.26,27.4343468162129,58.8654223968566,0.004403427,0.0,86.3041726404038,13.6958273595962,0.0,0.191,0.0,0.0,0.368,0.0,0.0,0.0,0.0,0.0,0.0,0.441,0.0,0.0,0.0,0.0,0.0,0.0
vsp27_241030_Au-0.2-Ga-0.4-Pd-0.4_pp0_rep1,vsp,27,241030,Au-0.2-Ga-0.4-Pd-0.4,Au-0.191-Ga-0.368-Pd-0.441,1,CO2R,150,3.46,37.3901943962,43.11394892,0.006238189,0.0,80.5103815043734,19.4896184956266,0.0,0.191,0.0,0.0,0.368,0.0,0.0,0.0,0.0,0.0,0.0,0.441,0.0,0.0,0.0,0.0,0.0,0.0
vsp27_241030_Au-0.2-Ga-0.4-Pd-0.4_pp0_rep1,vsp,27,241030,Au-0.2-Ga-0.4-Pd-0.4,Au-0.191-Ga-0.368-Pd-0.441,1,CO2R,200,3.68,49.5958274916822,25.5537819253438,0.013210282,0.001264436,75.165567007488,24.834432992512,0.0,0.191,0.0,0.0,0.368,0.0,0.0,0.0,0.0,0.0,0.0,0.441,0.0,0.0,0.0,0.0,0.0,0.0
vsp27_241030_Au-0.2-Ga-0.4-Pd-0.4_pp0_rep1,vsp,27,241030,Au-0.2-Ga-0.4-Pd-0.4,Au-0.191-Ga-0.368-Pd-0.441,1,CO2R,300,3.93,70.8089727761619,6.39980353634578,0.014494615,0.00098345,77.2255724865978,22.7744275134022,0.0,0.191,0.0,0.0,0.368,0.0,0.0,0.0,0.0,0.0,0.0,0.441,0.0,0.0,0.0,0.0,0.0,0.0
vsp27_241030_Au-0.2-Ga-0.4-Pd-0.4_pp0_rep2,vsp,27,241030,Au-0.2-Ga-0.4-Pd-0.4,Au-0.196-Ga-0.416-Pd-0.388,2,HER,50,2.29,0.0,0.0,0.0,0.0,0.0,0.0,0.0,0.196,0.0,0.0,0.416,0.0,0.0,0.0,0.0,0.0,0.0,0.388,0.0,0.0,0.0,0.0,0.0,0.0
vsp27_241030_Au-0.2-Ga-0.4-Pd-0.4_pp0_rep2,vsp,27,241030,Au-0.2-Ga-0.4-Pd-0.4,Au-0.196-Ga-0.416-Pd-0.388,2,CO2R,50,2.74,34.089853313524,51.9842829076621,0.008806855,0.0,86.0829430758547,13.9170569241453,0.0,0.196,0.0,0.0,0.416,0.0,0.0,0.0,0.0,0.0,0.0,0.388,0.0,0.0,0.0,0.0,0.0,0.0
vsp27_241030_Au-0.2-Ga-0.4-Pd-0.4_pp0_rep2,vsp,27,241030,Au-0.2-Ga-0.4-Pd-0.4,Au-0.196-Ga-0.416-Pd-0.388,2,CO2R,100,3.1,42.0787210445919,39.7102161100197,0.009357283,0.0,81.7997773105158,18.2002226894842,0.0,0.196,0.0,0.0,0.416,0.0,0.0,0.0,0.0,0.0,0.0,0.388,0.0,0.0,0.0,0.0,0.0,0.0
vsp27_241030_Au-0.2-Ga-0.4-Pd-0.4_pp0_rep2,vsp,27,241030,Au-0.2-Ga-0.4-Pd-0.4,Au-0.196-Ga-0.416-Pd-0.388,2,CO2R,150,3.36,55.4587875871016,21.0363457760314,0.016879805,0.0,76.51366080438,23.48633919562,0.0,0.196,0.0,0.0,0.416,0.0,0.0,0.0,0.0,0.0,0.0,0.388,0.0,0.0,0.0,0.0,0.0,0.0
vsp27_241030_Au-0.2-Ga-0.4-Pd-0.4_pp0_rep2,vsp,27,241030,Au-0.2-Ga-0.4-Pd-0.4,Au-0.196-Ga-0.416-Pd-0.388,2,CO2R,200,3.52,69.3818661198184,8.16306483300589,0.02091628,0.001264436,77.5688416865911,22.4311583134089,0.0,0.196,0.0,0.0,0.416,0.0,0.0,0.0,0.0,0.0,0.0,0.388,0.0,0.0,0.0,0.0,0.0,0.0
vsp27_241030_Au-0.2-Ga-0.4-Pd-0.4_pp0_rep2,vsp,27,241030,Au-0.2-Ga-0.4-Pd-0.4,Au-0.196-Ga-0.416-Pd-0.388,2,CO2R,300,3.61,75.7781079327879,2.13899803536346,0.005871236,0.0,77.9236362591832,22.0763637408168,0.0,0.196,0.0,0.0,0.416,0.0,0.0,0.0,0.0,0.0,0.0,0.388,0.0,0.0,0.0,0.0,0.0,0.0
vsp27_241030_Au-0.2-Ga-0.4-Pd-0.4_pp0_rep3,vsp,27,241030,Au-0.2-Ga-0.4-Pd-0.4,Au-0.198-Ga-0.401-Pd-0.402,3,HER,50,2.14,0.0,0.0,0.0,0.0,0.0,0.0,0.0,0.198,0.0,0.0,0.401,0.0,0.0,0.0,0.0,0.0,0.0,0.402,0.0,0.0,0.0,0.0,0.0,0.0
vsp27_241030_Au-0.2-Ga-0.4-Pd-0.4_pp0_rep3,vsp,27,241030,Au-0.2-Ga-0.4-Pd-0.4,Au-0.198-Ga-0.401-Pd-0.402,3,CO2R,50,2.72,29.6465713867208,55.8300589390963,0.008806855,0.0,85.48543718,14.5145628195144,0.0,0.198,0.0,0.0,0.401,0.0,0.0,0.0,0.0,0.0,0.0,0.402,0.0,0.0,0.0,0.0,0.0,0.0
vsp27_241030_Au-0.2-Ga-0.4-Pd-0.4_pp0_rep3,vsp,27,241030,Au-0.2-Ga-0.4-Pd-0.4,Au-0.198-Ga-0.401-Pd-0.402,3,CO2R,100,3.07,35.7640879700349,44.3000982318271,0.008806855,0.0,80.07299306,19.9270069434694,0.0,0.198,0.0,0.0,0.401,0.0,0.0,0.0,0.0,0.0,0.0,0.402,0.0,0.0,0.0,0.0,0.0,0.0
vsp27_241030_Au-0.2-Ga-0.4-Pd-0.4_pp0_rep3,vsp,27,241030,Au-0.2-Ga-0.4-Pd-0.4,Au-0.198-Ga-0.401-Pd-0.402,3,CO2R,150,3.3,45.948230764401900,28.8261296660118,0.0161459,0.0,74.7921539671048,25.2078460328952,0.0,0.198,0.0,0.0,0.401,0.0,0.0,0.0,0.0,0.0,0.0,0.402,0.0,0.0,0.0,0.0,0.0,0.0
vsp27_241030_Au-0.2-Ga-0.4-Pd-0.4_pp0_rep3,vsp,27,241030,Au-0.2-Ga-0.4-Pd-0.4,Au-0.198-Ga-0.401-Pd-0.402,3,CO2R,200,3.49,59.7893866789429,15.0920923379175,0.025594921,0.001475175,74.9107734223828,25.0892265776172,0.0,0.198,0.0,0.0,0.401,0.0,0.0,0.0,0.0,0.0,0.0,0.402,0.0,0.0,0.0,0.0,0.0,0.0
vsp27_241030_Au-0.2-Ga-0.4-Pd-0.4_pp0_rep3,vsp,27,241030,Au-0.2-Ga-0.4-Pd-0.4,Au-0.198-Ga-0.401-Pd-0.402,3,CO2R,300,3.6,75.49310510787,3.07465618860511,0.012109425,0.000702464,78.58172653,21.41827347,0.0,0.198,0.0,0.0,0.401,0.0,0.0,0.0,0.0,0.0,0.0,0.402,0.0,0.0,0.0,0.0,0.0,0.0
vsp28_240927_Au-0.1-Cu-0.4-Pd-0.5_pp0_rep1,vsp,28,240927,Au-0.1-Cu-0.4-Pd-0.5,Au-0.084-Cu-0.459-Pd-0.458,1,HER,50,2.48,0.0,0.0,0.0,0.0,0.0,0.0,0.0,0.084,0.0,0.459,0.0,0.0,0.0,0.0,0.0,0.0,0.0,0.458,0.0,0.0,0.0,0.0,0.0,0.0
vsp28_240927_Au-0.1-Cu-0.4-Pd-0.5_pp0_rep1,vsp,28,240927,Au-0.1-Cu-0.4-Pd-0.5,Au-0.084-Cu-0.459-Pd-0.458,1,CO2R,50,3.2,28.8028625834397,42.303536345776,0.014311139,0.010115485,71.1308255531739,28.8691744468261,0.0,0.084,0.0,0.459,0.0,0.0,0.0,0.0,0.0,0.0,0.0,0.458,0.0,0.0,0.0,0.0,0.0,0.0
vsp28_240927_Au-0.1-Cu-0.4-Pd-0.5_pp0_rep1,vsp,28,240927,Au-0.1-Cu-0.4-Pd-0.5,Au-0.084-Cu-0.459-Pd-0.458,1,CO2R,100,3.56,26.8951013831635,39.38605108,0.028622278,0.063643261,66.3758894566427,33.6241105433574,0.0,0.084,0.0,0.459,0.0,0.0,0.0,0.0,0.0,0.0,0.0,0.458,0.0,0.0,0.0,0.0,0.0,0.0
vsp28_240927_Au-0.1-Cu-0.4-Pd-0.5_pp0_rep1,vsp,28,240927,Au-0.1-Cu-0.4-Pd-0.5,Au-0.084-Cu-0.459-Pd-0.458,1,CO2R,150,3.73,32.2722802318525,33.3153241650295,0.070087885,0.101997808311557,65.7623263086089,34.2376736913911,0.0,0.084,0.0,0.459,0.0,0.0,0.0,0.0,0.0,0.0,0.0,0.458,0.0,0.0,0.0,0.0,0.0,0.0
vsp28_240927_Au-0.1-Cu-0.4-Pd-0.5_pp0_rep1,vsp,28,240927,Au-0.1-Cu-0.4-Pd-0.5,Au-0.084-Cu-0.459-Pd-0.458,1,CO2R,200,3.9,48.6127560735734,22.4778978388998,0.125497679026843,0.100944112,71.3208028854921,28.6791971145079,0.0,0.084,0.0,0.459,0.0,0.0,0.0,0.0,0.0,0.0,0.0,0.458,0.0,0.0,0.0,0.0,0.0,0.0
vsp28_240927_Au-0.1-Cu-0.4-Pd-0.5_pp0_rep1,vsp,28,240927,Au-0.1-Cu-0.4-Pd-0.5,Au-0.084-Cu-0.459-Pd-0.458,1,CO2R,300,4.03,69.5113938354015,7.939587426,0.061464507,0.032875327,77.5477925496126,22.4522074503874,0.0,0.084,0.0,0.459,0.0,0.0,0.0,0.0,0.0,0.0,0.0,0.458,0.0,0.0,0.0,0.0,0.0,0.0
vsp28_240927_Au-0.125-Cu-0.25-Pd-0.625_pp0_rep1,vsp,28,240927,Au-0.125-Cu-0.25-Pd-0.625,Au-0.124-Cu-0.278-Pd-0.598,1,HER,50,2.26,0.0,0.0,0.0,0.0,0.0,0.0,0.0,0.124,0.0,0.278,0.0,0.0,0.0,0.0,0.0,0.0,0.0,0.598,0.0,0.0,0.0,0.0,0.0,0.0
vsp28_240927_Au-0.125-Cu-0.25-Pd-0.625_pp0_rep1,vsp,28,240927,Au-0.125-Cu-0.25-Pd-0.625,Au-0.124-Cu-0.278-Pd-0.598,1,CO2R,50,2.76,63.9599070915901,18.8310412573674,0.008806855,0.0,82.7997552036261,17.200244796374,0.0,0.124,0.0,0.278,0.0,0.0,0.0,0.0,0.0,0.0,0.0,0.598,0.0,0.0,0.0,0.0,0.0,0.0
vsp28_240927_Au-0.125-Cu-0.25-Pd-0.625_pp0_rep1,vsp,28,240927,Au-0.125-Cu-0.25-Pd-0.625,Au-0.124-Cu-0.278-Pd-0.598,1,CO2R,100,3.53,39.32662328,40.7490176817289,0.091921546,0.120121385821462,80.2911439312392,19.7088560687608,0.0,0.124,0.0,0.278,0.0,0.0,0.0,0.0,0.0,0.0,0.0,0.598,0.0,0.0,0.0,0.0,0.0,0.0
vsp28_240927_Au-0.125-Cu-0.25-Pd-0.625_pp0_rep1,vsp,28,240927,Au-0.125-Cu-0.25-Pd-0.625,Au-0.124-Cu-0.278-Pd-0.598,1,CO2R,150,3.7,46.80867982,35.5943025540275,0.171733666036732,0.155385090898873,82.7350440420759,17.2649559579241,0.0,0.124,0.0,0.278,0.0,0.0,0.0,0.0,0.0,0.0,0.0,0.598,0.0,0.0,0.0,0.0,0.0,0.0
vsp28_240927_Au-0.125-Cu-0.25-Pd-0.625_pp0_rep1,vsp,28,240927,Au-0.125-Cu-0.25-Pd-0.625,Au-0.124-Cu-0.278-Pd-0.598,1,CO2R,200,3.87,54.3401201113227,28.9317288801572,0.278516779,0.152785973193964,83.7120489804804,16.2879510195196,0.0,0.124,0.0,0.278,0.0,0.0,0.0,0.0,0.0,0.0,0.0,0.598,0.0,0.0,0.0,0.0,0.0,0.0
vsp28_240927_Au-0.125-Cu-0.25-Pd-0.625_pp0_rep1,vsp,28,240927,Au-0.125-Cu-0.25-Pd-0.625,Au-0.124-Cu-0.278-Pd-0.598,1,CO2R,300,4.01,69.0345058486263,14.7372298624754,0.266957782140433,0.098064009,84.14548998,15.8545100249488,0.0,0.124,0.0,0.278,0.0,0.0,0.0,0.0,0.0,0.0,0.0,0.598,0.0,0.0,0.0,0.0,0.0,0.0
vsp28_240927_Au-0.125-Cu-0.25-Pd-0.625_pp0_rep2,vsp,28,240927,Au-0.125-Cu-0.25-Pd-0.625,Au-0.126-Cu-0.292-Pd-0.582,2,HER,50,2.26,0.0,0.0,0.0,0.0,0.0,0.0,0.0,0.126,0.0,0.292,0.0,0.0,0.0,0.0,0.0,0.0,0.0,0.582,0.0,0.0,0.0,0.0,0.0,0.0
vsp28_240927_Au-0.125-Cu-0.25-Pd-0.625_pp0_rep2,vsp,28,240927,Au-0.125-Cu-0.25-Pd-0.625,Au-0.126-Cu-0.292-Pd-0.582,2,CO2R,50,2.67,71.0887442716943,16.5176817288802,0.007705998,0.0,87.6141319984095,12.3858680015905,0.0,0.126,0.0,0.292,0.0,0.0,0.0,0.0,0.0,0.0,0.0,0.582,0.0,0.0,0.0,0.0,0.0,0.0
vsp28_240927_Au-0.125-Cu-0.25-Pd-0.625_pp0_rep2,vsp,28,240927,Au-0.125-Cu-0.25-Pd-0.625,Au-0.126-Cu-0.292-Pd-0.582,2,CO2R,100,3.43,37.9738015,41.824656188605100,0.062198411,0.086403102,79.9500249498595,20.0499750501405,0.0,0.126,0.0,0.292,0.0,0.0,0.0,0.0,0.0,0.0,0.0,0.582,0.0,0.0,0.0,0.0,0.0,0.0
vsp28_240927_Au-0.125-Cu-0.25-Pd-0.625_pp0_rep2,vsp,28,240927,Au-0.125-Cu-0.25-Pd-0.625,Au-0.126-Cu-0.292-Pd-0.582,2,CO2R,150,3.61,46.9589236016657,33.7278978388998,0.131368915472543,0.128410463907387,80.9515437293419,19.0484562706581,0.0,0.126,0.0,0.292,0.0,0.0,0.0,0.0,0.0,0.0,0.0,0.582,0.0,0.0,0.0,0.0,0.0,0.0
vsp28_240927_Au-0.125-Cu-0.25-Pd-0.625_pp0_rep2,vsp,28,240927,Au-0.125-Cu-0.25-Pd-0.625,Au-0.126-Cu-0.292-Pd-0.582,2,CO2R,200,3.79,60.7027767896378,22.3268664047151,0.184943948039557,0.11759251454101,83.3403354574377,16.6596645425624,0.0,0.126,0.0,0.292,0.0,0.0,0.0,0.0,0.0,0.0,0.0,0.582,0.0,0.0,0.0,0.0,0.0,0.0
vsp28_240927_Au-0.125-Cu-0.25-Pd-0.625_pp0_rep2,vsp,28,240927,Au-0.125-Cu-0.25-Pd-0.625,Au-0.126-Cu-0.292-Pd-0.582,2,CO2R,300,3.93,74.21833476323,8.40373280943026,0.099077115,0.046784119,82.773366006706,17.226633993294,0.0,0.126,0.0,0.292,0.0,0.0,0.0,0.0,0.0,0.0,0.0,0.582,0.0,0.0,0.0,0.0,0.0,0.0
vsp28_240927_Au-0.125-Cu-0.25-Pd-0.625_pp0_rep3,vsp,28,240927,Au-0.125-Cu-0.25-Pd-0.625,Au-0.127-Cu-0.279-Pd-0.594,3,HER,50,2.28,0.0,0.0,0.0,0.0,0.0,0.0,0.0,0.127,0.0,0.279,0.0,0.0,0.0,0.0,0.0,0.0,0.0,0.594,0.0,0.0,0.0,0.0,0.0,0.0
vsp28_240927_Au-0.125-Cu-0.25-Pd-0.625_pp0_rep3,vsp,28,240927,Au-0.125-Cu-0.25-Pd-0.625,Au-0.127-Cu-0.279-Pd-0.594,3,CO2R,50,2.99,35.4734353093808,38.516699410609,0.013210282,0.0,74.003345,25.996655,0.0,0.127,0.0,0.279,0.0,0.0,0.0,0.0,0.0,0.0,0.0,0.594,0.0,0.0,0.0,0.0,0.0,0.0
vsp28_240927_Au-0.125-Cu-0.25-Pd-0.625_pp0_rep3,vsp,28,240927,Au-0.125-Cu-0.25-Pd-0.625,Au-0.127-Cu-0.279-Pd-0.594,3,CO2R,100,3.29,32.5650254242608,37.8388998035363,0.02091628,0.013487313,70.440800275829,29.5591997241711,0.0,0.127,0.0,0.279,0.0,0.0,0.0,0.0,0.0,0.0,0.0,0.594,0.0,0.0,0.0,0.0,0.0,0.0
vsp28_240927_Au-0.125-Cu-0.25-Pd-0.625_pp0_rep3,vsp,28,240927,Au-0.125-Cu-0.25-Pd-0.625,Au-0.127-Cu-0.279-Pd-0.594,3,CO2R,150,3.5,37.18680031,33.3644400785855,0.038163037,0.023883784,70.6162529551305,29.3837470448695,0.0,0.127,0.0,0.279,0.0,0.0,0.0,0.0,0.0,0.0,0.0,0.594,0.0,0.0,0.0,0.0,0.0,0.0
vsp28_240927_Au-0.125-Cu-0.25-Pd-0.625_pp0_rep3,vsp,28,240927,Au-0.125-Cu-0.25-Pd-0.625,Au-0.127-Cu-0.279-Pd-0.594,3,CO2R,200,3.68,48.2477139090586,25.6458742632613,0.081188191,0.032875327,74.0133360362474,25.9866639637526,0.0,0.127,0.0,0.279,0.0,0.0,0.0,0.0,0.0,0.0,0.0,0.594,0.0,0.0,0.0,0.0,0.0,0.0
vsp28_240927_Au-0.125-Cu-0.25-Pd-0.625_pp0_rep3,vsp,28,240927,Au-0.125-Cu-0.25-Pd-0.625,Au-0.127-Cu-0.279-Pd-0.594,3,CO2R,300,3.8,68.7714746071272,9.91650294695481,0.049722034,0.013768299,78.7552574507957,21.2447425492043,0.0,0.127,0.0,0.279,0.0,0.0,0.0,0.0,0.0,0.0,0.0,0.594,0.0,0.0,0.0,0.0,0.0,0.0
vsp28_240927_Au-0.25-Cu-0.25-Pd-0.5_pp0_rep1,vsp,28,240927,Au-0.25-Cu-0.25-Pd-0.5,Au-0.293-Cu-0.171-Pd-0.536,1,HER,50,2.43,0.0,0.0,0.0,0.0,0.0,0.0,0.0,0.293,0.0,0.171,0.0,0.0,0.0,0.0,0.0,0.0,0.0,0.536,0.0,0.0,0.0,0.0,0.0,0.0
vsp28_240927_Au-0.25-Cu-0.25-Pd-0.5_pp0_rep1,vsp,28,240927,Au-0.25-Cu-0.25-Pd-0.5,Au-0.293-Cu-0.171-Pd-0.536,1,CO2R,50,2.94,42.0285002824918,25.7563850687623,0.017613709,0.0,67.8024990605912,32.1975009394088,0.0,0.293,0.0,0.171,0.0,0.0,0.0,0.0,0.0,0.0,0.0,0.536,0.0,0.0,0.0,0.0,0.0,0.0
vsp28_240927_Au-0.25-Cu-0.25-Pd-0.5_pp0_rep1,vsp,28,240927,Au-0.25-Cu-0.25-Pd-0.5,Au-0.293-Cu-0.171-Pd-0.536,1,CO2R,100,3.22,32.5336374479483,24.4670923379175,0.018714566,0.002107393,57.0240231994684,42.9759768005316,0.0,0.293,0.0,0.171,0.0,0.0,0.0,0.0,0.0,0.0,0.0,0.536,0.0,0.0,0.0,0.0,0.0,0.0
vsp28_240927_Au-0.25-Cu-0.25-Pd-0.5_pp0_rep1,vsp,28,240927,Au-0.25-Cu-0.25-Pd-0.5,Au-0.293-Cu-0.171-Pd-0.536,1,CO2R,150,3.41,31.847914792107,21.6895874263261,0.026053612,0.002809857,53.569001905484,46.430998094516,0.0,0.293,0.0,0.171,0.0,0.0,0.0,0.0,0.0,0.0,0.0,0.536,0.0,0.0,0.0,0.0,0.0,0.0
vsp28_240927_Au-0.25-Cu-0.25-Pd-0.5_pp0_rep1,vsp,28,240927,Au-0.25-Cu-0.25-Pd-0.5,Au-0.293-Cu-0.171-Pd-0.536,1,CO2R,200,3.57,32.402749586725,19.803536345776,0.035502633,0.004004046,52.2490055026854,47.7509944973146,0.0,0.293,0.0,0.171,0.0,0.0,0.0,0.0,0.0,0.0,0.0,0.536,0.0,0.0,0.0,0.0,0.0,0.0
vsp28_240927_Au-0.25-Cu-0.25-Pd-0.5_pp0_rep1,vsp,28,240927,Au-0.25-Cu-0.25-Pd-0.5,Au-0.293-Cu-0.171-Pd-0.536,1,CO2R,300,3.74,57.3071208855594,9.66846758349705,0.051006367,0.006041193,67.0375789375783,32.9624210624217,0.0,0.293,0.0,0.171,0.0,0.0,0.0,0.0,0.0,0.0,0.0,0.536,0.0,0.0,0.0,0.0,0.0,0.0
vsp28_240927_Au-0.25-Cu-0.5-Pd-0.25_pp0_rep1,vsp,28,240927,Au-0.25-Cu-0.5-Pd-0.25,Au-0.186-Cu-0.245-Pd-0.569,1,HER,50,2.33,0.0,0.0,0.0,0.0,0.0,0.0,0.0,0.186,0.0,0.245,0.0,0.0,0.0,0.0,0.0,0.0,0.0,0.569,0.0,0.0,0.0,0.0,0.0,0.0
vsp28_240927_Au-0.25-Cu-0.5-Pd-0.25_pp0_rep1,vsp,28,240927,Au-0.25-Cu-0.5-Pd-0.25,Au-0.186-Cu-0.245-Pd-0.569,1,CO2R,50,2.77,45.4523007386637,28.6444007858546,0.012109425,0.0,74.1088109496876,25.8911890503124,0.0,0.186,0.0,0.245,0.0,0.0,0.0,0.0,0.0,0.0,0.0,0.569,0.0,0.0,0.0,0.0,0.0,0.0
vsp28_240927_Au-0.25-Cu-0.5-Pd-0.25_pp0_rep1,vsp,28,240927,Au-0.25-Cu-0.5-Pd-0.25,Au-0.186-Cu-0.245-Pd-0.569,1,CO2R,100,3.32,31.6641905,38.737721021611,0.024769279,0.06954396,70.4986962193679,29.5013037806321,0.0,0.186,0.0,0.245,0.0,0.0,0.0,0.0,0.0,0.0,0.0,0.569,0.0,0.0,0.0,0.0,0.0,0.0
vsp28_240927_Au-0.25-Cu-0.5-Pd-0.25_pp0_rep1,vsp,28,240927,Au-0.25-Cu-0.5-Pd-0.25,Au-0.186-Cu-0.245-Pd-0.569,1,CO2R,150,3.53,37.3893573834983,33.688605108055,0.065317505,0.160442833459777,71.3073476306956,28.6926523693044,0.0,0.186,0.0,0.245,0.0,0.0,0.0,0.0,0.0,0.0,0.0,0.569,0.0,0.0,0.0,0.0,0.0,0.0
vsp28_240927_Au-0.25-Cu-0.5-Pd-0.25_pp0_rep1,vsp,28,240927,Au-0.25-Cu-0.5-Pd-0.25,Au-0.186-Cu-0.245-Pd-0.569,1,CO2R,200,3.72,45.2966163761535,27.4214145383104,0.201181586334697,0.164165893955998,73.0907927588493,26.9092072411507,0.0,0.186,0.0,0.245,0.0,0.0,0.0,0.0,0.0,0.0,0.0,0.569,0.0,0.0,0.0,0.0,0.0,0.0
vsp28_240927_Au-0.25-Cu-0.5-Pd-0.25_pp0_rep1,vsp,28,240927,Au-0.25-Cu-0.5-Pd-0.25,Au-0.186-Cu-0.245-Pd-0.569,1,CO2R,300,3.83,67.65866622,10.7514734774067,0.162743335229253,0.064907696,78.6442165113095,21.3557834886905,0.0,0.186,0.0,0.245,0.0,0.0,0.0,0.0,0.0,0.0,0.0,0.569,0.0,0.0,0.0,0.0,0.0,0.0
vsp28_240927_Au-0.4-Cu-0.2-Pd-0.4_pp0_rep1,vsp,28,240927,Au-0.4-Cu-0.2-Pd-0.4,Au-0.355-Cu-0.181-Pd-0.464,1,HER,50,2.46,0.0,0.0,0.0,0.0,0.0,0.0,0.0,0.355,0.0,0.181,0.0,0.0,0.0,0.0,0.0,0.0,0.0,0.464,0.0,0.0,0.0,0.0,0.0,0.0
vsp28_240927_Au-0.4-Cu-0.2-Pd-0.4_pp0_rep1,vsp,28,240927,Au-0.4-Cu-0.2-Pd-0.4,Au-0.355-Cu-0.181-Pd-0.464,1,CO2R,50,2.94,54.8498608466384,29.926326129666,0.013210282,0.0,84.7933515858244,15.2066484141756,0.0,0.355,0.0,0.181,0.0,0.0,0.0,0.0,0.0,0.0,0.0,0.464,0.0,0.0,0.0,0.0,0.0,0.0
vsp28_240927_Au-0.4-Cu-0.2-Pd-0.4_pp0_rep1,vsp,28,240927,Au-0.4-Cu-0.2-Pd-0.4,Au-0.355-Cu-0.181-Pd-0.464,1,CO2R,100,3.43,47.3110966958924,26.1321218074656,0.033576133,0.037933069,73.5186820335058,26.4813179664942,0.0,0.355,0.0,0.181,0.0,0.0,0.0,0.0,0.0,0.0,0.0,0.464,0.0,0.0,0.0,0.0,0.0,0.0
vsp28_240927_Au-0.4-Cu-0.2-Pd-0.4_pp0_rep1,vsp,28,240927,Au-0.4-Cu-0.2-Pd-0.4,Au-0.355-Cu-0.181-Pd-0.464,1,CO2R,150,3.6,56.7620163635983,17.7996070726916,0.046969892,0.035123212,74.6480003948942,25.3519996051058,0.0,0.355,0.0,0.181,0.0,0.0,0.0,0.0,0.0,0.0,0.0,0.464,0.0,0.0,0.0,0.0,0.0,0.0
vsp28_240927_Au-0.4-Cu-0.2-Pd-0.4_pp0_rep1,vsp,28,240927,Au-0.4-Cu-0.2-Pd-0.4,Au-0.355-Cu-0.181-Pd-0.464,1,CO2R,200,3.72,65.216053903618,11.7915029469548,0.046511201,0.025499452,77.0840161223258,22.9159838776742,0.0,0.355,0.0,0.181,0.0,0.0,0.0,0.0,0.0,0.0,0.0,0.464,0.0,0.0,0.0,0.0,0.0,0.0
vsp28_240927_Au-0.4-Cu-0.2-Pd-0.4_pp0_rep1,vsp,28,240927,Au-0.4-Cu-0.2-Pd-0.4,Au-0.355-Cu-0.181-Pd-0.464,1,CO2R,300,3.85,75.9164242817385,4.93614931237721,0.033943086,0.013206328,80.9030182805463,19.0969817194537,0.0,0.355,0.0,0.181,0.0,0.0,0.0,0.0,0.0,0.0,0.0,0.464,0.0,0.0,0.0,0.0,0.0,0.0
vsp28_240927_Au-0.4-Cu-0.5-Pd-0.1_pp0_rep1,vsp,28,240927,Au-0.4-Cu-0.5-Pd-0.1,Au-0.279-Cu-0.306-Pd-0.414,1,HER,50,2.31,0.0,0.0,0.0,0.0,0.0,0.0,0.0,0.279,0.0,0.306,0.0,0.0,0.0,0.0,0.0,0.0,0.0,0.414,0.0,0.0,0.0,0.0,0.0,0.0
vsp28_240927_Au-0.4-Cu-0.5-Pd-0.1_pp0_rep1,vsp,28,240927,Au-0.4-Cu-0.5-Pd-0.1,Au-0.279-Cu-0.306-Pd-0.414,1,CO2R,50,2.96,37.4169788026533,29.5874263261297,0.019815423,0.009272528,67.0334930798156,32.9665069201844,0.0,0.279,0.0,0.306,0.0,0.0,0.0,0.0,0.0,0.0,0.0,0.414,0.0,0.0,0.0,0.0,0.0,0.0
vsp28_240927_Au-0.4-Cu-0.5-Pd-0.1_pp0_rep1,vsp,28,240927,Au-0.4-Cu-0.5-Pd-0.1,Au-0.279-Cu-0.306-Pd-0.414,1,CO2R,100,3.3,30.6340371215133,28.50442043222,0.051740271,0.253730085138666,59.4473879466273,40.5526120533727,0.0,0.279,0.0,0.306,0.0,0.0,0.0,0.0,0.0,0.0,0.0,0.414,0.0,0.0,0.0,0.0,0.0,0.0
vsp28_240927_Au-0.4-Cu-0.5-Pd-0.1_pp0_rep1,vsp,28,240927,Au-0.4-Cu-0.5-Pd-0.1,Au-0.279-Cu-0.306-Pd-0.414,1,CO2R,150,3.52,33.4390759379774,23.8703339882122,0.100544924132617,0.280704712130153,57.6942843626764,42.3057156373236,0.0,0.279,0.0,0.306,0.0,0.0,0.0,0.0,0.0,0.0,0.0,0.414,0.0,0.0,0.0,0.0,0.0,0.0
vsp28_240927_Au-0.4-Cu-0.5-Pd-0.1_pp0_rep1,vsp,28,240927,Au-0.4-Cu-0.5-Pd-0.1,Au-0.279-Cu-0.306-Pd-0.414,1,CO2R,200,3.69,39.875285107451500,19.3320235756385,0.229528649799094,0.257734131332715,59.6995143736183,40.3004856263817,0.0,0.279,0.0,0.306,0.0,0.0,0.0,0.0,0.0,0.0,0.0,0.414,0.0,0.0,0.0,0.0,0.0,0.0
vsp28_240927_Au-0.4-Cu-0.5-Pd-0.1_pp0_rep1,vsp,28,240927,Au-0.4-Cu-0.5-Pd-0.1,Au-0.279-Cu-0.306-Pd-0.414,1,CO2R,300,3.87,68.59151688,6.58153241650295,0.176504045648863,0.077973531,75.4323050153176,24.5676949846824,0.0,0.279,0.0,0.306,0.0,0.0,0.0,0.0,0.0,0.0,0.0,0.414,0.0,0.0,0.0,0.0,0.0,0.0
vsp28_240927_Au-0.429-Cu-0.286-Pd-0.286_pp0_rep1,vsp,28,240927,Au-0.429-Cu-0.286-Pd-0.286,Au-0.386-Cu-0.204-Pd-0.41,1,HER,50,2.64,0.0,0.0,0.0,0.0,0.0,0.0,0.0,0.386,0.0,0.204,0.0,0.0,0.0,0.0,0.0,0.0,0.0,0.41,0.0,0.0,0.0,0.0,0.0,0.0
vsp28_240927_Au-0.429-Cu-0.286-Pd-0.286_pp0_rep1,vsp,28,240927,Au-0.429-Cu-0.286-Pd-0.286,Au-0.386-Cu-0.204-Pd-0.41,1,CO2R,50,3.12,51.3758396283664,25.6827111984283,0.015411996,0.0,77.0739628224646,22.9260371775354,0.0,0.386,0.0,0.204,0.0,0.0,0.0,0.0,0.0,0.0,0.0,0.41,0.0,0.0,0.0,0.0,0.0,0.0
vsp28_240927_Au-0.429-Cu-0.286-Pd-0.286_pp0_rep1,vsp,28,240927,Au-0.429-Cu-0.286-Pd-0.286,Au-0.386-Cu-0.204-Pd-0.41,1,CO2R,100,3.53,58.6754274,17.0628683693517,0.022567565,0.007586614,75.7714156935299,24.2285843064701,0.0,0.386,0.0,0.204,0.0,0.0,0.0,0.0,0.0,0.0,0.0,0.41,0.0,0.0,0.0,0.0,0.0,0.0
vsp28_240927_Au-0.429-Cu-0.286-Pd-0.286_pp0_rep1,vsp,28,240927,Au-0.429-Cu-0.286-Pd-0.286,Au-0.386-Cu-0.204-Pd-0.41,1,CO2R,150,3.74,70.3153445353533,8.84577603143418,0.031557896,0.0078676,79.2041708624464,20.7958291375536,0.0,0.386,0.0,0.204,0.0,0.0,0.0,0.0,0.0,0.0,0.0,0.41,0.0,0.0,0.0,0.0,0.0,0.0
vsp28_240927_Au-0.429-Cu-0.286-Pd-0.286_pp0_rep1,vsp,28,240927,Au-0.429-Cu-0.286-Pd-0.286,Au-0.386-Cu-0.204-Pd-0.41,1,CO2R,200,3.84,75.6120655380945,4.28781925343811,0.025594921,0.003793307,79.9319916200019,20.0680083799981,0.0,0.386,0.0,0.204,0.0,0.0,0.0,0.0,0.0,0.0,0.0,0.41,0.0,0.0,0.0,0.0,0.0,0.0
vsp28_240927_Au-0.429-Cu-0.286-Pd-0.286_pp0_rep1,vsp,28,240927,Au-0.429-Cu-0.286-Pd-0.286,Au-0.386-Cu-0.204-Pd-0.41,1,CO2R,300,3.88,75.3983134194061,2.20530451866405,0.012109425,0.001123943,77.6181694152031,22.3818305847969,0.0,0.386,0.0,0.204,0.0,0.0,0.0,0.0,0.0,0.0,0.0,0.41,0.0,0.0,0.0,0.0,0.0,0.0
vsp28_240927_Au-0.444-Cu-0.222-Pd-0.333_pp0_rep1,vsp,28,240927,Au-0.444-Cu-0.222-Pd-0.333,Au-0.398-Cu-0.174-Pd-0.428,1,HER,50,2.34,0.0,0.0,0.0,0.0,0.0,0.0,0.0,0.398,0.0,0.174,0.0,0.0,0.0,0.0,0.0,0.0,0.0,0.428,0.0,0.0,0.0,0.0,0.0,0.0
vsp28_240927_Au-0.444-Cu-0.222-Pd-0.333_pp0_rep1,vsp,28,240927,Au-0.444-Cu-0.222-Pd-0.333,Au-0.398-Cu-0.174-Pd-0.428,1,CO2R,50,2.91,41.3040657891984,36.7485265225933,0.012109425,0.0,78.0647017369609,21.9352982630391,0.0,0.398,0.0,0.174,0.0,0.0,0.0,0.0,0.0,0.0,0.0,0.428,0.0,0.0,0.0,0.0,0.0,0.0
vsp28_240927_Au-0.444-Cu-0.222-Pd-0.333_pp0_rep1,vsp,28,240927,Au-0.444-Cu-0.222-Pd-0.333,Au-0.398-Cu-0.174-Pd-0.428,1,CO2R,100,3.27,42.2726987382034,31.2303536345776,0.019815423,0.0059007,73.5322285320171,26.4677714679829,0.0,0.398,0.0,0.174,0.0,0.0,0.0,0.0,0.0,0.0,0.0,0.428,0.0,0.0,0.0,0.0,0.0,0.0
vsp28_240927_Au-0.444-Cu-0.222-Pd-0.333_pp0_rep1,vsp,28,240927,Au-0.444-Cu-0.222-Pd-0.333,Au-0.398-Cu-0.174-Pd-0.428,1,CO2R,150,3.47,56.0974282784741,19.6119842829077,0.026053612,0.007586614,75.7463480598819,24.2536519401181,0.0,0.398,0.0,0.174,0.0,0.0,0.0,0.0,0.0,0.0,0.0,0.428,0.0,0.0,0.0,0.0,0.0,0.0
vsp28_240927_Au-0.444-Cu-0.222-Pd-0.333_pp0_rep1,vsp,28,240927,Au-0.444-Cu-0.222-Pd-0.333,Au-0.398-Cu-0.174-Pd-0.428,1,CO2R,200,3.63,73.2959467659922,7.90520628683694,0.031099206,0.006111439,81.2423180248224,18.7576819751776,0.0,0.398,0.0,0.174,0.0,0.0,0.0,0.0,0.0,0.0,0.0,0.428,0.0,0.0,0.0,0.0,0.0,0.0
vsp28_240927_Au-0.444-Cu-0.222-Pd-0.333_pp0_rep1,vsp,28,240927,Au-0.444-Cu-0.222-Pd-0.333,Au-0.398-Cu-0.174-Pd-0.428,1,CO2R,300,3.82,76.5724329866706,3.50196463654224,0.020182375,0.002809857,80.09986131,19.9001386898286,0.0,0.398,0.0,0.174,0.0,0.0,0.0,0.0,0.0,0.0,0.0,0.428,0.0,0.0,0.0,0.0,0.0,0.0
vsp28_240927_Au-0.5-Cu-0.375-Pd-0.125_pp0_rep1,vsp,28,240927,Au-0.5-Cu-0.375-Pd-0.125,Au-0.504-Cu-0.273-Pd-0.223,1,HER,50,2.74,0.0,0.0,0.0,0.0,0.0,0.0,0.0,0.504,0.0,0.273,0.0,0.0,0.0,0.0,0.0,0.0,0.0,0.223,0.0,0.0,0.0,0.0,0.0,0.0
vsp28_240927_Au-0.5-Cu-0.375-Pd-0.125_pp0_rep1,vsp,28,240927,Au-0.5-Cu-0.375-Pd-0.125,Au-0.504-Cu-0.273-Pd-0.223,1,CO2R,50,2.95,62.46960597627070,22.6620825147348,0.048437701,0.0,85.1900120104754,14.8099879895246,0.0,0.504,0.0,0.273,0.0,0.0,0.0,0.0,0.0,0.0,0.0,0.223,0.0,0.0,0.0,0.0,0.0,0.0
vsp28_240927_Au-0.5-Cu-0.375-Pd-0.125_pp0_rep1,vsp,28,240927,Au-0.5-Cu-0.375-Pd-0.125,Au-0.504-Cu-0.273-Pd-0.223,1,CO2R,100,3.3,59.1776350206114,23.2072691552063,0.053391556,0.004214785,82.4528906274458,17.5471093725542,0.0,0.504,0.0,0.273,0.0,0.0,0.0,0.0,0.0,0.0,0.0,0.223,0.0,0.0,0.0,0.0,0.0,0.0
vsp28_240927_Au-0.5-Cu-0.375-Pd-0.125_pp0_rep1,vsp,28,240927,Au-0.5-Cu-0.375-Pd-0.125,Au-0.504-Cu-0.273-Pd-0.223,1,CO2R,150,3.45,56.7812676557367,22.7406679764244,0.046602939,0.004495771,79.5806134703553,20.4193865296447,0.0,0.504,0.0,0.273,0.0,0.0,0.0,0.0,0.0,0.0,0.0,0.223,0.0,0.0,0.0,0.0,0.0,0.0
