Repository: Jehadabed/ocx24-dashboard

# OCx24 Dashboard

An interactive web dashboard for exploring and analyzing  data from OCx24 experiments, featuring HER (Hydrogen Evolution Reaction) and CO2RR (CO2 Reduction Reaction) performance data, as well as XRD (X-ray Diffraction) data.

This project is part of the OCx24 research: https://ai.meta.com/blog/open-catalyst-simulations-experiments/.

## Features

- **Interactive Data Filtering**: Filter data by source, batch, reaction type, element count, and voltage/current density ranges
- **Data Aggregation**: Average data across multiple replicates with statistical analysis
- **Interactive Plots**: Dedicated plotting interfaces for HER and CO2RR performance visualization

File: Data/ExpDataDump_241125.csv (part 19 of 25)
sample id,source,batch number,batch date,composition,rep,reaction,current density,voltage,fe_h2,fe_co,fe_ch4,fe_c2h4,fe_gas_total,fe_liquid
vsp27_241030_Au-0.2-Ga-0.4-Pd-0.4_pp0,vsp,27,241030,Au-0.2-Ga-0.4-Pd-0.4,std,CO2R,200,0.1,9.894540879713276,8.754954903493411,0.006253684,0.00012167,1.466627415275134,1.4666274152751348
vsp27_241030_Au-0.2-Ga-0.4-Pd-0.4_pp0,vsp,27,241030,Au-0.2-Ga-0.4-Pd-0.4,avg,CO2R,300,3.71,74.02672860560659,3.871152586771448,0.010825092196759768,0.000561971,77.91031175906527,22.089688240934738
vsp27_241030_Au-0.2-Ga-0.4-Pd-0.4_pp0,vsp,27,241030,Au-0.2-Ga-0.4-Pd-0.4,std,CO2R,100,0.1,7.345257825027568,10.00114671605008,0.002715199,0,3.2171146532829282,3.217114653282923
vsp27_241030_Au-0.2-Ga-0.4-Pd-0.4_pp0,vsp,27,241030,Au-0.2-Ga-0.4-Pd-0.4,avg,CO2R,150,3.37,46.26573758256782,30.992141453831042,0.013087964576873399,0,77.27206542528607,22.727934574713938
vsp2_240718_Au-0.75-In-0.25_pp0_rep3,vsp,2,240718,Au-0.75-In-0.25,3,HER,50,2.89,,,,,,
vsp27_241030_Au-0.2-Ga-0.4-Pd-0.4_pp0_rep1,vsp,27,241030,Au-0.2-Ga-0.4-Pd-0.4,1,CO2R,100,3.26,27.434346816212937,58.86542239685658,0.004403427,0,86.30417264040379,13.695827359596208
vsp27_241030_Au-0.2-Ga-0.4-Pd-0.4_pp0_rep1,vsp,27,241030,Au-0.2-Ga-0.4-Pd-0.4,1,CO2R,150,3.46,37.390194396199966,43.11394892,0.006238189,0,80.51038150437343,19.489618495626573
vsp27_241030_Au-0.2-Ga-0.4-Pd-0.4_pp0_rep1,vsp,27,241030,Au-0.2-Ga-0.4-Pd-0.4,1,CO2R,200,3.68,49.595827491682186,25.55378192534381,0.013210282,0.001264436,75.16556700748798,24.83443299251202
vsp27_241030_Au-0.2-Ga-0.4-Pd-0.4_pp0_rep1,vsp,27,241030,Au-0.2-Ga-0.4-Pd-0.4,1,CO2R,50,2.8,24.487643599991628,65.70235756,0.007705998,0,90.19770716,9.802292838
vsp27_241030_Au-0.2-Ga-0.4-Pd-0.4_pp0_rep1,vsp,27,241030,Au-0.2-Ga-0.4-Pd-0.4,1,CO2R,300,3.93,70.80897277616188,6.399803536345777,0.014494615,0.00098345,77.22557248659776,22.774427513402244
vsp27_241030_Au-0.2-Ga-0.4-Pd-0.4_pp0_rep2,vsp,27,241030,Au-0.2-Ga-0.4-Pd-0.4,2,CO2R,50,2.74,34.08985331352404,51.98428290766209,0.008806855,0,86.08294307585467,13.917056924145328
vsp27_241030_Au-0.2-Ga-0.4-Pd-0.4_pp0_rep2,vsp,27,241030,Au-0.2-Ga-0.4-Pd-0.4,2,CO2R,150,3.36,55.45878758710164,21.036345776031435,0.016879805,0,76.51366080437995,23.486339195620047
vsp27_241030_Au-0.2-Ga-0.4-Pd-0.4_pp0_rep2,vsp,27,241030,Au-0.2-Ga-0.4-Pd-0.4,2,CO2R,200,3.52,69.38186611981837,8.163064833005894,0.02091628,0.001264436,77.56884168659106,22.431158313408943
vsp8_240802_Pd-0.25-Zn-0.75_pp0,vsp,8,240802,Pd-0.25-Zn-0.75,avg,HER,50,2.89,,,,,,
vsp27_241030_Au-0.2-Ga-0.4-Pd-0.4_pp0_rep2,vsp,27,241030,Au-0.2-Ga-0.4-Pd-0.4,2,CO2R,300,3.61,75.77810793278788,2.138998035363458,0.005871236,0,77.92363625918323,22.07636374081677
vsp27_241030_Au-0.2-Ga-0.4-Pd-0.4_pp0_rep2,vsp,27,241030,Au-0.2-Ga-0.4-Pd-0.4,2,CO2R,100,3.1,42.07872104459185,39.71021611001965,0.009357283,0,81.79977731051576,18.200222689484235
vsp8_240802_Pd-0.25-Zn-0.75_pp0_rep1,vsp,8,240802,Pd-0.25-Zn-0.75,1,HER,50,2.89,,,,,,
vsp27_241030_Au-0.2-Ga-0.4-Pd-0.4_pp0_rep3,vsp,27,241030,Au-0.2-Ga-0.4-Pd-0.4,3,CO2R,50,2.72,29.646571386720797,55.83005893909627,0.008806855,0,85.48543718,14.514562819514396
vsp27_241030_Au-0.2-Ga-0.4-Pd-0.4_pp0_rep3,vsp,27,241030,Au-0.2-Ga-0.4-Pd-0.4,3,CO2R,200,3.49,59.78938667894285,15.092092337917483,0.025594921,0.001475175,74.91077342238282,25.089226577617183
vsp27_241030_Au-0.2-Ga-0.4-Pd-0.4_pp0_rep3,vsp,27,241030,Au-0.2-Ga-0.4-Pd-0.4,3,CO2R,300,3.6,75.49310510787002,3.074656188605108,0.012109425,0.000702464,78.58172653,21.41827347
vsp27_241030_Au-0.2-Ga-0.4-Pd-0.4_pp0_rep3,vsp,27,241030,Au-0.2-Ga-0.4-Pd-0.4,3,CO2R,150,3.3,45.948230764401856,28.826129666011788,0.0161459,0,74.79215396710481,25.20784603289519
vsp27_241030_Au-0.2-Ga-0.4-Pd-0.4_pp0_rep3,vsp,27,241030,Au-0.2-Ga-0.4-Pd-0.4,3,CO2R,100,3.07,35.76408797003494,44.30009823182712,0.008806855,0,80.07299306,19.927006943469397
vsp8_240802_Pd-0.75-Zn-0.25_pp0_rep2,vsp,8,240802,Pd-0.75-Zn-0.25,2,HER,50,2.89,,,,,,
vsp28_240927_Au-0.1-Cu-0.4-Pd-0.5_pp0,vsp,28,240927,Au-0.1-Cu-0.4-Pd-0.5,avg,CO2R,50,3.2,28.802862583439705,42.30353634577603,0.014311139,0.010115485,71.13082555317393,28.869174446826065
uoft4_240405_Au-0.6-Cu-0.4_pp0,uoft,4,240405,Au-0.6-Cu-0.4,avg,HER,50,2.9,,,,,,
vsp28_240927_Au-0.1-Cu-0.4-Pd-0.5_pp0,vsp,28,240927,Au-0.1-Cu-0.4-Pd-0.5,std,CO2R,300,0,0,0,0,0,0,0
vsp28_240927_Au-0.1-Cu-0.4-Pd-0.5_pp0,vsp,28,240927,Au-0.1-Cu-0.4-Pd-0.5,std,CO2R,50,0,0,0,0,0,0,0
vsp28_240927_Au-0.1-Cu-0.4-Pd-0.5_pp0,vsp,28,240927,Au-0.1-Cu-0.4-Pd-0.5,std,CO2R,100,0,0,0,0,0,0,0
vsp28_240927_Au-0.1-Cu-0.4-Pd-0.5_pp0,vsp,28,240927,Au-0.1-Cu-0.4-Pd-0.5,avg,CO2R,150,3.73,32.27228023185252,33.315324165029466,0.070087885,0.1019978083115569,65.76232630860888,34.23767369139112
vsp28_240927_Au-0.1-Cu-0.4-Pd-0.5_pp0,vsp,28,240927,Au-0.1-Cu-0.4-Pd-0.5,std,CO2R,150,0,0,0,0,0,0,0
vsp28_240927_Au-0.1-Cu-0.4-Pd-0.5_pp0,vsp,28,240927,Au-0.1-Cu-0.4-Pd-0.5,avg,CO2R,200,3.9,48.612756073573415,22.477897838899803,0.1254976790268425,0.100944112,71.32080288549211,28.67919711450789
vsp28_240927_Au-0.1-Cu-0.4-Pd-0.5_pp0,vsp,28,240927,Au-0.1-Cu-0.4-Pd-0.5,std,CO2R,200,0,0,0,0,0,0,0
vsp28_240927_Au-0.1-Cu-0.4-Pd-0.5_pp0,vsp,28,240927,Au-0.1-Cu-0.4-Pd-0.5,avg,CO2R,300,4.03,69.51139383540146,7.939587426,0.061464507,0.032875327,77.54779254961264,22.452207450387363
vsp28_240927_Au-0.1-Cu-0.4-Pd-0.5_pp0,vsp,28,240927,Au-0.1-Cu-0.4-Pd-0.5,avg,CO2R,100,3.56,26.89510138316349,39.38605108,0.028622278,0.063643261,66.37588945664265,33.62411054335735
uoft4_240405_Pd-0.333-Tl-0.667_pp0_rep3,uoft,4,240405,Pd-0.333-Tl-0.667,3,HER,50,2.9,,,,,,
vsp28_240927_Au-0.1-Cu-0.4-Pd-0.5_pp0_rep1,vsp,28,240927,Au-0.1-Cu-0.4-Pd-0.5,1,CO2R,300,4.03,69.51139383540146,7.939587426,0.061464507,0.032875327,77.54779254961264,22.452207450387363
vsp28_240927_Au-0.1-Cu-0.4-Pd-0.5_pp0_rep1,vsp,28,240927,Au-0.1-Cu-0.4-Pd-0.5,1,CO2R,50,3.2,28.802862583439705,42.30353634577603,0.014311139,0.010115485,71.13082555317393,28.869174446826065
vsp28_240927_Au-0.1-Cu-0.4-Pd-0.5_pp0_rep1,vsp,28,240927,Au-0.1-Cu-0.4-Pd-0.5,1,CO2R,200,3.9,48.612756073573415,22.477897838899803,0.1254976790268425,0.100944112,71.32080288549211,28.67919711450789
vsp28_240927_Au-0.1-Cu-0.4-Pd-0.5_pp0_rep1,vsp,28,240927,Au-0.1-Cu-0.4-Pd-0.5,1,CO2R,100,3.56,26.89510138316349,39.38605108,0.028622278,0.063643261,66.37588945664265,33.62411054335735
vsp28_240927_Au-0.1-Cu-0.4-Pd-0.5_pp0_rep1,vsp,28,240927,Au-0.1-Cu-0.4-Pd-0.5,1,CO2R,150,3.73,32.27228023185252,33.315324165029466,0.070087885,0.1019978083115569,65.76232630860888,34.23767369139112
vsp28_240927_Au-0.125-Cu-0.25-Pd-0.625_pp0,vsp,28,240927,Au-0.125-Cu-0.25-Pd-0.625,avg,CO2R,100,3.42,36.62181673606897,40.13752455795677,0.058345412,0.073337267,76.89398971897587,23.106010281024123
vsp28_240927_Au-0.125-Cu-0.25-Pd-0.625_pp0,vsp,28,240927,Au-0.125-Cu-0.25-Pd-0.625,std,CO2R,300,0.11,3.0716323893012687,3.307593949382319,0.11387947786440039,0.042476343,2.8012654050484755,2.8012654050484755
vsp28_240927_Au-0.125-Cu-0.25-Pd-0.625_pp0,vsp,28,240927,Au-0.125-Cu-0.25-Pd-0.625,avg,CO2R,150,3.6,43.651467911025556,34.22888015717093,0.11375520613544203,0.10255977970721288,78.10094690884941,21.89905309115059
vsp28_240927_Au-0.125-Cu-0.25-Pd-0.625_pp0,vsp,28,240927,Au-0.125-Cu-0.25-Pd-0.625,std,CO2R,150,0.1,5.599070342041252,1.1963733226971265,0.068505185,0.069457482,6.542988692257395,6.542988692257395
vsp28_240927_Au-0.125-Cu-0.25-Pd-0.625_pp0,vsp,28,240927,Au-0.125-Cu-0.25-Pd-0.625,std,CO2R,50,0.17,18.844758893921014,12.088793351663574,0.002912593,0,6.901794199329332,6.901794199329331
vsp28_240927_Au-0.125-Cu-0.25-Pd-0.625_pp0,vsp,28,240927,Au-0.125-Cu-0.25-Pd-0.625,avg,CO2R,300,3.91,70.67477173966115,11.019155206286838,0.13858564360371597,0.052872142141298296,81.89137114418429,18.10862885581571
vsp28_240927_Au-0.125-Cu-0.25-Pd-0.625_pp0,vsp,28,240927,Au-0.125-Cu-0.25-Pd-0.625,avg,CO2R,200,3.78,54.430203603339685,25.634823182711198,0.18154963946938696,0.10108460479361596,80.35524015805514,19.64475984194487
vsp28_240927_Au-0.125-Cu-0.25-Pd-0.625_pp0,vsp,28,240927,Au-0.125-Cu-0.25-Pd-0.625,std,CO2R,200,0.09,6.228020079964901,3.302445105,0.098708074,0.061636224,5.495393857900897,5.495393857900901
uoft4_240405_Pd-0.75-Tl-0.25_pp0_rep2,uoft,4,240405,Pd-0.75-Tl-0.25,2,HER,50,2.9,,,,,,
vsp28_240927_Au-0.125-Cu-0.25-Pd-0.625_pp0,vsp,28,240927,Au-0.125-Cu-0.25-Pd-0.625,std,CO2R,100,0.12,3.577806381311524,2.062039371737242,0.035659096204052325,0.054504526,5.591228043258626,5.591228043258619
uoft5_240507_Au-0.75-Cd-0.125-Ga-0.125_pp0_rep3,uoft,5,240507,Au-0.75-Cd-0.125-Ga-0.125,3,HER,50,2.9,,,,,,
vsp28_240927_Au-0.125-Cu-0.25-Pd-0.625_pp0,vsp,28,240927,Au-0.125-Cu-0.25-Pd-0.625,avg,CO2R,50,2.81,56.84069555755509,24.62180746561886,0.009907712,0,81.47241073467607,18.52758926532393
vsp28_240927_Au-0.125-Cu-0.25-Pd-0.625_pp0_rep1,vsp,28,240927,Au-0.125-Cu-0.25-Pd-0.625,1,CO2R,200,3.87,54.34012011132269,28.93172888015717,0.278516779,0.1527859731939644,83.71204898048038,16.287951019519625
uoft8_241025_Ag-0.333-Cd-0.667_pp0_rep1,uoft,8,241025,Ag-0.333-Cd-0.667,1,HER,50,2.9,,,,,,
vsp28_240927_Au-0.125-Cu-0.25-Pd-0.625_pp0_rep1,vsp,28,240927,Au-0.125-Cu-0.25-Pd-0.625,1,CO2R,300,4.01,69.03450584862625,14.737229862475443,0.2669577821404326,0.098064009,84.14548998,15.854510024948794
vsp28_240927_Au-0.125-Cu-0.25-Pd-0.625_pp0_rep1,vsp,28,240927,Au-0.125-Cu-0.25-Pd-0.625,1,CO2R,100,3.53,39.32662328,40.74901768172888,0.091921546,0.1201213858214616,80.29114393123916,19.70885606876084
vsp28_240927_Au-0.125-Cu-0.25-Pd-0.625_pp0_rep1,vsp,28,240927,Au-0.125-Cu-0.25-Pd-0.625,1,CO2R,50,2.76,63.95990709159012,18.831041257367385,0.008806855,0,82.79975520362605,17.20024479637395
vsp28_240927_Au-0.125-Cu-0.25-Pd-0.625_pp0_rep1,vsp,28,240927,Au-0.125-Cu-0.25-Pd-0.625,1,CO2R,150,3.7,46.80867982,35.59430255402751,0.1717336660367319,0.1553850908988732,82.73504404207588,17.264955957924116
vsp28_240927_Au-0.125-Cu-0.25-Pd-0.625_pp0_rep2,vsp,28,240927,Au-0.125-Cu-0.25-Pd-0.625,2,CO2R,300,3.93,74.21833476323003,8.403732809430256,0.099077115,0.046784119,82.77336600670596,17.226633993294044
vsp28_240927_Au-0.125-Cu-0.25-Pd-0.625_pp0_rep2,vsp,28,240927,Au-0.125-Cu-0.25-Pd-0.625,2,CO2R,50,2.67,71.08874427169432,16.51768172888016,0.007705998,0,87.61413199840946,12.385868001590538
vsp28_240927_Au-0.125-Cu-0.25-Pd-0.625_pp0_rep2,vsp,28,240927,Au-0.125-Cu-0.25-Pd-0.625,2,CO2R,200,3.79,60.70277678963778,22.32686640471513,0.1849439480395574,0.1175925145410098,83.34033545743765,16.659664542562354
uoft8_241025_Ag-0.5-Cd-0.5_pp0_rep2,uoft,8,241025,Ag-0.5-Cd-0.5,2,HER,50,2.9,,,,,,
vsp28_240927_Au-0.125-Cu-0.25-Pd-0.625_pp0_rep2,vsp,28,240927,Au-0.125-Cu-0.25-Pd-0.625,2,CO2R,150,3.61,46.95892360166566,33.72789783889981,0.1313689154725427,0.1284104639073871,80.95154372934186,19.048456270658136
vsp28_240927_Au-0.125-Cu-0.25-Pd-0.625_pp0_rep2,vsp,28,240927,Au-0.125-Cu-0.25-Pd-0.625,2,CO2R,100,3.43,37.9738015,41.824656188605104,0.062198411,0.086403102,79.95002494985953,20.049975050140475
vsp28_240927_Au-0.125-Cu-0.25-Pd-0.625_pp0_rep3,vsp,28,240927,Au-0.125-Cu-0.25-Pd-0.625,3,CO2R,300,3.8,68.77147460712716,9.916502946954814,0.049722034,0.013768299,78.75525745079571,21.24474254920429
vsp13_240823_Ag-0.5-Au-0.333-Zn-0.167_pp0,vsp,13,240823,Ag-0.5-Au-0.333-Zn-0.167,avg,HER,50,2.9,,,,,,
vsp28_240927_Au-0.125-Cu-0.25-Pd-0.625_pp0_rep3,vsp,28,240927,Au-0.125-Cu-0.25-Pd-0.625,3,CO2R,150,3.5,37.18680031,33.36444007858546,0.038163037,0.023883784,70.61625295513048,29.383747044869523
vsp28_240927_Au-0.125-Cu-0.25-Pd-0.625_pp0_rep3,vsp,28,240927,Au-0.125-Cu-0.25-Pd-0.625,3,CO2R,200,3.68,48.24771390905857,25.64587426326129,0.081188191,0.032875327,74.01333603624737,25.986663963752637
vsp28_240927_Au-0.125-Cu-0.25-Pd-0.625_pp0_rep3,vsp,28,240927,Au-0.125-Cu-0.25-Pd-0.625,3,CO2R,50,2.99,35.473435309380825,38.51669941060904,0.013210282,0,74.003345,25.996655
vsp28_240927_Au-0.125-Cu-0.25-Pd-0.625_pp0_rep3,vsp,28,240927,Au-0.125-Cu-0.25-Pd-0.625,3,CO2R,100,3.29,32.56502542426082,37.83889980353634,0.02091628,0.013487313,70.44080027582895,29.55919972417105
vsp28_240927_Au-0.25-Cu-0.25-Pd-0.5_pp0,vsp,28,240927,Au-0.25-Cu-0.25-Pd-0.5,avg,CO2R,100,3.22,32.53363744794827,24.467092337917485,0.018714566,0.002107393,57.02402319946838,42.97597680053162
vsp13_240823_Ag-0.5-Au-0.333-Zn-0.167_pp0_rep1,vsp,13,240823,Ag-0.5-Au-0.333-Zn-0.167,1,HER,50,2.9,,,,,,
vsp28_240927_Au-0.25-Cu-0.25-Pd-0.5_pp0,vsp,28,240927,Au-0.25-Cu-0.25-Pd-0.5,avg,CO2R,50,2.94,42.02850028249179,25.75638506876228,0.017613709,0,67.80249906059117,32.197500939408826
vsp28_240927_Au-0.25-Cu-0.25-Pd-0.5_pp0,vsp,28,240927,Au-0.25-Cu-0.25-Pd-0.5,std,CO2R,50,0,0,0,0,0,0,0
vsp28_240927_Au-0.25-Cu-0.25-Pd-0.5_pp0,vsp,28,240927,Au-0.25-Cu-0.25-Pd-0.5,avg,CO2R,150,3.41,31.84791479210697,21.68958742632613,0.026053612,0.002809857,53.56900190548396,46.43099809451604
vsp28_240927_Au-0.25-Cu-0.25-Pd-0.5_pp0,vsp,28,240927,Au-0.25-Cu-0.25-Pd-0.5,std,CO2R,100,0,0,0,0,0,0,0
vsp28_240927_Au-0.25-Cu-0.25-Pd-0.5_pp0,vsp,28,240927,Au-0.25-Cu-0.25-Pd-0.5,avg,CO2R,200,3.57,32.40274958672498,19.80353634577603,0.035502633,0.004004046,52.24900550268536,47.75099449731464
vsp28_240927_Au-0.25-Cu-0.25-Pd-0.5_pp0,vsp,28,240927,Au-0.25-Cu-0.25-Pd-0.5,std,CO2R,200,0,0,0,0,0,0,0
vsp28_240927_Au-0.25-Cu-0.25-Pd-0.5_pp0,vsp,28,240927,Au-0.25-Cu-0.25-Pd-0.5,avg,CO2R,300,3.74,57.30712088555944,9.668467583497051,0.051006367,0.006041193,67.03757893757829,32.96242106242171
vsp28_240927_Au-0.25-Cu-0.25-Pd-0.5_pp0,vsp,28,240927,Au-0.25-Cu-0.25-Pd-0.5,std,CO2R,300,0,0,0,0,0,0,0
vsp20_241011_Ag-0.25-Au-0.25-Cu-0.5_pp0,vsp,20,241011,Ag-0.25-Au-0.25-Cu-0.5,avg,HER,50,2.9,,,,,,
vsp28_240927_Au-0.25-Cu-0.25-Pd-0.5_pp0,vsp,28,240927,Au-0.25-Cu-0.25-Pd-0.5,std,CO2R,150,0,0,0,0,0,0,0
vsp28_240927_Au-0.25-Cu-0.25-Pd-0.5_pp0_rep1,vsp,28,240927,Au-0.25-Cu-0.25-Pd-0.5,1,CO2R,150,3.41,31.84791479210697,21.68958742632613,0.026053612,0.002809857,53.56900190548396,46.43099809451604
vsp28_240927_Au-0.25-Cu-0.25-Pd-0.5_pp0_rep1,vsp,28,240927,Au-0.25-Cu-0.25-Pd-0.5,1,CO2R,50,2.94,42.02850028249179,25.75638506876228,0.017613709,0,67.80249906059117,32.197500939408826
vsp28_240927_Au-0.25-Cu-0.25-Pd-0.5_pp0_rep1,vsp,28,240927,Au-0.25-Cu-0.25-Pd-0.5,1,CO2R,300,3.74,57.30712088555944,9.668467583497051,0.051006367,0.006041193,67.03757893757829,32.96242106242171
vsp28_240927_Au-0.25-Cu-0.25-Pd-0.5_pp0_rep1,vsp,28,240927,Au-0.25-Cu-0.25-Pd-0.5,1,CO2R,200,3.57,32.40274958672498,19.80353634577603,0.035502633,0.004004046,52.24900550268536,47.75099449731464
vsp28_240927_Au-0.25-Cu-0.25-Pd-0.5_pp0_rep1,vsp,28,240927,Au-0.25-Cu-0.25-Pd-0.5,1,CO2R,100,3.22,32.53363744794827,24.467092337917485,0.018714566,0.002107393,57.02402319946838,42.97597680053162
vsp20_241011_Ag-0.333-Au-0.333-Cu-0.333_pp0,vsp,20,241011,Ag-0.333-Au-0.333-Cu-0.333,avg,HER,50,2.9,,,,,,
vsp28_240927_Au-0.25-Cu-0.5-Pd-0.25_pp0,vsp,28,240927,Au-0.25-Cu-0.5-Pd-0.25,std,CO2R,50,0,0,0,0,0,0,0
vsp28_240927_Au-0.25-Cu-0.5-Pd-0.25_pp0,vsp,28,240927,Au-0.25-Cu-0.5-Pd-0.25,avg,CO2R,200,3.72,45.29661637615351,27.42141453831041,0.2011815863346971,0.1641658939559976,73.09079275884932,26.90920724115068
vsp20_241011_Ag-0.333-Au-0.333-Cu-0.333_pp0_rep3,vsp,20,241011,Ag-0.333-Au-0.333-Cu-0.333,3,HER,50,2.9,,,,,,
vsp28_240927_Au-0.25-Cu-0.5-Pd-0.25_pp0,vsp,28,240927,Au-0.25-Cu-0.5-Pd-0.25,std,CO2R,200,0,0,0,0,0,0,0
vsp4_240726_Pd-0.75-Sn-0.25_pp0_rep2,vsp,4,240726,Pd-0.75-Sn-0.25,2,HER,50,2.9,,,,,,
vsp28_240927_Au-0.25-Cu-0.5-Pd-0.25_pp0,vsp,28,240927,Au-0.25-Cu-0.5-Pd-0.25,avg,CO2R,50,2.77,45.45230073866371,28.64440078585462,0.012109425,0,74.10881094968758,25.89118905031242
vsp28_240927_Au-0.25-Cu-0.5-Pd-0.25_pp0,vsp,28,240927,Au-0.25-Cu-0.5-Pd-0.25,avg,CO2R,150,3.53,37.38935738349829,33.68860510805501,0.065317505,0.1604428334597769,71.30734763069557,28.692652369304422
vsp28_240927_Au-0.25-Cu-0.5-Pd-0.25_pp0,vsp,28,240927,Au-0.25-Cu-0.5-Pd-0.25,std,CO2R,150,0,0,0,0,0,0,0
vsp28_240927_Au-0.25-Cu-0.5-Pd-0.25_pp0,vsp,28,240927,Au-0.25-Cu-0.5-Pd-0.25,std,CO2R,100,0,0,0,0,0,0,0
vsp28_240927_Au-0.25-Cu-0.5-Pd-0.25_pp0,vsp,28,240927,Au-0.25-Cu-0.5-Pd-0.25,std,CO2R,300,0,0,0,0,0,0,0
vsp28_240927_Au-0.25-Cu-0.5-Pd-0.25_pp0,vsp,28,240927,Au-0.25-Cu-0.5-Pd-0.25,avg,CO2R,300,3.83,67.65866622,10.75147347740668,0.1627433352292534,0.064907696,78.64421651130951,21.35578348869049
vsp28_240927_Au-0.25-Cu-0.5-Pd-0.25_pp0,vsp,28,240927,Au-0.25-Cu-0.5-Pd-0.25,avg,CO2R,100,3.32,31.6641905,38.73772102161101,0.024769279,0.06954396,70.49869621936787,29.501303780632128
vsp28_240927_Au-0.25-Cu-0.5-Pd-0.25_pp0_rep1,vsp,28,240927,Au-0.25-Cu-0.5-Pd-0.25,1,CO2R,200,3.72,45.29661637615351,27.42141453831041,0.2011815863346971,0.1641658939559976,73.09079275884932,26.90920724115068
uoft6_240624_Ag-0.714-Cd-0.286_pp0,uoft,6,240624,Ag-0.714-Cd-0.286,avg,HER,50,2.91,,,,,,
vsp28_240927_Au-0.25-Cu-0.5-Pd-0.25_pp0_rep1,vsp,28,240927,Au-0.25-Cu-0.5-Pd-0.25,1,CO2R,100,3.32,31.6641905,38.73772102161101,0.024769279,0.06954396,70.49869621936787,29.501303780632128
vsp28_240927_Au-0.25-Cu-0.5-Pd-0.25_pp0_rep1,vsp,28,240927,Au-0.25-Cu-0.5-Pd-0.25,1,CO2R,300,3.83,67.65866622,10.75147347740668,0.1627433352292534,0.064907696,78.64421651130951,21.35578348869049
vsp28_240927_Au-0.25-Cu-0.5-Pd-0.25_pp0_rep1,vsp,28,240927,Au-0.25-Cu-0.5-Pd-0.25,1,CO2R,150,3.53,37.38935738349829,33.68860510805501,0.065317505,0.1604428334597769,71.30734763069557,28.692652369304422
vsp28_240927_Au-0.25-Cu-0.5-Pd-0.25_pp0_rep1,vsp,28,240927,Au-0.25-Cu-0.5-Pd-0.25,1,CO2R,50,2.77,45.45230073866371,28.64440078585462,0.012109425,0,74.10881094968758,25.89118905031242
vsp28_240927_Au-0.4-Cu-0.2-Pd-0.4_pp0,vsp,28,240927,Au-0.4-Cu-0.2-Pd-0.4,std,CO2R,300,0,0,0,0,0,0,0
vsp28_240927_Au-0.4-Cu-0.2-Pd-0.4_pp0,vsp,28,240927,Au-0.4-Cu-0.2-Pd-0.4,std,CO2R,200,0,0,0,0,0,0,0
vsp28_240927_Au-0.4-Cu-0.2-Pd-0.4_pp0,vsp,28,240927,Au-0.4-Cu-0.2-Pd-0.4,std,CO2R,150,0,0,0,0,0,0,0
vsp28_240927_Au-0.4-Cu-0.2-Pd-0.4_pp0,vsp,28,240927,Au-0.4-Cu-0.2-Pd-0.4,avg,CO2R,150,3.6,56.76201636359832,17.79960707269155,0.046969892,0.035123212,74.64800039489424,25.35199960510576
vsp28_240927_Au-0.4-Cu-0.2-Pd-0.4_pp0,vsp,28,240927,Au-0.4-Cu-0.2-Pd-0.4,std,CO2R,100,0,0,0,0,0,0,0
vsp28_240927_Au-0.4-Cu-0.2-Pd-0.4_pp0,vsp,28,240927,Au-0.4-Cu-0.2-Pd-0.4,avg,CO2R,100,3.43,47.31109669589236,26.132121807465616,0.033576133,0.037933069,73.51868203350578,26.481317966494217
vsp28_240927_Au-0.4-Cu-0.2-Pd-0.4_pp0,vsp,28,240927,Au-0.4-Cu-0.2-Pd-0.4,std,CO2R,50,0,0,0,0,0,0,0
uoft8_241025_Ag-0.75-Cd-0.25_pp0_rep2,uoft,8,241025,Ag-0.75-Cd-0.25,2,HER,50,2.91,,,,,,
vsp13_240823_Ag-0.429-Au-0.286-Zn-0.286_pp0,vsp,13,240823,Ag-0.429-Au-0.286-Zn-0.286,avg,HER,50,2.91,,,,,,
vsp28_240927_Au-0.4-Cu-0.2-Pd-0.4_pp0,vsp,28,240927,Au-0.4-Cu-0.2-Pd-0.4,avg,CO2R,300,3.85,75.91642428173847,4.936149312377211,0.033943086,0.013206328,80.90301828054629,19.09698171945371
vsp28_240927_Au-0.4-Cu-0.2-Pd-0.4_pp0,vsp,28,240927,Au-0.4-Cu-0.2-Pd-0.4,avg,CO2R,200,3.72,65.21605390361799,11.791502946954813,0.046511201,0.025499452,77.08401612232579,22.915983877674208
vsp28_240927_Au-0.4-Cu-0.2-Pd-0.4_pp0,vsp,28,240927,Au-0.4-Cu-0.2-Pd-0.4,avg,CO2R,50,2.94,54.84986084663835,29.92632612966601,0.013210282,0,84.79335158582435,15.206648414175646
vsp28_240927_Au-0.4-Cu-0.2-Pd-0.4_pp0_rep1,vsp,28,240927,Au-0.4-Cu-0.2-Pd-0.4,1,CO2R,200,3.72,65.21605390361799,11.791502946954813,0.046511201,0.025499452,77.08401612232579,22.915983877674208
vsp28_240927_Au-0.4-Cu-0.2-Pd-0.4_pp0_rep1,vsp,28,240927,Au-0.4-Cu-0.2-Pd-0.4,1,CO2R,150,3.6,56.76201636359832,17.79960707269155,0.046969892,0.035123212,74.64800039489424,25.35199960510576
vsp13_240823_Ag-0.429-Au-0.286-Zn-0.286_pp0_rep1,vsp,13,240823,Ag-0.429-Au-0.286-Zn-0.286,1,HER,50,2.91,,,,,,
vsp28_240927_Au-0.4-Cu-0.2-Pd-0.4_pp0_rep1,vsp,28,240927,Au-0.4-Cu-0.2-Pd-0.4,1,CO2R,100,3.43,47.31109669589236,26.132121807465616,0.033576133,0.037933069,73.51868203350578,26.481317966494217
vsp28_240927_Au-0.4-Cu-0.2-Pd-0.4_pp0_rep1,vsp,28,240927,Au-0.4-Cu-0.2-Pd-0.4,1,CO2R,50,2.94,54.84986084663835,29.92632612966601,0.013210282,0,84.79335158582435,15.206648414175646
vsp28_240927_Au-0.4-Cu-0.2-Pd-0.4_pp0_rep1,vsp,28,240927,Au-0.4-Cu-0.2-Pd-0.4,1,CO2R,300,3.85,75.91642428173847,4.936149312377211,0.033943086,0.013206328,80.90301828054629,19.09698171945371
vsp28_240927_Au-0.4-Cu-0.5-Pd-0.1_pp0,vsp,28,240927,Au-0.4-Cu-0.5-Pd-0.1,avg,CO2R,50,2.96,37.41697880265333,29.587426326129663,0.019815423,0.009272528,67.03349307981557,32.96650692018443
vsp28_240927_Au-0.4-Cu-0.5-Pd-0.1_pp0,vsp,28,240927,Au-0.4-Cu-0.5-Pd-0.1,std,CO2R,300,0,0,0,0,0,0,0
vsp28_240927_Au-0.4-Cu-0.5-Pd-0.1_pp0,vsp,28,240927,Au-0.4-Cu-0.5-Pd-0.1,avg,CO2R,300,3.87,68.59151688,6.581532416502947,0.1765040456488633,0.077973531,75.43230501531761,24.56769498468239
vsp28_240927_Au-0.4-Cu-0.5-Pd-0.1_pp0,vsp,28,240927,Au-0.4-Cu-0.5-Pd-0.1,std,CO2R,200,0,0,0,0,0,0,0
vsp28_240927_Au-0.4-Cu-0.5-Pd-0.1_pp0,vsp,28,240927,Au-0.4-Cu-0.5-Pd-0.1,avg,CO2R,200,3.69,39.875285107451504,19.33202357563851,0.2295286497990936,0.2577341313327151,59.69951437361829,40.30048562638171
vsp28_240927_Au-0.4-Cu-0.5-Pd-0.1_pp0,vsp,28,240927,Au-0.4-Cu-0.5-Pd-0.1,std,CO2R,150,0,0,0,0,0,0,0
vsp28_240927_Au-0.4-Cu-0.5-Pd-0.1_pp0,vsp,28,240927,Au-0.4-Cu-0.5-Pd-0.1,std,CO2R,100,0,0,0,0,0,0,0
vsp28_240927_Au-0.4-Cu-0.5-Pd-0.1_pp0,vsp,28,240927,Au-0.4-Cu-0.5-Pd-0.1,avg,CO2R,150,3.52,33.439075937977364,23.87033398821218,0.1005449241326165,0.2807047121301526,57.69428436267639,42.30571563732361
vsp14_240906_Au-0.5-Cu-0.25-Zn-0.25_pp0,vsp,14,240906,Au-0.5-Cu-0.25-Zn-0.25,avg,HER,50,2.91,,,,,,
vsp28_240927_Au-0.4-Cu-0.5-Pd-0.1_pp0,vsp,28,240927,Au-0.4-Cu-0.5-Pd-0.1,avg,CO2R,100,3.3,30.63403712151332,28.50442043222004,0.051740271,0.2537300851386664,59.44738794662729,40.55261205337271
vsp28_240927_Au-0.4-Cu-0.5-Pd-0.1_pp0,vsp,28,240927,Au-0.4-Cu-0.5-Pd-0.1,std,CO2R,50,0,0,0,0,0,0,0
vsp20_241011_Ag-0.25-Au-0.25-Cu-0.5_pp0_rep3,vsp,20,241011,Ag-0.25-Au-0.25-Cu-0.5,3,HER,50,2.91,,,,,,
vsp28_240927_Au-0.4-Cu-0.5-Pd-0.1_pp0_rep1,vsp,28,240927,Au-0.4-Cu-0.5-Pd-0.1,1,CO2R,200,3.69,39.875285107451504,19.33202357563851,0.2295286497990936,0.2577341313327151,59.69951437361829,40.30048562638171
vsp28_240927_Au-0.4-Cu-0.5-Pd-0.1_pp0_rep1,vsp,28,240927,Au-0.4-Cu-0.5-Pd-0.1,1,CO2R,50,2.96,37.41697880265333,29.587426326129663,0.019815423,0.009272528,67.03349307981557,32.96650692018443
vsp28_240927_Au-0.4-Cu-0.5-Pd-0.1_pp0_rep1,vsp,28,240927,Au-0.4-Cu-0.5-Pd-0.1,1,CO2R,150,3.52,33.439075937977364,23.87033398821218,0.1005449241326165,0.2807047121301526,57.69428436267639,42.30571563732361
vsp28_240927_Au-0.4-Cu-0.5-Pd-0.1_pp0_rep1,vsp,28,240927,Au-0.4-Cu-0.5-Pd-0.1,1,CO2R,100,3.3,30.63403712151332,28.50442043222004,0.051740271,0.2537300851386664,59.44738794662729,40.55261205337271
vsp28_240927_Au-0.4-Cu-0.5-Pd-0.1_pp0_rep1,vsp,28,240927,Au-0.4-Cu-0.5-Pd-0.1,1,CO2R,300,3.87,68.59151688,6.581532416502947,0.1765040456488633,0.077973531,75.43230501531761,24.56769498468239
vsp2_240718_Au-0.769-In-0.231_pp0,vsp,2,240718,Au-0.769-In-0.231,avg,HER,50,2.91,,,,,,
vsp2_240718_Au-0.769-In-0.231_pp0_rep1,vsp,2,240718,Au-0.769-In-0.231,1,HER,50,2.91,,,,,,
vsp28_240927_Au-0.429-Cu-0.286-Pd-0.286_pp0,vsp,28,240927,Au-0.429-Cu-0.286-Pd-0.286,avg,CO2R,50,3.12,51.37583962836637,25.68271119842829,0.015411996,0,77.07396282246462,22.926037177535378
vsp28_240927_Au-0.429-Cu-0.286-Pd-0.286_pp0,vsp,28,240927,Au-0.429-Cu-0.286-Pd-0.286,std,CO2R,50,0,0,0,0,0,0,0
vsp28_240927_Au-0.429-Cu-0.286-Pd-0.286_pp0,vsp,28,240927,Au-0.429-Cu-0.286-Pd-0.286,avg,CO2R,100,3.53,58.6754274,17.06286836935167,0.022567565,0.007586614,75.77141569352986,24.22858430647014
vsp28_240927_Au-0.429-Cu-0.286-Pd-0.286_pp0,vsp,28,240927,Au-0.429-Cu-0.286-Pd-0.286,avg,CO2R,150,3.74,70.31534453535333,8.845776031434184,0.031557896,0.0078676,79.20417086244642,20.795829137553586
vsp4_240726_Pd-0.25-Sn-0.75_pp0,vsp,4,240726,Pd-0.25-Sn-0.75,avg,HER,50,2.91,,,,,,
vsp28_240927_Au-0.429-Cu-0.286-Pd-0.286_pp0,vsp,28,240927,Au-0.429-Cu-0.286-Pd-0.286,avg,CO2R,200,3.84,75.61206553809454,4.287819253438114,0.025594921,0.003793307,79.93199162000187,20.068008379998133
vsp28_240927_Au-0.429-Cu-0.286-Pd-0.286_pp0,vsp,28,240927,Au-0.429-Cu-0.286-Pd-0.286,std,CO2R,200,0,0,0,0,0,0,0
vsp28_240927_Au-0.429-Cu-0.286-Pd-0.286_pp0,vsp,28,240927,Au-0.429-Cu-0.286-Pd-0.286,avg,CO2R,300,3.88,75.39831341940614,2.205304518664047,0.012109425,0.001123943,77.61816941520314,22.38183058479686
vsp28_240927_Au-0.429-Cu-0.286-Pd-0.286_pp0,vsp,28,240927,Au-0.429-Cu-0.286-Pd-0.286,std,CO2R,300,0,0,0,0,0,0,0
vsp28_240927_Au-0.429-Cu-0.286-Pd-0.286_pp0,vsp,28,240927,Au-0.429-Cu-0.286-Pd-0.286,std,CO2R,100,0,0,0,0,0,0,0
vsp28_240927_Au-0.429-Cu-0.286-Pd-0.286_pp0,vsp,28,240927,Au-0.429-Cu-0.286-Pd-0.286,std,CO2R,150,0,0,0,0,0,0,0
vsp28_240927_Au-0.429-Cu-0.286-Pd-0.286_pp0_rep1,vsp,28,240927,Au-0.429-Cu-0.286-Pd-0.286,1,CO2R,100,3.53,58.6754274,17.06286836935167,0.022567565,0.007586614,75.77141569352986,24.22858430647014
uoft4_240405_Au-0.75-Cu-0.25_pp0,uoft,4,240405,Au-0.75-Cu-0.25,avg,HER,50,2.92,,,,,,
vsp28_240927_Au-0.429-Cu-0.286-Pd-0.286_pp0_rep1,vsp,28,240927,Au-0.429-Cu-0.286-Pd-0.286,1,CO2R,300,3.88,75.39831341940614,2.205304518664047,0.012109425,0.001123943,77.61816941520314,22.38183058479686
vsp28_240927_Au-0.429-Cu-0.286-Pd-0.286_pp0_rep1,vsp,28,240927,Au-0.429-Cu-0.286-Pd-0.286,1,CO2R,50,3.12,51.37583962836637,25.68271119842829,0.015411996,0,77.07396282246462,22.926037177535378
vsp28_240927_Au-0.429-Cu-0.286-Pd-0.286_pp0_rep1,vsp,28,240927,Au-0.429-Cu-0.286-Pd-0.286,1,CO2R,150,3.74,70.31534453535333,8.845776031434184,0.031557896,0.0078676,79.20417086244642,20.795829137553586
vsp28_240927_Au-0.429-Cu-0.286-Pd-0.286_pp0_rep1,vsp,28,240927,Au-0.429-Cu-0.286-Pd-0.286,1,CO2R,200,3.84,75.61206553809454,4.287819253438114,0.025594921,0.003793307,79.93199162000187,20.068008379998133
vsp28_240927_Au-0.444-Cu-0.222-Pd-0.333_pp0,vsp,28,240927,Au-0.444-Cu-0.222-Pd-0.333,std,CO2R,50,0,0,0,0,0,0,0
vsp28_240927_Au-0.444-Cu-0.222-Pd-0.333_pp0,vsp,28,240927,Au-0.444-Cu-0.222-Pd-0.333,std,CO2R,300,0,0,0,0,0,0,0
vsp28_240927_Au-0.444-Cu-0.222-Pd-0.333_pp0,vsp,28,240927,Au-0.444-Cu-0.222-Pd-0.333,avg,CO2R,100,3.27,42.27269873820335,31.230353634577604,0.019815423,0.0059007,73.53222853201711,26.467771467982885
uoft4_240405_Pd-0.333-Tl-0.667_pp0,uoft,4,240405,Pd-0.333-Tl-0.667,avg,HER,50,2.92,,,,,,
uoft4_240405_Pd-0.333-Tl-0.667_pp0_rep1,uoft,4,240405,Pd-0.333-Tl-0.667,1,HER,50,2.92,,,,,,
vsp28_240927_Au-0.444-Cu-0.222-Pd-0.333_pp0,vsp,28,240927,Au-0.444-Cu-0.222-Pd-0.333,avg,CO2R,50,2.91,41.304065789198354,36.74852652259332,0.012109425,0,78.06470173696093,21.935298263039076
vsp28_240927_Au-0.444-Cu-0.222-Pd-0.333_pp0,vsp,28,240927,Au-0.444-Cu-0.222-Pd-0.333,avg,CO2R,300,3.82,76.57243298667056,3.5019646365422394,0.020182375,0.002809857,80.09986131,19.900138689828594
vsp28_240927_Au-0.444-Cu-0.222-Pd-0.333_pp0,vsp,28,240927,Au-0.444-Cu-0.222-Pd-0.333,avg,CO2R,150,3.47,56.09742827847413,19.611984282907663,0.026053612,0.007586614,75.74634805988192,24.253651940118075
vsp28_240927_Au-0.444-Cu-0.222-Pd-0.333_pp0,vsp,28,240927,Au-0.444-Cu-0.222-Pd-0.333,std,CO2R,150,0,0,0,0,0,0,0
vsp28_240927_Au-0.444-Cu-0.222-Pd-0.333_pp0,vsp,28,240927,Au-0.444-Cu-0.222-Pd-0.333,avg,CO2R,200,3.63,73.29594676599218,7.905206286836935,0.031099206,0.006111439,81.24231802482237,18.757681975177636
vsp28_240927_Au-0.444-Cu-0.222-Pd-0.333_pp0,vsp,28,240927,Au-0.444-Cu-0.222-Pd-0.333,std,CO2R,200,0,0,0,0,0,0,0
vsp28_240927_Au-0.444-Cu-0.222-Pd-0.333_pp0,vsp,28,240927,Au-0.444-Cu-0.222-Pd-0.333,std,CO2R,100,0,0,0,0,0,0,0
vsp28_240927_Au-0.444-Cu-0.222-Pd-0.333_pp0_rep1,vsp,28,240927,Au-0.444-Cu-0.222-Pd-0.333,1,CO2R,100,3.27,42.27269873820335,31.230353634577604,0.019815423,0.0059007,73.53222853201711,26.467771467982885
vsp28_240927_Au-0.444-Cu-0.222-Pd-0.333_pp0_rep1,vsp,28,240927,Au-0.444-Cu-0.222-Pd-0.333,1,CO2R,150,3.47,56.09742827847413,19.611984282907663,0.026053612,0.007586614,75.74634805988192,24.253651940118075
vsp28_240927_Au-0.444-Cu-0.222-Pd-0.333_pp0_rep1,vsp,28,240927,Au-0.444-Cu-0.222-Pd-0.333,1,CO2R,50,2.91,41.304065789198354,36.74852652259332,0.012109425,0,78.06470173696093,21.935298263039076
vsp28_240927_Au-0.444-Cu-0.222-Pd-0.333_pp0_rep1,vsp,28,240927,Au-0.444-Cu-0.222-Pd-0.333,1,CO2R,200,3.63,73.29594676599218,7.905206286836935,0.031099206,0.006111439,81.24231802482237,18.757681975177636
vsp28_240927_Au-0.444-Cu-0.222-Pd-0.333_pp0_rep1,vsp,28,240927,Au-0.444-Cu-0.222-Pd-0.333,1,CO2R,300,3.82,76.57243298667056,3.5019646365422394,0.020182375,0.002809857,80.09986131,19.900138689828594
uoft5_240507_Au-0.5-Cd-0.25-Tl-0.25_pp0_rep3,uoft,5,240507,Au-0.5-Cd-0.25-Tl-0.25,3,HER,50,2.92,,,,,,
vsp28_240927_Au-0.5-Cu-0.375-Pd-0.125_pp0,vsp,28,240927,Au-0.5-Cu-0.375-Pd-0.125,avg,CO2R,300,3.7,75.42600458961965,8.671414538310414,0.045807876,0.009272528,84.16353869629623,15.836461303703771
vsp10_240726_Au-0.5-Zn-0.5_pp0,vsp,10,240726,Au-0.5-Zn-0.5,avg,HER,50,2.92,,,,,,
vsp10_240726_Au-0.5-Zn-0.5_pp0_rep1,vsp,10,240726,Au-0.5-Zn-0.5,1,HER,50,2.92,,,,,,
vsp28_240927_Au-0.5-Cu-0.375-Pd-0.125_pp0,vsp,28,240927,Au-0.5-Cu-0.375-Pd-0.125,avg,CO2R,200,3.56,65.98547782962606,19.90790766208252,0.06366622,0.012012139,85.98537545150714,14.014624548492861
vsp28_240927_Au-0.5-Cu-0.375-Pd-0.125_pp0,vsp,28,240927,Au-0.5-Cu-0.375-Pd-0.125,avg,CO2R,50,2.94,69.31888091401787,20.57956777996071,0.1089848265233106,0.005057743,90.0431373,9.956862698679094
vsp28_240927_Au-0.5-Cu-0.375-Pd-0.125_pp0,vsp,28,240927,Au-0.5-Cu-0.375-Pd-0.125,std,CO2R,300,0.02,5.488797396959255,6.076120911613001,0.021270838595523842,0.010951235083820864,5.597585743878667,5.597585743878667
vsp28_240927_Au-0.5-Cu-0.375-Pd-0.125_pp0,vsp,28,240927,Au-0.5-Cu-0.375-Pd-0.125,std,CO2R,100,0.05,1.6190426093730348,1.0500271285066531,0.022736980242308198,0.003106767,1.5153733757416925,1.5153733757416978
vsp28_240927_Au-0.5-Cu-0.375-Pd-0.125_pp0,vsp,28,240927,Au-0.5-Cu-0.375-Pd-0.125,avg,CO2R,150,3.43,62.45412124128984,24.05697445972495,0.073145821,0.010677456517463199,86.61381187638922,13.386188123610784
vsp28_240927_Au-0.5-Cu-0.375-Pd-0.125_pp0,vsp,28,240927,Au-0.5-Cu-0.375-Pd-0.125,std,CO2R,150,0.04,5.298137988343277,5.023009342555559,0.024303029,0.005920736,9.194543836514182,9.194543836514184
vsp28_240927_Au-0.5-Cu-0.375-Pd-0.125_pp0,vsp,28,240927,Au-0.5-Cu-0.375-Pd-0.125,std,CO2R,200,0.04,9.970042152544009,10.197253018251962,0.020510999362352206,0.009365458,8.827500701785846,8.827500701785842
vsp28_240927_Au-0.5-Cu-0.375-Pd-0.125_pp0,vsp,28,240927,Au-0.5-Cu-0.375-Pd-0.125,avg,CO2R,100,3.27,60.95314821402415,23.030451866404718,0.079628644,0.007727107,84.09221034181877,15.907789658181235
vsp28_240927_Au-0.5-Cu-0.375-Pd-0.125_pp0,vsp,28,240927,Au-0.5-Cu-0.375-Pd-0.125,std,CO2R,50,0.01,6.1802178143561814,3.5307339231553523,0.05257672,0.004693386,6.351837417021199,6.351837417
vsp28_240927_Au-0.5-Cu-0.375-Pd-0.125_pp0_rep1,vsp,28,240927,Au-0.5-Cu-0.375-Pd-0.125,1,CO2R,50,2.95,62.469605976270685,22.662082514734774,0.048437701,0,85.19001201047543,14.809987989524572
vsp28_240927_Au-0.5-Cu-0.375-Pd-0.125_pp0_rep1,vsp,28,240927,Au-0.5-Cu-0.375-Pd-0.125,1,CO2R,150,3.45,56.78126765573668,22.74066797642436,0.046602939,0.004495771,79.58061347035527,20.41938652964473
vsp28_240927_Au-0.5-Cu-0.375-Pd-0.125_pp0_rep1,vsp,28,240927,Au-0.5-Cu-0.375-Pd-0.125,1,CO2R,300,3.73,70.05273180020507,8.759823182711198,0.036878704,0.003090843,78.86010365725818,21.13989634274182
vsp14_240906_Au-0.2-Cu-0.4-Zn-0.4_pp0,vsp,14,240906,Au-0.2-Cu-0.4-Zn-0.4,avg,HER,50,2.92,,,,,,
vsp28_240927_Au-0.5-Cu-0.375-Pd-0.125_pp0_rep1,vsp,28,240927,Au-0.5-Cu-0.375-Pd-0.125,1,CO2R,200,3.6,55.987047228441696,21.671168958742637,0.045960773,0.004636264,77.7184519,22.281548102676894
vsp28_240927_Au-0.5-Cu-0.375-Pd-0.125_pp0_rep1,vsp,28,240927,Au-0.5-Cu-0.375-Pd-0.125,1,CO2R,100,3.3,59.17763502061144,23.207269155206287,0.053391556,0.004214785,82.45289062744583,17.547109372554175
vsp28_240927_Au-0.5-Cu-0.375-Pd-0.125_pp0_rep2,vsp,28,240927,Au-0.5-Cu-0.375-Pd-0.125,2,CO2R,50,2.93,74.47864571,22.57367387033399,0.1354053905289617,0.0059007,97.23218036725852,2.7678196327414923
vsp14_240906_Au-0.2-Cu-0.4-Zn-0.4_pp0_rep1,vsp,14,240906,Au-0.2-Cu-0.4-Zn-0.4,1,HER,50,2.92,,,,,,
vsp28_240927_Au-0.5-Cu-0.375-Pd-0.125_pp0_rep2,vsp,28,240927,Au-0.5-Cu-0.375-Pd-0.125,2,CO2R,150,3.39,67.27405888384357,29.607072691552062,0.094306735,0.01629717,97.01809766472655,2.981902335273446
vsp28_240927_Au-0.5-Cu-0.375-Pd-0.125_pp0_rep2,vsp,28,240927,Au-0.5-Cu-0.375-Pd-0.125,2,CO2R,300,3.68,75.20182468768964,14.70284872298625,0.070087885,0.021916884,90.01496694494395,9.985033055
vsp28_240927_Au-0.5-Cu-0.375-Pd-0.125_pp0_rep2,vsp,28,240927,Au-0.5-Cu-0.375-Pd-0.125,2,CO2R,200,3.52,66.04249931992717,29.108546168958743,0.086142047,0.022549102,95.28296831252678,4.717031687473224
vsp28_240927_Au-0.5-Cu-0.375-Pd-0.125_pp0_rep2,vsp,28,240927,Au-0.5-Cu-0.375-Pd-0.125,2,CO2R,100,3.22,61.33398899328298,23.980844793713164,0.091921546,0.008851049,85.4418038,14.558196198117995
vsp28_240927_Au-0.5-Cu-0.375-Pd-0.125_pp0_rep3,vsp,28,240927,Au-0.5-Cu-0.375-Pd-0.125,3,CO2R,300,3.69,81.02345728096425,2.551571709233792,0.030457039,0.002809857,83.61554548668656,16.384454513313443
vsp28_240927_Au-0.5-Cu-0.375-Pd-0.125_pp0_rep3,vsp,28,240927,Au-0.5-Cu-0.375-Pd-0.125,3,CO2R,150,3.45,63.30703718428927,19.82318271119843,0.078527787,0.011239428,83.24272449408582,16.75727550591418
vsp28_240927_Au-0.5-Cu-0.375-Pd-0.125_pp0_rep3,vsp,28,240927,Au-0.5-Cu-0.375-Pd-0.125,3,CO2R,100,3.3,62.347820628178034,21.903241650294696,0.093572831,0.010115485,84.38193659612847,15.618063403871531
vsp28_240927_Au-0.5-Cu-0.375-Pd-0.125_pp0_rep3,vsp,28,240927,Au-0.5-Cu-0.375-Pd-0.125,3,CO2R,50,2.94,71.00839105233422,16.50294695481336,0.1431113883639432,0.009272528,87.70721952622878,12.292780473771217
vsp14_240906_Au-0.25-Cu-0.5-Zn-0.25_pp0_rep2,vsp,14,240906,Au-0.25-Cu-0.5-Zn-0.25,2,HER,50,2.92,,,,,,
vsp28_240927_Au-0.5-Cu-0.375-Pd-0.125_pp0_rep3,vsp,28,240927,Au-0.5-Cu-0.375-Pd-0.125,3,CO2R,200,3.58,75.92688694050932,8.944007858546168,0.058895841,0.008851049,84.95470614467153,15.045293855328469
vsp28_240927_Au-0.75-Cu-0.125-Pd-0.125_pp0,vsp,28,240927,Au-0.75-Cu-0.125-Pd-0.125,std,CO2R,300,0,0,0,0,0,0,0
vsp15_240809_Au-0.375-In-0.25-Pd-0.375_pp0_rep3,vsp,15,240809,Au-0.375-In-0.25-Pd-0.375,3,HER,50,2.92,,,,,,
vsp26_241004_Au-0.6-Ga-0.4_pp0_rep1,vsp,26,241004,Au-0.6-Ga-0.4,1,HER,50,2.92,,,,,,
vsp28_240927_Au-0.75-Cu-0.125-Pd-0.125_pp0,vsp,28,240927,Au-0.75-Cu-0.125-Pd-0.125,avg,CO2R,50,3.14,62.03770742221013,20.599214145383105,0.1056822560226042,0.006743657,82.77505060922536,17.22494939077464
vsp28_240927_Au-0.75-Cu-0.125-Pd-0.125_pp0,vsp,28,240927,Au-0.75-Cu-0.125-Pd-0.125,avg,CO2R,300,3.86,76.47492100692628,4.349214145383104,0.030090087,0.00295035,80.86426042572239,19.135739574277608
vsp28_240927_Au-0.75-Cu-0.125-Pd-0.125_pp0,vsp,28,240927,Au-0.75-Cu-0.125-Pd-0.125,avg,CO2R,100,3.49,58.40800184142794,22.23477406679764,0.078160835,0.006322178,80.74900772295456,19.25099227704544
vsp28_240927_Au-0.75-Cu-0.125-Pd-0.125_pp0,vsp,28,240927,Au-0.75-Cu-0.125-Pd-0.125,avg,CO2R,150,3.64,59.63045889221369,20.093320235756387,0.066785315,0.008148585,79.81683702889731,20.18316297110269
vsp28_240927_Au-0.75-Cu-0.125-Pd-0.125_pp0,vsp,28,240927,Au-0.75-Cu-0.125-Pd-0.125,std,CO2R,150,0,0,0,0,0,0,0
vsp28_240927_Au-0.75-Cu-0.125-Pd-0.125_pp0,vsp,28,240927,Au-0.75-Cu-0.125-Pd-0.125,avg,CO2R,200,3.76,65.06570549708093,14.661100196463655,0.059171055,0.008429571,79.81022362935245,20.18977637064755
vsp28_240927_Au-0.75-Cu-0.125-Pd-0.125_pp0,vsp,28,240927,Au-0.75-Cu-0.125-Pd-0.125,std,CO2R,200,0,0,0,0,0,0,0
vsp28_240927_Au-0.75-Cu-0.125-Pd-0.125_pp0,vsp,28,240927,Au-0.75-Cu-0.125-Pd-0.125,std,CO2R,50,0,0,0,0,0,0,0
vsp28_240927_Au-0.75-Cu-0.125-Pd-0.125_pp0,vsp,28,240927,Au-0.75-Cu-0.125-Pd-0.125,std,CO2R,100,0,0,0,0,0,0,0
vsp28_240927_Au-0.75-Cu-0.125-Pd-0.125_pp0_rep1,vsp,28,240927,Au-0.75-Cu-0.125-Pd-0.125,1,CO2R,100,3.49,58.40800184142794,22.23477406679764,0.078160835,0.006322178,80.74900772295456,19.25099227704544
vsp28_240927_Au-0.75-Cu-0.125-Pd-0.125_pp0_rep1,vsp,28,240927,Au-0.75-Cu-0.125-Pd-0.125,1,CO2R,300,3.86,76.47492100692628,4.349214145383104,0.030090087,0.00295035,80.86426042572239,19.135739574277608
vsp3_240718_Au-0.375-Cu-0.625_pp0,vsp,3,240718,Au-0.375-Cu-0.625,avg,HER,50,2.92,,,,,,
vsp28_240927_Au-0.75-Cu-0.125-Pd-0.125_pp0_rep1,vsp,28,240927,Au-0.75-Cu-0.125-Pd-0.125,1,CO2R,150,3.64,59.63045889221369,20.093320235756387,0.066785315,0.008148585,79.81683702889731,20.18316297110269
vsp28_240927_Au-0.75-Cu-0.125-Pd-0.125_pp0_rep1,vsp,28,240927,Au-0.75-Cu-0.125-Pd-0.125,1,CO2R,50,3.14,62.03770742221013,20.599214145383105,0.1056822560226042,0.006743657,82.77505060922536,17.22494939077464
vsp28_240927_Au-0.75-Cu-0.125-Pd-0.125_pp0_rep1,vsp,28,240927,Au-0.75-Cu-0.125-Pd-0.125,1,CO2R,200,3.76,65.06570549708093,14.661100196463655,0.059171055,0.008429571,79.81022362935245,20.18977637064755
vsp29_241004_Ag-0.125-Au-0.5-Pd-0.375_pp0,vsp,29,241004,Ag-0.125-Au-0.5-Pd-0.375,avg,CO2R,100,3.17,48.11713993,35.164538310412574,0.005504284,0,83.28718252217882,16.712817477821176
vsp3_240718_Au-0.375-Cu-0.625_pp0_rep1,vsp,3,240718,Au-0.375-Cu-0.625,1,HER,50,2.92,,,,,,
uoft4_240405_Au-0.6-Cu-0.4_pp0_rep2,uoft,4,240405,Au-0.6-Cu-0.4,2,HER,50,2.93,,,,,,
vsp29_241004_Ag-0.125-Au-0.5-Pd-0.375_pp0,vsp,29,241004,Ag-0.125-Au-0.5-Pd-0.375,avg,CO2R,50,2.83,63.70127016677478,19.995088408644403,0.008806855,0,83.70516543008773,16.29483456991227
vsp29_241004_Ag-0.125-Au-0.5-Pd-0.375_pp0,vsp,29,241004,Ag-0.125-Au-0.5-Pd-0.375,std,CO2R,50,0,0,0,0,0,0,0
vsp29_241004_Ag-0.125-Au-0.5-Pd-0.375_pp0,vsp,29,241004,Ag-0.125-Au-0.5-Pd-0.375,avg,CO2R,300,3.76,69.0807508,10.704813359528488,0.012109425,0,79.79932122155664,20.20067877844336
vsp29_241004_Ag-0.125-Au-0.5-Pd-0.375_pp0,vsp,29,241004,Ag-0.125-Au-0.5-Pd-0.375,avg,CO2R,150,3.39,44.19971123061792,38.47249508840864,0.006605141,0,82.68012956920037,17.319870430799625
vsp29_241004_Ag-0.125-Au-0.5-Pd-0.375_pp0,vsp,29,241004,Ag-0.125-Au-0.5-Pd-0.375,std,CO2R,300,0,0,0,0,0,0,0
vsp29_241004_Ag-0.125-Au-0.5-Pd-0.375_pp0,vsp,29,241004,Ag-0.125-Au-0.5-Pd-0.375,std,CO2R,150,0,0,0,0,0,0,0
vsp29_241004_Ag-0.125-Au-0.5-Pd-0.375_pp0,vsp,29,241004,Ag-0.125-Au-0.5-Pd-0.375,std,CO2R,200,0,0,0,0,0,0,0
vsp29_241004_Ag-0.125-Au-0.5-Pd-0.375_pp0,vsp,29,241004,Ag-0.125-Au-0.5-Pd-0.375,avg,CO2R,200,3.55,52.55100546150788,29.712671905697448,0.01045814,0,82.27561837994317,17.724381620056832
vsp29_241004_Ag-0.125-Au-0.5-Pd-0.375_pp0,vsp,29,241004,Ag-0.125-Au-0.5-Pd-0.375,std,CO2R,100,0,0,0,0,0,0,0
uoft4_240405_Au-0.8-Cu-0.2_pp0,uoft,4,240405,Au-0.8-Cu-0.2,avg,HER,50,2.93,,,,,,
vsp29_241004_Ag-0.125-Au-0.5-Pd-0.375_pp0_rep1,vsp,29,241004,Ag-0.125-Au-0.5-Pd-0.375,1,CO2R,100,3.17,48.11713993,35.164538310412574,0.005504284,0,83.28718252217882,16.712817477821176
vsp29_241004_Ag-0.125-Au-0.5-Pd-0.375_pp0_rep1,vsp,29,241004,Ag-0.125-Au-0.5-Pd-0.375,1,CO2R,300,3.76,69.0807508,10.704813359528488,0.012109425,0,79.79932122155664,20.20067877844336
vsp29_241004_Ag-0.125-Au-0.5-Pd-0.375_pp0_rep1,vsp,29,241004,Ag-0.125-Au-0.5-Pd-0.375,1,CO2R,200,3.55,52.55100546150788,29.712671905697448,0.01045814,0,82.27561837994317,17.724381620056832
vsp29_241004_Ag-0.125-Au-0.5-Pd-0.375_pp0_rep1,vsp,29,241004,Ag-0.125-Au-0.5-Pd-0.375,1,CO2R,50,2.83,63.70127016677478,19.995088408644403,0.008806855,0,83.70516543008773,16.29483456991227
vsp29_241004_Ag-0.125-Au-0.5-Pd-0.375_pp0_rep1,vsp,29,241004,Ag-0.125-Au-0.5-Pd-0.375,1,CO2R,150,3.39,44.19971123061792,38.47249508840864,0.006605141,0,82.68012956920037,17.319870430799625
vsp29_241004_Ag-0.125-Au-0.75-Pd-0.125_pp0,vsp,29,241004,Ag-0.125-Au-0.75-Pd-0.125,avg,CO2R,200,3.61,67.98478729,13.268664047151276,0.012935068,0,81.26811642738167,18.73188357261833
vsp29_241004_Ag-0.125-Au-0.75-Pd-0.125_pp0,vsp,29,241004,Ag-0.125-Au-0.75-Pd-0.125,std,CO2R,100,0,0,0,0,0,0,0
vsp29_241004_Ag-0.125-Au-0.75-Pd-0.125_pp0,vsp,29,241004,Ag-0.125-Au-0.75-Pd-0.125,avg,CO2R,100,3.27,51.11783046307728,31.68713163064833,0.011558997,0,82.81849825423667,17.181501745763327
vsp29_241004_Ag-0.125-Au-0.75-Pd-0.125_pp0,vsp,29,241004,Ag-0.125-Au-0.75-Pd-0.125,std,CO2R,200,0,0,0,0,0,0,0
vsp29_241004_Ag-0.125-Au-0.75-Pd-0.125_pp0,vsp,29,241004,Ag-0.125-Au-0.75-Pd-0.125,std,CO2R,50,0,0,0,0,0,0,0
