Repository: Jehadabed/ocx24-dashboard

# OCx24 Dashboard

An interactive web dashboard for exploring and analyzing  data from OCx24 experiments, featuring HER (Hydrogen Evolution Reaction) and CO2RR (CO2 Reduction Reaction) performance data, as well as XRD (X-ray Diffraction) data.

This project is part of the OCx24 research: https://ai.meta.com/blog/open-catalyst-simulations-experiments/.

## Features

- **Interactive Data Filtering**: Filter data by source, batch, reaction type, element count, and voltage/current density ranges
- **Data Aggregation**: Average data across multiple replicates with statistical analysis
- **Interactive Plots**: Dedicated plotting interfaces for HER and CO2RR performance visualization

File: Data/ExpDataDump_250923.csv (part 19 of 25)
sample id,source,batch number,batch date,composition,rep,reaction,current density,voltage,fe_h2,fe_co,fe_ch4,fe_c2h4,fe_gas_total,fe_liquid
vsp27_241030_Au-0.2-Ga-0.4-Pd-0.4_pp0,vsp,27,241030,Au-0.2-Ga-0.4-Pd-0.4,std,CO2R,200,0.1,9.894540879713280,8.754954903493410,0.006253684,0.00012167,1.466627415275130,1.4666274152751300
vsp27_241030_Au-0.2-Ga-0.4-Pd-0.4_pp0,vsp,27,241030,Au-0.2-Ga-0.4-Pd-0.4,avg,CO2R,300,3.71,74.02672860560660,3.871152586771450,0.010825092196759800,0.000561971,77.91031175906530,22.089688240934700
vsp27_241030_Au-0.2-Ga-0.4-Pd-0.4_pp0,vsp,27,241030,Au-0.2-Ga-0.4-Pd-0.4,std,CO2R,100,0.1,7.345257825027570,10.00114671605010,0.002715199,0,3.2171146532829300,3.217114653282920
vsp27_241030_Au-0.2-Ga-0.4-Pd-0.4_pp0,vsp,27,241030,Au-0.2-Ga-0.4-Pd-0.4,avg,CO2R,150,3.37,46.26573758256780,30.992141453831000,0.013087964576873400,0,77.27206542528610,22.727934574713900
vsp2_240718_Au-0.75-In-0.25_pp0_rep3,vsp,2,240718,Au-0.75-In-0.25,3,HER,50,2.89,,,,,,
vsp27_241030_Au-0.2-Ga-0.4-Pd-0.4_pp0_rep1,vsp,27,241030,Au-0.2-Ga-0.4-Pd-0.4,1,CO2R,100,3.26,27.434346816212900,58.86542239685660,0.004403427,0,86.30417264040380,13.695827359596200
vsp27_241030_Au-0.2-Ga-0.4-Pd-0.4_pp0_rep1,vsp,27,241030,Au-0.2-Ga-0.4-Pd-0.4,1,CO2R,150,3.46,37.390194396200000,43.11394892,0.006238189,0,80.51038150437340,19.489618495626600
vsp27_241030_Au-0.2-Ga-0.4-Pd-0.4_pp0_rep1,vsp,27,241030,Au-0.2-Ga-0.4-Pd-0.4,1,CO2R,200,3.68,49.595827491682200,25.55378192534380,0.013210282,0.001264436,75.16556700748800,24.83443299251200
vsp27_241030_Au-0.2-Ga-0.4-Pd-0.4_pp0_rep1,vsp,27,241030,Au-0.2-Ga-0.4-Pd-0.4,1,CO2R,50,2.8,24.487643599991600,65.70235756,0.007705998,0,90.19770716,9.802292838
vsp27_241030_Au-0.2-Ga-0.4-Pd-0.4_pp0_rep1,vsp,27,241030,Au-0.2-Ga-0.4-Pd-0.4,1,CO2R,300,3.93,70.80897277616190,6.399803536345780,0.014494615,0.00098345,77.22557248659780,22.774427513402200
vsp27_241030_Au-0.2-Ga-0.4-Pd-0.4_pp0_rep2,vsp,27,241030,Au-0.2-Ga-0.4-Pd-0.4,2,CO2R,50,2.74,34.08985331352400,51.98428290766210,0.008806855,0,86.08294307585470,13.917056924145300
vsp27_241030_Au-0.2-Ga-0.4-Pd-0.4_pp0_rep2,vsp,27,241030,Au-0.2-Ga-0.4-Pd-0.4,2,CO2R,150,3.36,55.45878758710160,21.036345776031400,0.016879805,0,76.51366080438000,23.486339195620000
vsp27_241030_Au-0.2-Ga-0.4-Pd-0.4_pp0_rep2,vsp,27,241030,Au-0.2-Ga-0.4-Pd-0.4,2,CO2R,200,3.52,69.38186611981840,8.163064833005890,0.02091628,0.001264436,77.56884168659110,22.431158313408900
vsp8_240802_Pd-0.25-Zn-0.75_pp0,vsp,8,240802,Pd-0.25-Zn-0.75,avg,HER,50,2.89,,,,,,
vsp27_241030_Au-0.2-Ga-0.4-Pd-0.4_pp0_rep2,vsp,27,241030,Au-0.2-Ga-0.4-Pd-0.4,2,CO2R,300,3.61,75.77810793278790,2.138998035363460,0.005871236,0,77.92363625918320,22.07636374081680
vsp27_241030_Au-0.2-Ga-0.4-Pd-0.4_pp0_rep2,vsp,27,241030,Au-0.2-Ga-0.4-Pd-0.4,2,CO2R,100,3.1,42.07872104459190,39.71021611001970,0.009357283,0,81.79977731051580,18.200222689484200
vsp8_240802_Pd-0.25-Zn-0.75_pp0_rep1,vsp,8,240802,Pd-0.25-Zn-0.75,1,HER,50,2.89,,,,,,
vsp27_241030_Au-0.2-Ga-0.4-Pd-0.4_pp0_rep3,vsp,27,241030,Au-0.2-Ga-0.4-Pd-0.4,3,CO2R,50,2.72,29.646571386720800,55.83005893909630,0.008806855,0,85.48543718,14.514562819514400
vsp27_241030_Au-0.2-Ga-0.4-Pd-0.4_pp0_rep3,vsp,27,241030,Au-0.2-Ga-0.4-Pd-0.4,3,CO2R,200,3.49,59.78938667894290,15.092092337917500,0.025594921,0.001475175,74.91077342238280,25.089226577617200
vsp27_241030_Au-0.2-Ga-0.4-Pd-0.4_pp0_rep3,vsp,27,241030,Au-0.2-Ga-0.4-Pd-0.4,3,CO2R,300,3.6,75.49310510787000,3.074656188605110,0.012109425,0.000702464,78.58172653,21.41827347
vsp27_241030_Au-0.2-Ga-0.4-Pd-0.4_pp0_rep3,vsp,27,241030,Au-0.2-Ga-0.4-Pd-0.4,3,CO2R,150,3.3,45.948230764401900,28.826129666011800,0.0161459,0,74.79215396710480,25.20784603289520
vsp27_241030_Au-0.2-Ga-0.4-Pd-0.4_pp0_rep3,vsp,27,241030,Au-0.2-Ga-0.4-Pd-0.4,3,CO2R,100,3.07,35.76408797003490,44.30009823182710,0.008806855,0,80.07299306,19.927006943469400
vsp8_240802_Pd-0.75-Zn-0.25_pp0_rep2,vsp,8,240802,Pd-0.75-Zn-0.25,2,HER,50,2.89,,,,,,
vsp28_240927_Au-0.1-Cu-0.4-Pd-0.5_pp0,vsp,28,240927,Au-0.1-Cu-0.4-Pd-0.5,avg,CO2R,50,3.2,28.802862583439700,42.30353634577600,0.014311139,0.010115485,71.13082555317390,28.869174446826100
uoft4_240405_Au-0.6-Cu-0.4_pp0,uoft,4,240405,Au-0.6-Cu-0.4,avg,HER,50,2.9,,,,,,
vsp28_240927_Au-0.1-Cu-0.4-Pd-0.5_pp0,vsp,28,240927,Au-0.1-Cu-0.4-Pd-0.5,std,CO2R,300,0,0,0,0,0,0,0
vsp28_240927_Au-0.1-Cu-0.4-Pd-0.5_pp0,vsp,28,240927,Au-0.1-Cu-0.4-Pd-0.5,std,CO2R,50,0,0,0,0,0,0,0
vsp28_240927_Au-0.1-Cu-0.4-Pd-0.5_pp0,vsp,28,240927,Au-0.1-Cu-0.4-Pd-0.5,std,CO2R,100,0,0,0,0,0,0,0
vsp28_240927_Au-0.1-Cu-0.4-Pd-0.5_pp0,vsp,28,240927,Au-0.1-Cu-0.4-Pd-0.5,avg,CO2R,150,3.73,32.27228023185250,33.315324165029500,0.070087885,0.1019978083115570,65.76232630860890,34.23767369139110
vsp28_240927_Au-0.1-Cu-0.4-Pd-0.5_pp0,vsp,28,240927,Au-0.1-Cu-0.4-Pd-0.5,std,CO2R,150,0,0,0,0,0,0,0
vsp28_240927_Au-0.1-Cu-0.4-Pd-0.5_pp0,vsp,28,240927,Au-0.1-Cu-0.4-Pd-0.5,avg,CO2R,200,3.9,48.612756073573400,22.477897838899800,0.1254976790268430,0.100944112,71.32080288549210,28.67919711450790
vsp28_240927_Au-0.1-Cu-0.4-Pd-0.5_pp0,vsp,28,240927,Au-0.1-Cu-0.4-Pd-0.5,std,CO2R,200,0,0,0,0,0,0,0
vsp28_240927_Au-0.1-Cu-0.4-Pd-0.5_pp0,vsp,28,240927,Au-0.1-Cu-0.4-Pd-0.5,avg,CO2R,300,4.03,69.51139383540150,7.939587426,0.061464507,0.032875327,77.54779254961260,22.452207450387400
vsp28_240927_Au-0.1-Cu-0.4-Pd-0.5_pp0,vsp,28,240927,Au-0.1-Cu-0.4-Pd-0.5,avg,CO2R,100,3.56,26.89510138316350,39.38605108,0.028622278,0.063643261,66.37588945664270,33.62411054335740
uoft4_240405_Pd-0.333-Tl-0.667_pp0_rep3,uoft,4,240405,Pd-0.333-Tl-0.667,3,HER,50,2.9,,,,,,
vsp28_240927_Au-0.1-Cu-0.4-Pd-0.5_pp0_rep1,vsp,28,240927,Au-0.1-Cu-0.4-Pd-0.5,1,CO2R,300,4.03,69.51139383540150,7.939587426,0.061464507,0.032875327,77.54779254961260,22.452207450387400
vsp28_240927_Au-0.1-Cu-0.4-Pd-0.5_pp0_rep1,vsp,28,240927,Au-0.1-Cu-0.4-Pd-0.5,1,CO2R,50,3.2,28.802862583439700,42.30353634577600,0.014311139,0.010115485,71.13082555317390,28.869174446826100
vsp28_240927_Au-0.1-Cu-0.4-Pd-0.5_pp0_rep1,vsp,28,240927,Au-0.1-Cu-0.4-Pd-0.5,1,CO2R,200,3.9,48.612756073573400,22.477897838899800,0.1254976790268430,0.100944112,71.32080288549210,28.67919711450790
vsp28_240927_Au-0.1-Cu-0.4-Pd-0.5_pp0_rep1,vsp,28,240927,Au-0.1-Cu-0.4-Pd-0.5,1,CO2R,100,3.56,26.89510138316350,39.38605108,0.028622278,0.063643261,66.37588945664270,33.62411054335740
vsp28_240927_Au-0.1-Cu-0.4-Pd-0.5_pp0_rep1,vsp,28,240927,Au-0.1-Cu-0.4-Pd-0.5,1,CO2R,150,3.73,32.27228023185250,33.315324165029500,0.070087885,0.1019978083115570,65.76232630860890,34.23767369139110
vsp28_240927_Au-0.125-Cu-0.25-Pd-0.625_pp0,vsp,28,240927,Au-0.125-Cu-0.25-Pd-0.625,avg,CO2R,100,3.42,36.62181673606900,40.13752455795680,0.058345412,0.073337267,76.89398971897590,23.106010281024100
vsp28_240927_Au-0.125-Cu-0.25-Pd-0.625_pp0,vsp,28,240927,Au-0.125-Cu-0.25-Pd-0.625,std,CO2R,300,0.11,3.0716323893012700,3.307593949382320,0.11387947786440000,0.042476343,2.8012654050484800,2.8012654050484800
vsp28_240927_Au-0.125-Cu-0.25-Pd-0.625_pp0,vsp,28,240927,Au-0.125-Cu-0.25-Pd-0.625,avg,CO2R,150,3.6,43.651467911025600,34.22888015717090,0.11375520613544200,0.10255977970721300,78.10094690884940,21.89905309115060
vsp28_240927_Au-0.125-Cu-0.25-Pd-0.625_pp0,vsp,28,240927,Au-0.125-Cu-0.25-Pd-0.625,std,CO2R,150,0.1,5.599070342041250,1.1963733226971300,0.068505185,0.069457482,6.542988692257400,6.542988692257400
vsp28_240927_Au-0.125-Cu-0.25-Pd-0.625_pp0,vsp,28,240927,Au-0.125-Cu-0.25-Pd-0.625,std,CO2R,50,0.17,18.844758893921000,12.088793351663600,0.002912593,0,6.901794199329330,6.901794199329330
vsp28_240927_Au-0.125-Cu-0.25-Pd-0.625_pp0,vsp,28,240927,Au-0.125-Cu-0.25-Pd-0.625,avg,CO2R,300,3.91,70.67477173966120,11.019155206286800,0.13858564360371600,0.052872142141298300,81.89137114418430,18.10862885581570
vsp28_240927_Au-0.125-Cu-0.25-Pd-0.625_pp0,vsp,28,240927,Au-0.125-Cu-0.25-Pd-0.625,avg,CO2R,200,3.78,54.430203603339700,25.634823182711200,0.18154963946938700,0.10108460479361600,80.35524015805510,19.64475984194490
vsp28_240927_Au-0.125-Cu-0.25-Pd-0.625_pp0,vsp,28,240927,Au-0.125-Cu-0.25-Pd-0.625,std,CO2R,200,0.09,6.228020079964900,3.302445105,0.098708074,0.061636224,5.495393857900900,5.495393857900900
uoft4_240405_Pd-0.75-Tl-0.25_pp0_rep2,uoft,4,240405,Pd-0.75-Tl-0.25,2,HER,50,2.9,,,,,,
vsp28_240927_Au-0.125-Cu-0.25-Pd-0.625_pp0,vsp,28,240927,Au-0.125-Cu-0.25-Pd-0.625,std,CO2R,100,0.12,3.577806381311520,2.062039371737240,0.035659096204052300,0.054504526,5.591228043258630,5.591228043258620
uoft5_240507_Au-0.75-Cd-0.125-Ga-0.125_pp0_rep3,uoft,5,240507,Au-0.75-Cd-0.125-Ga-0.125,3,HER,50,2.9,,,,,,
vsp28_240927_Au-0.125-Cu-0.25-Pd-0.625_pp0,vsp,28,240927,Au-0.125-Cu-0.25-Pd-0.625,avg,CO2R,50,2.81,56.84069555755510,24.62180746561890,0.009907712,0,81.47241073467610,18.52758926532390
vsp28_240927_Au-0.125-Cu-0.25-Pd-0.625_pp0_rep1,vsp,28,240927,Au-0.125-Cu-0.25-Pd-0.625,1,CO2R,200,3.87,54.34012011132270,28.93172888015720,0.278516779,0.1527859731939640,83.71204898048040,16.287951019519600
uoft8_241025_Ag-0.333-Cd-0.667_pp0_rep1,uoft,8,241025,Ag-0.333-Cd-0.667,1,HER,50,2.9,,,,,,
vsp28_240927_Au-0.125-Cu-0.25-Pd-0.625_pp0_rep1,vsp,28,240927,Au-0.125-Cu-0.25-Pd-0.625,1,CO2R,300,4.01,69.03450584862630,14.737229862475400,0.2669577821404330,0.098064009,84.14548998,15.854510024948800
vsp28_240927_Au-0.125-Cu-0.25-Pd-0.625_pp0_rep1,vsp,28,240927,Au-0.125-Cu-0.25-Pd-0.625,1,CO2R,100,3.53,39.32662328,40.74901768172890,0.091921546,0.1201213858214620,80.29114393123920,19.70885606876080
vsp28_240927_Au-0.125-Cu-0.25-Pd-0.625_pp0_rep1,vsp,28,240927,Au-0.125-Cu-0.25-Pd-0.625,1,CO2R,50,2.76,63.95990709159010,18.831041257367400,0.008806855,0,82.79975520362610,17.20024479637400
vsp28_240927_Au-0.125-Cu-0.25-Pd-0.625_pp0_rep1,vsp,28,240927,Au-0.125-Cu-0.25-Pd-0.625,1,CO2R,150,3.7,46.80867982,35.59430255402750,0.1717336660367320,0.1553850908988730,82.73504404207590,17.264955957924100
vsp28_240927_Au-0.125-Cu-0.25-Pd-0.625_pp0_rep2,vsp,28,240927,Au-0.125-Cu-0.25-Pd-0.625,2,CO2R,300,3.93,74.21833476323000,8.403732809430260,0.099077115,0.046784119,82.77336600670600,17.226633993294000
vsp28_240927_Au-0.125-Cu-0.25-Pd-0.625_pp0_rep2,vsp,28,240927,Au-0.125-Cu-0.25-Pd-0.625,2,CO2R,50,2.67,71.08874427169430,16.51768172888020,0.007705998,0,87.61413199840950,12.385868001590500
vsp28_240927_Au-0.125-Cu-0.25-Pd-0.625_pp0_rep2,vsp,28,240927,Au-0.125-Cu-0.25-Pd-0.625,2,CO2R,200,3.79,60.70277678963780,22.32686640471510,0.1849439480395570,0.1175925145410100,83.34033545743770,16.659664542562400
uoft8_241025_Ag-0.5-Cd-0.5_pp0_rep2,uoft,8,241025,Ag-0.5-Cd-0.5,2,HER,50,2.9,,,,,,
vsp28_240927_Au-0.125-Cu-0.25-Pd-0.625_pp0_rep2,vsp,28,240927,Au-0.125-Cu-0.25-Pd-0.625,2,CO2R,150,3.61,46.95892360166570,33.72789783889980,0.1313689154725430,0.1284104639073870,80.95154372934190,19.048456270658100
vsp28_240927_Au-0.125-Cu-0.25-Pd-0.625_pp0_rep2,vsp,28,240927,Au-0.125-Cu-0.25-Pd-0.625,2,CO2R,100,3.43,37.9738015,41.824656188605100,0.062198411,0.086403102,79.95002494985950,20.049975050140500
vsp28_240927_Au-0.125-Cu-0.25-Pd-0.625_pp0_rep3,vsp,28,240927,Au-0.125-Cu-0.25-Pd-0.625,3,CO2R,300,3.8,68.77147460712720,9.916502946954810,0.049722034,0.013768299,78.75525745079570,21.24474254920430
vsp13_240823_Ag-0.5-Au-0.333-Zn-0.167_pp0,vsp,13,240823,Ag-0.5-Au-0.333-Zn-0.167,avg,HER,50,2.9,,,,,,
vsp28_240927_Au-0.125-Cu-0.25-Pd-0.625_pp0_rep3,vsp,28,240927,Au-0.125-Cu-0.25-Pd-0.625,3,CO2R,150,3.5,37.18680031,33.36444007858550,0.038163037,0.023883784,70.61625295513050,29.383747044869500
vsp28_240927_Au-0.125-Cu-0.25-Pd-0.625_pp0_rep3,vsp,28,240927,Au-0.125-Cu-0.25-Pd-0.625,3,CO2R,200,3.68,48.24771390905860,25.64587426326130,0.081188191,0.032875327,74.01333603624740,25.986663963752600
vsp28_240927_Au-0.125-Cu-0.25-Pd-0.625_pp0_rep3,vsp,28,240927,Au-0.125-Cu-0.25-Pd-0.625,3,CO2R,50,2.99,35.473435309380800,38.51669941060900,0.013210282,0,74.003345,25.996655
vsp28_240927_Au-0.125-Cu-0.25-Pd-0.625_pp0_rep3,vsp,28,240927,Au-0.125-Cu-0.25-Pd-0.625,3,CO2R,100,3.29,32.56502542426080,37.83889980353630,0.02091628,0.013487313,70.44080027582900,29.55919972417110
vsp28_240927_Au-0.25-Cu-0.25-Pd-0.5_pp0,vsp,28,240927,Au-0.25-Cu-0.25-Pd-0.5,avg,CO2R,100,3.22,32.53363744794830,24.467092337917500,0.018714566,0.002107393,57.02402319946840,42.97597680053160
vsp13_240823_Ag-0.5-Au-0.333-Zn-0.167_pp0_rep1,vsp,13,240823,Ag-0.5-Au-0.333-Zn-0.167,1,HER,50,2.9,,,,,,
vsp28_240927_Au-0.25-Cu-0.25-Pd-0.5_pp0,vsp,28,240927,Au-0.25-Cu-0.25-Pd-0.5,avg,CO2R,50,2.94,42.02850028249180,25.75638506876230,0.017613709,0,67.80249906059120,32.197500939408800
vsp28_240927_Au-0.25-Cu-0.25-Pd-0.5_pp0,vsp,28,240927,Au-0.25-Cu-0.25-Pd-0.5,std,CO2R,50,0,0,0,0,0,0,0
vsp28_240927_Au-0.25-Cu-0.25-Pd-0.5_pp0,vsp,28,240927,Au-0.25-Cu-0.25-Pd-0.5,avg,CO2R,150,3.41,31.84791479210700,21.68958742632610,0.026053612,0.002809857,53.56900190548400,46.43099809451600
vsp28_240927_Au-0.25-Cu-0.25-Pd-0.5_pp0,vsp,28,240927,Au-0.25-Cu-0.25-Pd-0.5,std,CO2R,100,0,0,0,0,0,0,0
vsp28_240927_Au-0.25-Cu-0.25-Pd-0.5_pp0,vsp,28,240927,Au-0.25-Cu-0.25-Pd-0.5,avg,CO2R,200,3.57,32.40274958672500,19.80353634577600,0.035502633,0.004004046,52.24900550268540,47.75099449731460
vsp28_240927_Au-0.25-Cu-0.25-Pd-0.5_pp0,vsp,28,240927,Au-0.25-Cu-0.25-Pd-0.5,std,CO2R,200,0,0,0,0,0,0,0
vsp28_240927_Au-0.25-Cu-0.25-Pd-0.5_pp0,vsp,28,240927,Au-0.25-Cu-0.25-Pd-0.5,avg,CO2R,300,3.74,57.30712088555940,9.668467583497050,0.051006367,0.006041193,67.03757893757830,32.96242106242170
vsp28_240927_Au-0.25-Cu-0.25-Pd-0.5_pp0,vsp,28,240927,Au-0.25-Cu-0.25-Pd-0.5,std,CO2R,300,0,0,0,0,0,0,0
vsp20_241011_Ag-0.25-Au-0.25-Cu-0.5_pp0,vsp,20,241011,Ag-0.25-Au-0.25-Cu-0.5,avg,HER,50,2.9,,,,,,
vsp28_240927_Au-0.25-Cu-0.25-Pd-0.5_pp0,vsp,28,240927,Au-0.25-Cu-0.25-Pd-0.5,std,CO2R,150,0,0,0,0,0,0,0
vsp28_240927_Au-0.25-Cu-0.25-Pd-0.5_pp0_rep1,vsp,28,240927,Au-0.25-Cu-0.25-Pd-0.5,1,CO2R,150,3.41,31.84791479210700,21.68958742632610,0.026053612,0.002809857,53.56900190548400,46.43099809451600
vsp28_240927_Au-0.25-Cu-0.25-Pd-0.5_pp0_rep1,vsp,28,240927,Au-0.25-Cu-0.25-Pd-0.5,1,CO2R,50,2.94,42.02850028249180,25.75638506876230,0.017613709,0,67.80249906059120,32.197500939408800
vsp28_240927_Au-0.25-Cu-0.25-Pd-0.5_pp0_rep1,vsp,28,240927,Au-0.25-Cu-0.25-Pd-0.5,1,CO2R,300,3.74,57.30712088555940,9.668467583497050,0.051006367,0.006041193,67.03757893757830,32.96242106242170
vsp28_240927_Au-0.25-Cu-0.25-Pd-0.5_pp0_rep1,vsp,28,240927,Au-0.25-Cu-0.25-Pd-0.5,1,CO2R,200,3.57,32.40274958672500,19.80353634577600,0.035502633,0.004004046,52.24900550268540,47.75099449731460
vsp28_240927_Au-0.25-Cu-0.25-Pd-0.5_pp0_rep1,vsp,28,240927,Au-0.25-Cu-0.25-Pd-0.5,1,CO2R,100,3.22,32.53363744794830,24.467092337917500,0.018714566,0.002107393,57.02402319946840,42.97597680053160
vsp20_241011_Ag-0.333-Au-0.333-Cu-0.333_pp0,vsp,20,241011,Ag-0.333-Au-0.333-Cu-0.333,avg,HER,50,2.9,,,,,,
vsp28_240927_Au-0.25-Cu-0.5-Pd-0.25_pp0,vsp,28,240927,Au-0.25-Cu-0.5-Pd-0.25,std,CO2R,50,0,0,0,0,0,0,0
vsp28_240927_Au-0.25-Cu-0.5-Pd-0.25_pp0,vsp,28,240927,Au-0.25-Cu-0.5-Pd-0.25,avg,CO2R,200,3.72,45.29661637615350,27.42141453831040,0.2011815863346970,0.1641658939559980,73.09079275884930,26.90920724115070
vsp20_241011_Ag-0.333-Au-0.333-Cu-0.333_pp0_rep3,vsp,20,241011,Ag-0.333-Au-0.333-Cu-0.333,3,HER,50,2.9,,,,,,
vsp28_240927_Au-0.25-Cu-0.5-Pd-0.25_pp0,vsp,28,240927,Au-0.25-Cu-0.5-Pd-0.25,std,CO2R,200,0,0,0,0,0,0,0
vsp4_240726_Pd-0.75-Sn-0.25_pp0_rep2,vsp,4,240726,Pd-0.75-Sn-0.25,2,HER,50,2.9,,,,,,
vsp28_240927_Au-0.25-Cu-0.5-Pd-0.25_pp0,vsp,28,240927,Au-0.25-Cu-0.5-Pd-0.25,avg,CO2R,50,2.77,45.45230073866370,28.64440078585460,0.012109425,0,74.10881094968760,25.89118905031240
vsp28_240927_Au-0.25-Cu-0.5-Pd-0.25_pp0,vsp,28,240927,Au-0.25-Cu-0.5-Pd-0.25,avg,CO2R,150,3.53,37.38935738349830,33.68860510805500,0.065317505,0.1604428334597770,71.30734763069560,28.692652369304400
vsp28_240927_Au-0.25-Cu-0.5-Pd-0.25_pp0,vsp,28,240927,Au-0.25-Cu-0.5-Pd-0.25,std,CO2R,150,0,0,0,0,0,0,0
vsp28_240927_Au-0.25-Cu-0.5-Pd-0.25_pp0,vsp,28,240927,Au-0.25-Cu-0.5-Pd-0.25,std,CO2R,100,0,0,0,0,0,0,0
vsp28_240927_Au-0.25-Cu-0.5-Pd-0.25_pp0,vsp,28,240927,Au-0.25-Cu-0.5-Pd-0.25,std,CO2R,300,0,0,0,0,0,0,0
vsp28_240927_Au-0.25-Cu-0.5-Pd-0.25_pp0,vsp,28,240927,Au-0.25-Cu-0.5-Pd-0.25,avg,CO2R,300,3.83,67.65866622,10.75147347740670,0.1627433352292530,0.064907696,78.64421651130950,21.35578348869050
vsp28_240927_Au-0.25-Cu-0.5-Pd-0.25_pp0,vsp,28,240927,Au-0.25-Cu-0.5-Pd-0.25,avg,CO2R,100,3.32,31.6641905,38.73772102161100,0.024769279,0.06954396,70.49869621936790,29.501303780632100
vsp28_240927_Au-0.25-Cu-0.5-Pd-0.25_pp0_rep1,vsp,28,240927,Au-0.25-Cu-0.5-Pd-0.25,1,CO2R,200,3.72,45.29661637615350,27.42141453831040,0.2011815863346970,0.1641658939559980,73.09079275884930,26.90920724115070
uoft6_240624_Ag-0.714-Cd-0.286_pp0,uoft,6,240624,Ag-0.714-Cd-0.286,avg,HER,50,2.91,,,,,,
vsp28_240927_Au-0.25-Cu-0.5-Pd-0.25_pp0_rep1,vsp,28,240927,Au-0.25-Cu-0.5-Pd-0.25,1,CO2R,100,3.32,31.6641905,38.73772102161100,0.024769279,0.06954396,70.49869621936790,29.501303780632100
vsp28_240927_Au-0.25-Cu-0.5-Pd-0.25_pp0_rep1,vsp,28,240927,Au-0.25-Cu-0.5-Pd-0.25,1,CO2R,300,3.83,67.65866622,10.75147347740670,0.1627433352292530,0.064907696,78.64421651130950,21.35578348869050
vsp28_240927_Au-0.25-Cu-0.5-Pd-0.25_pp0_rep1,vsp,28,240927,Au-0.25-Cu-0.5-Pd-0.25,1,CO2R,150,3.53,37.38935738349830,33.68860510805500,0.065317505,0.1604428334597770,71.30734763069560,28.692652369304400
vsp28_240927_Au-0.25-Cu-0.5-Pd-0.25_pp0_rep1,vsp,28,240927,Au-0.25-Cu-0.5-Pd-0.25,1,CO2R,50,2.77,45.45230073866370,28.64440078585460,0.012109425,0,74.10881094968760,25.89118905031240
vsp28_240927_Au-0.4-Cu-0.2-Pd-0.4_pp0,vsp,28,240927,Au-0.4-Cu-0.2-Pd-0.4,std,CO2R,300,0,0,0,0,0,0,0
vsp28_240927_Au-0.4-Cu-0.2-Pd-0.4_pp0,vsp,28,240927,Au-0.4-Cu-0.2-Pd-0.4,std,CO2R,200,0,0,0,0,0,0,0
vsp28_240927_Au-0.4-Cu-0.2-Pd-0.4_pp0,vsp,28,240927,Au-0.4-Cu-0.2-Pd-0.4,std,CO2R,150,0,0,0,0,0,0,0
vsp28_240927_Au-0.4-Cu-0.2-Pd-0.4_pp0,vsp,28,240927,Au-0.4-Cu-0.2-Pd-0.4,avg,CO2R,150,3.6,56.76201636359830,17.79960707269160,0.046969892,0.035123212,74.64800039489420,25.35199960510580
vsp28_240927_Au-0.4-Cu-0.2-Pd-0.4_pp0,vsp,28,240927,Au-0.4-Cu-0.2-Pd-0.4,std,CO2R,100,0,0,0,0,0,0,0
vsp28_240927_Au-0.4-Cu-0.2-Pd-0.4_pp0,vsp,28,240927,Au-0.4-Cu-0.2-Pd-0.4,avg,CO2R,100,3.43,47.31109669589240,26.132121807465600,0.033576133,0.037933069,73.51868203350580,26.481317966494200
vsp28_240927_Au-0.4-Cu-0.2-Pd-0.4_pp0,vsp,28,240927,Au-0.4-Cu-0.2-Pd-0.4,std,CO2R,50,0,0,0,0,0,0,0
uoft8_241025_Ag-0.75-Cd-0.25_pp0_rep2,uoft,8,241025,Ag-0.75-Cd-0.25,2,HER,50,2.91,,,,,,
vsp13_240823_Ag-0.429-Au-0.286-Zn-0.286_pp0,vsp,13,240823,Ag-0.429-Au-0.286-Zn-0.286,avg,HER,50,2.91,,,,,,
vsp28_240927_Au-0.4-Cu-0.2-Pd-0.4_pp0,vsp,28,240927,Au-0.4-Cu-0.2-Pd-0.4,avg,CO2R,300,3.85,75.91642428173850,4.936149312377210,0.033943086,0.013206328,80.90301828054630,19.09698171945370
vsp28_240927_Au-0.4-Cu-0.2-Pd-0.4_pp0,vsp,28,240927,Au-0.4-Cu-0.2-Pd-0.4,avg,CO2R,200,3.72,65.21605390361800,11.791502946954800,0.046511201,0.025499452,77.08401612232580,22.915983877674200
vsp28_240927_Au-0.4-Cu-0.2-Pd-0.4_pp0,vsp,28,240927,Au-0.4-Cu-0.2-Pd-0.4,avg,CO2R,50,2.94,54.84986084663840,29.92632612966600,0.013210282,0,84.79335158582440,15.206648414175600
vsp28_240927_Au-0.4-Cu-0.2-Pd-0.4_pp0_rep1,vsp,28,240927,Au-0.4-Cu-0.2-Pd-0.4,1,CO2R,200,3.72,65.21605390361800,11.791502946954800,0.046511201,0.025499452,77.08401612232580,22.915983877674200
vsp28_240927_Au-0.4-Cu-0.2-Pd-0.4_pp0_rep1,vsp,28,240927,Au-0.4-Cu-0.2-Pd-0.4,1,CO2R,150,3.6,56.76201636359830,17.79960707269160,0.046969892,0.035123212,74.64800039489420,25.35199960510580
vsp13_240823_Ag-0.429-Au-0.286-Zn-0.286_pp0_rep1,vsp,13,240823,Ag-0.429-Au-0.286-Zn-0.286,1,HER,50,2.91,,,,,,
vsp28_240927_Au-0.4-Cu-0.2-Pd-0.4_pp0_rep1,vsp,28,240927,Au-0.4-Cu-0.2-Pd-0.4,1,CO2R,100,3.43,47.31109669589240,26.132121807465600,0.033576133,0.037933069,73.51868203350580,26.481317966494200
vsp28_240927_Au-0.4-Cu-0.2-Pd-0.4_pp0_rep1,vsp,28,240927,Au-0.4-Cu-0.2-Pd-0.4,1,CO2R,50,2.94,54.84986084663840,29.92632612966600,0.013210282,0,84.79335158582440,15.206648414175600
vsp28_240927_Au-0.4-Cu-0.2-Pd-0.4_pp0_rep1,vsp,28,240927,Au-0.4-Cu-0.2-Pd-0.4,1,CO2R,300,3.85,75.91642428173850,4.936149312377210,0.033943086,0.013206328,80.90301828054630,19.09698171945370
vsp28_240927_Au-0.4-Cu-0.5-Pd-0.1_pp0,vsp,28,240927,Au-0.4-Cu-0.5-Pd-0.1,avg,CO2R,50,2.96,37.41697880265330,29.587426326129700,0.019815423,0.009272528,67.03349307981560,32.96650692018440
vsp28_240927_Au-0.4-Cu-0.5-Pd-0.1_pp0,vsp,28,240927,Au-0.4-Cu-0.5-Pd-0.1,std,CO2R,300,0,0,0,0,0,0,0
vsp28_240927_Au-0.4-Cu-0.5-Pd-0.1_pp0,vsp,28,240927,Au-0.4-Cu-0.5-Pd-0.1,avg,CO2R,300,3.87,68.59151688,6.581532416502950,0.1765040456488630,0.077973531,75.43230501531760,24.56769498468240
vsp28_240927_Au-0.4-Cu-0.5-Pd-0.1_pp0,vsp,28,240927,Au-0.4-Cu-0.5-Pd-0.1,std,CO2R,200,0,0,0,0,0,0,0
vsp28_240927_Au-0.4-Cu-0.5-Pd-0.1_pp0,vsp,28,240927,Au-0.4-Cu-0.5-Pd-0.1,avg,CO2R,200,3.69,39.875285107451500,19.33202357563850,0.2295286497990940,0.2577341313327150,59.69951437361830,40.30048562638170
vsp28_240927_Au-0.4-Cu-0.5-Pd-0.1_pp0,vsp,28,240927,Au-0.4-Cu-0.5-Pd-0.1,std,CO2R,150,0,0,0,0,0,0,0
vsp28_240927_Au-0.4-Cu-0.5-Pd-0.1_pp0,vsp,28,240927,Au-0.4-Cu-0.5-Pd-0.1,std,CO2R,100,0,0,0,0,0,0,0
vsp28_240927_Au-0.4-Cu-0.5-Pd-0.1_pp0,vsp,28,240927,Au-0.4-Cu-0.5-Pd-0.1,avg,CO2R,150,3.52,33.439075937977400,23.87033398821220,0.1005449241326170,0.2807047121301530,57.69428436267640,42.30571563732360
vsp14_240906_Au-0.5-Cu-0.25-Zn-0.25_pp0,vsp,14,240906,Au-0.5-Cu-0.25-Zn-0.25,avg,HER,50,2.91,,,,,,
vsp28_240927_Au-0.4-Cu-0.5-Pd-0.1_pp0,vsp,28,240927,Au-0.4-Cu-0.5-Pd-0.1,avg,CO2R,100,3.3,30.63403712151330,28.50442043222000,0.051740271,0.2537300851386660,59.44738794662730,40.55261205337270
vsp28_240927_Au-0.4-Cu-0.5-Pd-0.1_pp0,vsp,28,240927,Au-0.4-Cu-0.5-Pd-0.1,std,CO2R,50,0,0,0,0,0,0,0
vsp20_241011_Ag-0.25-Au-0.25-Cu-0.5_pp0_rep3,vsp,20,241011,Ag-0.25-Au-0.25-Cu-0.5,3,HER,50,2.91,,,,,,
vsp28_240927_Au-0.4-Cu-0.5-Pd-0.1_pp0_rep1,vsp,28,240927,Au-0.4-Cu-0.5-Pd-0.1,1,CO2R,200,3.69,39.875285107451500,19.33202357563850,0.2295286497990940,0.2577341313327150,59.69951437361830,40.30048562638170
vsp28_240927_Au-0.4-Cu-0.5-Pd-0.1_pp0_rep1,vsp,28,240927,Au-0.4-Cu-0.5-Pd-0.1,1,CO2R,50,2.96,37.41697880265330,29.587426326129700,0.019815423,0.009272528,67.03349307981560,32.96650692018440
vsp28_240927_Au-0.4-Cu-0.5-Pd-0.1_pp0_rep1,vsp,28,240927,Au-0.4-Cu-0.5-Pd-0.1,1,CO2R,150,3.52,33.439075937977400,23.87033398821220,0.1005449241326170,0.2807047121301530,57.69428436267640,42.30571563732360
vsp28_240927_Au-0.4-Cu-0.5-Pd-0.1_pp0_rep1,vsp,28,240927,Au-0.4-Cu-0.5-Pd-0.1,1,CO2R,100,3.3,30.63403712151330,28.50442043222000,0.051740271,0.2537300851386660,59.44738794662730,40.55261205337270
vsp28_240927_Au-0.4-Cu-0.5-Pd-0.1_pp0_rep1,vsp,28,240927,Au-0.4-Cu-0.5-Pd-0.1,1,CO2R,300,3.87,68.59151688,6.581532416502950,0.1765040456488630,0.077973531,75.43230501531760,24.56769498468240
vsp2_240718_Au-0.769-In-0.231_pp0,vsp,2,240718,Au-0.769-In-0.231,avg,HER,50,2.91,,,,,,
vsp2_240718_Au-0.769-In-0.231_pp0_rep1,vsp,2,240718,Au-0.769-In-0.231,1,HER,50,2.91,,,,,,
vsp28_240927_Au-0.429-Cu-0.286-Pd-0.286_pp0,vsp,28,240927,Au-0.429-Cu-0.286-Pd-0.286,avg,CO2R,50,3.12,51.37583962836640,25.68271119842830,0.015411996,0,77.07396282246460,22.926037177535400
vsp28_240927_Au-0.429-Cu-0.286-Pd-0.286_pp0,vsp,28,240927,Au-0.429-Cu-0.286-Pd-0.286,std,CO2R,50,0,0,0,0,0,0,0
vsp28_240927_Au-0.429-Cu-0.286-Pd-0.286_pp0,vsp,28,240927,Au-0.429-Cu-0.286-Pd-0.286,avg,CO2R,100,3.53,58.6754274,17.06286836935170,0.022567565,0.007586614,75.77141569352990,24.22858430647010
vsp28_240927_Au-0.429-Cu-0.286-Pd-0.286_pp0,vsp,28,240927,Au-0.429-Cu-0.286-Pd-0.286,avg,CO2R,150,3.74,70.31534453535330,8.845776031434180,0.031557896,0.0078676,79.20417086244640,20.795829137553600
vsp4_240726_Pd-0.25-Sn-0.75_pp0,vsp,4,240726,Pd-0.25-Sn-0.75,avg,HER,50,2.91,,,,,,
vsp28_240927_Au-0.429-Cu-0.286-Pd-0.286_pp0,vsp,28,240927,Au-0.429-Cu-0.286-Pd-0.286,avg,CO2R,200,3.84,75.61206553809450,4.287819253438110,0.025594921,0.003793307,79.93199162000190,20.068008379998100
vsp28_240927_Au-0.429-Cu-0.286-Pd-0.286_pp0,vsp,28,240927,Au-0.429-Cu-0.286-Pd-0.286,std,CO2R,200,0,0,0,0,0,0,0
vsp28_240927_Au-0.429-Cu-0.286-Pd-0.286_pp0,vsp,28,240927,Au-0.429-Cu-0.286-Pd-0.286,avg,CO2R,300,3.88,75.39831341940610,2.205304518664050,0.012109425,0.001123943,77.61816941520310,22.38183058479690
vsp28_240927_Au-0.429-Cu-0.286-Pd-0.286_pp0,vsp,28,240927,Au-0.429-Cu-0.286-Pd-0.286,std,CO2R,300,0,0,0,0,0,0,0
vsp28_240927_Au-0.429-Cu-0.286-Pd-0.286_pp0,vsp,28,240927,Au-0.429-Cu-0.286-Pd-0.286,std,CO2R,100,0,0,0,0,0,0,0
vsp28_240927_Au-0.429-Cu-0.286-Pd-0.286_pp0,vsp,28,240927,Au-0.429-Cu-0.286-Pd-0.286,std,CO2R,150,0,0,0,0,0,0,0
vsp28_240927_Au-0.429-Cu-0.286-Pd-0.286_pp0_rep1,vsp,28,240927,Au-0.429-Cu-0.286-Pd-0.286,1,CO2R,100,3.53,58.6754274,17.06286836935170,0.022567565,0.007586614,75.77141569352990,24.22858430647010
uoft4_240405_Au-0.75-Cu-0.25_pp0,uoft,4,240405,Au-0.75-Cu-0.25,avg,HER,50,2.92,,,,,,
vsp28_240927_Au-0.429-Cu-0.286-Pd-0.286_pp0_rep1,vsp,28,240927,Au-0.429-Cu-0.286-Pd-0.286,1,CO2R,300,3.88,75.39831341940610,2.205304518664050,0.012109425,0.001123943,77.61816941520310,22.38183058479690
vsp28_240927_Au-0.429-Cu-0.286-Pd-0.286_pp0_rep1,vsp,28,240927,Au-0.429-Cu-0.286-Pd-0.286,1,CO2R,50,3.12,51.37583962836640,25.68271119842830,0.015411996,0,77.07396282246460,22.926037177535400
vsp28_240927_Au-0.429-Cu-0.286-Pd-0.286_pp0_rep1,vsp,28,240927,Au-0.429-Cu-0.286-Pd-0.286,1,CO2R,150,3.74,70.31534453535330,8.845776031434180,0.031557896,0.0078676,79.20417086244640,20.795829137553600
vsp28_240927_Au-0.429-Cu-0.286-Pd-0.286_pp0_rep1,vsp,28,240927,Au-0.429-Cu-0.286-Pd-0.286,1,CO2R,200,3.84,75.61206553809450,4.287819253438110,0.025594921,0.003793307,79.93199162000190,20.068008379998100
vsp28_240927_Au-0.444-Cu-0.222-Pd-0.333_pp0,vsp,28,240927,Au-0.444-Cu-0.222-Pd-0.333,std,CO2R,50,0,0,0,0,0,0,0
vsp28_240927_Au-0.444-Cu-0.222-Pd-0.333_pp0,vsp,28,240927,Au-0.444-Cu-0.222-Pd-0.333,std,CO2R,300,0,0,0,0,0,0,0
vsp28_240927_Au-0.444-Cu-0.222-Pd-0.333_pp0,vsp,28,240927,Au-0.444-Cu-0.222-Pd-0.333,avg,CO2R,100,3.27,42.27269873820340,31.230353634577600,0.019815423,0.0059007,73.53222853201710,26.467771467982900
uoft4_240405_Pd-0.333-Tl-0.667_pp0,uoft,4,240405,Pd-0.333-Tl-0.667,avg,HER,50,2.92,,,,,,
uoft4_240405_Pd-0.333-Tl-0.667_pp0_rep1,uoft,4,240405,Pd-0.333-Tl-0.667,1,HER,50,2.92,,,,,,
vsp28_240927_Au-0.444-Cu-0.222-Pd-0.333_pp0,vsp,28,240927,Au-0.444-Cu-0.222-Pd-0.333,avg,CO2R,50,2.91,41.304065789198400,36.74852652259330,0.012109425,0,78.06470173696090,21.935298263039100
vsp28_240927_Au-0.444-Cu-0.222-Pd-0.333_pp0,vsp,28,240927,Au-0.444-Cu-0.222-Pd-0.333,avg,CO2R,300,3.82,76.57243298667060,3.5019646365422400,0.020182375,0.002809857,80.09986131,19.900138689828600
vsp28_240927_Au-0.444-Cu-0.222-Pd-0.333_pp0,vsp,28,240927,Au-0.444-Cu-0.222-Pd-0.333,avg,CO2R,150,3.47,56.09742827847410,19.611984282907700,0.026053612,0.007586614,75.74634805988190,24.253651940118100
vsp28_240927_Au-0.444-Cu-0.222-Pd-0.333_pp0,vsp,28,240927,Au-0.444-Cu-0.222-Pd-0.333,std,CO2R,150,0,0,0,0,0,0,0
vsp28_240927_Au-0.444-Cu-0.222-Pd-0.333_pp0,vsp,28,240927,Au-0.444-Cu-0.222-Pd-0.333,avg,CO2R,200,3.63,73.29594676599220,7.905206286836940,0.031099206,0.006111439,81.24231802482240,18.757681975177600
vsp28_240927_Au-0.444-Cu-0.222-Pd-0.333_pp0,vsp,28,240927,Au-0.444-Cu-0.222-Pd-0.333,std,CO2R,200,0,0,0,0,0,0,0
vsp28_240927_Au-0.444-Cu-0.222-Pd-0.333_pp0,vsp,28,240927,Au-0.444-Cu-0.222-Pd-0.333,std,CO2R,100,0,0,0,0,0,0,0
vsp28_240927_Au-0.444-Cu-0.222-Pd-0.333_pp0_rep1,vsp,28,240927,Au-0.444-Cu-0.222-Pd-0.333,1,CO2R,100,3.27,42.27269873820340,31.230353634577600,0.019815423,0.0059007,73.53222853201710,26.467771467982900
vsp28_240927_Au-0.444-Cu-0.222-Pd-0.333_pp0_rep1,vsp,28,240927,Au-0.444-Cu-0.222-Pd-0.333,1,CO2R,150,3.47,56.09742827847410,19.611984282907700,0.026053612,0.007586614,75.74634805988190,24.253651940118100
vsp28_240927_Au-0.444-Cu-0.222-Pd-0.333_pp0_rep1,vsp,28,240927,Au-0.444-Cu-0.222-Pd-0.333,1,CO2R,50,2.91,41.304065789198400,36.74852652259330,0.012109425,0,78.06470173696090,21.935298263039100
vsp28_240927_Au-0.444-Cu-0.222-Pd-0.333_pp0_rep1,vsp,28,240927,Au-0.444-Cu-0.222-Pd-0.333,1,CO2R,200,3.63,73.29594676599220,7.905206286836940,0.031099206,0.006111439,81.24231802482240,18.757681975177600
vsp28_240927_Au-0.444-Cu-0.222-Pd-0.333_pp0_rep1,vsp,28,240927,Au-0.444-Cu-0.222-Pd-0.333,1,CO2R,300,3.82,76.57243298667060,3.5019646365422400,0.020182375,0.002809857,80.09986131,19.900138689828600
uoft5_240507_Au-0.5-Cd-0.25-Tl-0.25_pp0_rep3,uoft,5,240507,Au-0.5-Cd-0.25-Tl-0.25,3,HER,50,2.92,,,,,,
vsp28_240927_Au-0.5-Cu-0.375-Pd-0.125_pp0,vsp,28,240927,Au-0.5-Cu-0.375-Pd-0.125,avg,CO2R,300,3.7,75.42600458961970,8.671414538310410,0.045807876,0.009272528,84.16353869629620,15.836461303703800
vsp10_240726_Au-0.5-Zn-0.5_pp0,vsp,10,240726,Au-0.5-Zn-0.5,avg,HER,50,2.92,,,,,,
vsp10_240726_Au-0.5-Zn-0.5_pp0_rep1,vsp,10,240726,Au-0.5-Zn-0.5,1,HER,50,2.92,,,,,,
vsp28_240927_Au-0.5-Cu-0.375-Pd-0.125_pp0,vsp,28,240927,Au-0.5-Cu-0.375-Pd-0.125,avg,CO2R,200,3.56,65.98547782962610,19.90790766208250,0.06366622,0.012012139,85.98537545150710,14.014624548492900
vsp28_240927_Au-0.5-Cu-0.375-Pd-0.125_pp0,vsp,28,240927,Au-0.5-Cu-0.375-Pd-0.125,avg,CO2R,50,2.94,69.31888091401790,20.57956777996070,0.1089848265233110,0.005057743,90.0431373,9.956862698679090
vsp28_240927_Au-0.5-Cu-0.375-Pd-0.125_pp0,vsp,28,240927,Au-0.5-Cu-0.375-Pd-0.125,std,CO2R,300,0.02,5.488797396959260,6.076120911613000,0.021270838595523800,0.010951235083820900,5.597585743878670,5.597585743878670
vsp28_240927_Au-0.5-Cu-0.375-Pd-0.125_pp0,vsp,28,240927,Au-0.5-Cu-0.375-Pd-0.125,std,CO2R,100,0.05,1.6190426093730300,1.0500271285066500,0.022736980242308200,0.003106767,1.5153733757416900,1.5153733757417000
vsp28_240927_Au-0.5-Cu-0.375-Pd-0.125_pp0,vsp,28,240927,Au-0.5-Cu-0.375-Pd-0.125,avg,CO2R,150,3.43,62.45412124128980,24.05697445972500,0.073145821,0.010677456517463200,86.61381187638920,13.386188123610800
vsp28_240927_Au-0.5-Cu-0.375-Pd-0.125_pp0,vsp,28,240927,Au-0.5-Cu-0.375-Pd-0.125,std,CO2R,150,0.04,5.298137988343280,5.023009342555560,0.024303029,0.005920736,9.194543836514180,9.194543836514180
vsp28_240927_Au-0.5-Cu-0.375-Pd-0.125_pp0,vsp,28,240927,Au-0.5-Cu-0.375-Pd-0.125,std,CO2R,200,0.04,9.970042152544010,10.197253018252000,0.020510999362352200,0.009365458,8.827500701785850,8.827500701785840
vsp28_240927_Au-0.5-Cu-0.375-Pd-0.125_pp0,vsp,28,240927,Au-0.5-Cu-0.375-Pd-0.125,avg,CO2R,100,3.27,60.95314821402420,23.030451866404700,0.079628644,0.007727107,84.09221034181880,15.907789658181200
vsp28_240927_Au-0.5-Cu-0.375-Pd-0.125_pp0,vsp,28,240927,Au-0.5-Cu-0.375-Pd-0.125,std,CO2R,50,0.01,6.1802178143561800,3.5307339231553500,0.05257672,0.004693386,6.351837417021200,6.351837417
vsp28_240927_Au-0.5-Cu-0.375-Pd-0.125_pp0_rep1,vsp,28,240927,Au-0.5-Cu-0.375-Pd-0.125,1,CO2R,50,2.95,62.469605976270700,22.662082514734800,0.048437701,0,85.19001201047540,14.809987989524600
vsp28_240927_Au-0.5-Cu-0.375-Pd-0.125_pp0_rep1,vsp,28,240927,Au-0.5-Cu-0.375-Pd-0.125,1,CO2R,150,3.45,56.78126765573670,22.74066797642440,0.046602939,0.004495771,79.58061347035530,20.41938652964470
vsp28_240927_Au-0.5-Cu-0.375-Pd-0.125_pp0_rep1,vsp,28,240927,Au-0.5-Cu-0.375-Pd-0.125,1,CO2R,300,3.73,70.05273180020510,8.759823182711200,0.036878704,0.003090843,78.86010365725820,21.13989634274180
vsp14_240906_Au-0.2-Cu-0.4-Zn-0.4_pp0,vsp,14,240906,Au-0.2-Cu-0.4-Zn-0.4,avg,HER,50,2.92,,,,,,
vsp28_240927_Au-0.5-Cu-0.375-Pd-0.125_pp0_rep1,vsp,28,240927,Au-0.5-Cu-0.375-Pd-0.125,1,CO2R,200,3.6,55.987047228441700,21.671168958742600,0.045960773,0.004636264,77.7184519,22.281548102676900
vsp28_240927_Au-0.5-Cu-0.375-Pd-0.125_pp0_rep1,vsp,28,240927,Au-0.5-Cu-0.375-Pd-0.125,1,CO2R,100,3.3,59.17763502061140,23.207269155206300,0.053391556,0.004214785,82.45289062744580,17.547109372554200
vsp28_240927_Au-0.5-Cu-0.375-Pd-0.125_pp0_rep2,vsp,28,240927,Au-0.5-Cu-0.375-Pd-0.125,2,CO2R,50,2.93,74.47864571,22.57367387033400,0.1354053905289620,0.0059007,97.23218036725850,2.7678196327414900
vsp14_240906_Au-0.2-Cu-0.4-Zn-0.4_pp0_rep1,vsp,14,240906,Au-0.2-Cu-0.4-Zn-0.4,1,HER,50,2.92,,,,,,
vsp28_240927_Au-0.5-Cu-0.375-Pd-0.125_pp0_rep2,vsp,28,240927,Au-0.5-Cu-0.375-Pd-0.125,2,CO2R,150,3.39,67.27405888384360,29.607072691552100,0.094306735,0.01629717,97.01809766472660,2.981902335273450
vsp28_240927_Au-0.5-Cu-0.375-Pd-0.125_pp0_rep2,vsp,28,240927,Au-0.5-Cu-0.375-Pd-0.125,2,CO2R,300,3.68,75.20182468768960,14.70284872298630,0.070087885,0.021916884,90.01496694494400,9.985033055
vsp28_240927_Au-0.5-Cu-0.375-Pd-0.125_pp0_rep2,vsp,28,240927,Au-0.5-Cu-0.375-Pd-0.125,2,CO2R,200,3.52,66.04249931992720,29.108546168958700,0.086142047,0.022549102,95.28296831252680,4.717031687473220
vsp28_240927_Au-0.5-Cu-0.375-Pd-0.125_pp0_rep2,vsp,28,240927,Au-0.5-Cu-0.375-Pd-0.125,2,CO2R,100,3.22,61.33398899328300,23.980844793713200,0.091921546,0.008851049,85.4418038,14.558196198118000
vsp28_240927_Au-0.5-Cu-0.375-Pd-0.125_pp0_rep3,vsp,28,240927,Au-0.5-Cu-0.375-Pd-0.125,3,CO2R,300,3.69,81.02345728096430,2.551571709233790,0.030457039,0.002809857,83.61554548668660,16.384454513313400
vsp28_240927_Au-0.5-Cu-0.375-Pd-0.125_pp0_rep3,vsp,28,240927,Au-0.5-Cu-0.375-Pd-0.125,3,CO2R,150,3.45,63.30703718428930,19.82318271119840,0.078527787,0.011239428,83.24272449408580,16.75727550591420
vsp28_240927_Au-0.5-Cu-0.375-Pd-0.125_pp0_rep3,vsp,28,240927,Au-0.5-Cu-0.375-Pd-0.125,3,CO2R,100,3.3,62.347820628178000,21.903241650294700,0.093572831,0.010115485,84.38193659612850,15.618063403871500
vsp28_240927_Au-0.5-Cu-0.375-Pd-0.125_pp0_rep3,vsp,28,240927,Au-0.5-Cu-0.375-Pd-0.125,3,CO2R,50,2.94,71.00839105233420,16.50294695481340,0.1431113883639430,0.009272528,87.70721952622880,12.292780473771200
vsp14_240906_Au-0.25-Cu-0.5-Zn-0.25_pp0_rep2,vsp,14,240906,Au-0.25-Cu-0.5-Zn-0.25,2,HER,50,2.92,,,,,,
vsp28_240927_Au-0.5-Cu-0.375-Pd-0.125_pp0_rep3,vsp,28,240927,Au-0.5-Cu-0.375-Pd-0.125,3,CO2R,200,3.58,75.92688694050930,8.944007858546170,0.058895841,0.008851049,84.95470614467150,15.045293855328500
vsp28_240927_Au-0.75-Cu-0.125-Pd-0.125_pp0,vsp,28,240927,Au-0.75-Cu-0.125-Pd-0.125,std,CO2R,300,0,0,0,0,0,0,0
vsp15_240809_Au-0.375-In-0.25-Pd-0.375_pp0_rep3,vsp,15,240809,Au-0.375-In-0.25-Pd-0.375,3,HER,50,2.92,,,,,,
vsp26_241004_Au-0.6-Ga-0.4_pp0_rep1,vsp,26,241004,Au-0.6-Ga-0.4,1,HER,50,2.92,,,,,,
vsp28_240927_Au-0.75-Cu-0.125-Pd-0.125_pp0,vsp,28,240927,Au-0.75-Cu-0.125-Pd-0.125,avg,CO2R,50,3.14,62.03770742221010,20.599214145383100,0.1056822560226040,0.006743657,82.77505060922540,17.22494939077460
vsp28_240927_Au-0.75-Cu-0.125-Pd-0.125_pp0,vsp,28,240927,Au-0.75-Cu-0.125-Pd-0.125,avg,CO2R,300,3.86,76.47492100692630,4.349214145383100,0.030090087,0.00295035,80.86426042572240,19.135739574277600
vsp28_240927_Au-0.75-Cu-0.125-Pd-0.125_pp0,vsp,28,240927,Au-0.75-Cu-0.125-Pd-0.125,avg,CO2R,100,3.49,58.40800184142790,22.23477406679760,0.078160835,0.006322178,80.74900772295460,19.25099227704540
vsp28_240927_Au-0.75-Cu-0.125-Pd-0.125_pp0,vsp,28,240927,Au-0.75-Cu-0.125-Pd-0.125,avg,CO2R,150,3.64,59.63045889221370,20.093320235756400,0.066785315,0.008148585,79.81683702889730,20.18316297110270
vsp28_240927_Au-0.75-Cu-0.125-Pd-0.125_pp0,vsp,28,240927,Au-0.75-Cu-0.125-Pd-0.125,std,CO2R,150,0,0,0,0,0,0,0
vsp28_240927_Au-0.75-Cu-0.125-Pd-0.125_pp0,vsp,28,240927,Au-0.75-Cu-0.125-Pd-0.125,avg,CO2R,200,3.76,65.06570549708090,14.661100196463700,0.059171055,0.008429571,79.81022362935250,20.18977637064760
vsp28_240927_Au-0.75-Cu-0.125-Pd-0.125_pp0,vsp,28,240927,Au-0.75-Cu-0.125-Pd-0.125,std,CO2R,200,0,0,0,0,0,0,0
vsp28_240927_Au-0.75-Cu-0.125-Pd-0.125_pp0,vsp,28,240927,Au-0.75-Cu-0.125-Pd-0.125,std,CO2R,50,0,0,0,0,0,0,0
vsp28_240927_Au-0.75-Cu-0.125-Pd-0.125_pp0,vsp,28,240927,Au-0.75-Cu-0.125-Pd-0.125,std,CO2R,100,0,0,0,0,0,0,0
vsp28_240927_Au-0.75-Cu-0.125-Pd-0.125_pp0_rep1,vsp,28,240927,Au-0.75-Cu-0.125-Pd-0.125,1,CO2R,100,3.49,58.40800184142790,22.23477406679760,0.078160835,0.006322178,80.74900772295460,19.25099227704540
vsp28_240927_Au-0.75-Cu-0.125-Pd-0.125_pp0_rep1,vsp,28,240927,Au-0.75-Cu-0.125-Pd-0.125,1,CO2R,300,3.86,76.47492100692630,4.349214145383100,0.030090087,0.00295035,80.86426042572240,19.135739574277600
vsp3_240718_Au-0.375-Cu-0.625_pp0,vsp,3,240718,Au-0.375-Cu-0.625,avg,HER,50,2.92,,,,,,
vsp28_240927_Au-0.75-Cu-0.125-Pd-0.125_pp0_rep1,vsp,28,240927,Au-0.75-Cu-0.125-Pd-0.125,1,CO2R,150,3.64,59.63045889221370,20.093320235756400,0.066785315,0.008148585,79.81683702889730,20.18316297110270
vsp28_240927_Au-0.75-Cu-0.125-Pd-0.125_pp0_rep1,vsp,28,240927,Au-0.75-Cu-0.125-Pd-0.125,1,CO2R,50,3.14,62.03770742221010,20.599214145383100,0.1056822560226040,0.006743657,82.77505060922540,17.22494939077460
vsp28_240927_Au-0.75-Cu-0.125-Pd-0.125_pp0_rep1,vsp,28,240927,Au-0.75-Cu-0.125-Pd-0.125,1,CO2R,200,3.76,65.06570549708090,14.661100196463700,0.059171055,0.008429571,79.81022362935250,20.18977637064760
vsp29_241004_Ag-0.125-Au-0.5-Pd-0.375_pp0,vsp,29,241004,Ag-0.125-Au-0.5-Pd-0.375,avg,CO2R,100,3.17,48.11713993,35.164538310412600,0.005504284,0,83.28718252217880,16.712817477821200
vsp3_240718_Au-0.375-Cu-0.625_pp0_rep1,vsp,3,240718,Au-0.375-Cu-0.625,1,HER,50,2.92,,,,,,
uoft4_240405_Au-0.6-Cu-0.4_pp0_rep2,uoft,4,240405,Au-0.6-Cu-0.4,2,HER,50,2.93,,,,,,
vsp29_241004_Ag-0.125-Au-0.5-Pd-0.375_pp0,vsp,29,241004,Ag-0.125-Au-0.5-Pd-0.375,avg,CO2R,50,2.83,63.70127016677480,19.995088408644400,0.008806855,0,83.70516543008770,16.29483456991230
vsp29_241004_Ag-0.125-Au-0.5-Pd-0.375_pp0,vsp,29,241004,Ag-0.125-Au-0.5-Pd-0.375,std,CO2R,50,0,0,0,0,0,0,0
vsp29_241004_Ag-0.125-Au-0.5-Pd-0.375_pp0,vsp,29,241004,Ag-0.125-Au-0.5-Pd-0.375,avg,CO2R,300,3.76,69.0807508,10.704813359528500,0.012109425,0,79.79932122155660,20.20067877844340
vsp29_241004_Ag-0.125-Au-0.5-Pd-0.375_pp0,vsp,29,241004,Ag-0.125-Au-0.5-Pd-0.375,avg,CO2R,150,3.39,44.19971123061790,38.47249508840860,0.006605141,0,82.68012956920040,17.319870430799600
vsp29_241004_Ag-0.125-Au-0.5-Pd-0.375_pp0,vsp,29,241004,Ag-0.125-Au-0.5-Pd-0.375,std,CO2R,300,0,0,0,0,0,0,0
vsp29_241004_Ag-0.125-Au-0.5-Pd-0.375_pp0,vsp,29,241004,Ag-0.125-Au-0.5-Pd-0.375,std,CO2R,150,0,0,0,0,0,0,0
vsp29_241004_Ag-0.125-Au-0.5-Pd-0.375_pp0,vsp,29,241004,Ag-0.125-Au-0.5-Pd-0.375,std,CO2R,200,0,0,0,0,0,0,0
vsp29_241004_Ag-0.125-Au-0.5-Pd-0.375_pp0,vsp,29,241004,Ag-0.125-Au-0.5-Pd-0.375,avg,CO2R,200,3.55,52.55100546150790,29.712671905697400,0.01045814,0,82.27561837994320,17.724381620056800
vsp29_241004_Ag-0.125-Au-0.5-Pd-0.375_pp0,vsp,29,241004,Ag-0.125-Au-0.5-Pd-0.375,std,CO2R,100,0,0,0,0,0,0,0
uoft4_240405_Au-0.8-Cu-0.2_pp0,uoft,4,240405,Au-0.8-Cu-0.2,avg,HER,50,2.93,,,,,,
vsp29_241004_Ag-0.125-Au-0.5-Pd-0.375_pp0_rep1,vsp,29,241004,Ag-0.125-Au-0.5-Pd-0.375,1,CO2R,100,3.17,48.11713993,35.164538310412600,0.005504284,0,83.28718252217880,16.712817477821200
vsp29_241004_Ag-0.125-Au-0.5-Pd-0.375_pp0_rep1,vsp,29,241004,Ag-0.125-Au-0.5-Pd-0.375,1,CO2R,300,3.76,69.0807508,10.704813359528500,0.012109425,0,79.79932122155660,20.20067877844340
vsp29_241004_Ag-0.125-Au-0.5-Pd-0.375_pp0_rep1,vsp,29,241004,Ag-0.125-Au-0.5-Pd-0.375,1,CO2R,200,3.55,52.55100546150790,29.712671905697400,0.01045814,0,82.27561837994320,17.724381620056800
vsp29_241004_Ag-0.125-Au-0.5-Pd-0.375_pp0_rep1,vsp,29,241004,Ag-0.125-Au-0.5-Pd-0.375,1,CO2R,50,2.83,63.70127016677480,19.995088408644400,0.008806855,0,83.70516543008770,16.29483456991230
vsp29_241004_Ag-0.125-Au-0.5-Pd-0.375_pp0_rep1,vsp,29,241004,Ag-0.125-Au-0.5-Pd-0.375,1,CO2R,150,3.39,44.19971123061790,38.47249508840860,0.006605141,0,82.68012956920040,17.319870430799600
vsp29_241004_Ag-0.125-Au-0.75-Pd-0.125_pp0,vsp,29,241004,Ag-0.125-Au-0.75-Pd-0.125,avg,CO2R,200,3.61,67.98478729,13.268664047151300,0.012935068,0,81.26811642738170,18.73188357261830
vsp29_241004_Ag-0.125-Au-0.75-Pd-0.125_pp0,vsp,29,241004,Ag-0.125-Au-0.75-Pd-0.125,std,CO2R,100,0,0,0,0,0,0,0
vsp29_241004_Ag-0.125-Au-0.75-Pd-0.125_pp0,vsp,29,241004,Ag-0.125-Au-0.75-Pd-0.125,avg,CO2R,100,3.27,51.11783046307730,31.68713163064830,0.011558997,0,82.81849825423670,17.181501745763300
vsp29_241004_Ag-0.125-Au-0.75-Pd-0.125_pp0,vsp,29,241004,Ag-0.125-Au-0.75-Pd-0.125,std,CO2R,200,0,0,0,0,0,0,0
vsp29_241004_Ag-0.125-Au-0.75-Pd-0.125_pp0,vsp,29,241004,Ag-0.125-Au-0.75-Pd-0.125,std,CO2R,50,0,0,0,0,0,0,0
