Repository: Jehadabed/ocx24-dashboard

# OCx24 Dashboard

An interactive web dashboard for exploring and analyzing  data from OCx24 experiments, featuring HER (Hydrogen Evolution Reaction) and CO2RR (CO2 Reduction Reaction) performance data, as well as XRD (X-ray Diffraction) data.

This project is part of the OCx24 research: https://ai.meta.com/blog/open-catalyst-simulations-experiments/.

## Features

- **Interactive Data Filtering**: Filter data by source, batch, reaction type, element count, and voltage/current density ranges
- **Data Aggregation**: Average data across multiple replicates with statistical analysis
- **Interactive Plots**: Dedicated plotting interfaces for HER and CO2RR performance visualization

File: Data/DashboardData-250923.csv (part 20 of 21)
sample id,source,batch number,batch date,target composition,xrf composition,rep,reaction,current density,voltage,fe_h2,fe_co,fe_ch4,fe_c2h4,fe_gas_total,fe_liquid,Ag,Au,Cd,Cu,Ga,Hg,In,Mn,Mo,Nb,Ni,Pd,Pt,Rh,Sn,Tl,W,Zn
vsp28_240927_Au-0.5-Cu-0.375-Pd-0.125_pp0_rep1,vsp,28,240927,Au-0.5-Cu-0.375-Pd-0.125,Au-0.504-Cu-0.273-Pd-0.223,1,CO2R,200,3.6,55.987047228441700,21.6711689587426,0.045960773,0.004636264,77.7184519,22.2815481026769,0.0,0.504,0.0,0.273,0.0,0.0,0.0,0.0,0.0,0.0,0.0,0.223,0.0,0.0,0.0,0.0,0.0,0.0
vsp28_240927_Au-0.5-Cu-0.375-Pd-0.125_pp0_rep1,vsp,28,240927,Au-0.5-Cu-0.375-Pd-0.125,Au-0.504-Cu-0.273-Pd-0.223,1,CO2R,300,3.73,70.0527318002051,8.7598231827112,0.036878704,0.003090843,78.8601036572582,21.1398963427418,0.0,0.504,0.0,0.273,0.0,0.0,0.0,0.0,0.0,0.0,0.0,0.223,0.0,0.0,0.0,0.0,0.0,0.0
vsp28_240927_Au-0.5-Cu-0.375-Pd-0.125_pp0_rep2,vsp,28,240927,Au-0.5-Cu-0.375-Pd-0.125,Au-0.452-Cu-0.361-Pd-0.187,2,HER,50,2.66,0.0,0.0,0.0,0.0,0.0,0.0,0.0,0.452,0.0,0.361,0.0,0.0,0.0,0.0,0.0,0.0,0.0,0.187,0.0,0.0,0.0,0.0,0.0,0.0
vsp28_240927_Au-0.5-Cu-0.375-Pd-0.125_pp0_rep2,vsp,28,240927,Au-0.5-Cu-0.375-Pd-0.125,Au-0.452-Cu-0.361-Pd-0.187,2,CO2R,50,2.93,74.47864571,22.573673870334,0.135405390528962,0.0059007,97.2321803672585,2.76781963274149,0.0,0.452,0.0,0.361,0.0,0.0,0.0,0.0,0.0,0.0,0.0,0.187,0.0,0.0,0.0,0.0,0.0,0.0
vsp28_240927_Au-0.5-Cu-0.375-Pd-0.125_pp0_rep2,vsp,28,240927,Au-0.5-Cu-0.375-Pd-0.125,Au-0.452-Cu-0.361-Pd-0.187,2,CO2R,100,3.22,61.333988993283,23.9808447937132,0.091921546,0.008851049,85.4418038,14.558196198118,0.0,0.452,0.0,0.361,0.0,0.0,0.0,0.0,0.0,0.0,0.0,0.187,0.0,0.0,0.0,0.0,0.0,0.0
vsp28_240927_Au-0.5-Cu-0.375-Pd-0.125_pp0_rep2,vsp,28,240927,Au-0.5-Cu-0.375-Pd-0.125,Au-0.452-Cu-0.361-Pd-0.187,2,CO2R,150,3.39,67.2740588838436,29.6070726915521,0.094306735,0.01629717,97.0180976647266,2.98190233527345,0.0,0.452,0.0,0.361,0.0,0.0,0.0,0.0,0.0,0.0,0.0,0.187,0.0,0.0,0.0,0.0,0.0,0.0
vsp28_240927_Au-0.5-Cu-0.375-Pd-0.125_pp0_rep2,vsp,28,240927,Au-0.5-Cu-0.375-Pd-0.125,Au-0.452-Cu-0.361-Pd-0.187,2,CO2R,200,3.52,66.0424993199272,29.1085461689587,0.086142047,0.022549102,95.2829683125268,4.71703168747322,0.0,0.452,0.0,0.361,0.0,0.0,0.0,0.0,0.0,0.0,0.0,0.187,0.0,0.0,0.0,0.0,0.0,0.0
vsp28_240927_Au-0.5-Cu-0.375-Pd-0.125_pp0_rep2,vsp,28,240927,Au-0.5-Cu-0.375-Pd-0.125,Au-0.452-Cu-0.361-Pd-0.187,2,CO2R,300,3.68,75.2018246876896,14.7028487229863,0.070087885,0.021916884,90.014966944944,9.985033055,0.0,0.452,0.0,0.361,0.0,0.0,0.0,0.0,0.0,0.0,0.0,0.187,0.0,0.0,0.0,0.0,0.0,0.0
vsp28_240927_Au-0.5-Cu-0.375-Pd-0.125_pp0_rep3,vsp,28,240927,Au-0.5-Cu-0.375-Pd-0.125,Au-0.459-Cu-0.238-Pd-0.303,3,HER,50,2.67,0.0,0.0,0.0,0.0,0.0,0.0,0.0,0.459,0.0,0.238,0.0,0.0,0.0,0.0,0.0,0.0,0.0,0.303,0.0,0.0,0.0,0.0,0.0,0.0
vsp28_240927_Au-0.5-Cu-0.375-Pd-0.125_pp0_rep3,vsp,28,240927,Au-0.5-Cu-0.375-Pd-0.125,Au-0.459-Cu-0.238-Pd-0.303,3,CO2R,50,2.94,71.0083910523342,16.5029469548134,0.143111388363943,0.009272528,87.7072195262288,12.2927804737712,0.0,0.459,0.0,0.238,0.0,0.0,0.0,0.0,0.0,0.0,0.0,0.303,0.0,0.0,0.0,0.0,0.0,0.0
vsp28_240927_Au-0.5-Cu-0.375-Pd-0.125_pp0_rep3,vsp,28,240927,Au-0.5-Cu-0.375-Pd-0.125,Au-0.459-Cu-0.238-Pd-0.303,3,CO2R,100,3.3,62.347820628178,21.9032416502947,0.093572831,0.010115485,84.3819365961285,15.6180634038715,0.0,0.459,0.0,0.238,0.0,0.0,0.0,0.0,0.0,0.0,0.0,0.303,0.0,0.0,0.0,0.0,0.0,0.0
vsp28_240927_Au-0.5-Cu-0.375-Pd-0.125_pp0_rep3,vsp,28,240927,Au-0.5-Cu-0.375-Pd-0.125,Au-0.459-Cu-0.238-Pd-0.303,3,CO2R,150,3.45,63.3070371842893,19.8231827111984,0.078527787,0.011239428,83.2427244940858,16.7572755059142,0.0,0.459,0.0,0.238,0.0,0.0,0.0,0.0,0.0,0.0,0.0,0.303,0.0,0.0,0.0,0.0,0.0,0.0
vsp28_240927_Au-0.5-Cu-0.375-Pd-0.125_pp0_rep3,vsp,28,240927,Au-0.5-Cu-0.375-Pd-0.125,Au-0.459-Cu-0.238-Pd-0.303,3,CO2R,200,3.58,75.9268869405093,8.94400785854617,0.058895841,0.008851049,84.9547061446715,15.0452938553285,0.0,0.459,0.0,0.238,0.0,0.0,0.0,0.0,0.0,0.0,0.0,0.303,0.0,0.0,0.0,0.0,0.0,0.0
vsp28_240927_Au-0.5-Cu-0.375-Pd-0.125_pp0_rep3,vsp,28,240927,Au-0.5-Cu-0.375-Pd-0.125,Au-0.459-Cu-0.238-Pd-0.303,3,CO2R,300,3.69,81.0234572809643,2.55157170923379,0.030457039,0.002809857,83.6155454866866,16.3844545133134,0.0,0.459,0.0,0.238,0.0,0.0,0.0,0.0,0.0,0.0,0.0,0.303,0.0,0.0,0.0,0.0,0.0,0.0
vsp28_240927_Au-0.75-Cu-0.125-Pd-0.125_pp0_rep1,vsp,28,240927,Au-0.75-Cu-0.125-Pd-0.125,Au-0.472-Cu-0.228-Pd-0.3,1,HER,50,2.78,0.0,0.0,0.0,0.0,0.0,0.0,0.0,0.472,0.0,0.228,0.0,0.0,0.0,0.0,0.0,0.0,0.0,0.3,0.0,0.0,0.0,0.0,0.0,0.0
vsp28_240927_Au-0.75-Cu-0.125-Pd-0.125_pp0_rep1,vsp,28,240927,Au-0.75-Cu-0.125-Pd-0.125,Au-0.472-Cu-0.228-Pd-0.3,1,CO2R,50,3.14,62.0377074222101,20.5992141453831,0.105682256022604,0.006743657,82.7750506092254,17.2249493907746,0.0,0.472,0.0,0.228,0.0,0.0,0.0,0.0,0.0,0.0,0.0,0.3,0.0,0.0,0.0,0.0,0.0,0.0
vsp28_240927_Au-0.75-Cu-0.125-Pd-0.125_pp0_rep1,vsp,28,240927,Au-0.75-Cu-0.125-Pd-0.125,Au-0.472-Cu-0.228-Pd-0.3,1,CO2R,100,3.49,58.4080018414279,22.2347740667976,0.078160835,0.006322178,80.7490077229546,19.2509922770454,0.0,0.472,0.0,0.228,0.0,0.0,0.0,0.0,0.0,0.0,0.0,0.3,0.0,0.0,0.0,0.0,0.0,0.0
vsp28_240927_Au-0.75-Cu-0.125-Pd-0.125_pp0_rep1,vsp,28,240927,Au-0.75-Cu-0.125-Pd-0.125,Au-0.472-Cu-0.228-Pd-0.3,1,CO2R,150,3.64,59.6304588922137,20.0933202357564,0.066785315,0.008148585,79.8168370288973,20.1831629711027,0.0,0.472,0.0,0.228,0.0,0.0,0.0,0.0,0.0,0.0,0.0,0.3,0.0,0.0,0.0,0.0,0.0,0.0
vsp28_240927_Au-0.75-Cu-0.125-Pd-0.125_pp0_rep1,vsp,28,240927,Au-0.75-Cu-0.125-Pd-0.125,Au-0.472-Cu-0.228-Pd-0.3,1,CO2R,200,3.76,65.0657054970809,14.6611001964637,0.059171055,0.008429571,79.8102236293525,20.1897763706476,0.0,0.472,0.0,0.228,0.0,0.0,0.0,0.0,0.0,0.0,0.0,0.3,0.0,0.0,0.0,0.0,0.0,0.0
vsp28_240927_Au-0.75-Cu-0.125-Pd-0.125_pp0_rep1,vsp,28,240927,Au-0.75-Cu-0.125-Pd-0.125,Au-0.472-Cu-0.228-Pd-0.3,1,CO2R,300,3.86,76.4749210069263,4.3492141453831,0.030090087,0.00295035,80.8642604257224,19.1357395742776,0.0,0.472,0.0,0.228,0.0,0.0,0.0,0.0,0.0,0.0,0.0,0.3,0.0,0.0,0.0,0.0,0.0,0.0
vsp29_241004_Ag-0.125-Au-0.5-Pd-0.375_pp0_rep1,vsp,29,241004,Ag-0.125-Au-0.5-Pd-0.375,Ag-0.282-Au-0.409-Pd-0.309,1,HER,50,2.51,0.0,0.0,0.0,0.0,0.0,0.0,0.282,0.409,0.0,0.0,0.0,0.0,0.0,0.0,0.0,0.0,0.0,0.309,0.0,0.0,0.0,0.0,0.0,0.0
vsp29_241004_Ag-0.125-Au-0.5-Pd-0.375_pp0_rep1,vsp,29,241004,Ag-0.125-Au-0.5-Pd-0.375,Ag-0.282-Au-0.409-Pd-0.309,1,CO2R,50,2.83,63.7012701667748,19.9950884086444,0.008806855,0.0,83.7051654300877,16.2948345699123,0.282,0.409,0.0,0.0,0.0,0.0,0.0,0.0,0.0,0.0,0.0,0.309,0.0,0.0,0.0,0.0,0.0,0.0
vsp29_241004_Ag-0.125-Au-0.5-Pd-0.375_pp0_rep1,vsp,29,241004,Ag-0.125-Au-0.5-Pd-0.375,Ag-0.282-Au-0.409-Pd-0.309,1,CO2R,100,3.17,48.11713993,35.1645383104126,0.005504284,0.0,83.2871825221788,16.7128174778212,0.282,0.409,0.0,0.0,0.0,0.0,0.0,0.0,0.0,0.0,0.0,0.309,0.0,0.0,0.0,0.0,0.0,0.0
vsp29_241004_Ag-0.125-Au-0.5-Pd-0.375_pp0_rep1,vsp,29,241004,Ag-0.125-Au-0.5-Pd-0.375,Ag-0.282-Au-0.409-Pd-0.309,1,CO2R,150,3.39,44.1997112306179,38.4724950884086,0.006605141,0.0,82.6801295692004,17.3198704307996,0.282,0.409,0.0,0.0,0.0,0.0,0.0,0.0,0.0,0.0,0.0,0.309,0.0,0.0,0.0,0.0,0.0,0.0
vsp29_241004_Ag-0.125-Au-0.5-Pd-0.375_pp0_rep1,vsp,29,241004,Ag-0.125-Au-0.5-Pd-0.375,Ag-0.282-Au-0.409-Pd-0.309,1,CO2R,200,3.55,52.5510054615079,29.7126719056974,0.01045814,0.0,82.2756183799432,17.7243816200568,0.282,0.409,0.0,0.0,0.0,0.0,0.0,0.0,0.0,0.0,0.0,0.309,0.0,0.0,0.0,0.0,0.0,0.0
vsp29_241004_Ag-0.125-Au-0.5-Pd-0.375_pp0_rep1,vsp,29,241004,Ag-0.125-Au-0.5-Pd-0.375,Ag-0.282-Au-0.409-Pd-0.309,1,CO2R,300,3.76,69.0807508,10.7048133595285,0.012109425,0.0,79.7993212215566,20.2006787784434,0.282,0.409,0.0,0.0,0.0,0.0,0.0,0.0,0.0,0.0,0.0,0.309,0.0,0.0,0.0,0.0,0.0,0.0
vsp29_241004_Ag-0.125-Au-0.75-Pd-0.125_pp0_rep1,vsp,29,241004,Ag-0.125-Au-0.75-Pd-0.125,Ag-0.234-Au-0.553-Pd-0.213,1,HER,50,2.8,0.0,0.0,0.0,0.0,0.0,0.0,0.234,0.553,0.0,0.0,0.0,0.0,0.0,0.0,0.0,0.0,0.0,0.213,0.0,0.0,0.0,0.0,0.0,0.0
vsp29_241004_Ag-0.125-Au-0.75-Pd-0.125_pp0_rep1,vsp,29,241004,Ag-0.125-Au-0.75-Pd-0.125,Ag-0.234-Au-0.553-Pd-0.213,1,CO2R,50,2.91,51.3143191947938,32.4312377210216,0.012109425,0.0,83.7576663409847,16.2423336590153,0.234,0.553,0.0,0.0,0.0,0.0,0.0,0.0,0.0,0.0,0.0,0.213,0.0,0.0,0.0,0.0,0.0,0.0
vsp29_241004_Ag-0.125-Au-0.75-Pd-0.125_pp0_rep1,vsp,29,241004,Ag-0.125-Au-0.75-Pd-0.125,Ag-0.234-Au-0.553-Pd-0.213,1,CO2R,100,3.27,51.1178304630773,31.6871316306483,0.011558997,0.0,82.8184982542367,17.1815017457633,0.234,0.553,0.0,0.0,0.0,0.0,0.0,0.0,0.0,0.0,0.0,0.213,0.0,0.0,0.0,0.0,0.0,0.0
vsp29_241004_Ag-0.125-Au-0.75-Pd-0.125_pp0_rep1,vsp,29,241004,Ag-0.125-Au-0.75-Pd-0.125,Ag-0.234-Au-0.553-Pd-0.213,1,CO2R,150,3.51,57.3947979660591,24.6119842829077,0.011008568,0.0,82.019438453768,17.980561546232,0.234,0.553,0.0,0.0,0.0,0.0,0.0,0.0,0.0,0.0,0.0,0.213,0.0,0.0,0.0,0.0,0.0,0.0
vsp29_241004_Ag-0.125-Au-0.75-Pd-0.125_pp0_rep1,vsp,29,241004,Ag-0.125-Au-0.75-Pd-0.125,Ag-0.234-Au-0.553-Pd-0.213,1,CO2R,200,3.61,67.98478729,13.2686640471513,0.012935068,0.0,81.2681164273817,18.7318835726183,0.234,0.553,0.0,0.0,0.0,0.0,0.0,0.0,0.0,0.0,0.0,0.213,0.0,0.0,0.0,0.0,0.0,0.0
vsp29_241004_Ag-0.125-Au-0.75-Pd-0.125_pp0_rep1,vsp,29,241004,Ag-0.125-Au-0.75-Pd-0.125,Ag-0.234-Au-0.553-Pd-0.213,1,CO2R,300,3.83,76.05494988,4.88948919449902,0.010641616,0.000702464,80.95710127,19.0428987321617,0.234,0.553,0.0,0.0,0.0,0.0,0.0,0.0,0.0,0.0,0.0,0.213,0.0,0.0,0.0,0.0,0.0,0.0
vsp29_241004_Ag-0.167-Au-0.417-Pd-0.417_pp0_rep1,vsp,29,241004,Ag-0.167-Au-0.417-Pd-0.417,Ag-0.279-Au-0.444-Pd-0.276,1,HER,50,2.74,0.0,0.0,0.0,0.0,0.0,0.0,0.279,0.444,0.0,0.0,0.0,0.0,0.0,0.0,0.0,0.0,0.0,0.276,0.0,0.0,0.0,0.0,0.0,0.0
vsp29_241004_Ag-0.167-Au-0.417-Pd-0.417_pp0_rep1,vsp,29,241004,Ag-0.167-Au-0.417-Pd-0.417,Ag-0.279-Au-0.444-Pd-0.276,1,CO2R,50,2.86,52.5811379187679,30.64833006,0.011008568,0.0,83.2404765460427,16.7595234539573,0.279,0.444,0.0,0.0,0.0,0.0,0.0,0.0,0.0,0.0,0.0,0.276,0.0,0.0,0.0,0.0,0.0,0.0
vsp29_241004_Ag-0.167-Au-0.417-Pd-0.417_pp0_rep1,vsp,29,241004,Ag-0.167-Au-0.417-Pd-0.417,Ag-0.279-Au-0.444-Pd-0.276,1,CO2R,100,3.28,47.8522254075206,35.7612966601179,0.009357283,0.0,83.6248565144824,16.3751434855176,0.279,0.444,0.0,0.0,0.0,0.0,0.0,0.0,0.0,0.0,0.0,0.276,0.0,0.0,0.0,0.0,0.0,0.0
vsp29_241004_Ag-0.167-Au-0.417-Pd-0.417_pp0_rep1,vsp,29,241004,Ag-0.167-Au-0.417-Pd-0.417,Ag-0.279-Au-0.444-Pd-0.276,1,CO2R,150,3.43,51.711900228086,30.6679764243615,0.011742473,0.001685914,82.39495268,17.6050473240087,0.279,0.444,0.0,0.0,0.0,0.0,0.0,0.0,0.0,0.0,0.0,0.276,0.0,0.0,0.0,0.0,0.0,0.0
vsp29_241004_Ag-0.167-Au-0.417-Pd-0.417_pp0_rep1,vsp,29,241004,Ag-0.167-Au-0.417-Pd-0.417,Ag-0.279-Au-0.444-Pd-0.276,1,CO2R,200,3.6,56.8696771223503,24.7581041257367,0.01376071,0.001896653,81.6454157757256,18.3545842242744,0.279,0.444,0.0,0.0,0.0,0.0,0.0,0.0,0.0,0.0,0.0,0.276,0.0,0.0,0.0,0.0,0.0,0.0
vsp29_241004_Ag-0.167-Au-0.417-Pd-0.417_pp0_rep1,vsp,29,241004,Ag-0.167-Au-0.417-Pd-0.417,Ag-0.279-Au-0.444-Pd-0.276,1,CO2R,300,3.76,71.2818849526042,8.560903733,0.01376071,0.001404928,79.8596019607878,20.1403980392122,0.279,0.444,0.0,0.0,0.0,0.0,0.0,0.0,0.0,0.0,0.0,0.276,0.0,0.0,0.0,0.0,0.0,0.0
vsp29_241004_Ag-0.167-Au-0.667-Pd-0.167_pp0_rep1,vsp,29,241004,Ag-0.167-Au-0.667-Pd-0.167,Ag-0.254-Au-0.427-Pd-0.319,1,HER,50,2.68,0.0,0.0,0.0,0.0,0.0,0.0,0.254,0.427,0.0,0.0,0.0,0.0,0.0,0.0,0.0,0.0,0.0,0.319,0.0,0.0,0.0,0.0,0.0,0.0
vsp29_241004_Ag-0.167-Au-0.667-Pd-0.167_pp0_rep1,vsp,29,241004,Ag-0.167-Au-0.667-Pd-0.167,Ag-0.254-Au-0.427-Pd-0.319,1,CO2R,50,2.97,57.669756638557,24.38605108,0.011008568,0.0,82.0668162874428,17.9331837125572,0.254,0.427,0.0,0.0,0.0,0.0,0.0,0.0,0.0,0.0,0.0,0.319,0.0,0.0,0.0,0.0,0.0,0.0
vsp29_241004_Ag-0.167-Au-0.667-Pd-0.167_pp0_rep1,vsp,29,241004,Ag-0.167-Au-0.667-Pd-0.167,Ag-0.254-Au-0.427-Pd-0.319,1,CO2R,100,3.36,46.63311640754150,37.757858546169,0.006605141,0.0,84.3975800947119,15.6024199052881,0.254,0.427,0.0,0.0,0.0,0.0,0.0,0.0,0.0,0.0,0.0,0.319,0.0,0.0,0.0,0.0,0.0,0.0
vsp29_241004_Ag-0.167-Au-0.667-Pd-0.167_pp0_rep1,vsp,29,241004,Ag-0.167-Au-0.667-Pd-0.167,Ag-0.254-Au-0.427-Pd-0.319,1,CO2R,150,3.5,50.73761744,33.2858546168959,0.011008568,0.002528871,84.0386571363222,15.9613428636778,0.254,0.427,0.0,0.0,0.0,0.0,0.0,0.0,0.0,0.0,0.0,0.319,0.0,0.0,0.0,0.0,0.0,0.0
vsp29_241004_Ag-0.167-Au-0.667-Pd-0.167_pp0_rep1,vsp,29,241004,Ag-0.167-Au-0.667-Pd-0.167,Ag-0.254-Au-0.427-Pd-0.319,1,CO2R,200,3.64,64.5324237795309,19.1183693516699,0.015411996,0.00295035,83.6711326404565,16.3288673595435,0.254,0.427,0.0,0.0,0.0,0.0,0.0,0.0,0.0,0.0,0.0,0.319,0.0,0.0,0.0,0.0,0.0,0.0
vsp29_241004_Ag-0.167-Au-0.667-Pd-0.167_pp0_rep1,vsp,29,241004,Ag-0.167-Au-0.667-Pd-0.167,Ag-0.254-Au-0.427-Pd-0.319,1,CO2R,300,3.83,74.5512565653184,6.8713163064833,0.014494615,0.0019669,81.44068202,18.5593179768727,0.254,0.427,0.0,0.0,0.0,0.0,0.0,0.0,0.0,0.0,0.0,0.319,0.0,0.0,0.0,0.0,0.0,0.0
vsp29_241004_Ag-0.25-Au-0.25-Pd-0.5_pp0_rep1,vsp,29,241004,Ag-0.25-Au-0.25-Pd-0.5,Ag-0.373-Au-0.38-Pd-0.247,1,HER,50,2.5,0.0,0.0,0.0,0.0,0.0,0.0,0.373,0.38,0.0,0.0,0.0,0.0,0.0,0.0,0.0,0.0,0.0,0.247,0.0,0.0,0.0,0.0,0.0,0.0
vsp29_241004_Ag-0.25-Au-0.25-Pd-0.5_pp0_rep1,vsp,29,241004,Ag-0.25-Au-0.25-Pd-0.5,Ag-0.373-Au-0.38-Pd-0.247,1,CO2R,50,2.88,60.367867082383,26.0068762278978,0.011008568,0.0,86.38575188,13.6142481213835,0.373,0.38,0.0,0.0,0.0,0.0,0.0,0.0,0.0,0.0,0.0,0.247,0.0,0.0,0.0,0.0,0.0,0.0
vsp29_241004_Ag-0.25-Au-0.25-Pd-0.5_pp0_rep1,vsp,29,241004,Ag-0.25-Au-0.25-Pd-0.5,Ag-0.373-Au-0.38-Pd-0.247,1,CO2R,100,3.21,38.08742598,49.8330058939096,0.006605141,0.0,87.9270370116003,12.0729629883998,0.373,0.38,0.0,0.0,0.0,0.0,0.0,0.0,0.0,0.0,0.0,0.247,0.0,0.0,0.0,0.0,0.0,0.0
vsp29_241004_Ag-0.25-Au-0.25-Pd-0.5_pp0_rep1,vsp,29,241004,Ag-0.25-Au-0.25-Pd-0.5,Ag-0.373-Au-0.38-Pd-0.247,1,CO2R,150,3.42,34.1304484295549,52.3182711198428,0.008439902,0.0,86.4584775609608,13.5415224390392,0.373,0.38,0.0,0.0,0.0,0.0,0.0,0.0,0.0,0.0,0.0,0.247,0.0,0.0,0.0,0.0,0.0,0.0
vsp29_241004_Ag-0.25-Au-0.25-Pd-0.5_pp0_rep1,vsp,29,241004,Ag-0.25-Au-0.25-Pd-0.5,Ag-0.373-Au-0.38-Pd-0.247,1,CO2R,200,3.57,36.9301512900458,48.4884577603144,0.011008568,0.001264436,85.432364927155,14.567635072845,0.373,0.38,0.0,0.0,0.0,0.0,0.0,0.0,0.0,0.0,0.0,0.247,0.0,0.0,0.0,0.0,0.0,0.0
vsp29_241004_Ag-0.25-Au-0.25-Pd-0.5_pp0_rep1,vsp,29,241004,Ag-0.25-Au-0.25-Pd-0.5,Ag-0.373-Au-0.38-Pd-0.247,1,CO2R,300,3.76,50.3023708384775,33.1802554027505,0.015411996,0.001404928,83.5014203291457,16.4985796708544,0.373,0.38,0.0,0.0,0.0,0.0,0.0,0.0,0.0,0.0,0.0,0.247,0.0,0.0,0.0,0.0,0.0,0.0
vsp29_241004_Ag-0.25-Au-0.25-Pd-0.5_pp0_rep2,vsp,29,241004,Ag-0.25-Au-0.25-Pd-0.5,Ag-0.492-Au-0.28-Pd-0.229,2,HER,50,2.55,0.0,0.0,0.0,0.0,0.0,0.0,0.492,0.28,0.0,0.0,0.0,0.0,0.0,0.0,0.0,0.0,0.0,0.229,0.0,0.0,0.0,0.0,0.0,0.0
vsp29_241004_Ag-0.25-Au-0.25-Pd-0.5_pp0_rep2,vsp,29,241004,Ag-0.25-Au-0.25-Pd-0.5,Ag-0.492-Au-0.28-Pd-0.229,2,CO2R,50,2.91,63.5631630709996,22.647347740668,0.008806855,0.0,86.2193176663361,13.7806823336639,0.492,0.28,0.0,0.0,0.0,0.0,0.0,0.0,0.0,0.0,0.0,0.229,0.0,0.0,0.0,0.0,0.0,0.0
vsp29_241004_Ag-0.25-Au-0.25-Pd-0.5_pp0_rep2,vsp,29,241004,Ag-0.25-Au-0.25-Pd-0.5,Ag-0.492-Au-0.28-Pd-0.229,2,CO2R,100,3.3,40.5494988386449,47.1512770137525,0.004953856,0.0,87.70572971,12.2942702918516,0.492,0.28,0.0,0.0,0.0,0.0,0.0,0.0,0.0,0.0,0.0,0.229,0.0,0.0,0.0,0.0,0.0,0.0
vsp29_241004_Ag-0.25-Au-0.25-Pd-0.5_pp0_rep2,vsp,29,241004,Ag-0.25-Au-0.25-Pd-0.5,Ag-0.492-Au-0.28-Pd-0.229,2,CO2R,150,3.46,32.8431228943899,54.3222003929273,0.006605141,0.0,87.173246537491,12.826753462509,0.492,0.28,0.0,0.0,0.0,0.0,0.0,0.0,0.0,0.0,0.0,0.229,0.0,0.0,0.0,0.0,0.0,0.0
vsp29_241004_Ag-0.25-Au-0.25-Pd-0.5_pp0_rep2,vsp,29,241004,Ag-0.25-Au-0.25-Pd-0.5,Ag-0.492-Au-0.28-Pd-0.229,2,CO2R,200,3.61,37.9044340747871,48.528978388998,0.009357283,0.0,86.4444997651592,13.5555002348408,0.492,0.28,0.0,0.0,0.0,0.0,0.0,0.0,0.0,0.0,0.0,0.229,0.0,0.0,0.0,0.0,0.0,0.0
vsp29_241004_Ag-0.25-Au-0.25-Pd-0.5_pp0_rep2,vsp,29,241004,Ag-0.25-Au-0.25-Pd-0.5,Ag-0.492-Au-0.28-Pd-0.229,2,CO2R,300,3.82,62.0988093494319,21.4120825147348,0.014861567,0.001123943,83.5286897743232,16.4713102256768,0.492,0.28,0.0,0.0,0.0,0.0,0.0,0.0,0.0,0.0,0.0,0.229,0.0,0.0,0.0,0.0,0.0,0.0
vsp29_241004_Ag-0.25-Au-0.5-Pd-0.25_pp0_rep1,vsp,29,241004,Ag-0.25-Au-0.5-Pd-0.25,Ag-0.35-Au-0.309-Pd-0.341,1,HER,50,2.53,0.0,0.0,0.0,0.0,0.0,0.0,0.35,0.309,0.0,0.0,0.0,0.0,0.0,0.0,0.0,0.0,0.0,0.341,0.0,0.0,0.0,0.0,0.0,0.0
vsp29_241004_Ag-0.25-Au-0.5-Pd-0.25_pp0_rep1,vsp,29,241004,Ag-0.25-Au-0.5-Pd-0.25,Ag-0.35-Au-0.309-Pd-0.341,1,HER,50,2.62,0.0,0.0,0.0,0.0,0.0,0.0,0.35,0.309,0.0,0.0,0.0,0.0,0.0,0.0,0.0,0.0,0.0,0.341,0.0,0.0,0.0,0.0,0.0,0.0
vsp29_241004_Ag-0.25-Au-0.5-Pd-0.25_pp0_rep1,vsp,29,241004,Ag-0.25-Au-0.5-Pd-0.25,Ag-0.35-Au-0.309-Pd-0.341,1,CO2R,50,2.84,69.90981188,21.1296660117878,0.012109425,0.0,91.0515873183524,8.94841268164763,0.35,0.309,0.0,0.0,0.0,0.0,0.0,0.0,0.0,0.0,0.0,0.341,0.0,0.0,0.0,0.0,0.0,0.0
vsp29_241004_Ag-0.25-Au-0.5-Pd-0.25_pp0_rep1,vsp,29,241004,Ag-0.25-Au-0.5-Pd-0.25,Ag-0.35-Au-0.309-Pd-0.341,1,CO2R,50,2.86,72.2551214714683,25.4616895874263,0.009907712,0.0,97.7267187703968,2.27328122960323,0.35,0.309,0.0,0.0,0.0,0.0,0.0,0.0,0.0,0.0,0.0,0.341,0.0,0.0,0.0,0.0,0.0,0.0
vsp29_241004_Ag-0.25-Au-0.5-Pd-0.25_pp0_rep1,vsp,29,241004,Ag-0.25-Au-0.5-Pd-0.25,Ag-0.35-Au-0.309-Pd-0.341,1,CO2R,100,3.16,42.3831844148235,44.1748526522593,0.006605141,0.0,86.5646422080843,13.4353577919157,0.35,0.309,0.0,0.0,0.0,0.0,0.0,0.0,0.0,0.0,0.0,0.341,0.0,0.0,0.0,0.0,0.0,0.0
vsp29_241004_Ag-0.25-Au-0.5-Pd-0.25_pp0_rep1,vsp,29,241004,Ag-0.25-Au-0.5-Pd-0.25,Ag-0.35-Au-0.309-Pd-0.341,1,CO2R,100,3.21,53.1203833518174,46.5250491159136,0.009357283,0.0,99.6547897508163,0.345210249183737,0.35,0.309,0.0,0.0,0.0,0.0,0.0,0.0,0.0,0.0,0.0,0.341,0.0,0.0,0.0,0.0,0.0,0.0
vsp29_241004_Ag-0.25-Au-0.5-Pd-0.25_pp0_rep1,vsp,29,241004,Ag-0.25-Au-0.5-Pd-0.25,Ag-0.35-Au-0.309-Pd-0.341,1,CO2R,150,3.37,42.671744543723500,43.3644400785855,0.009907712,0.001123943,86.0488639130678,13.9511360869322,0.35,0.309,0.0,0.0,0.0,0.0,0.0,0.0,0.0,0.0,0.0,0.341,0.0,0.0,0.0,0.0,0.0,0.0
vsp29_241004_Ag-0.25-Au-0.5-Pd-0.25_pp0_rep1,vsp,29,241004,Ag-0.25-Au-0.5-Pd-0.25,Ag-0.35-Au-0.309-Pd-0.341,1,CO2R,150,3.4,51.6646090104417,49.2239685658153,0.01284333,0.002528871,100.905926941021,0.0,0.35,0.309,0.0,0.0,0.0,0.0,0.0,0.0,0.0,0.0,0.0,0.341,0.0,0.0,0.0,0.0,0.0,0.0
vsp29_241004_Ag-0.25-Au-0.5-Pd-0.25_pp0_rep1,vsp,29,241004,Ag-0.25-Au-0.5-Pd-0.25,Ag-0.35-Au-0.309-Pd-0.341,1,CO2R,200,3.55,67.0061101927222,16.8160609037328,0.016237638,0.001264436,83.8418974796188,16.1581025203813,0.35,0.309,0.0,0.0,0.0,0.0,0.0,0.0,0.0,0.0,0.0,0.341,0.0,0.0,0.0,0.0,0.0,0.0
vsp29_241004_Ag-0.25-Au-0.5-Pd-0.25_pp0_rep1,vsp,29,241004,Ag-0.25-Au-0.5-Pd-0.25,Ag-0.35-Au-0.309-Pd-0.341,1,CO2R,200,3.57,57.88727531,44.2632612966601,0.017063281,0.004425525,102.174249725953,0.0,0.35,0.309,0.0,0.0,0.0,0.0,0.0,0.0,0.0,0.0,0.0,0.341,0.0,0.0,0.0,0.0,0.0,0.0
vsp29_241004_Ag-0.25-Au-0.5-Pd-0.25_pp0_rep1,vsp,29,241004,Ag-0.25-Au-0.5-Pd-0.25,Ag-0.35-Au-0.309-Pd-0.341,1,CO2R,300,3.67,75.1551612295717,4.90176817288802,0.011008568,0.000702464,80.0701233078589,19.9298766921411,0.35,0.309,0.0,0.0,0.0,0.0,0.0,0.0,0.0,0.0,0.0,0.341,0.0,0.0,0.0,0.0,0.0,0.0
vsp29_241004_Ag-0.25-Au-0.5-Pd-0.25_pp0_rep1,vsp,29,241004,Ag-0.25-Au-0.5-Pd-0.25,Ag-0.35-Au-0.309-Pd-0.341,1,CO2R,300,3.73,84.2045240536525,13.2662082514735,0.020365851,0.003231336,97.4968009467703,2.50319905322974,0.35,0.309,0.0,0.0,0.0,0.0,0.0,0.0,0.0,0.0,0.0,0.341,0.0,0.0,0.0,0.0,0.0,0.0
vsp29_241004_Ag-0.25-Au-0.5-Pd-0.25_pp0_rep2,vsp,29,241004,Ag-0.25-Au-0.5-Pd-0.25,Ag-0.357-Au-0.306-Pd-0.337,2,HER,50,2.52,0.0,0.0,0.0,0.0,0.0,0.0,0.357,0.306,0.0,0.0,0.0,0.0,0.0,0.0,0.0,0.0,0.0,0.337,0.0,0.0,0.0,0.0,0.0,0.0
vsp29_241004_Ag-0.25-Au-0.5-Pd-0.25_pp0_rep2,vsp,29,241004,Ag-0.25-Au-0.5-Pd-0.25,Ag-0.357-Au-0.306-Pd-0.337,2,CO2R,50,2.9,68.9606394777041,37.0432220039293,0.009907712,0.0,106.013769193135,0.0,0.357,0.306,0.0,0.0,0.0,0.0,0.0,0.0,0.0,0.0,0.0,0.337,0.0,0.0,0.0,0.0,0.0,0.0
vsp29_241004_Ag-0.25-Au-0.5-Pd-0.25_pp0_rep2,vsp,29,241004,Ag-0.25-Au-0.5-Pd-0.25,Ag-0.357-Au-0.306-Pd-0.337,2,CO2R,100,3.28,40.452823871602300,46.5029469548134,0.007155569,0.0,86.9629263958338,13.0370736041662,0.357,0.306,0.0,0.0,0.0,0.0,0.0,0.0,0.0,0.0,0.0,0.337,0.0,0.0,0.0,0.0,0.0,0.0
vsp29_241004_Ag-0.25-Au-0.5-Pd-0.25_pp0_rep2,vsp,29,241004,Ag-0.25-Au-0.5-Pd-0.25,Ag-0.357-Au-0.306-Pd-0.337,2,CO2R,150,3.41,43.3011781,43.8261296660118,0.009540759,0.001123943,87.1396200998705,12.8603799001295,0.357,0.306,0.0,0.0,0.0,0.0,0.0,0.0,0.0,0.0,0.0,0.337,0.0,0.0,0.0,0.0,0.0,0.0
vsp29_241004_Ag-0.25-Au-0.5-Pd-0.25_pp0_rep2,vsp,29,241004,Ag-0.25-Au-0.5-Pd-0.25,Ag-0.357-Au-0.306-Pd-0.337,2,CO2R,200,3.57,61.058716441022,25.7342829076621,0.012935068,0.001475175,86.8091396096809,13.1908603903191,0.357,0.306,0.0,0.0,0.0,0.0,0.0,0.0,0.0,0.0,0.0,0.337,0.0,0.0,0.0,0.0,0.0,0.0
vsp29_241004_Ag-0.25-Au-0.5-Pd-0.25_pp0_rep2,vsp,29,241004,Ag-0.25-Au-0.5-Pd-0.25,Ag-0.357-Au-0.306-Pd-0.337,2,CO2R,300,3.76,77.0750591140221,6.78536345776032,0.011558997,0.000842957,83.87414263,16.1258573651993,0.357,0.306,0.0,0.0,0.0,0.0,0.0,0.0,0.0,0.0,0.0,0.337,0.0,0.0,0.0,0.0,0.0,0.0
vsp29_241004_Ag-0.333-Au-0.333-Pd-0.333_pp0_rep1,vsp,29,241004,Ag-0.333-Au-0.333-Pd-0.333,Ag-0.496-Au-0.377-Pd-0.126,1,HER,50,2.82,0.0,0.0,0.0,0.0,0.0,0.0,0.496,0.377,0.0,0.0,0.0,0.0,0.0,0.0,0.0,0.0,0.0,0.126,0.0,0.0,0.0,0.0,0.0,0.0
vsp29_241004_Ag-0.333-Au-0.333-Pd-0.333_pp0_rep1,vsp,29,241004,Ag-0.333-Au-0.333-Pd-0.333,Ag-0.496-Au-0.377-Pd-0.126,1,CO2R,50,2.94,52.2848354223775,33.1532416502947,0.014311139,0.0,85.4523882115086,14.5476117884914,0.496,0.377,0.0,0.0,0.0,0.0,0.0,0.0,0.0,0.0,0.0,0.126,0.0,0.0,0.0,0.0,0.0,0.0
vsp29_241004_Ag-0.333-Au-0.333-Pd-0.333_pp0_rep1,vsp,29,241004,Ag-0.333-Au-0.333-Pd-0.333,Ag-0.496-Au-0.377-Pd-0.126,1,CO2R,100,3.33,48.8930507020444,36.5422396856582,0.015411996,0.0,85.4531738380708,14.5468261619292,0.496,0.377,0.0,0.0,0.0,0.0,0.0,0.0,0.0,0.0,0.0,0.126,0.0,0.0,0.0,0.0,0.0,0.0
vsp29_241004_Ag-0.333-Au-0.333-Pd-0.333_pp0_rep1,vsp,29,241004,Ag-0.333-Au-0.333-Pd-0.333,Ag-0.496-Au-0.377-Pd-0.126,1,CO2R,150,3.43,50.3400364100525,34.4253438113949,0.016879805,0.001685914,84.7865821587606,15.2134178412394,0.496,0.377,0.0,0.0,0.0,0.0,0.0,0.0,0.0,0.0,0.0,0.126,0.0,0.0,0.0,0.0,0.0,0.0
vsp29_241004_Ag-0.333-Au-0.333-Pd-0.333_pp0_rep1,vsp,29,241004,Ag-0.333-Au-0.333-Pd-0.333,Ag-0.496-Au-0.377-Pd-0.126,1,CO2R,200,3.58,53.7387264851744,29.2558939096267,0.019540209,0.001896653,83.019023,16.9809769973048,0.496,0.377,0.0,0.0,0.0,0.0,0.0,0.0,0.0,0.0,0.0,0.126,0.0,0.0,0.0,0.0,0.0,0.0
vsp29_241004_Ag-0.333-Au-0.333-Pd-0.333_pp0_rep1,vsp,29,241004,Ag-0.333-Au-0.333-Pd-0.333,Ag-0.496-Au-0.377-Pd-0.126,1,CO2R,300,3.74,70.9740735315659,9.02750491159136,0.02330147,0.001685914,80.0295315726259,19.9704684273741,0.496,0.377,0.0,0.0,0.0,0.0,0.0,0.0,0.0,0.0,0.0,0.126,0.0,0.0,0.0,0.0,0.0,0.0
vsp29_241004_Ag-0.417-Au-0.083-Pd-0.5_pp0_rep1,vsp,29,241004,Ag-0.417-Au-0.083-Pd-0.5,Ag-0.521-Au-0.268-Pd-0.211,1,HER,50,2.71,0.0,0.0,0.0,0.0,0.0,0.0,0.521,0.268,0.0,0.0,0.0,0.0,0.0,0.0,0.0,0.0,0.0,0.211,0.0,0.0,0.0,0.0,0.0,0.0
vsp29_241004_Ag-0.417-Au-0.083-Pd-0.5_pp0_rep1,vsp,29,241004,Ag-0.417-Au-0.083-Pd-0.5,Ag-0.521-Au-0.268-Pd-0.211,1,CO2R,50,2.95,57.2416246416539,26.5667976424362,0.009907712,0.0,83.8183299955922,16.1816700044078,0.521,0.268,0.0,0.0,0.0,0.0,0.0,0.0,0.0,0.0,0.0,0.211,0.0,0.0,0.0,0.0,0.0,0.0
vsp29_241004_Ag-0.417-Au-0.083-Pd-0.5_pp0_rep1,vsp,29,241004,Ag-0.417-Au-0.083-Pd-0.5,Ag-0.521-Au-0.268-Pd-0.211,1,CO2R,100,3.27,40.0052313293854,45.0810412573674,0.007705998,0.0,85.09397858,14.9060214154122,0.521,0.268,0.0,0.0,0.0,0.0,0.0,0.0,0.0,0.0,0.0,0.211,0.0,0.0,0.0,0.0,0.0,0.0
vsp29_241004_Ag-0.417-Au-0.083-Pd-0.5_pp0_rep1,vsp,29,241004,Ag-0.417-Au-0.083-Pd-0.5,Ag-0.521-Au-0.268-Pd-0.211,1,CO2R,150,3.46,37.4048421184792,47.1856581532417,0.010274664,0.001404928,84.6038275004554,15.3961724995446,0.521,0.268,0.0,0.0,0.0,0.0,0.0,0.0,0.0,0.0,0.0,0.211,0.0,0.0,0.0,0.0,0.0,0.0
vsp29_241004_Ag-0.417-Au-0.083-Pd-0.5_pp0_rep1,vsp,29,241004,Ag-0.417-Au-0.083-Pd-0.5,Ag-0.521-Au-0.268-Pd-0.211,1,CO2R,200,3.59,47.7379731737429,35.9896856581532,0.015962424,0.001685914,83.7475314793983,16.2524685206017,0.521,0.268,0.0,0.0,0.0,0.0,0.0,0.0,0.0,0.0,0.0,0.211,0.0,0.0,0.0,0.0,0.0,0.0
vsp29_241004_Ag-0.417-Au-0.083-Pd-0.5_pp0_rep1,vsp,29,241004,Ag-0.417-Au-0.083-Pd-0.5,Ag-0.521-Au-0.268-Pd-0.211,1,CO2R,300,3.78,65.5594383644772,14.9557956777996,0.019081518,0.001404928,80.5375328893265,19.4624671106735,0.521,0.268,0.0,0.0,0.0,0.0,0.0,0.0,0.0,0.0,0.0,0.211,0.0,0.0,0.0,0.0,0.0,0.0
vsp29_241004_Ag-0.5-Au-0.167-Pd-0.333_pp0_rep1,vsp,29,241004,Ag-0.5-Au-0.167-Pd-0.333,Ag-0.509-Au-0.361-Pd-0.13,1,HER,50,2.7,0.0,0.0,0.0,0.0,0.0,0.0,0.509,0.361,0.0,0.0,0.0,0.0,0.0,0.0,0.0,0.0,0.0,0.13,0.0,0.0,0.0,0.0,0.0,0.0
vsp29_241004_Ag-0.5-Au-0.167-Pd-0.333_pp0_rep1,vsp,29,241004,Ag-0.5-Au-0.167-Pd-0.333,Ag-0.509-Au-0.361-Pd-0.13,1,CO2R,50,2.92,50.3777019816276,35.8791748526523,0.012109425,0.0,86.26898626,13.7310137405509,0.509,0.361,0.0,0.0,0.0,0.0,0.0,0.0,0.0,0.0,0.0,0.13,0.0,0.0,0.0,0.0,0.0,0.0
vsp29_241004_Ag-0.5-Au-0.167-Pd-0.333_pp0_rep1,vsp,29,241004,Ag-0.5-Au-0.167-Pd-0.333,Ag-0.509-Au-0.361-Pd-0.13,1,CO2R,100,3.22,44.3405386176735,41.1468565815324,0.012109425,0.0,85.5019760790734,14.4980239209266,0.509,0.361,0.0,0.0,0.0,0.0,0.0,0.0,0.0,0.0,0.0,0.13,0.0,0.0,0.0,0.0,0.0,0.0
vsp29_241004_Ag-0.5-Au-0.167-Pd-0.333_pp0_rep1,vsp,29,241004,Ag-0.5-Au-0.167-Pd-0.333,Ag-0.509-Au-0.361-Pd-0.13,1,CO2R,150,3.4,44.6119399861893,39.7888015717092,0.013944187,0.0,84.4169924355088,15.5830075644913,0.509,0.361,0.0,0.0,0.0,0.0,0.0,0.0,0.0,0.0,0.0,0.13,0.0,0.0,0.0,0.0,0.0,0.0
vsp29_241004_Ag-0.5-Au-0.167-Pd-0.333_pp0_rep1,vsp,29,241004,Ag-0.5-Au-0.167-Pd-0.333,Ag-0.509-Au-0.361-Pd-0.13,1,CO2R,200,3.56,47.1284186737534,36.0007367387033,0.014311139,0.001053696,83.14674456,16.8532554431116,0.509,0.361,0.0,0.0,0.0,0.0,0.0,0.0,0.0,0.0,0.0,0.13,0.0,0.0,0.0,0.0,0.0,0.0
vsp29_241004_Ag-0.5-Au-0.167-Pd-0.333_pp0_rep1,vsp,29,241004,Ag-0.5-Au-0.167-Pd-0.333,Ag-0.509-Au-0.361-Pd-0.13,1,CO2R,300,3.78,72.8374730586537,8.52897838899804,0.020732804,0.001404928,81.3912253981845,18.6087746018155,0.509,0.361,0.0,0.0,0.0,0.0,0.0,0.0,0.0,0.0,0.0,0.13,0.0,0.0,0.0,0.0,0.0,0.0
vsp29_241004_Ag-0.5-Au-0.25-Pd-0.25_pp0_rep1,vsp,29,241004,Ag-0.5-Au-0.25-Pd-0.25,Ag-0.37-Au-0.379-Pd-0.251,1,HER,50,2.65,0.0,0.0,0.0,0.0,0.0,0.0,0.37,0.379,0.0,0.0,0.0,0.0,0.0,0.0,0.0,0.0,0.0,0.251,0.0,0.0,0.0,0.0,0.0,0.0
vsp29_241004_Ag-0.5-Au-0.25-Pd-0.25_pp0_rep1,vsp,29,241004,Ag-0.5-Au-0.25-Pd-0.25,Ag-0.37-Au-0.379-Pd-0.251,1,HER,50,2.69,0.0,0.0,0.0,0.0,0.0,0.0,0.37,0.379,0.0,0.0,0.0,0.0,0.0,0.0,0.0,0.0,0.0,0.251,0.0,0.0,0.0,0.0,0.0,0.0
vsp29_241004_Ag-0.5-Au-0.25-Pd-0.25_pp0_rep1,vsp,29,241004,Ag-0.5-Au-0.25-Pd-0.25,Ag-0.37-Au-0.379-Pd-0.251,1,CO2R,50,2.82,66.0942894808429,20.8055009823183,0.009907712,0.0,86.9096981746633,13.0903018253367,0.37,0.379,0.0,0.0,0.0,0.0,0.0,0.0,0.0,0.0,0.0,0.251,0.0,0.0,0.0,0.0,0.0,0.0
vsp29_241004_Ag-0.5-Au-0.25-Pd-0.25_pp0_rep1,vsp,29,241004,Ag-0.5-Au-0.25-Pd-0.25,Ag-0.37-Au-0.379-Pd-0.251,1,CO2R,50,2.93,37.77480173,52.426326129666,0.016512853,0.0,90.2176407147858,9.78235928521416,0.37,0.379,0.0,0.0,0.0,0.0,0.0,0.0,0.0,0.0,0.0,0.251,0.0,0.0,0.0,0.0,0.0,0.0
vsp29_241004_Ag-0.5-Au-0.25-Pd-0.25_pp0_rep1,vsp,29,241004,Ag-0.5-Au-0.25-Pd-0.25,Ag-0.37-Au-0.379-Pd-0.251,1,CO2R,100,3.21,51.71357425,34.5014734774067,0.007155569,0.0,86.2222033003142,13.7777966996858,0.37,0.379,0.0,0.0,0.0,0.0,0.0,0.0,0.0,0.0,0.0,0.251,0.0,0.0,0.0,0.0,0.0,0.0
vsp29_241004_Ag-0.5-Au-0.25-Pd-0.25_pp0_rep1,vsp,29,241004,Ag-0.5-Au-0.25-Pd-0.25,Ag-0.37-Au-0.379-Pd-0.251,1,CO2R,100,3.26,30.8512419175961,59.3148330058939,0.016512853,0.0,90.18505923,9.81494076930821,0.37,0.379,0.0,0.0,0.0,0.0,0.0,0.0,0.0,0.0,0.0,0.251,0.0,0.0,0.0,0.0,0.0,0.0
vsp29_241004_Ag-0.5-Au-0.25-Pd-0.25_pp0_rep1,vsp,29,241004,Ag-0.5-Au-0.25-Pd-0.25,Ag-0.37-Au-0.379-Pd-0.251,1,CO2R,150,3.39,48.2525267320932,37.50982318,0.009907712,0.001404928,85.774980663968,14.225019336032,0.37,0.379,0.0,0.0,0.0,0.0,0.0,0.0,0.0,0.0,0.0,0.251,0.0,0.0,0.0,0.0,0.0,0.0
vsp29_241004_Ag-0.5-Au-0.25-Pd-0.25_pp0_rep1,vsp,29,241004,Ag-0.5-Au-0.25-Pd-0.25,Ag-0.37-Au-0.379-Pd-0.251,1,CO2R,150,3.41,33.8554897570571,53.6198428290766,0.018347614,0.001404928,87.4977213468604,12.5022786531396,0.37,0.379,0.0,0.0,0.0,0.0,0.0,0.0,0.0,0.0,0.0,0.251,0.0,0.0,0.0,0.0,0.0,0.0
vsp29_241004_Ag-0.5-Au-0.25-Pd-0.25_pp0_rep1,vsp,29,241004,Ag-0.5-Au-0.25-Pd-0.25,Ag-0.37-Au-0.379-Pd-0.251,1,CO2R,200,3.56,57.6286383895876,27.1782907662083,0.01376071,0.001685914,84.8241057986912,15.1758942013088,0.37,0.379,0.0,0.0,0.0,0.0,0.0,0.0,0.0,0.0,0.0,0.251,0.0,0.0,0.0,0.0,0.0,0.0
vsp29_241004_Ag-0.5-Au-0.25-Pd-0.25_pp0_rep1,vsp,29,241004,Ag-0.5-Au-0.25-Pd-0.25,Ag-0.37-Au-0.379-Pd-0.251,1,CO2R,200,3.6,59.7689844943397,25.1448919449902,0.037429132,0.003161089,84.9591624246984,15.0408375753016,0.37,0.379,0.0,0.0,0.0,0.0,0.0,0.0,0.0,0.0,0.0,0.251,0.0,0.0,0.0,0.0,0.0,0.0
vsp29_241004_Ag-0.5-Au-0.25-Pd-0.25_pp0_rep1,vsp,29,241004,Ag-0.5-Au-0.25-Pd-0.25,Ag-0.37-Au-0.379-Pd-0.251,1,CO2R,300,3.71,73.5190106509866,8.1360510805501,0.013026806,0.00098345,81.6708843874551,18.3291156125449,0.37,0.379,0.0,0.0,0.0,0.0,0.0,0.0,0.0,0.0,0.0,0.251,0.0,0.0,0.0,0.0,0.0,0.0
vsp29_241004_Ag-0.5-Au-0.25-Pd-0.25_pp0_rep1,vsp,29,241004,Ag-0.5-Au-0.25-Pd-0.25,Ag-0.37-Au-0.379-Pd-0.251,1,CO2R,300,3.79,71.97932579,10.6655206286837,0.027888373,0.002107393,82.6781374537343,17.3218625462657,0.37,0.379,0.0,0.0,0.0,0.0,0.0,0.0,0.0,0.0,0.0,0.251,0.0,0.0,0.0,0.0,0.0,0.0
vsp29_241004_Ag-0.5-Au-0.25-Pd-0.25_pp0_rep2,vsp,29,241004,Ag-0.5-Au-0.25-Pd-0.25,Ag-0.346-Au-0.373-Pd-0.281,2,HER,50,2.71,0.0,0.0,0.0,0.0,0.0,0.0,0.346,0.373,0.0,0.0,0.0,0.0,0.0,0.0,0.0,0.0,0.0,0.281,0.0,0.0,0.0,0.0,0.0,0.0
vsp29_241004_Ag-0.5-Au-0.25-Pd-0.25_pp0_rep2,vsp,29,241004,Ag-0.5-Au-0.25-Pd-0.25,Ag-0.346-Au-0.373-Pd-0.281,2,CO2R,50,2.88,63.4288225323819,21.7337917485265,0.008806855,0.0,85.17142114,14.828578864423,0.346,0.373,0.0,0.0,0.0,0.0,0.0,0.0,0.0,0.0,0.0,0.281,0.0,0.0,0.0,0.0,0.0,0.0
vsp29_241004_Ag-0.5-Au-0.25-Pd-0.25_pp0_rep2,vsp,29,241004,Ag-0.5-Au-0.25-Pd-0.25,Ag-0.346-Au-0.373-Pd-0.281,2,CO2R,100,3.29,49.1008391052334,36.0707269155206,0.006054713,0.0,85.1776207333387,14.8223792666613,0.346,0.373,0.0,0.0,0.0,0.0,0.0,0.0,0.0,0.0,0.0,0.281,0.0,0.0,0.0,0.0,0.0,0.0
vsp29_241004_Ag-0.5-Au-0.25-Pd-0.25_pp0_rep2,vsp,29,241004,Ag-0.5-Au-0.25-Pd-0.25,Ag-0.346-Au-0.373-Pd-0.281,2,CO2R,150,3.43,45.8883843562326,39.0275049115914,0.009540759,0.0,84.9270776635137,15.0729223364863,0.346,0.373,0.0,0.0,0.0,0.0,0.0,0.0,0.0,0.0,0.0,0.281,0.0,0.0,0.0,0.0,0.0,0.0
vsp29_241004_Ag-0.5-Au-0.25-Pd-0.25_pp0_rep2,vsp,29,241004,Ag-0.5-Au-0.25-Pd-0.25,Ag-0.346-Au-0.373-Pd-0.281,2,CO2R,200,3.61,55.7554039632552,28.5228388998035,0.014586353,0.001896653,84.29670303,15.7032969666776,0.346,0.373,0.0,0.0,0.0,0.0,0.0,0.0,0.0,0.0,0.0,0.281,0.0,0.0,0.0,0.0,0.0,0.0
vsp29_241004_Ag-0.5-Au-0.25-Pd-0.25_pp0_rep2,vsp,29,241004,Ag-0.5-Au-0.25-Pd-0.25,Ag-0.346-Au-0.373-Pd-0.281,2,CO2R,300,3.82,72.2944610684467,8.48722986247544,0.01522852,0.001264436,80.800161049852,19.199838950148,0.346,0.373,0.0,0.0,0.0,0.0,0.0,0.0,0.0,0.0,0.0,0.281,0.0,0.0,0.0,0.0,0.0,0.0
vsp30_250203_Au-0.64-Mn-0.36_pp0_rep1,vsp,30,250203,Au-0.64-Mn-0.36,Au-0.602-Mn-0.398,1,HER,50,2.748282041,0.0,0.0,0.0,0.0,0.0,0.0,0.0,0.602,0.0,0.0,0.0,0.0,0.0,0.398,0.0,0.0,0.0,0.0,0.0,0.0,0.0,0.0,0.0,0.0
vsp30_250203_Au-0.64-Mn-0.36_pp0_rep1,vsp,30,250203,Au-0.64-Mn-0.36,Au-0.602-Mn-0.398,1,CO2R,50,2.971803262,86.63332566,0.0,0.6440012476,0.006743656748,87.29889929,12.70110071,0.0,0.602,0.0,0.0,0.0,0.0,0.0,0.398,0.0,0.0,0.0,0.0,0.0,0.0,0.0,0.0,0.0,0.0
vsp30_250203_Au-0.64-Mn-0.36_pp0_rep1,vsp,30,250203,Au-0.64-Mn-0.36,Au-0.602-Mn-0.398,1,CO2R,100,3.331112432,87.75387642,0.0,0.3698878961,0.005057742561,88.14117933,11.85882067,0.0,0.602,0.0,0.0,0.0,0.0,0.0,0.398,0.0,0.0,0.0,0.0,0.0,0.0,0.0,0.0,0.0,0.0
vsp30_250203_Au-0.64-Mn-0.36_pp0_rep1,vsp,30,250203,Au-0.64-Mn-0.36,Au-0.602-Mn-0.398,1,CO2R,150,3.435233704,86.83630124,0.0,0.2671412583,0.005057742561,87.11970417,12.88029583,0.0,0.602,0.0,0.0,0.0,0.0,0.0,0.398,0.0,0.0,0.0,0.0,0.0,0.0,0.0,0.0,0.0,0.0
vsp30_250203_Au-0.64-Mn-0.36_pp0_rep1,vsp,30,250203,Au-0.64-Mn-0.36,Au-0.602-Mn-0.398,1,CO2R,200,3.562348914,86.12640984,0.0,0.204759371,0.004214785467,86.34477553,13.65522447,0.0,0.602,0.0,0.0,0.0,0.0,0.0,0.398,0.0,0.0,0.0,0.0,0.0,0.0,0.0,0.0,0.0,0.0
vsp30_250203_Au-0.64-Mn-0.36_pp0_rep1,vsp,30,250203,Au-0.64-Mn-0.36,Au-0.602-Mn-0.398,1,CO2R,300,3.712271435,82.85881688,0.0,0.1271489643,0.001826407036,82.99224087,17.00775913,0.0,0.602,0.0,0.0,0.0,0.0,0.0,0.398,0.0,0.0,0.0,0.0,0.0,0.0,0.0,0.0,0.0,0.0
vsp30_250203_Au-0.65-Mn-0.35_pp0_rep1,vsp,30,250203,Au-0.65-Mn-0.35,Au-0.482-Mn-0.518,2,HER,50,2.710497041,0.0,0.0,0.0,0.0,0.0,0.0,0.0,0.482,0.0,0.0,0.0,0.0,0.0,0.518,0.0,0.0,0.0,0.0,0.0,0.0,0.0,0.0,0.0,0.0
vsp30_250203_Au-0.65-Mn-0.35_pp0_rep1,vsp,30,250203,Au-0.65-Mn-0.35,Au-0.482-Mn-0.518,2,CO2R,50,2.956390718,87.54232145,0.0,0.6858338073,0.007586613841,88.25254777,11.74745223,0.0,0.482,0.0,0.0,0.0,0.0,0.0,0.518,0.0,0.0,0.0,0.0,0.0,0.0,0.0,0.0,0.0,0.0
vsp30_250203_Au-0.65-Mn-0.35_pp0_rep1,vsp,30,250203,Au-0.65-Mn-0.35,Au-0.482-Mn-0.518,2,CO2R,100,3.283803714,89.10104836,0.0,0.3583288993,0.004214785467,89.47347786,10.52652214,0.0,0.482,0.0,0.0,0.0,0.0,0.0,0.518,0.0,0.0,0.0,0.0,0.0,0.0,0.0,0.0,0.0,0.0
vsp30_250203_Au-0.65-Mn-0.35_pp0_rep1,vsp,30,250203,Au-0.65-Mn-0.35,Au-0.482-Mn-0.518,2,CO2R,150,3.393295429,87.57789449,0.0,0.2517292626,0.003371828374,87.84024519,12.15975481,0.0,0.482,0.0,0.0,0.0,0.0,0.0,0.518,0.0,0.0,0.0,0.0,0.0,0.0,0.0,0.0,0.0,0.0
vsp30_250203_Au-0.65-Mn-0.35_pp0_rep1,vsp,30,250203,Au-0.65-Mn-0.35,Au-0.482-Mn-0.518,2,CO2R,200,3.494856532,85.6260855,0.0,0.1893473754,0.003161089101,85.8247726,14.1752274,0.0,0.482,0.0,0.0,0.0,0.0,0.0,0.518,0.0,0.0,0.0,0.0,0.0,0.0,0.0,0.0,0.0,0.0
vsp30_250203_Au-0.65-Mn-0.35_pp0_rep1,vsp,30,250203,Au-0.65-Mn-0.35,Au-0.482-Mn-0.518,1,CO2R,300,3.66578592,61.57274687,0.0,0.1121039209,0.002107392734,61.69190109,38.30809891,0.0,0.482,0.0,0.0,0.0,0.0,0.0,0.518,0.0,0.0,0.0,0.0,0.0,0.0,0.0,0.0,0.0,0.0
vsp30_250203_Au-0.67-Mn-0.33_pp0_rep1,vsp,30,250203,Au-0.67-Mn-0.33,Au-0.676-Mn-0.324,1,HER,50,2.721547074,0.0,0.0,0.0,0.0,0.0,0.0,0.0,0.676,0.0,0.0,0.0,0.0,0.0,0.324,0.0,0.0,0.0,0.0,0.0,0.0,0.0,0.0,0.0,0.0
vsp30_250203_Au-0.67-Mn-0.33_pp0_rep1,vsp,30,250203,Au-0.67-Mn-0.33,Au-0.676-Mn-0.324,1,CO2R,50,2.943585571,85.05011614,0.0,0.6318918225,0.006743656748,85.70358034,14.29641966,0.0,0.676,0.0,0.0,0.0,0.0,0.0,0.324,0.0,0.0,0.0,0.0,0.0,0.0,0.0,0.0,0.0,0.0
vsp30_250203_Au-0.67-Mn-0.33_pp0_rep1,vsp,30,250203,Au-0.67-Mn-0.33,Au-0.676-Mn-0.324,1,CO2R,100,3.246991249,87.41802507,0.0,0.3456690457,0.003793306921,87.77490179,12.22509821,0.0,0.676,0.0,0.0,0.0,0.0,0.0,0.324,0.0,0.0,0.0,0.0,0.0,0.0,0.0,0.0,0.0,0.0
vsp30_250203_Au-0.67-Mn-0.33_pp0_rep1,vsp,30,250203,Au-0.67-Mn-0.33,Au-0.676-Mn-0.324,1,CO2R,200,3.520172495,86.00650777,0.0,0.1956773022,0.002739610554,86.21036189,13.78963811,0.0,0.676,0.0,0.0,0.0,0.0,0.0,0.324,0.0,0.0,0.0,0.0,0.0,0.0,0.0,0.0,0.0,0.0
vsp30_250203_Au-0.67-Mn-0.33_pp0_rep1,vsp,30,250203,Au-0.67-Mn-0.33,Au-0.676-Mn-0.324,1,CO2R,300,3.682857,83.32503296,0.0,0.1344880098,0.002247885583,83.46720605,16.53279395,0.0,0.676,0.0,0.0,0.0,0.0,0.0,0.324,0.0,0.0,0.0,0.0,0.0,0.0,0.0,0.0,0.0,0.0
vsp30_250203_Au-0.67-Mn-0.33_pp0_rep1,vsp,30,250203,Au-0.67-Mn-0.33,Au-0.676-Mn-0.324,1,CO2R,150,3.687715056,86.53999874,0.0,0.2418215511,0.002809856978,86.79155023,13.20844977,0.0,0.676,0.0,0.0,0.0,0.0,0.0,0.324,0.0,0.0,0.0,0.0,0.0,0.0,0.0,0.0,0.0,0.0
vsp30_250203_Au-0.69-Mn-0.31_pp0_rep1,vsp,30,250203,Au-0.69-Mn-0.31,Au-0.586-Mn-0.414,1,HER,50,2.764453612,0.0,0.0,0.0,0.0,0.0,0.0,0.0,0.586,0.0,0.0,0.0,0.0,0.0,0.414,0.0,0.0,0.0,0.0,0.0,0.0,0.0,0.0,0.0,0.0
vsp30_250203_Au-0.69-Mn-0.31_pp0_rep1,vsp,30,250203,Au-0.69-Mn-0.31,Au-0.586-Mn-0.414,1,CO2R,50,2.961240654,86.20017159,0.0,0.8454580482,0.01854505606,87.06417469,12.93582531,0.0,0.586,0.0,0.0,0.0,0.0,0.0,0.414,0.0,0.0,0.0,0.0,0.0,0.0,0.0,0.0,0.0,0.0
vsp30_250203_Au-0.69-Mn-0.31_pp0_rep1,vsp,30,250203,Au-0.69-Mn-0.31,Au-0.586-Mn-0.414,1,CO2R,100,3.213909598,87.00872586,0.0,0.4904317194,0.01685914187,87.55358283,12.44641717,0.0,0.586,0.0,0.0,0.0,0.0,0.0,0.414,0.0,0.0,0.0,0.0,0.0,0.0,0.0,0.0,0.0,0.0
vsp30_250203_Au-0.69-Mn-0.31_pp0_rep1,vsp,30,250203,Au-0.69-Mn-0.31,Au-0.586-Mn-0.414,1,CO2R,150,3.379188771,86.91498043,0.0,0.3717226575,0.01517322768,87.33416999,12.66583001,0.0,0.586,0.0,0.0,0.0,0.0,0.0,0.414,0.0,0.0,0.0,0.0,0.0,0.0,0.0,0.0,0.0,0.0
vsp30_250203_Au-0.69-Mn-0.31_pp0_rep1,vsp,30,250203,Au-0.69-Mn-0.31,Au-0.586-Mn-0.414,1,CO2R,200,3.515650027,85.08370127,0.0,0.3123681265,0.01433027059,85.44030427,14.55969573,0.0,0.586,0.0,0.0,0.0,0.0,0.0,0.414,0.0,0.0,0.0,0.0,0.0,0.0,0.0,0.0,0.0,0.0
vsp30_250203_Au-0.69-Mn-0.31_pp0_rep1,vsp,30,250203,Au-0.69-Mn-0.31,Au-0.586-Mn-0.414,1,CO2R,300,3.667318066,83.00717738,0.297151277,0.1961359925,0.008570063784,83.52666443,16.47333557,0.0,0.586,0.0,0.0,0.0,0.0,0.0,0.414,0.0,0.0,0.0,0.0,0.0,0.0,0.0,0.0,0.0,0.0
vsp30_250203_Au-0.69-Mn-0.31_pp0_rep2,vsp,30,250203,Au-0.69-Mn-0.31,Au-0.66-Mn-0.34,2,HER,50,2.752370496,0.0,0.0,0.0,0.0,0.0,0.0,0.0,0.66,0.0,0.0,0.0,0.0,0.0,0.34,0.0,0.0,0.0,0.0,0.0,0.0,0.0,0.0,0.0,0.0
vsp30_250203_Au-0.69-Mn-0.31_pp0_rep2,vsp,30,250203,Au-0.69-Mn-0.31,Au-0.66-Mn-0.34,2,CO2R,50,3.034020538,89.26489359,0.0,0.6627158138,0.006743656748,89.95017038,10.04982962,0.0,0.66,0.0,0.0,0.0,0.0,0.0,0.34,0.0,0.0,0.0,0.0,0.0,0.0,0.0,0.0,0.0,0.0
vsp30_250203_Au-0.69-Mn-0.31_pp0_rep2,vsp,30,250203,Au-0.69-Mn-0.31,Au-0.66-Mn-0.34,2,CO2R,100,3.379198103,91.43443052,0.0,0.3616314698,0.005479221108,91.81241561,8.187584391,0.0,0.66,0.0,0.0,0.0,0.0,0.0,0.34,0.0,0.0,0.0,0.0,0.0,0.0,0.0,0.0,0.0,0.0
vsp30_250203_Au-0.69-Mn-0.31_pp0_rep2,vsp,30,250203,Au-0.69-Mn-0.31,Au-0.66-Mn-0.34,2,CO2R,150,3.472727445,88.25085271,0.0,0.2671412583,0.005338728259,88.53453662,11.46546338,0.0,0.66,0.0,0.0,0.0,0.0,0.0,0.34,0.0,0.0,0.0,0.0,0.0,0.0,0.0,0.0,0.0,0.0
vsp30_250203_Au-0.69-Mn-0.31_pp0_rep2,vsp,30,250203,Au-0.69-Mn-0.31,Au-0.66-Mn-0.34,2,CO2R,200,3.607079043,88.50216577,0.0,0.2201713667,0.004847003288,88.73879998,11.26120002,0.0,0.66,0.0,0.0,0.0,0.0,0.0,0.34,0.0,0.0,0.0,0.0,0.0,0.0,0.0,0.0,0.0,0.0
vsp30_250203_Au-0.69-Mn-0.31_pp0_rep2,vsp,30,250203,Au-0.69-Mn-0.31,Au-0.66-Mn-0.34,2,CO2R,300,3.768734784,85.58998933,0.5992141454,0.1539364806,0.004495771165,86.35702725,13.64297275,0.0,0.66,0.0,0.0,0.0,0.0,0.0,0.34,0.0,0.0,0.0,0.0,0.0,0.0,0.0,0.0,0.0,0.0
vsp30_250203_Au-0.73-Mn-0.27_pp0_rep1,vsp,30,250203,Au-0.73-Mn-0.27,Au-0.555-Mn-0.445,1,HER,50,2.733067603,0.0,0.0,0.0,0.0,0.0,0.0,0.0,0.555,0.0,0.0,0.0,0.0,0.0,0.445,0.0,0.0,0.0,0.0,0.0,0.0,0.0,0.0,0.0,0.0
vsp30_250203_Au-0.73-Mn-0.27_pp0_rep1,vsp,30,250203,Au-0.73-Mn-0.27,Au-0.555-Mn-0.445,1,CO2R,50,2.930917628,85.3049865,0.0,0.7155569418,0.01433027059,86.06551975,13.93448025,0.0,0.555,0.0,0.0,0.0,0.0,0.0,0.445,0.0,0.0,0.0,0.0,0.0,0.0,0.0,0.0,0.0,0.0
vsp30_250203_Au-0.73-Mn-0.27_pp0_rep1,vsp,30,250203,Au-0.73-Mn-0.27,Au-0.555-Mn-0.445,1,CO2R,100,3.312256216,86.9585051,0.0,0.3808964644,0.006322178201,87.35808101,12.64191899,0.0,0.555,0.0,0.0,0.0,0.0,0.0,0.445,0.0,0.0,0.0,0.0,0.0,0.0,0.0,0.0,0.0,0.0
vsp30_250203_Au-0.73-Mn-0.27_pp0_rep1,vsp,30,250203,Au-0.73-Mn-0.27,Au-0.555-Mn-0.445,1,CO2R,150,3.410192316,85.72056331,0.0,0.266774306,0.004495771165,86.00171921,13.99828079,0.0,0.555,0.0,0.0,0.0,0.0,0.0,0.445,0.0,0.0,0.0,0.0,0.0,0.0,0.0,0.0,0.0,0.0
vsp30_250203_Au-0.73-Mn-0.27_pp0_rep1,vsp,30,250203,Au-0.73-Mn-0.27,Au-0.555-Mn-0.445,1,CO2R,200,3.558314927,85.79150014,0.0,0.2149422968,0.004214785467,86.02004875,13.97995125,0.0,0.555,0.0,0.0,0.0,0.0,0.0,0.445,0.0,0.0,0.0,0.0,0.0,0.0,0.0,0.0,0.0,0.0
vsp30_250203_Au-0.73-Mn-0.27_pp0_rep1,vsp,30,250203,Au-0.73-Mn-0.27,Au-0.555-Mn-0.445,1,CO2R,300,3.737616399,82.85442257,0.0,0.1418270554,0.002809856978,83.00581479,16.99418521,0.0,0.555,0.0,0.0,0.0,0.0,0.0,0.445,0.0,0.0,0.0,0.0,0.0,0.0,0.0,0.0,0.0,0.0
vsp30_250203_Au-0.73-Mn-0.27_pp0_rep2,vsp,30,250203,Au-0.73-Mn-0.27,Au-0.553-Mn-0.447,2,HER,50,2.710630826,0.0,0.0,0.0,0.0,0.0,0.0,0.0,0.553,0.0,0.0,0.0,0.0,0.0,0.447,0.0,0.0,0.0,0.0,0.0,0.0,0.0,0.0,0.0,0.0
