Repository: Jehadabed/ocx24-dashboard

# OCx24 Dashboard

An interactive web dashboard for exploring and analyzing  data from OCx24 experiments, featuring HER (Hydrogen Evolution Reaction) and CO2RR (CO2 Reduction Reaction) performance data, as well as XRD (X-ray Diffraction) data.

This project is part of the OCx24 research: https://ai.meta.com/blog/open-catalyst-simulations-experiments/.

## Features

- **Interactive Data Filtering**: Filter data by source, batch, reaction type, element count, and voltage/current density ranges
- **Data Aggregation**: Average data across multiple replicates with statistical analysis
- **Interactive Plots**: Dedicated plotting interfaces for HER and CO2RR performance visualization

File: Data/ExpDataDump_241125.csv (part 20 of 25)
sample id,source,batch number,batch date,composition,rep,reaction,current density,voltage,fe_h2,fe_co,fe_ch4,fe_c2h4,fe_gas_total,fe_liquid
vsp29_241004_Ag-0.125-Au-0.75-Pd-0.125_pp0,vsp,29,241004,Ag-0.125-Au-0.75-Pd-0.125,avg,CO2R,300,3.83,76.05494988,4.889489194499018,0.010641616,0.000702464,80.95710127,19.042898732161703
uoft4_240405_Au-0.8-Cu-0.2_pp0_rep2,uoft,4,240405,Au-0.8-Cu-0.2,2,HER,50,2.93,,,,,,
uoft4_240405_Pd-0.333-Tl-0.667_pp0_rep2,uoft,4,240405,Pd-0.333-Tl-0.667,2,HER,50,2.93,,,,,,
vsp29_241004_Ag-0.125-Au-0.75-Pd-0.125_pp0,vsp,29,241004,Ag-0.125-Au-0.75-Pd-0.125,avg,CO2R,150,3.51,57.39479796605914,24.611984282907663,0.011008568,0,82.01943845376798,17.980561546232025
vsp29_241004_Ag-0.125-Au-0.75-Pd-0.125_pp0,vsp,29,241004,Ag-0.125-Au-0.75-Pd-0.125,std,CO2R,300,0,0,0,0,0,0,0
vsp29_241004_Ag-0.125-Au-0.75-Pd-0.125_pp0,vsp,29,241004,Ag-0.125-Au-0.75-Pd-0.125,avg,CO2R,50,2.91,51.31431919479378,32.43123772102161,0.012109425,0,83.75766634098466,16.242333659015344
vsp29_241004_Ag-0.125-Au-0.75-Pd-0.125_pp0,vsp,29,241004,Ag-0.125-Au-0.75-Pd-0.125,std,CO2R,150,0,0,0,0,0,0,0
uoft5_240507_Au-0.444-Cd-0.556_pp0_rep1,uoft,5,240507,Au-0.444-Cd-0.556,1,HER,50,2.93,,,,,,
vsp29_241004_Ag-0.125-Au-0.75-Pd-0.125_pp0_rep1,vsp,29,241004,Ag-0.125-Au-0.75-Pd-0.125,1,CO2R,50,2.91,51.31431919479378,32.43123772102161,0.012109425,0,83.75766634098466,16.242333659015344
vsp29_241004_Ag-0.125-Au-0.75-Pd-0.125_pp0_rep1,vsp,29,241004,Ag-0.125-Au-0.75-Pd-0.125,1,CO2R,150,3.51,57.39479796605914,24.611984282907663,0.011008568,0,82.01943845376798,17.980561546232025
vsp29_241004_Ag-0.125-Au-0.75-Pd-0.125_pp0_rep1,vsp,29,241004,Ag-0.125-Au-0.75-Pd-0.125,1,CO2R,300,3.83,76.05494988,4.889489194499018,0.010641616,0.000702464,80.95710127,19.042898732161703
vsp29_241004_Ag-0.125-Au-0.75-Pd-0.125_pp0_rep1,vsp,29,241004,Ag-0.125-Au-0.75-Pd-0.125,1,CO2R,200,3.61,67.98478729,13.268664047151276,0.012935068,0,81.26811642738167,18.73188357261833
vsp29_241004_Ag-0.125-Au-0.75-Pd-0.125_pp0_rep1,vsp,29,241004,Ag-0.125-Au-0.75-Pd-0.125,1,CO2R,100,3.27,51.11783046307728,31.68713163064833,0.011558997,0,82.81849825423667,17.181501745763327
vsp29_241004_Ag-0.167-Au-0.417-Pd-0.417_pp0,vsp,29,241004,Ag-0.167-Au-0.417-Pd-0.417,std,CO2R,150,0,0,0,0,0,0,0
vsp29_241004_Ag-0.167-Au-0.417-Pd-0.417_pp0,vsp,29,241004,Ag-0.167-Au-0.417-Pd-0.417,avg,CO2R,50,2.86,52.58113791876792,30.64833006,0.011008568,0,83.24047654604271,16.759523453957286
vsp29_241004_Ag-0.167-Au-0.417-Pd-0.417_pp0,vsp,29,241004,Ag-0.167-Au-0.417-Pd-0.417,avg,CO2R,300,3.76,71.28188495260416,8.560903733,0.01376071,0.001404928,79.85960196078783,20.14039803921217
uoft6_240624_Au-0.889-Cd-0.111_pp0,uoft,6,240624,Au-0.889-Cd-0.111,avg,HER,50,2.93,,,,,,
vsp29_241004_Ag-0.167-Au-0.417-Pd-0.417_pp0,vsp,29,241004,Ag-0.167-Au-0.417-Pd-0.417,avg,CO2R,150,3.43,51.71190022808596,30.66797642436149,0.011742473,0.001685914,82.39495268,17.605047324008694
uoft8_241025_Ag-0.75-Cd-0.25_pp0_rep3,uoft,8,241025,Ag-0.75-Cd-0.25,3,HER,50,2.93,,,,,,
vsp29_241004_Ag-0.167-Au-0.417-Pd-0.417_pp0,vsp,29,241004,Ag-0.167-Au-0.417-Pd-0.417,std,CO2R,50,0,0,0,0,0,0,0
vsp29_241004_Ag-0.167-Au-0.417-Pd-0.417_pp0,vsp,29,241004,Ag-0.167-Au-0.417-Pd-0.417,avg,CO2R,100,3.28,47.85222540752056,35.76129666011788,0.009357283,0,83.62485651448236,16.37514348551764
vsp29_241004_Ag-0.167-Au-0.417-Pd-0.417_pp0,vsp,29,241004,Ag-0.167-Au-0.417-Pd-0.417,std,CO2R,100,0,0,0,0,0,0,0
vsp29_241004_Ag-0.167-Au-0.417-Pd-0.417_pp0,vsp,29,241004,Ag-0.167-Au-0.417-Pd-0.417,std,CO2R,300,0,0,0,0,0,0,0
vsp29_241004_Ag-0.167-Au-0.417-Pd-0.417_pp0,vsp,29,241004,Ag-0.167-Au-0.417-Pd-0.417,std,CO2R,200,0,0,0,0,0,0,0
vsp29_241004_Ag-0.167-Au-0.417-Pd-0.417_pp0,vsp,29,241004,Ag-0.167-Au-0.417-Pd-0.417,avg,CO2R,200,3.6,56.86967712235033,24.75810412573674,0.01376071,0.001896653,81.64541577572561,18.35458422427439
vsp29_241004_Ag-0.167-Au-0.417-Pd-0.417_pp0_rep1,vsp,29,241004,Ag-0.167-Au-0.417-Pd-0.417,1,CO2R,200,3.6,56.86967712235033,24.75810412573674,0.01376071,0.001896653,81.64541577572561,18.35458422427439
vsp29_241004_Ag-0.167-Au-0.417-Pd-0.417_pp0_rep1,vsp,29,241004,Ag-0.167-Au-0.417-Pd-0.417,1,CO2R,300,3.76,71.28188495260416,8.560903733,0.01376071,0.001404928,79.85960196078783,20.14039803921217
vsp29_241004_Ag-0.167-Au-0.417-Pd-0.417_pp0_rep1,vsp,29,241004,Ag-0.167-Au-0.417-Pd-0.417,1,CO2R,100,3.28,47.85222540752056,35.76129666011788,0.009357283,0,83.62485651448236,16.37514348551764
vsp29_241004_Ag-0.167-Au-0.417-Pd-0.417_pp0_rep1,vsp,29,241004,Ag-0.167-Au-0.417-Pd-0.417,1,CO2R,150,3.43,51.71190022808596,30.66797642436149,0.011742473,0.001685914,82.39495268,17.605047324008694
vsp29_241004_Ag-0.167-Au-0.417-Pd-0.417_pp0_rep1,vsp,29,241004,Ag-0.167-Au-0.417-Pd-0.417,1,CO2R,50,2.86,52.58113791876792,30.64833006,0.011008568,0,83.24047654604271,16.759523453957286
vsp10_240726_Au-0.294-Zn-0.706_pp0,vsp,10,240726,Au-0.294-Zn-0.706,avg,HER,50,2.93,,,,,,
vsp10_240726_Au-0.294-Zn-0.706_pp0_rep1,vsp,10,240726,Au-0.294-Zn-0.706,1,HER,50,2.93,,,,,,
vsp29_241004_Ag-0.167-Au-0.667-Pd-0.167_pp0,vsp,29,241004,Ag-0.167-Au-0.667-Pd-0.167,avg,CO2R,300,3.83,74.55125656531838,6.871316306483301,0.014494615,0.0019669,81.44068202,18.559317976872705
vsp29_241004_Ag-0.167-Au-0.667-Pd-0.167_pp0,vsp,29,241004,Ag-0.167-Au-0.667-Pd-0.167,avg,CO2R,50,2.97,57.66975663855699,24.38605108,0.011008568,0,82.06681628744278,17.933183712557224
vsp29_241004_Ag-0.167-Au-0.667-Pd-0.167_pp0,vsp,29,241004,Ag-0.167-Au-0.667-Pd-0.167,std,CO2R,50,0,0,0,0,0,0,0
vsp29_241004_Ag-0.167-Au-0.667-Pd-0.167_pp0,vsp,29,241004,Ag-0.167-Au-0.667-Pd-0.167,std,CO2R,200,0,0,0,0,0,0,0
vsp10_240726_Au-0.375-Zn-0.625_pp0,vsp,10,240726,Au-0.375-Zn-0.625,avg,HER,50,2.93,,,,,,
vsp29_241004_Ag-0.167-Au-0.667-Pd-0.167_pp0,vsp,29,241004,Ag-0.167-Au-0.667-Pd-0.167,avg,CO2R,200,3.64,64.53242377953086,19.11836935166994,0.015411996,0.00295035,83.67113264045653,16.328867359543466
vsp29_241004_Ag-0.167-Au-0.667-Pd-0.167_pp0,vsp,29,241004,Ag-0.167-Au-0.667-Pd-0.167,std,CO2R,300,0,0,0,0,0,0,0
vsp29_241004_Ag-0.167-Au-0.667-Pd-0.167_pp0,vsp,29,241004,Ag-0.167-Au-0.667-Pd-0.167,avg,CO2R,100,3.36,46.633116407541486,37.75785854616896,0.006605141,0,84.39758009471186,15.602419905288144
vsp29_241004_Ag-0.167-Au-0.667-Pd-0.167_pp0,vsp,29,241004,Ag-0.167-Au-0.667-Pd-0.167,std,CO2R,100,0,0,0,0,0,0,0
vsp29_241004_Ag-0.167-Au-0.667-Pd-0.167_pp0,vsp,29,241004,Ag-0.167-Au-0.667-Pd-0.167,std,CO2R,150,0,0,0,0,0,0,0
vsp29_241004_Ag-0.167-Au-0.667-Pd-0.167_pp0,vsp,29,241004,Ag-0.167-Au-0.667-Pd-0.167,avg,CO2R,150,3.5,50.73761744,33.285854616895875,0.011008568,0.002528871,84.03865713632221,15.961342863677784
vsp29_241004_Ag-0.167-Au-0.667-Pd-0.167_pp0_rep1,vsp,29,241004,Ag-0.167-Au-0.667-Pd-0.167,1,CO2R,300,3.83,74.55125656531838,6.871316306483301,0.014494615,0.0019669,81.44068202,18.559317976872705
vsp10_240726_Au-0.375-Zn-0.625_pp0_rep1,vsp,10,240726,Au-0.375-Zn-0.625,1,HER,50,2.93,,,,,,
vsp29_241004_Ag-0.167-Au-0.667-Pd-0.167_pp0_rep1,vsp,29,241004,Ag-0.167-Au-0.667-Pd-0.167,1,CO2R,200,3.64,64.53242377953086,19.11836935166994,0.015411996,0.00295035,83.67113264045653,16.328867359543466
vsp29_241004_Ag-0.167-Au-0.667-Pd-0.167_pp0_rep1,vsp,29,241004,Ag-0.167-Au-0.667-Pd-0.167,1,CO2R,150,3.5,50.73761744,33.285854616895875,0.011008568,0.002528871,84.03865713632221,15.961342863677784
vsp29_241004_Ag-0.167-Au-0.667-Pd-0.167_pp0_rep1,vsp,29,241004,Ag-0.167-Au-0.667-Pd-0.167,1,CO2R,50,2.97,57.66975663855699,24.38605108,0.011008568,0,82.06681628744278,17.933183712557224
vsp29_241004_Ag-0.167-Au-0.667-Pd-0.167_pp0_rep1,vsp,29,241004,Ag-0.167-Au-0.667-Pd-0.167,1,CO2R,100,3.36,46.633116407541486,37.75785854616896,0.006605141,0,84.39758009471186,15.602419905288144
vsp29_241004_Ag-0.25-Au-0.25-Pd-0.5_pp0,vsp,29,241004,Ag-0.25-Au-0.25-Pd-0.5,std,CO2R,150,0.03,0.910276616,1.4169919780162576,0.001297372,0,0.50541799,0.5054179902862809
vsp29_241004_Ag-0.25-Au-0.25-Pd-0.5_pp0,vsp,29,241004,Ag-0.25-Au-0.25-Pd-0.5,std,CO2R,100,0.06,1.7409484164642313,1.896268676462941,0.001167635,0,0.1564878949969133,0.1564878949969133
vsp29_241004_Ag-0.25-Au-0.25-Pd-0.5_pp0,vsp,29,241004,Ag-0.25-Au-0.25-Pd-0.5,avg,CO2R,100,3.25,39.31846240766704,48.49214145383104,0.005779498,0,87.81638335987432,12.183616640125678
vsp29_241004_Ag-0.25-Au-0.25-Pd-0.5_pp0,vsp,29,241004,Ag-0.25-Au-0.25-Pd-0.5,avg,CO2R,200,3.59,37.41729268241646,48.50871807465619,0.010182926,0.000632218,85.93843234615713,14.061567653842872
vsp29_241004_Ag-0.25-Au-0.25-Pd-0.5_pp0,vsp,29,241004,Ag-0.25-Au-0.25-Pd-0.5,std,CO2R,50,0.02,2.259415461448994,2.3755453749096183,0.001556847,0,0.11768676012488717,0.1176867601248878
vsp29_241004_Ag-0.25-Au-0.25-Pd-0.5_pp0,vsp,29,241004,Ag-0.25-Au-0.25-Pd-0.5,avg,CO2R,50,2.89,61.96551507669129,24.327111984282908,0.009907712,0,86.30253477247632,13.69746522752368
vsp29_241004_Ag-0.25-Au-0.25-Pd-0.5_pp0,vsp,29,241004,Ag-0.25-Au-0.25-Pd-0.5,avg,CO2R,150,3.44,33.48678566197242,53.320235756385074,0.007522522,0,86.81586204922593,13.184137950774065
vsp13_240823_Ag-0.25-Au-0.25-Zn-0.5_pp0_rep3,vsp,13,240823,Ag-0.25-Au-0.25-Zn-0.5,3,HER,50,2.93,,,,,,
vsp13_240823_Ag-0.5-Au-0.375-Zn-0.125_pp0,vsp,13,240823,Ag-0.5-Au-0.375-Zn-0.125,avg,HER,50,2.93,,,,,,
vsp29_241004_Ag-0.25-Au-0.25-Pd-0.5_pp0,vsp,29,241004,Ag-0.25-Au-0.25-Pd-0.5,std,CO2R,300,0.04,8.341341664946004,8.321354851291591,0.000389212,0.000198687,0.019282409604236894,0.019282409604231866
vsp29_241004_Ag-0.25-Au-0.25-Pd-0.5_pp0,vsp,29,241004,Ag-0.25-Au-0.25-Pd-0.5,avg,CO2R,300,3.79,56.20059009395467,27.296168958742633,0.015136781,0.001264436,83.51505505173441,16.484944948265586
vsp29_241004_Ag-0.25-Au-0.25-Pd-0.5_pp0,vsp,29,241004,Ag-0.25-Au-0.25-Pd-0.5,std,CO2R,200,0.03,0.6889219638838603,0.028652411320179875,0.001167635,0.000894091,0.7156874074279281,0.7156874074279288
vsp29_241004_Ag-0.25-Au-0.25-Pd-0.5_pp0_rep1,vsp,29,241004,Ag-0.25-Au-0.25-Pd-0.5,1,CO2R,100,3.21,38.08742598,49.83300589390963,0.006605141,0,87.92703701160025,12.072962988399752
vsp29_241004_Ag-0.25-Au-0.25-Pd-0.5_pp0_rep1,vsp,29,241004,Ag-0.25-Au-0.25-Pd-0.5,1,CO2R,50,2.88,60.36786708238298,26.00687622789784,0.011008568,0,86.38575188,13.614248121383495
vsp29_241004_Ag-0.25-Au-0.25-Pd-0.5_pp0_rep1,vsp,29,241004,Ag-0.25-Au-0.25-Pd-0.5,1,CO2R,150,3.42,34.13044842955492,52.318271119842834,0.008439902,0,86.45847756096083,13.54152243903917
vsp29_241004_Ag-0.25-Au-0.25-Pd-0.5_pp0_rep1,vsp,29,241004,Ag-0.25-Au-0.25-Pd-0.5,1,CO2R,300,3.76,50.30237083847747,33.18025540275049,0.015411996,0.001404928,83.50142032914565,16.498579670854355
vsp29_241004_Ag-0.25-Au-0.25-Pd-0.5_pp0_rep1,vsp,29,241004,Ag-0.25-Au-0.25-Pd-0.5,1,CO2R,200,3.57,36.93015129004583,48.48845776031435,0.011008568,0.001264436,85.43236492715502,14.56763507284498
vsp13_240823_Ag-0.5-Au-0.375-Zn-0.125_pp0_rep1,vsp,13,240823,Ag-0.5-Au-0.375-Zn-0.125,1,HER,50,2.93,,,,,,
vsp29_241004_Ag-0.25-Au-0.25-Pd-0.5_pp0_rep2,vsp,29,241004,Ag-0.25-Au-0.25-Pd-0.5,2,CO2R,100,3.3,40.54949883864488,47.151277013752456,0.004953856,0,87.70572971,12.294270291851603
vsp29_241004_Ag-0.25-Au-0.25-Pd-0.5_pp0_rep2,vsp,29,241004,Ag-0.25-Au-0.25-Pd-0.5,2,CO2R,200,3.61,37.90443407478709,48.528978388998034,0.009357283,0,86.44449976515924,13.555500234840764
vsp29_241004_Ag-0.25-Au-0.25-Pd-0.5_pp0_rep2,vsp,29,241004,Ag-0.25-Au-0.25-Pd-0.5,2,CO2R,50,2.91,63.56316307099961,22.64734774066798,0.008806855,0,86.21931766633614,13.780682333663862
vsp29_241004_Ag-0.25-Au-0.25-Pd-0.5_pp0_rep2,vsp,29,241004,Ag-0.25-Au-0.25-Pd-0.5,2,CO2R,300,3.82,62.09880934943188,21.412082514734774,0.014861567,0.001123943,83.52868977432318,16.471310225676817
vsp13_240823_Ag-0.667-Au-0.167-Zn-0.167_pp0,vsp,13,240823,Ag-0.667-Au-0.167-Zn-0.167,avg,HER,50,2.93,,,,,,
vsp29_241004_Ag-0.25-Au-0.25-Pd-0.5_pp0_rep2,vsp,29,241004,Ag-0.25-Au-0.25-Pd-0.5,2,CO2R,150,3.46,32.84312289438992,54.32220039292731,0.006605141,0,87.17324653749104,12.82675346250896
vsp29_241004_Ag-0.25-Au-0.5-Pd-0.25_pp0,vsp,29,241004,Ag-0.25-Au-0.5-Pd-0.25,avg,CO2R,300,3.72,78.81158146574874,8.317779961,0.014311138836394266,0.001592252,87.14702229647662,12.852977703523388
vsp29_241004_Ag-0.25-Au-0.5-Pd-0.25_pp0,vsp,29,241004,Ag-0.25-Au-0.5-Pd-0.25,std,CO2R,300,0.04,4.7680577061313905,4.387731727321057,0.005250752,0.001421225,9.162755008319959,9.162755008319959
vsp13_240823_Ag-0.667-Au-0.167-Zn-0.167_pp0_rep1,vsp,13,240823,Ag-0.667-Au-0.167-Zn-0.167,1,HER,50,2.93,,,,,,
vsp29_241004_Ag-0.25-Au-0.5-Pd-0.25_pp0,vsp,29,241004,Ag-0.25-Au-0.5-Pd-0.25,avg,CO2R,200,3.56,61.98403398271569,28.937868369351673,0.015411995669963098,0.002388378,90.94176227175073,9.782987636900126
vsp14_240906_Au-0.25-Cu-0.5-Zn-0.25_pp0,vsp,14,240906,Au-0.25-Cu-0.5-Zn-0.25,avg,HER,50,2.93,,,,,,
vsp29_241004_Ag-0.25-Au-0.5-Pd-0.25_pp0,vsp,29,241004,Ag-0.25-Au-0.5-Pd-0.25,std,CO2R,200,0.01,4.629303057614348,14.001229310676218,0.002184445,0.001767364,9.840107330268548,8.601236352548941
vsp29_241004_Ag-0.25-Au-0.5-Pd-0.25_pp0,vsp,29,241004,Ag-0.25-Au-0.5-Pd-0.25,avg,CO2R,150,3.39,45.87917721651426,45.47151277013753,0.010763933483783699,0.001592252,91.36480365131979,8.937171995687237
vsp29_241004_Ag-0.25-Au-0.5-Pd-0.25_pp0,vsp,29,241004,Ag-0.25-Au-0.5-Pd-0.25,avg,CO2R,100,3.21,45.31879721274771,45.734282907662084,0.007705998,0,91.06078611824478,8.939213881755222
vsp29_241004_Ag-0.25-Au-0.5-Pd-0.25_pp0,vsp,29,241004,Ag-0.25-Au-0.5-Pd-0.25,std,CO2R,100,0.06,6.824963932,1.350551430890524,0.001456297,0,7.445289208690402,7.445289208690401
vsp29_241004_Ag-0.25-Au-0.5-Pd-0.25_pp0,vsp,29,241004,Ag-0.25-Au-0.5-Pd-0.25,std,CO2R,150,0.02,5.020205417174395,3.257910786481336,0.001810133,0.000811136,8.280834045355716,7.759008939622005
vsp29_241004_Ag-0.25-Au-0.5-Pd-0.25_pp0,vsp,29,241004,Ag-0.25-Au-0.5-Pd-0.25,std,CO2R,50,0.03,1.6958290466344361,8.227389072375043,0.00127116,0,7.495548357360457,4.6511517744176505
vsp29_241004_Ag-0.25-Au-0.5-Pd-0.25_pp0,vsp,29,241004,Ag-0.25-Au-0.5-Pd-0.25,avg,CO2R,50,2.87,70.37519094352257,27.87819253438114,0.010641616057831633,0,98.26402509396154,3.7405646370836174
vsp29_241004_Ag-0.25-Au-0.5-Pd-0.25_pp0_rep1,vsp,29,241004,Ag-0.25-Au-0.5-Pd-0.25,1,CO2R,300,3.67,75.15516122957166,4.901768172888016,0.011008568,0.000702464,80.07012330785886,19.929876692141136
vsp29_241004_Ag-0.25-Au-0.5-Pd-0.25_pp0_rep1,vsp,29,241004,Ag-0.25-Au-0.5-Pd-0.25,1,CO2R,100,3.21,53.12038335181737,46.52504911591356,0.009357283,0,99.65478975081626,0.3452102491837365
vsp29_241004_Ag-0.25-Au-0.5-Pd-0.25_pp0_rep1,vsp,29,241004,Ag-0.25-Au-0.5-Pd-0.25,1,CO2R,100,3.16,42.383184414823496,44.17485265225933,0.006605141,0,86.56464220808425,13.435357791915749
vsp14_240906_Au-0.571-Cu-0.286-Zn-0.143_pp0,vsp,14,240906,Au-0.571-Cu-0.286-Zn-0.143,avg,HER,50,2.93,,,,,,
vsp29_241004_Ag-0.25-Au-0.5-Pd-0.25_pp0_rep1,vsp,29,241004,Ag-0.25-Au-0.5-Pd-0.25,1,CO2R,50,2.84,69.90981188,21.12966601178782,0.012109425,0,91.05158731835238,8.948412681647625
vsp14_240906_Au-0.571-Cu-0.286-Zn-0.143_pp0_rep1,vsp,14,240906,Au-0.571-Cu-0.286-Zn-0.143,1,HER,50,2.93,,,,,,
vsp29_241004_Ag-0.25-Au-0.5-Pd-0.25_pp0_rep1,vsp,29,241004,Ag-0.25-Au-0.5-Pd-0.25,1,CO2R,150,3.4,51.66460901044174,49.223968565815326,0.01284333,0.002528871,100.90592694102108,0
vsp29_241004_Ag-0.25-Au-0.5-Pd-0.25_pp0_rep1,vsp,29,241004,Ag-0.25-Au-0.5-Pd-0.25,1,CO2R,150,3.37,42.671744543723456,43.36444007858546,0.009907712,0.001123943,86.04886391306783,13.951136086932166
vsp29_241004_Ag-0.25-Au-0.5-Pd-0.25_pp0_rep1,vsp,29,241004,Ag-0.25-Au-0.5-Pd-0.25,1,CO2R,200,3.57,57.88727531,44.26326129666012,0.017063281,0.004425525,102.17424972595254,0
vsp29_241004_Ag-0.25-Au-0.5-Pd-0.25_pp0_rep1,vsp,29,241004,Ag-0.25-Au-0.5-Pd-0.25,1,CO2R,300,3.73,84.20452405365252,13.26620825147348,0.020365851,0.003231336,97.49680094677026,2.503199053229736
vsp29_241004_Ag-0.25-Au-0.5-Pd-0.25_pp0_rep1,vsp,29,241004,Ag-0.25-Au-0.5-Pd-0.25,1,CO2R,200,3.55,67.00611019272218,16.81606090373281,0.016237638,0.001264436,83.84189747961875,16.15810252038125
vsp29_241004_Ag-0.25-Au-0.5-Pd-0.25_pp0_rep1,vsp,29,241004,Ag-0.25-Au-0.5-Pd-0.25,1,CO2R,50,2.86,72.25512147146833,25.461689587426324,0.009907712,0,97.72671877039676,2.273281229603228
vsp29_241004_Ag-0.25-Au-0.5-Pd-0.25_pp0_rep2,vsp,29,241004,Ag-0.25-Au-0.5-Pd-0.25,2,CO2R,200,3.57,61.05871644102199,25.734282907662084,0.012935068,0.001475175,86.80913960968087,13.19086039031913
vsp15_240809_Au-0.25-In-0.25-Pd-0.5_pp0_rep1,vsp,15,240809,Au-0.25-In-0.25-Pd-0.5,1,HER,50,2.93,,,,,,
vsp29_241004_Ag-0.25-Au-0.5-Pd-0.25_pp0_rep2,vsp,29,241004,Ag-0.25-Au-0.5-Pd-0.25,2,CO2R,100,3.28,40.452823871602256,46.50294695481336,0.007155569,0,86.96292639583382,13.03707360416618
vsp29_241004_Ag-0.25-Au-0.5-Pd-0.25_pp0_rep2,vsp,29,241004,Ag-0.25-Au-0.5-Pd-0.25,2,CO2R,50,2.9,68.96063947770408,37.04322200392927,0.009907712,0,106.01376919313547,0
vsp29_241004_Ag-0.25-Au-0.5-Pd-0.25_pp0_rep2,vsp,29,241004,Ag-0.25-Au-0.5-Pd-0.25,2,CO2R,300,3.76,77.07505911402205,6.785363457760315,0.011558997,0.000842957,83.87414263,16.125857365199295
vsp29_241004_Ag-0.25-Au-0.5-Pd-0.25_pp0_rep2,vsp,29,241004,Ag-0.25-Au-0.5-Pd-0.25,2,CO2R,150,3.41,43.3011781,43.82612966601179,0.009540759,0.001123943,87.13962009987046,12.860379900129544
vsp29_241004_Ag-0.333-Au-0.333-Pd-0.333_pp0,vsp,29,241004,Ag-0.333-Au-0.333-Pd-0.333,std,CO2R,50,0,0,0,0,0,0,0
vsp29_241004_Ag-0.333-Au-0.333-Pd-0.333_pp0,vsp,29,241004,Ag-0.333-Au-0.333-Pd-0.333,std,CO2R,100,0,0,0,0,0,0,0
vsp29_241004_Ag-0.333-Au-0.333-Pd-0.333_pp0,vsp,29,241004,Ag-0.333-Au-0.333-Pd-0.333,avg,CO2R,50,2.94,52.28483542237754,33.153241650294696,0.014311139,0,85.45238821150863,14.547611788491366
vsp15_240809_Au-0.5-In-0.25-Pd-0.25_pp0_rep2,vsp,15,240809,Au-0.5-In-0.25-Pd-0.25,2,HER,50,2.93,,,,,,
vsp20_241011_Ag-0.333-Au-0.333-Cu-0.333_pp0_rep1,vsp,20,241011,Ag-0.333-Au-0.333-Cu-0.333,1,HER,50,2.93,,,,,,
vsp29_241004_Ag-0.333-Au-0.333-Pd-0.333_pp0,vsp,29,241004,Ag-0.333-Au-0.333-Pd-0.333,avg,CO2R,100,3.33,48.893050702044405,36.54223968565815,0.015411996,0,85.45317383807077,14.546826161929232
vsp29_241004_Ag-0.333-Au-0.333-Pd-0.333_pp0,vsp,29,241004,Ag-0.333-Au-0.333-Pd-0.333,avg,CO2R,150,3.43,50.34003641005253,34.42534381139489,0.016879805,0.001685914,84.78658215876055,15.213417841239448
vsp29_241004_Ag-0.333-Au-0.333-Pd-0.333_pp0,vsp,29,241004,Ag-0.333-Au-0.333-Pd-0.333,std,CO2R,200,0,0,0,0,0,0,0
vsp29_241004_Ag-0.333-Au-0.333-Pd-0.333_pp0,vsp,29,241004,Ag-0.333-Au-0.333-Pd-0.333,avg,CO2R,200,3.58,53.73872648517442,29.25589390962672,0.019540209,0.001896653,83.019023,16.980976997304793
vsp29_241004_Ag-0.333-Au-0.333-Pd-0.333_pp0,vsp,29,241004,Ag-0.333-Au-0.333-Pd-0.333,std,CO2R,150,0,0,0,0,0,0,0
vsp29_241004_Ag-0.333-Au-0.333-Pd-0.333_pp0,vsp,29,241004,Ag-0.333-Au-0.333-Pd-0.333,std,CO2R,300,0,0,0,0,0,0,0
vsp29_241004_Ag-0.333-Au-0.333-Pd-0.333_pp0,vsp,29,241004,Ag-0.333-Au-0.333-Pd-0.333,avg,CO2R,300,3.74,70.97407353156585,9.027504911591356,0.02330147,0.001685914,80.02953157262591,19.970468427374087
vsp29_241004_Ag-0.333-Au-0.333-Pd-0.333_pp0_rep1,vsp,29,241004,Ag-0.333-Au-0.333-Pd-0.333,1,CO2R,100,3.33,48.893050702044405,36.54223968565815,0.015411996,0,85.45317383807077,14.546826161929232
vsp29_241004_Ag-0.333-Au-0.333-Pd-0.333_pp0_rep1,vsp,29,241004,Ag-0.333-Au-0.333-Pd-0.333,1,CO2R,300,3.74,70.97407353156585,9.027504911591356,0.02330147,0.001685914,80.02953157262591,19.970468427374087
vsp29_241004_Ag-0.333-Au-0.333-Pd-0.333_pp0_rep1,vsp,29,241004,Ag-0.333-Au-0.333-Pd-0.333,1,CO2R,50,2.94,52.28483542237754,33.153241650294696,0.014311139,0,85.45238821150863,14.547611788491366
vsp2_240718_Au-0.75-In-0.25_pp0_rep2,vsp,2,240718,Au-0.75-In-0.25,2,HER,50,2.93,,,,,,
vsp29_241004_Ag-0.333-Au-0.333-Pd-0.333_pp0_rep1,vsp,29,241004,Ag-0.333-Au-0.333-Pd-0.333,1,CO2R,150,3.43,50.34003641005253,34.42534381139489,0.016879805,0.001685914,84.78658215876055,15.213417841239448
vsp29_241004_Ag-0.333-Au-0.333-Pd-0.333_pp0_rep1,vsp,29,241004,Ag-0.333-Au-0.333-Pd-0.333,1,CO2R,200,3.58,53.73872648517442,29.25589390962672,0.019540209,0.001896653,83.019023,16.980976997304793
vsp2_240718_Au-0.889-In-0.111_pp0_rep1,vsp,2,240718,Au-0.889-In-0.111,1,HER,50,2.93,,,,,,
vsp29_241004_Ag-0.417-Au-0.083-Pd-0.5_pp0,vsp,29,241004,Ag-0.417-Au-0.083-Pd-0.5,std,CO2R,50,0,0,0,0,0,0,0
vsp29_241004_Ag-0.417-Au-0.083-Pd-0.5_pp0,vsp,29,241004,Ag-0.417-Au-0.083-Pd-0.5,std,CO2R,100,0,0,0,0,0,0,0
vsp29_241004_Ag-0.417-Au-0.083-Pd-0.5_pp0,vsp,29,241004,Ag-0.417-Au-0.083-Pd-0.5,std,CO2R,150,0,0,0,0,0,0,0
vsp4_240726_Pd-0.25-Sn-0.75_pp0_rep3,vsp,4,240726,Pd-0.25-Sn-0.75,3,HER,50,2.93,,,,,,
vsp29_241004_Ag-0.417-Au-0.083-Pd-0.5_pp0,vsp,29,241004,Ag-0.417-Au-0.083-Pd-0.5,avg,CO2R,150,3.46,37.40484211847915,47.18565815324165,0.010274664,0.001404928,84.60382750045541,15.39617249954459
vsp29_241004_Ag-0.417-Au-0.083-Pd-0.5_pp0,vsp,29,241004,Ag-0.417-Au-0.083-Pd-0.5,std,CO2R,200,0,0,0,0,0,0,0
vsp29_241004_Ag-0.417-Au-0.083-Pd-0.5_pp0,vsp,29,241004,Ag-0.417-Au-0.083-Pd-0.5,avg,CO2R,100,3.27,40.005231329385424,45.08104125736739,0.007705998,0,85.09397858,14.906021415412198
vsp29_241004_Ag-0.417-Au-0.083-Pd-0.5_pp0,vsp,29,241004,Ag-0.417-Au-0.083-Pd-0.5,avg,CO2R,300,3.78,65.55943836447719,14.955795677799609,0.019081518,0.001404928,80.53753288932651,19.462467110673487
vsp29_241004_Ag-0.417-Au-0.083-Pd-0.5_pp0,vsp,29,241004,Ag-0.417-Au-0.083-Pd-0.5,avg,CO2R,50,2.95,57.24162464165394,26.56679764243615,0.009907712,0,83.81832999559221,16.181670004407792
vsp29_241004_Ag-0.417-Au-0.083-Pd-0.5_pp0,vsp,29,241004,Ag-0.417-Au-0.083-Pd-0.5,std,CO2R,300,0,0,0,0,0,0,0
vsp29_241004_Ag-0.417-Au-0.083-Pd-0.5_pp0,vsp,29,241004,Ag-0.417-Au-0.083-Pd-0.5,avg,CO2R,200,3.59,47.73797317374292,35.98968565815324,0.015962424,0.001685914,83.74753147939828,16.252468520601724
vsp29_241004_Ag-0.417-Au-0.083-Pd-0.5_pp0_rep1,vsp,29,241004,Ag-0.417-Au-0.083-Pd-0.5,1,CO2R,200,3.59,47.73797317374292,35.98968565815324,0.015962424,0.001685914,83.74753147939828,16.252468520601724
vsp29_241004_Ag-0.417-Au-0.083-Pd-0.5_pp0_rep1,vsp,29,241004,Ag-0.417-Au-0.083-Pd-0.5,1,CO2R,300,3.78,65.55943836447719,14.955795677799609,0.019081518,0.001404928,80.53753288932651,19.462467110673487
vsp29_241004_Ag-0.417-Au-0.083-Pd-0.5_pp0_rep1,vsp,29,241004,Ag-0.417-Au-0.083-Pd-0.5,1,CO2R,150,3.46,37.40484211847915,47.18565815324165,0.010274664,0.001404928,84.60382750045541,15.39617249954459
vsp29_241004_Ag-0.417-Au-0.083-Pd-0.5_pp0_rep1,vsp,29,241004,Ag-0.417-Au-0.083-Pd-0.5,1,CO2R,100,3.27,40.005231329385424,45.08104125736739,0.007705998,0,85.09397858,14.906021415412198
vsp29_241004_Ag-0.417-Au-0.083-Pd-0.5_pp0_rep1,vsp,29,241004,Ag-0.417-Au-0.083-Pd-0.5,1,CO2R,50,2.95,57.24162464165394,26.56679764243615,0.009907712,0,83.81832999559221,16.181670004407792
vsp7_241025_Zn-1.0_pp0,vsp,7,241025,Zn-1.0,avg,HER,50,2.93,,,,,,
vsp29_241004_Ag-0.5-Au-0.167-Pd-0.333_pp0,vsp,29,241004,Ag-0.5-Au-0.167-Pd-0.333,avg,CO2R,300,3.78,72.83747305865367,8.528978388998036,0.020732804,0.001404928,81.39122539818452,18.608774601815483
vsp29_241004_Ag-0.5-Au-0.167-Pd-0.333_pp0,vsp,29,241004,Ag-0.5-Au-0.167-Pd-0.333,std,CO2R,300,0,0,0,0,0,0,0
vsp29_241004_Ag-0.5-Au-0.167-Pd-0.333_pp0,vsp,29,241004,Ag-0.5-Au-0.167-Pd-0.333,std,CO2R,200,0,0,0,0,0,0,0
vsp29_241004_Ag-0.5-Au-0.167-Pd-0.333_pp0,vsp,29,241004,Ag-0.5-Au-0.167-Pd-0.333,std,CO2R,100,0,0,0,0,0,0,0
vsp7_241025_Zn-1.0_pp0_rep1,vsp,7,241025,Zn-1.0,1,HER,50,2.93,,,,,,
vsp29_241004_Ag-0.5-Au-0.167-Pd-0.333_pp0,vsp,29,241004,Ag-0.5-Au-0.167-Pd-0.333,avg,CO2R,200,3.56,47.12841867375338,36.000736738703345,0.014311139,0.001053696,83.14674456,16.853255443111607
vsp29_241004_Ag-0.5-Au-0.167-Pd-0.333_pp0,vsp,29,241004,Ag-0.5-Au-0.167-Pd-0.333,avg,CO2R,100,3.22,44.34053861767353,41.14685658153242,0.012109425,0,85.50197607907344,14.498023920926556
vsp29_241004_Ag-0.5-Au-0.167-Pd-0.333_pp0,vsp,29,241004,Ag-0.5-Au-0.167-Pd-0.333,avg,CO2R,150,3.4,44.61193998618929,39.78880157170924,0.013944187,0,84.41699243550875,15.583007564491254
vsp29_241004_Ag-0.5-Au-0.167-Pd-0.333_pp0,vsp,29,241004,Ag-0.5-Au-0.167-Pd-0.333,std,CO2R,150,0,0,0,0,0,0,0
vsp29_241004_Ag-0.5-Au-0.167-Pd-0.333_pp0,vsp,29,241004,Ag-0.5-Au-0.167-Pd-0.333,std,CO2R,50,0,0,0,0,0,0,0
vsp29_241004_Ag-0.5-Au-0.167-Pd-0.333_pp0,vsp,29,241004,Ag-0.5-Au-0.167-Pd-0.333,avg,CO2R,50,2.92,50.37770198162757,35.87917485265226,0.012109425,0,86.26898626,13.731013740550909
uoft4_240405_Au-0.75-Cu-0.25_pp0_rep1,uoft,4,240405,Au-0.75-Cu-0.25,1,HER,50,2.94,,,,,,
vsp29_241004_Ag-0.5-Au-0.167-Pd-0.333_pp0_rep1,vsp,29,241004,Ag-0.5-Au-0.167-Pd-0.333,1,CO2R,50,2.92,50.37770198162757,35.87917485265226,0.012109425,0,86.26898626,13.731013740550909
vsp29_241004_Ag-0.5-Au-0.167-Pd-0.333_pp0_rep1,vsp,29,241004,Ag-0.5-Au-0.167-Pd-0.333,1,CO2R,300,3.78,72.83747305865367,8.528978388998036,0.020732804,0.001404928,81.39122539818452,18.608774601815483
vsp29_241004_Ag-0.5-Au-0.167-Pd-0.333_pp0_rep1,vsp,29,241004,Ag-0.5-Au-0.167-Pd-0.333,1,CO2R,200,3.56,47.12841867375338,36.000736738703345,0.014311139,0.001053696,83.14674456,16.853255443111607
vsp29_241004_Ag-0.5-Au-0.167-Pd-0.333_pp0_rep1,vsp,29,241004,Ag-0.5-Au-0.167-Pd-0.333,1,CO2R,100,3.22,44.34053861767353,41.14685658153242,0.012109425,0,85.50197607907344,14.498023920926556
uoft8_241025_Ag-0.6-Cd-0.4_pp0_rep1,uoft,8,241025,Ag-0.6-Cd-0.4,1,HER,50,2.94,,,,,,
vsp29_241004_Ag-0.5-Au-0.167-Pd-0.333_pp0_rep1,vsp,29,241004,Ag-0.5-Au-0.167-Pd-0.333,1,CO2R,150,3.4,44.61193998618929,39.78880157170924,0.013944187,0,84.41699243550875,15.583007564491254
vsp29_241004_Ag-0.5-Au-0.25-Pd-0.25_pp0,vsp,29,241004,Ag-0.5-Au-0.25-Pd-0.25,std,CO2R,150,0.02,7.720690764311659,8.895433442077037,0.00498209,0.000811136,1.3098971909659085,1.3098971909659107
vsp29_241004_Ag-0.5-Au-0.25-Pd-0.25_pp0,vsp,29,241004,Ag-0.5-Au-0.25-Pd-0.25,avg,CO2R,300,3.77,72.59759916856738,9.096267190569746,0.018714566170669467,0.001451759,81.71639429701378,18.28360570298622
vsp29_241004_Ag-0.5-Au-0.25-Pd-0.25_pp0,vsp,29,241004,Ag-0.5-Au-0.25-Pd-0.25,std,CO2R,300,0.06,0.8133737772198353,1.370309782127012,0.008020657,0.000584918,0.9398149856677478,0.9398149856677463
vsp29_241004_Ag-0.5-Au-0.25-Pd-0.25_pp0,vsp,29,241004,Ag-0.5-Au-0.25-Pd-0.25,std,CO2R,200,0.02,2.008271119795399,1.700639393444837,0.013432972170499614,0.000797846,0.3500586651713735,0.35005866517137485
vsp29_241004_Ag-0.5-Au-0.25-Pd-0.25_pp0,vsp,29,241004,Ag-0.5-Au-0.25-Pd-0.25,avg,CO2R,200,3.59,57.71767561572747,26.948673870333987,0.021925399,0.002247886,84.69332375223733,15.306676247762667
vsp29_241004_Ag-0.5-Au-0.25-Pd-0.25_pp0,vsp,29,241004,Ag-0.5-Au-0.25-Pd-0.25,avg,CO2R,150,3.41,42.665466948460946,43.38572364112639,0.012598694873065032,0.000936619,86.06659322478072,13.933406775219273
vsp29_241004_Ag-0.5-Au-0.25-Pd-0.25_pp0,vsp,29,241004,Ag-0.5-Au-0.25-Pd-0.25,std,CO2R,50,0.06,15.637704880459607,17.994304531727057,0.004167777,0,2.5634749512773203,2.5634749512773247
vsp29_241004_Ag-0.5-Au-0.25-Pd-0.25_pp0,vsp,29,241004,Ag-0.5-Au-0.25-Pd-0.25,avg,CO2R,100,3.25,43.88855175877294,43.295677799607084,0.009907712,0,87.19496108811488,12.80503891188512
vsp29_241004_Ag-0.5-Au-0.25-Pd-0.25_pp0,vsp,29,241004,Ag-0.5-Au-0.25-Pd-0.25,avg,CO2R,50,2.87,55.76597125,31.65520628683694,0.011742472891400435,0,87.43292000834204,12.567079991657957
uoft8_241025_Ag-0.75-Cd-0.25_pp0,uoft,8,241025,Ag-0.75-Cd-0.25,avg,HER,50,2.94,,,,,,
uoft8_241025_Au-0.5-Cd-0.25-Cu-0.25_pp0_rep2,uoft,8,241025,Au-0.5-Cd-0.25-Cu-0.25,2,HER,50,2.94,,,,,,
vsp29_241004_Ag-0.5-Au-0.25-Pd-0.25_pp0,vsp,29,241004,Ag-0.5-Au-0.25-Pd-0.25,std,CO2R,100,0.04,11.365965958063912,13.89516603825187,0.005746641,0,2.64164785,2.6416478496364175
vsp29_241004_Ag-0.5-Au-0.25-Pd-0.25_pp0_rep1,vsp,29,241004,Ag-0.5-Au-0.25-Pd-0.25,1,CO2R,200,3.56,57.628638389587564,27.178290766208253,0.01376071,0.001685914,84.82410579869116,15.175894201308836
vsp29_241004_Ag-0.5-Au-0.25-Pd-0.25_pp0_rep1,vsp,29,241004,Ag-0.5-Au-0.25-Pd-0.25,1,CO2R,100,3.26,30.851241917596106,59.31483300589392,0.016512853,0,90.18505923,9.814940769308208
vsp29_241004_Ag-0.5-Au-0.25-Pd-0.25_pp0_rep1,vsp,29,241004,Ag-0.5-Au-0.25-Pd-0.25,1,CO2R,150,3.39,48.252526732093166,37.50982318,0.009907712,0.001404928,85.77498066396802,14.225019336031975
vsp29_241004_Ag-0.5-Au-0.25-Pd-0.25_pp0_rep1,vsp,29,241004,Ag-0.5-Au-0.25-Pd-0.25,1,CO2R,150,3.41,33.855489757057065,53.619842829076624,0.018347614,0.001404928,87.49772134686043,12.50227865313957
vsp29_241004_Ag-0.5-Au-0.25-Pd-0.25_pp0_rep1,vsp,29,241004,Ag-0.5-Au-0.25-Pd-0.25,1,CO2R,50,2.93,37.77480173,52.426326129666016,0.016512853,0,90.21764071478584,9.782359285214156
vsp29_241004_Ag-0.5-Au-0.25-Pd-0.25_pp0_rep1,vsp,29,241004,Ag-0.5-Au-0.25-Pd-0.25,1,CO2R,200,3.6,59.768984494339705,25.144891944990174,0.037429132,0.003161089,84.95916242469843,15.040837575301566
vsp29_241004_Ag-0.5-Au-0.25-Pd-0.25_pp0_rep1,vsp,29,241004,Ag-0.5-Au-0.25-Pd-0.25,1,CO2R,100,3.21,51.71357425,34.501473477406684,0.007155569,0,86.22220330031418,13.777796699685824
vsp10_240726_Au-0.6-Zn-0.4_pp0,vsp,10,240726,Au-0.6-Zn-0.4,avg,HER,50,2.94,,,,,,
vsp29_241004_Ag-0.5-Au-0.25-Pd-0.25_pp0_rep1,vsp,29,241004,Ag-0.5-Au-0.25-Pd-0.25,1,CO2R,300,3.71,73.51901065098663,8.136051080550098,0.013026806,0.00098345,81.67088438745508,18.329115612544925
vsp10_240726_Au-0.6-Zn-0.4_pp0_rep1,vsp,10,240726,Au-0.6-Zn-0.4,1,HER,50,2.94,,,,,,
vsp29_241004_Ag-0.5-Au-0.25-Pd-0.25_pp0_rep1,vsp,29,241004,Ag-0.5-Au-0.25-Pd-0.25,1,CO2R,300,3.79,71.97932579,10.665520628683694,0.027888373,0.002107393,82.67813745373427,17.321862546265734
vsp29_241004_Ag-0.5-Au-0.25-Pd-0.25_pp0_rep1,vsp,29,241004,Ag-0.5-Au-0.25-Pd-0.25,1,CO2R,50,2.82,66.09428948084287,20.80550098231827,0.009907712,0,86.90969817466328,13.090301825336724
vsp29_241004_Ag-0.5-Au-0.25-Pd-0.25_pp0_rep2,vsp,29,241004,Ag-0.5-Au-0.25-Pd-0.25,2,CO2R,200,3.61,55.75540396325515,28.52283889980354,0.014586353,0.001896653,84.29670303,15.703296966677598
vsp29_241004_Ag-0.5-Au-0.25-Pd-0.25_pp0_rep2,vsp,29,241004,Ag-0.5-Au-0.25-Pd-0.25,2,CO2R,300,3.82,72.29446106844672,8.487229862475443,0.01522852,0.001264436,80.80016104985201,19.199838950147992
vsp29_241004_Ag-0.5-Au-0.25-Pd-0.25_pp0_rep2,vsp,29,241004,Ag-0.5-Au-0.25-Pd-0.25,2,CO2R,150,3.43,45.888384356232606,39.02750491159136,0.009540759,0,84.92707766351373,15.072922336486272
vsp29_241004_Ag-0.5-Au-0.25-Pd-0.25_pp0_rep2,vsp,29,241004,Ag-0.5-Au-0.25-Pd-0.25,2,CO2R,100,3.29,49.10083910523342,36.07072691552063,0.006054713,0,85.17762073333867,14.82237926666133
vsp29_241004_Ag-0.5-Au-0.25-Pd-0.25_pp0_rep2,vsp,29,241004,Ag-0.5-Au-0.25-Pd-0.25,2,CO2R,50,2.88,63.42882253238193,21.733791748526524,0.008806855,0,85.17142114,14.828578864422994
vsp13_240823_Ag-0.2-Au-0.4-Zn-0.4_pp0,vsp,13,240823,Ag-0.2-Au-0.4-Zn-0.4,avg,HER,50,2.94,,,,,,
vsp2_240718_Au-0.75-In-0.25_pp0,vsp,2,240718,Au-0.75-In-0.25,std,CO2R,300,0.06,14.864201367396118,3.9576443292748587,0.000183476,0,18.37106825141463,18.37106825141463
vsp2_240718_Au-0.75-In-0.25_pp0,vsp,2,240718,Au-0.75-In-0.25,avg,CO2R,50,2.88,55.41233338215907,14.882121807465618,0.008806855,0,70.30326204429325,29.696737955706755
vsp2_240718_Au-0.75-In-0.25_pp0,vsp,2,240718,Au-0.75-In-0.25,std,CO2R,150,0.03,7.577129085660997,3.6267449096970537,0.000970864,0,11.132573868390947,11.132573868390951
vsp13_240823_Ag-0.2-Au-0.4-Zn-0.4_pp0_rep1,vsp,13,240823,Ag-0.2-Au-0.4-Zn-0.4,1,HER,50,2.94,,,,,,
vsp2_240718_Au-0.75-In-0.25_pp0,vsp,2,240718,Au-0.75-In-0.25,avg,CO2R,300,3.62,50.00139502116944,7.093156516044533,0.005137332,0,57.10056760855222,42.89943239144778
vsp2_240718_Au-0.75-In-0.25_pp0,vsp,2,240718,Au-0.75-In-0.25,avg,CO2R,150,3.27,52.58002190183237,13.881794368041914,0.004403427,0,66.46654922450165,33.53345077549835
vsp2_240718_Au-0.75-In-0.25_pp0,vsp,2,240718,Au-0.75-In-0.25,std,CO2R,200,0.03,15.280092323343624,5.058266539,0.001515762,0,19.823696962619902,19.823696962619902
vsp2_240718_Au-0.75-In-0.25_pp0,vsp,2,240718,Au-0.75-In-0.25,std,CO2R,50,0.05,0.8287452925707653,1.777175021272069,0,0,1.9955027585720633,1.995502758572062
vsp2_240718_Au-0.75-In-0.25_pp0,vsp,2,240718,Au-0.75-In-0.25,avg,CO2R,200,3.4,49.41921781163029,11.290520628683694,0.004311689,0,60.71437965687189,39.28562034312811
vsp2_240718_Au-0.75-In-0.25_pp0,vsp,2,240718,Au-0.75-In-0.25,avg,CO2R,100,3.14,53.43572788717069,15.135068762278976,0.005137332,0,68.57593398133966,31.42406601866034
vsp2_240718_Au-0.75-In-0.25_pp0,vsp,2,240718,Au-0.75-In-0.25,std,CO2R,100,0.05,3.6724463105276026,2.4455101404563533,0.00063558,0,6.112801319151735,6.112801319151739
vsp13_240823_Ag-0.25-Au-0.5-Zn-0.25_pp0_rep2,vsp,13,240823,Ag-0.25-Au-0.5-Zn-0.25,2,HER,50,2.94,,,,,,
vsp13_240823_Ag-0.4-Au-0.2-Zn-0.4_pp0,vsp,13,240823,Ag-0.4-Au-0.2-Zn-0.4,avg,HER,50,2.94,,,,,,
vsp2_240718_Au-0.75-In-0.25_pp0_rep1,vsp,2,240718,Au-0.75-In-0.25,1,CO2R,150,3.28,53.51273305572413,13.31041257367387,0.004036475,0,66.82718210445441,33.17281789554559
vsp2_240718_Au-0.75-In-0.25_pp0_rep1,vsp,2,240718,Au-0.75-In-0.25,1,CO2R,200,3.42,55.92835171273724,10.439587426326131,0.004403427,0,66.37234256639765,33.62765743360235
vsp2_240718_Au-0.75-In-0.25_pp0_rep1,vsp,2,240718,Au-0.75-In-0.25,1,CO2R,100,3.17,53.29803929774634,15.279960707269156,0.004403427,0,68.58240343234978,31.41759656765022
vsp2_240718_Au-0.75-In-0.25_pp0_rep1,vsp,2,240718,Au-0.75-In-0.25,1,CO2R,50,2.88,54.57615769,15.795677799607072,0.008806855,0,70.38064234746862,29.619357652531377
vsp2_240718_Au-0.75-In-0.25_pp0_rep1,vsp,2,240718,Au-0.75-In-0.25,1,CO2R,300,3.68,54.98001632174768,5.979862475442044,0.004953856,0,60.96565647117353,39.03434352882647
vsp2_240718_Au-0.75-In-0.25_pp0_rep2,vsp,2,240718,Au-0.75-In-0.25,2,CO2R,200,3.37,60.36692544,16.720284872298627,0.005779498,0,77.09397839564775,22.906021604352247
vsp2_240718_Au-0.75-In-0.25_pp0_rep2,vsp,2,240718,Au-0.75-In-0.25,2,CO2R,300,3.57,61.737219862311406,11.488212180746563,0.005320808,0,73.23157666931962,26.768423330680378
vsp2_240718_Au-0.75-In-0.25_pp0_rep2,vsp,2,240718,Au-0.75-In-0.25,2,CO2R,150,3.24,59.64761765259788,17.76031434184676,0.005504284,0,77.41442486049178,22.585575139508222
vsp13_240823_Ag-0.4-Au-0.2-Zn-0.4_pp0_rep1,vsp,13,240823,Ag-0.4-Au-0.2-Zn-0.4,1,HER,50,2.94,,,,,,
vsp2_240718_Au-0.75-In-0.25_pp0_rep2,vsp,2,240718,Au-0.75-In-0.25,2,CO2R,100,3.08,57.17508213187136,17.504911591355597,0.005504284,0,74.68549801,25.31450199
vsp2_240718_Au-0.75-In-0.25_pp0_rep2,vsp,2,240718,Au-0.75-In-0.25,2,CO2R,50,2.83,56.23344284249514,16.01669941060904,0.008806855,0,72.25894910777272,27.74105089222728
vsp2_240718_Au-0.75-In-0.25_pp0_rep3,vsp,2,240718,Au-0.75-In-0.25,3,CO2R,100,3.16,49.83406223189437,12.62033398821218,0.005504284,0,62.4599005,37.540099495725606
vsp2_240718_Au-0.75-In-0.25_pp0_rep3,vsp,2,240718,Au-0.75-In-0.25,3,CO2R,200,3.39,31.962376279060035,6.711689587426327,0.002752142,0,38.67681800857028,61.32318199142972
vsp2_240718_Au-0.75-In-0.25_pp0_rep3,vsp,2,240718,Au-0.75-In-0.25,3,CO2R,50,2.93,55.427399610789095,12.833988212180747,0.008806855,0,68.27019467763839,31.729805322361614
vsp2_240718_Au-0.75-In-0.25_pp0_rep3,vsp,2,240718,Au-0.75-In-0.25,3,CO2R,300,3.62,33.28694887944925,3.811394892,0.005137332,0,37.10446968516352,62.89553031483648
vsp2_240718_Au-0.75-In-0.25_pp0_rep3,vsp,2,240718,Au-0.75-In-0.25,3,CO2R,150,3.29,44.57971499717509,10.57465618860511,0.003669523,0,55.158040708558765,44.84195929144124
vsp13_240823_Ag-0.5-Au-0.25-Zn-0.25_pp0_rep1,vsp,13,240823,Ag-0.5-Au-0.25-Zn-0.25,1,HER,50,2.94,,,,,,
vsp2_240718_Au-0.769-In-0.231_pp0,vsp,2,240718,Au-0.769-In-0.231,avg,CO2R,50,2.9,52.61252589508046,15.26522593320236,0.008806855,0,67.88655868295137,32.113441317048625
vsp14_240906_Au-0.364-Cu-0.273-Zn-0.364_pp0,vsp,14,240906,Au-0.364-Cu-0.273-Zn-0.364,avg,HER,50,2.94,,,,,,
vsp2_240718_Au-0.769-In-0.231_pp0,vsp,2,240718,Au-0.769-In-0.231,std,CO2R,50,0,0,0,0,0,0,0
vsp2_240718_Au-0.769-In-0.231_pp0,vsp,2,240718,Au-0.769-In-0.231,std,CO2R,150,0,0,0,0,0,0,0
vsp2_240718_Au-0.769-In-0.231_pp0,vsp,2,240718,Au-0.769-In-0.231,avg,CO2R,100,3.16,54.375902404318985,14.020137524557956,0.005504284,0,68.40154421304479,31.598455786955213
vsp14_240906_Au-0.364-Cu-0.273-Zn-0.364_pp0_rep1,vsp,14,240906,Au-0.364-Cu-0.273-Zn-0.364,1,HER,50,2.94,,,,,,
vsp2_240718_Au-0.769-In-0.231_pp0,vsp,2,240718,Au-0.769-In-0.231,avg,CO2R,200,3.41,53.153654606708656,13.478634577603144,0.002752142,0,66.63504132639572,33.36495867360428
vsp2_240718_Au-0.769-In-0.231_pp0,vsp,2,240718,Au-0.769-In-0.231,std,CO2R,200,0,0,0,0,0,0,0
vsp2_240718_Au-0.769-In-0.231_pp0,vsp,2,240718,Au-0.769-In-0.231,avg,CO2R,300,3.56,50.950009416392895,11.102652259332023,0.002752142,0,62.05541381780884,37.94458618219116
vsp2_240718_Au-0.769-In-0.231_pp0,vsp,2,240718,Au-0.769-In-0.231,std,CO2R,300,0,0,0,0,0,0,0
vsp2_240718_Au-0.769-In-0.231_pp0,vsp,2,240718,Au-0.769-In-0.231,std,CO2R,100,0,0,0,0,0,0,0
vsp2_240718_Au-0.769-In-0.231_pp0,vsp,2,240718,Au-0.769-In-0.231,avg,CO2R,150,3.3,54.000292954445584,13.762278978388998,0.003669523,0,67.76624145561314,32.23375854438686
vsp2_240718_Au-0.769-In-0.231_pp0_rep1,vsp,2,240718,Au-0.769-In-0.231,1,CO2R,100,3.16,54.375902404318985,14.020137524557956,0.005504284,0,68.40154421304479,31.598455786955213
vsp14_240906_Au-0.5-Cu-0.25-Zn-0.25_pp0_rep1,vsp,14,240906,Au-0.5-Cu-0.25-Zn-0.25,1,HER,50,2.94,,,,,,
vsp2_240718_Au-0.769-In-0.231_pp0_rep1,vsp,2,240718,Au-0.769-In-0.231,1,CO2R,300,3.56,50.950009416392895,11.102652259332023,0.002752142,0,62.05541381780884,37.94458618219116
vsp2_240718_Au-0.769-In-0.231_pp0_rep1,vsp,2,240718,Au-0.769-In-0.231,1,CO2R,150,3.3,54.000292954445584,13.762278978388998,0.003669523,0,67.76624145561314,32.23375854438686
vsp2_240718_Au-0.769-In-0.231_pp0_rep1,vsp,2,240718,Au-0.769-In-0.231,1,CO2R,200,3.41,53.153654606708656,13.478634577603144,0.002752142,0,66.63504132639572,33.36495867360428
vsp2_240718_Au-0.769-In-0.231_pp0_rep1,vsp,2,240718,Au-0.769-In-0.231,1,CO2R,50,2.9,52.61252589508046,15.26522593320236,0.008806855,0,67.88655868295137,32.113441317048625
vsp2_240718_Au-0.8-In-0.2_pp0,vsp,2,240718,Au-0.8-In-0.2,std,CO2R,50,0,0,0,0,0,0,0
vsp20_241011_Ag-0.25-Au-0.25-Cu-0.5_pp0_rep2,vsp,20,241011,Ag-0.25-Au-0.25-Cu-0.5,2,HER,50,2.94,,,,,,
vsp20_241011_Ag-0.5-Au-0.25-Cu-0.25_pp0,vsp,20,241011,Ag-0.5-Au-0.25-Cu-0.25,avg,HER,50,2.94,,,,,,
vsp2_240718_Au-0.8-In-0.2_pp0,vsp,2,240718,Au-0.8-In-0.2,avg,CO2R,50,2.93,53.66716189918182,11.345776031434186,0.014311139,0,65.02724906945241,34.97275093054759
vsp2_240718_Au-0.8-In-0.2_pp0,vsp,2,240718,Au-0.8-In-0.2,avg,CO2R,100,3.25,44.07185754043818,8.634577603,0.013210282,0,52.72211688028266,47.27788311971734
vsp2_240718_Au-0.8-In-0.2_pp0,vsp,2,240718,Au-0.8-In-0.2,avg,CO2R,150,3.38,35.84716148067547,5.697445972495089,0.011375521,0,41.557960137542686,58.442039862457314
vsp2_240718_Au-0.8-In-0.2_pp0,vsp,2,240718,Au-0.8-In-0.2,avg,CO2R,200,3.53,37.72552260980561,4.026277013752456,0.011008568,0,41.76453821018252,58.23546178981748
vsp2_240718_Au-0.8-In-0.2_pp0,vsp,2,240718,Au-0.8-In-0.2,std,CO2R,200,0,0,0,0,0,0,0
vsp2_240718_Au-0.8-In-0.2_pp0,vsp,2,240718,Au-0.8-In-0.2,avg,CO2R,300,3.72,60.231015505660295,1.8320235756385068,0.009357283,0,62.073714473556535,37.926285526443465
vsp2_240718_Au-0.8-In-0.2_pp0,vsp,2,240718,Au-0.8-In-0.2,std,CO2R,100,0,0,0,0,0,0,0
vsp2_240718_Au-0.8-In-0.2_pp0,vsp,2,240718,Au-0.8-In-0.2,std,CO2R,300,0,0,0,0,0,0,0
vsp2_240718_Au-0.8-In-0.2_pp0,vsp,2,240718,Au-0.8-In-0.2,std,CO2R,150,0,0,0,0,0,0,0
vsp20_241011_Ag-0.5-Au-0.25-Cu-0.25_pp0_rep1,vsp,20,241011,Ag-0.5-Au-0.25-Cu-0.25,1,HER,50,2.94,,,,,,
vsp2_240718_Au-0.8-In-0.2_pp0_rep1,vsp,2,240718,Au-0.8-In-0.2,1,CO2R,100,3.25,44.07185754043818,8.634577603,0.013210282,0,52.72211688028266,47.27788311971734
vsp2_240718_Au-0.8-In-0.2_pp0_rep1,vsp,2,240718,Au-0.8-In-0.2,1,CO2R,300,3.72,60.231015505660295,1.8320235756385068,0.009357283,0,62.073714473556535,37.926285526443465
vsp2_240718_Au-0.8-In-0.2_pp0_rep1,vsp,2,240718,Au-0.8-In-0.2,1,CO2R,50,2.93,53.66716189918182,11.345776031434186,0.014311139,0,65.02724906945241,34.97275093054759
vsp2_240718_Au-0.8-In-0.2_pp0_rep1,vsp,2,240718,Au-0.8-In-0.2,1,CO2R,150,3.38,35.84716148067547,5.697445972495089,0.011375521,0,41.557960137542686,58.442039862457314
vsp2_240718_Au-0.8-In-0.2_pp0_rep1,vsp,2,240718,Au-0.8-In-0.2,1,CO2R,200,3.53,37.72552260980561,4.026277013752456,0.011008568,0,41.76453821018252,58.23546178981748
vsp2_240718_Au-0.875-In-0.125_pp0,vsp,2,240718,Au-0.875-In-0.125,std,CO2R,50,0,0,0,0,0,0,0
vsp4_240726_Pd-0.25-Sn-0.75_pp0_rep2,vsp,4,240726,Pd-0.25-Sn-0.75,2,HER,50,2.94,,,,,,
vsp2_240718_Au-0.875-In-0.125_pp0,vsp,2,240718,Au-0.875-In-0.125,std,CO2R,100,0,0,0,0,0,0,0
