Repository: Jehadabed/ocx24-dashboard

# OCx24 Dashboard

An interactive web dashboard for exploring and analyzing  data from OCx24 experiments, featuring HER (Hydrogen Evolution Reaction) and CO2RR (CO2 Reduction Reaction) performance data, as well as XRD (X-ray Diffraction) data.

This project is part of the OCx24 research: https://ai.meta.com/blog/open-catalyst-simulations-experiments/.

## Features

- **Interactive Data Filtering**: Filter data by source, batch, reaction type, element count, and voltage/current density ranges
- **Data Aggregation**: Average data across multiple replicates with statistical analysis
- **Interactive Plots**: Dedicated plotting interfaces for HER and CO2RR performance visualization

File: Data/ExpDataDump_250923.csv (part 20 of 25)
sample id,source,batch number,batch date,composition,rep,reaction,current density,voltage,fe_h2,fe_co,fe_ch4,fe_c2h4,fe_gas_total,fe_liquid
vsp29_241004_Ag-0.125-Au-0.75-Pd-0.125_pp0,vsp,29,241004,Ag-0.125-Au-0.75-Pd-0.125,avg,CO2R,300,3.83,76.05494988,4.889489194499020,0.010641616,0.000702464,80.95710127,19.042898732161700
uoft4_240405_Au-0.8-Cu-0.2_pp0_rep2,uoft,4,240405,Au-0.8-Cu-0.2,2,HER,50,2.93,,,,,,
uoft4_240405_Pd-0.333-Tl-0.667_pp0_rep2,uoft,4,240405,Pd-0.333-Tl-0.667,2,HER,50,2.93,,,,,,
vsp29_241004_Ag-0.125-Au-0.75-Pd-0.125_pp0,vsp,29,241004,Ag-0.125-Au-0.75-Pd-0.125,avg,CO2R,150,3.51,57.39479796605910,24.611984282907700,0.011008568,0,82.01943845376800,17.980561546232000
vsp29_241004_Ag-0.125-Au-0.75-Pd-0.125_pp0,vsp,29,241004,Ag-0.125-Au-0.75-Pd-0.125,std,CO2R,300,0,0,0,0,0,0,0
vsp29_241004_Ag-0.125-Au-0.75-Pd-0.125_pp0,vsp,29,241004,Ag-0.125-Au-0.75-Pd-0.125,avg,CO2R,50,2.91,51.31431919479380,32.43123772102160,0.012109425,0,83.75766634098470,16.242333659015300
vsp29_241004_Ag-0.125-Au-0.75-Pd-0.125_pp0,vsp,29,241004,Ag-0.125-Au-0.75-Pd-0.125,std,CO2R,150,0,0,0,0,0,0,0
uoft5_240507_Au-0.444-Cd-0.556_pp0_rep1,uoft,5,240507,Au-0.444-Cd-0.556,1,HER,50,2.93,,,,,,
vsp29_241004_Ag-0.125-Au-0.75-Pd-0.125_pp0_rep1,vsp,29,241004,Ag-0.125-Au-0.75-Pd-0.125,1,CO2R,50,2.91,51.31431919479380,32.43123772102160,0.012109425,0,83.75766634098470,16.242333659015300
vsp29_241004_Ag-0.125-Au-0.75-Pd-0.125_pp0_rep1,vsp,29,241004,Ag-0.125-Au-0.75-Pd-0.125,1,CO2R,150,3.51,57.39479796605910,24.611984282907700,0.011008568,0,82.01943845376800,17.980561546232000
vsp29_241004_Ag-0.125-Au-0.75-Pd-0.125_pp0_rep1,vsp,29,241004,Ag-0.125-Au-0.75-Pd-0.125,1,CO2R,300,3.83,76.05494988,4.889489194499020,0.010641616,0.000702464,80.95710127,19.042898732161700
vsp29_241004_Ag-0.125-Au-0.75-Pd-0.125_pp0_rep1,vsp,29,241004,Ag-0.125-Au-0.75-Pd-0.125,1,CO2R,200,3.61,67.98478729,13.268664047151300,0.012935068,0,81.26811642738170,18.73188357261830
vsp29_241004_Ag-0.125-Au-0.75-Pd-0.125_pp0_rep1,vsp,29,241004,Ag-0.125-Au-0.75-Pd-0.125,1,CO2R,100,3.27,51.11783046307730,31.68713163064830,0.011558997,0,82.81849825423670,17.181501745763300
vsp29_241004_Ag-0.167-Au-0.417-Pd-0.417_pp0,vsp,29,241004,Ag-0.167-Au-0.417-Pd-0.417,std,CO2R,150,0,0,0,0,0,0,0
vsp29_241004_Ag-0.167-Au-0.417-Pd-0.417_pp0,vsp,29,241004,Ag-0.167-Au-0.417-Pd-0.417,avg,CO2R,50,2.86,52.58113791876790,30.64833006,0.011008568,0,83.24047654604270,16.759523453957300
vsp29_241004_Ag-0.167-Au-0.417-Pd-0.417_pp0,vsp,29,241004,Ag-0.167-Au-0.417-Pd-0.417,avg,CO2R,300,3.76,71.28188495260420,8.560903733,0.01376071,0.001404928,79.85960196078780,20.14039803921220
uoft6_240624_Au-0.889-Cd-0.111_pp0,uoft,6,240624,Au-0.889-Cd-0.111,avg,HER,50,2.93,,,,,,
vsp29_241004_Ag-0.167-Au-0.417-Pd-0.417_pp0,vsp,29,241004,Ag-0.167-Au-0.417-Pd-0.417,avg,CO2R,150,3.43,51.71190022808600,30.66797642436150,0.011742473,0.001685914,82.39495268,17.605047324008700
uoft8_241025_Ag-0.75-Cd-0.25_pp0_rep3,uoft,8,241025,Ag-0.75-Cd-0.25,3,HER,50,2.93,,,,,,
vsp29_241004_Ag-0.167-Au-0.417-Pd-0.417_pp0,vsp,29,241004,Ag-0.167-Au-0.417-Pd-0.417,std,CO2R,50,0,0,0,0,0,0,0
vsp29_241004_Ag-0.167-Au-0.417-Pd-0.417_pp0,vsp,29,241004,Ag-0.167-Au-0.417-Pd-0.417,avg,CO2R,100,3.28,47.85222540752060,35.76129666011790,0.009357283,0,83.62485651448240,16.37514348551760
vsp29_241004_Ag-0.167-Au-0.417-Pd-0.417_pp0,vsp,29,241004,Ag-0.167-Au-0.417-Pd-0.417,std,CO2R,100,0,0,0,0,0,0,0
vsp29_241004_Ag-0.167-Au-0.417-Pd-0.417_pp0,vsp,29,241004,Ag-0.167-Au-0.417-Pd-0.417,std,CO2R,300,0,0,0,0,0,0,0
vsp29_241004_Ag-0.167-Au-0.417-Pd-0.417_pp0,vsp,29,241004,Ag-0.167-Au-0.417-Pd-0.417,std,CO2R,200,0,0,0,0,0,0,0
vsp29_241004_Ag-0.167-Au-0.417-Pd-0.417_pp0,vsp,29,241004,Ag-0.167-Au-0.417-Pd-0.417,avg,CO2R,200,3.6,56.86967712235030,24.75810412573670,0.01376071,0.001896653,81.64541577572560,18.35458422427440
vsp29_241004_Ag-0.167-Au-0.417-Pd-0.417_pp0_rep1,vsp,29,241004,Ag-0.167-Au-0.417-Pd-0.417,1,CO2R,200,3.6,56.86967712235030,24.75810412573670,0.01376071,0.001896653,81.64541577572560,18.35458422427440
vsp29_241004_Ag-0.167-Au-0.417-Pd-0.417_pp0_rep1,vsp,29,241004,Ag-0.167-Au-0.417-Pd-0.417,1,CO2R,300,3.76,71.28188495260420,8.560903733,0.01376071,0.001404928,79.85960196078780,20.14039803921220
vsp29_241004_Ag-0.167-Au-0.417-Pd-0.417_pp0_rep1,vsp,29,241004,Ag-0.167-Au-0.417-Pd-0.417,1,CO2R,100,3.28,47.85222540752060,35.76129666011790,0.009357283,0,83.62485651448240,16.37514348551760
vsp29_241004_Ag-0.167-Au-0.417-Pd-0.417_pp0_rep1,vsp,29,241004,Ag-0.167-Au-0.417-Pd-0.417,1,CO2R,150,3.43,51.71190022808600,30.66797642436150,0.011742473,0.001685914,82.39495268,17.605047324008700
vsp29_241004_Ag-0.167-Au-0.417-Pd-0.417_pp0_rep1,vsp,29,241004,Ag-0.167-Au-0.417-Pd-0.417,1,CO2R,50,2.86,52.58113791876790,30.64833006,0.011008568,0,83.24047654604270,16.759523453957300
vsp10_240726_Au-0.294-Zn-0.706_pp0,vsp,10,240726,Au-0.294-Zn-0.706,avg,HER,50,2.93,,,,,,
vsp10_240726_Au-0.294-Zn-0.706_pp0_rep1,vsp,10,240726,Au-0.294-Zn-0.706,1,HER,50,2.93,,,,,,
vsp29_241004_Ag-0.167-Au-0.667-Pd-0.167_pp0,vsp,29,241004,Ag-0.167-Au-0.667-Pd-0.167,avg,CO2R,300,3.83,74.55125656531840,6.871316306483300,0.014494615,0.0019669,81.44068202,18.559317976872700
vsp29_241004_Ag-0.167-Au-0.667-Pd-0.167_pp0,vsp,29,241004,Ag-0.167-Au-0.667-Pd-0.167,avg,CO2R,50,2.97,57.66975663855700,24.38605108,0.011008568,0,82.06681628744280,17.933183712557200
vsp29_241004_Ag-0.167-Au-0.667-Pd-0.167_pp0,vsp,29,241004,Ag-0.167-Au-0.667-Pd-0.167,std,CO2R,50,0,0,0,0,0,0,0
vsp29_241004_Ag-0.167-Au-0.667-Pd-0.167_pp0,vsp,29,241004,Ag-0.167-Au-0.667-Pd-0.167,std,CO2R,200,0,0,0,0,0,0,0
vsp10_240726_Au-0.375-Zn-0.625_pp0,vsp,10,240726,Au-0.375-Zn-0.625,avg,HER,50,2.93,,,,,,
vsp29_241004_Ag-0.167-Au-0.667-Pd-0.167_pp0,vsp,29,241004,Ag-0.167-Au-0.667-Pd-0.167,avg,CO2R,200,3.64,64.53242377953090,19.11836935166990,0.015411996,0.00295035,83.67113264045650,16.328867359543500
vsp29_241004_Ag-0.167-Au-0.667-Pd-0.167_pp0,vsp,29,241004,Ag-0.167-Au-0.667-Pd-0.167,std,CO2R,300,0,0,0,0,0,0,0
vsp29_241004_Ag-0.167-Au-0.667-Pd-0.167_pp0,vsp,29,241004,Ag-0.167-Au-0.667-Pd-0.167,avg,CO2R,100,3.36,46.633116407541500,37.75785854616900,0.006605141,0,84.39758009471190,15.602419905288100
vsp29_241004_Ag-0.167-Au-0.667-Pd-0.167_pp0,vsp,29,241004,Ag-0.167-Au-0.667-Pd-0.167,std,CO2R,100,0,0,0,0,0,0,0
vsp29_241004_Ag-0.167-Au-0.667-Pd-0.167_pp0,vsp,29,241004,Ag-0.167-Au-0.667-Pd-0.167,std,CO2R,150,0,0,0,0,0,0,0
vsp29_241004_Ag-0.167-Au-0.667-Pd-0.167_pp0,vsp,29,241004,Ag-0.167-Au-0.667-Pd-0.167,avg,CO2R,150,3.5,50.73761744,33.285854616895900,0.011008568,0.002528871,84.03865713632220,15.961342863677800
vsp29_241004_Ag-0.167-Au-0.667-Pd-0.167_pp0_rep1,vsp,29,241004,Ag-0.167-Au-0.667-Pd-0.167,1,CO2R,300,3.83,74.55125656531840,6.871316306483300,0.014494615,0.0019669,81.44068202,18.559317976872700
vsp10_240726_Au-0.375-Zn-0.625_pp0_rep1,vsp,10,240726,Au-0.375-Zn-0.625,1,HER,50,2.93,,,,,,
vsp29_241004_Ag-0.167-Au-0.667-Pd-0.167_pp0_rep1,vsp,29,241004,Ag-0.167-Au-0.667-Pd-0.167,1,CO2R,200,3.64,64.53242377953090,19.11836935166990,0.015411996,0.00295035,83.67113264045650,16.328867359543500
vsp29_241004_Ag-0.167-Au-0.667-Pd-0.167_pp0_rep1,vsp,29,241004,Ag-0.167-Au-0.667-Pd-0.167,1,CO2R,150,3.5,50.73761744,33.285854616895900,0.011008568,0.002528871,84.03865713632220,15.961342863677800
vsp29_241004_Ag-0.167-Au-0.667-Pd-0.167_pp0_rep1,vsp,29,241004,Ag-0.167-Au-0.667-Pd-0.167,1,CO2R,50,2.97,57.66975663855700,24.38605108,0.011008568,0,82.06681628744280,17.933183712557200
vsp29_241004_Ag-0.167-Au-0.667-Pd-0.167_pp0_rep1,vsp,29,241004,Ag-0.167-Au-0.667-Pd-0.167,1,CO2R,100,3.36,46.633116407541500,37.75785854616900,0.006605141,0,84.39758009471190,15.602419905288100
vsp29_241004_Ag-0.25-Au-0.25-Pd-0.5_pp0,vsp,29,241004,Ag-0.25-Au-0.25-Pd-0.5,std,CO2R,150,0.03,0.910276616,1.4169919780162600,0.001297372,0,0.50541799,0.5054179902862810
vsp29_241004_Ag-0.25-Au-0.25-Pd-0.5_pp0,vsp,29,241004,Ag-0.25-Au-0.25-Pd-0.5,std,CO2R,100,0.06,1.7409484164642300,1.896268676462940,0.001167635,0,0.1564878949969130,0.1564878949969130
vsp29_241004_Ag-0.25-Au-0.25-Pd-0.5_pp0,vsp,29,241004,Ag-0.25-Au-0.25-Pd-0.5,avg,CO2R,100,3.25,39.31846240766700,48.49214145383100,0.005779498,0,87.81638335987430,12.183616640125700
vsp29_241004_Ag-0.25-Au-0.25-Pd-0.5_pp0,vsp,29,241004,Ag-0.25-Au-0.25-Pd-0.5,avg,CO2R,200,3.59,37.41729268241650,48.50871807465620,0.010182926,0.000632218,85.93843234615710,14.061567653842900
vsp29_241004_Ag-0.25-Au-0.25-Pd-0.5_pp0,vsp,29,241004,Ag-0.25-Au-0.25-Pd-0.5,std,CO2R,50,0.02,2.259415461448990,2.3755453749096200,0.001556847,0,0.11768676012488700,0.1176867601248880
vsp29_241004_Ag-0.25-Au-0.25-Pd-0.5_pp0,vsp,29,241004,Ag-0.25-Au-0.25-Pd-0.5,avg,CO2R,50,2.89,61.96551507669130,24.327111984282900,0.009907712,0,86.30253477247630,13.69746522752370
vsp29_241004_Ag-0.25-Au-0.25-Pd-0.5_pp0,vsp,29,241004,Ag-0.25-Au-0.25-Pd-0.5,avg,CO2R,150,3.44,33.48678566197240,53.320235756385100,0.007522522,0,86.81586204922590,13.184137950774100
vsp13_240823_Ag-0.25-Au-0.25-Zn-0.5_pp0_rep3,vsp,13,240823,Ag-0.25-Au-0.25-Zn-0.5,3,HER,50,2.93,,,,,,
vsp13_240823_Ag-0.5-Au-0.375-Zn-0.125_pp0,vsp,13,240823,Ag-0.5-Au-0.375-Zn-0.125,avg,HER,50,2.93,,,,,,
vsp29_241004_Ag-0.25-Au-0.25-Pd-0.5_pp0,vsp,29,241004,Ag-0.25-Au-0.25-Pd-0.5,std,CO2R,300,0.04,8.341341664946000,8.321354851291590,0.000389212,0.000198687,0.019282409604236900,0.019282409604231900
vsp29_241004_Ag-0.25-Au-0.25-Pd-0.5_pp0,vsp,29,241004,Ag-0.25-Au-0.25-Pd-0.5,avg,CO2R,300,3.79,56.20059009395470,27.296168958742600,0.015136781,0.001264436,83.51505505173440,16.484944948265600
vsp29_241004_Ag-0.25-Au-0.25-Pd-0.5_pp0,vsp,29,241004,Ag-0.25-Au-0.25-Pd-0.5,std,CO2R,200,0.03,0.6889219638838600,0.028652411320179900,0.001167635,0.000894091,0.7156874074279280,0.7156874074279290
vsp29_241004_Ag-0.25-Au-0.25-Pd-0.5_pp0_rep1,vsp,29,241004,Ag-0.25-Au-0.25-Pd-0.5,1,CO2R,100,3.21,38.08742598,49.83300589390960,0.006605141,0,87.92703701160030,12.072962988399800
vsp29_241004_Ag-0.25-Au-0.25-Pd-0.5_pp0_rep1,vsp,29,241004,Ag-0.25-Au-0.25-Pd-0.5,1,CO2R,50,2.88,60.36786708238300,26.00687622789780,0.011008568,0,86.38575188,13.614248121383500
vsp29_241004_Ag-0.25-Au-0.25-Pd-0.5_pp0_rep1,vsp,29,241004,Ag-0.25-Au-0.25-Pd-0.5,1,CO2R,150,3.42,34.13044842955490,52.318271119842800,0.008439902,0,86.45847756096080,13.54152243903920
vsp29_241004_Ag-0.25-Au-0.25-Pd-0.5_pp0_rep1,vsp,29,241004,Ag-0.25-Au-0.25-Pd-0.5,1,CO2R,300,3.76,50.30237083847750,33.18025540275050,0.015411996,0.001404928,83.50142032914570,16.498579670854400
vsp29_241004_Ag-0.25-Au-0.25-Pd-0.5_pp0_rep1,vsp,29,241004,Ag-0.25-Au-0.25-Pd-0.5,1,CO2R,200,3.57,36.93015129004580,48.48845776031440,0.011008568,0.001264436,85.43236492715500,14.56763507284500
vsp13_240823_Ag-0.5-Au-0.375-Zn-0.125_pp0_rep1,vsp,13,240823,Ag-0.5-Au-0.375-Zn-0.125,1,HER,50,2.93,,,,,,
vsp29_241004_Ag-0.25-Au-0.25-Pd-0.5_pp0_rep2,vsp,29,241004,Ag-0.25-Au-0.25-Pd-0.5,2,CO2R,100,3.3,40.54949883864490,47.151277013752500,0.004953856,0,87.70572971,12.294270291851600
vsp29_241004_Ag-0.25-Au-0.25-Pd-0.5_pp0_rep2,vsp,29,241004,Ag-0.25-Au-0.25-Pd-0.5,2,CO2R,200,3.61,37.90443407478710,48.528978388998000,0.009357283,0,86.44449976515920,13.555500234840800
vsp29_241004_Ag-0.25-Au-0.25-Pd-0.5_pp0_rep2,vsp,29,241004,Ag-0.25-Au-0.25-Pd-0.5,2,CO2R,50,2.91,63.56316307099960,22.64734774066800,0.008806855,0,86.21931766633610,13.780682333663900
vsp29_241004_Ag-0.25-Au-0.25-Pd-0.5_pp0_rep2,vsp,29,241004,Ag-0.25-Au-0.25-Pd-0.5,2,CO2R,300,3.82,62.09880934943190,21.412082514734800,0.014861567,0.001123943,83.52868977432320,16.471310225676800
vsp13_240823_Ag-0.667-Au-0.167-Zn-0.167_pp0,vsp,13,240823,Ag-0.667-Au-0.167-Zn-0.167,avg,HER,50,2.93,,,,,,
vsp29_241004_Ag-0.25-Au-0.25-Pd-0.5_pp0_rep2,vsp,29,241004,Ag-0.25-Au-0.25-Pd-0.5,2,CO2R,150,3.46,32.84312289438990,54.32220039292730,0.006605141,0,87.17324653749100,12.82675346250900
vsp29_241004_Ag-0.25-Au-0.5-Pd-0.25_pp0,vsp,29,241004,Ag-0.25-Au-0.5-Pd-0.25,avg,CO2R,300,3.72,78.81158146574870,8.317779961,0.014311138836394300,0.001592252,87.14702229647660,12.852977703523400
vsp29_241004_Ag-0.25-Au-0.5-Pd-0.25_pp0,vsp,29,241004,Ag-0.25-Au-0.5-Pd-0.25,std,CO2R,300,0.04,4.7680577061313900,4.387731727321060,0.005250752,0.001421225,9.162755008319960,9.162755008319960
vsp13_240823_Ag-0.667-Au-0.167-Zn-0.167_pp0_rep1,vsp,13,240823,Ag-0.667-Au-0.167-Zn-0.167,1,HER,50,2.93,,,,,,
vsp29_241004_Ag-0.25-Au-0.5-Pd-0.25_pp0,vsp,29,241004,Ag-0.25-Au-0.5-Pd-0.25,avg,CO2R,200,3.56,61.98403398271570,28.937868369351700,0.015411995669963100,0.002388378,90.94176227175070,9.782987636900130
vsp14_240906_Au-0.25-Cu-0.5-Zn-0.25_pp0,vsp,14,240906,Au-0.25-Cu-0.5-Zn-0.25,avg,HER,50,2.93,,,,,,
vsp29_241004_Ag-0.25-Au-0.5-Pd-0.25_pp0,vsp,29,241004,Ag-0.25-Au-0.5-Pd-0.25,std,CO2R,200,0.01,4.629303057614350,14.001229310676200,0.002184445,0.001767364,9.840107330268550,8.601236352548940
vsp29_241004_Ag-0.25-Au-0.5-Pd-0.25_pp0,vsp,29,241004,Ag-0.25-Au-0.5-Pd-0.25,avg,CO2R,150,3.39,45.87917721651430,45.47151277013750,0.010763933483783700,0.001592252,91.36480365131980,8.937171995687240
vsp29_241004_Ag-0.25-Au-0.5-Pd-0.25_pp0,vsp,29,241004,Ag-0.25-Au-0.5-Pd-0.25,avg,CO2R,100,3.21,45.31879721274770,45.734282907662100,0.007705998,0,91.06078611824480,8.939213881755220
vsp29_241004_Ag-0.25-Au-0.5-Pd-0.25_pp0,vsp,29,241004,Ag-0.25-Au-0.5-Pd-0.25,std,CO2R,100,0.06,6.824963932,1.350551430890520,0.001456297,0,7.445289208690400,7.445289208690400
vsp29_241004_Ag-0.25-Au-0.5-Pd-0.25_pp0,vsp,29,241004,Ag-0.25-Au-0.5-Pd-0.25,std,CO2R,150,0.02,5.020205417174400,3.257910786481340,0.001810133,0.000811136,8.280834045355720,7.759008939622010
vsp29_241004_Ag-0.25-Au-0.5-Pd-0.25_pp0,vsp,29,241004,Ag-0.25-Au-0.5-Pd-0.25,std,CO2R,50,0.03,1.6958290466344400,8.227389072375040,0.00127116,0,7.495548357360460,4.6511517744176500
vsp29_241004_Ag-0.25-Au-0.5-Pd-0.25_pp0,vsp,29,241004,Ag-0.25-Au-0.5-Pd-0.25,avg,CO2R,50,2.87,70.37519094352260,27.87819253438110,0.010641616057831600,0,98.26402509396150,3.7405646370836200
vsp29_241004_Ag-0.25-Au-0.5-Pd-0.25_pp0_rep1,vsp,29,241004,Ag-0.25-Au-0.5-Pd-0.25,1,CO2R,300,3.67,75.15516122957170,4.901768172888020,0.011008568,0.000702464,80.07012330785890,19.929876692141100
vsp29_241004_Ag-0.25-Au-0.5-Pd-0.25_pp0_rep1,vsp,29,241004,Ag-0.25-Au-0.5-Pd-0.25,1,CO2R,100,3.21,53.12038335181740,46.52504911591360,0.009357283,0,99.65478975081630,0.3452102491837370
vsp29_241004_Ag-0.25-Au-0.5-Pd-0.25_pp0_rep1,vsp,29,241004,Ag-0.25-Au-0.5-Pd-0.25,1,CO2R,100,3.16,42.383184414823500,44.17485265225930,0.006605141,0,86.56464220808430,13.435357791915700
vsp14_240906_Au-0.571-Cu-0.286-Zn-0.143_pp0,vsp,14,240906,Au-0.571-Cu-0.286-Zn-0.143,avg,HER,50,2.93,,,,,,
vsp29_241004_Ag-0.25-Au-0.5-Pd-0.25_pp0_rep1,vsp,29,241004,Ag-0.25-Au-0.5-Pd-0.25,1,CO2R,50,2.84,69.90981188,21.12966601178780,0.012109425,0,91.05158731835240,8.948412681647630
vsp14_240906_Au-0.571-Cu-0.286-Zn-0.143_pp0_rep1,vsp,14,240906,Au-0.571-Cu-0.286-Zn-0.143,1,HER,50,2.93,,,,,,
vsp29_241004_Ag-0.25-Au-0.5-Pd-0.25_pp0_rep1,vsp,29,241004,Ag-0.25-Au-0.5-Pd-0.25,1,CO2R,150,3.4,51.66460901044170,49.223968565815300,0.01284333,0.002528871,100.90592694102100,0
vsp29_241004_Ag-0.25-Au-0.5-Pd-0.25_pp0_rep1,vsp,29,241004,Ag-0.25-Au-0.5-Pd-0.25,1,CO2R,150,3.37,42.671744543723500,43.36444007858550,0.009907712,0.001123943,86.04886391306780,13.951136086932200
vsp29_241004_Ag-0.25-Au-0.5-Pd-0.25_pp0_rep1,vsp,29,241004,Ag-0.25-Au-0.5-Pd-0.25,1,CO2R,200,3.57,57.88727531,44.26326129666010,0.017063281,0.004425525,102.17424972595300,0
vsp29_241004_Ag-0.25-Au-0.5-Pd-0.25_pp0_rep1,vsp,29,241004,Ag-0.25-Au-0.5-Pd-0.25,1,CO2R,300,3.73,84.20452405365250,13.26620825147350,0.020365851,0.003231336,97.49680094677030,2.503199053229740
vsp29_241004_Ag-0.25-Au-0.5-Pd-0.25_pp0_rep1,vsp,29,241004,Ag-0.25-Au-0.5-Pd-0.25,1,CO2R,200,3.55,67.00611019272220,16.81606090373280,0.016237638,0.001264436,83.84189747961880,16.15810252038130
vsp29_241004_Ag-0.25-Au-0.5-Pd-0.25_pp0_rep1,vsp,29,241004,Ag-0.25-Au-0.5-Pd-0.25,1,CO2R,50,2.86,72.25512147146830,25.461689587426300,0.009907712,0,97.72671877039680,2.273281229603230
vsp29_241004_Ag-0.25-Au-0.5-Pd-0.25_pp0_rep2,vsp,29,241004,Ag-0.25-Au-0.5-Pd-0.25,2,CO2R,200,3.57,61.05871644102200,25.734282907662100,0.012935068,0.001475175,86.80913960968090,13.19086039031910
vsp15_240809_Au-0.25-In-0.25-Pd-0.5_pp0_rep1,vsp,15,240809,Au-0.25-In-0.25-Pd-0.5,1,HER,50,2.93,,,,,,
vsp29_241004_Ag-0.25-Au-0.5-Pd-0.25_pp0_rep2,vsp,29,241004,Ag-0.25-Au-0.5-Pd-0.25,2,CO2R,100,3.28,40.452823871602300,46.50294695481340,0.007155569,0,86.96292639583380,13.03707360416620
vsp29_241004_Ag-0.25-Au-0.5-Pd-0.25_pp0_rep2,vsp,29,241004,Ag-0.25-Au-0.5-Pd-0.25,2,CO2R,50,2.9,68.96063947770410,37.04322200392930,0.009907712,0,106.01376919313500,0
vsp29_241004_Ag-0.25-Au-0.5-Pd-0.25_pp0_rep2,vsp,29,241004,Ag-0.25-Au-0.5-Pd-0.25,2,CO2R,300,3.76,77.07505911402210,6.785363457760320,0.011558997,0.000842957,83.87414263,16.125857365199300
vsp29_241004_Ag-0.25-Au-0.5-Pd-0.25_pp0_rep2,vsp,29,241004,Ag-0.25-Au-0.5-Pd-0.25,2,CO2R,150,3.41,43.3011781,43.82612966601180,0.009540759,0.001123943,87.13962009987050,12.860379900129500
vsp29_241004_Ag-0.333-Au-0.333-Pd-0.333_pp0,vsp,29,241004,Ag-0.333-Au-0.333-Pd-0.333,std,CO2R,50,0,0,0,0,0,0,0
vsp29_241004_Ag-0.333-Au-0.333-Pd-0.333_pp0,vsp,29,241004,Ag-0.333-Au-0.333-Pd-0.333,std,CO2R,100,0,0,0,0,0,0,0
vsp29_241004_Ag-0.333-Au-0.333-Pd-0.333_pp0,vsp,29,241004,Ag-0.333-Au-0.333-Pd-0.333,avg,CO2R,50,2.94,52.28483542237750,33.153241650294700,0.014311139,0,85.45238821150860,14.547611788491400
vsp15_240809_Au-0.5-In-0.25-Pd-0.25_pp0_rep2,vsp,15,240809,Au-0.5-In-0.25-Pd-0.25,2,HER,50,2.93,,,,,,
vsp20_241011_Ag-0.333-Au-0.333-Cu-0.333_pp0_rep1,vsp,20,241011,Ag-0.333-Au-0.333-Cu-0.333,1,HER,50,2.93,,,,,,
vsp29_241004_Ag-0.333-Au-0.333-Pd-0.333_pp0,vsp,29,241004,Ag-0.333-Au-0.333-Pd-0.333,avg,CO2R,100,3.33,48.893050702044400,36.54223968565820,0.015411996,0,85.45317383807080,14.546826161929200
vsp29_241004_Ag-0.333-Au-0.333-Pd-0.333_pp0,vsp,29,241004,Ag-0.333-Au-0.333-Pd-0.333,avg,CO2R,150,3.43,50.34003641005250,34.42534381139490,0.016879805,0.001685914,84.78658215876060,15.213417841239400
vsp29_241004_Ag-0.333-Au-0.333-Pd-0.333_pp0,vsp,29,241004,Ag-0.333-Au-0.333-Pd-0.333,std,CO2R,200,0,0,0,0,0,0,0
vsp29_241004_Ag-0.333-Au-0.333-Pd-0.333_pp0,vsp,29,241004,Ag-0.333-Au-0.333-Pd-0.333,avg,CO2R,200,3.58,53.73872648517440,29.25589390962670,0.019540209,0.001896653,83.019023,16.980976997304800
vsp29_241004_Ag-0.333-Au-0.333-Pd-0.333_pp0,vsp,29,241004,Ag-0.333-Au-0.333-Pd-0.333,std,CO2R,150,0,0,0,0,0,0,0
vsp29_241004_Ag-0.333-Au-0.333-Pd-0.333_pp0,vsp,29,241004,Ag-0.333-Au-0.333-Pd-0.333,std,CO2R,300,0,0,0,0,0,0,0
vsp29_241004_Ag-0.333-Au-0.333-Pd-0.333_pp0,vsp,29,241004,Ag-0.333-Au-0.333-Pd-0.333,avg,CO2R,300,3.74,70.97407353156590,9.027504911591360,0.02330147,0.001685914,80.02953157262590,19.970468427374100
vsp29_241004_Ag-0.333-Au-0.333-Pd-0.333_pp0_rep1,vsp,29,241004,Ag-0.333-Au-0.333-Pd-0.333,1,CO2R,100,3.33,48.893050702044400,36.54223968565820,0.015411996,0,85.45317383807080,14.546826161929200
vsp29_241004_Ag-0.333-Au-0.333-Pd-0.333_pp0_rep1,vsp,29,241004,Ag-0.333-Au-0.333-Pd-0.333,1,CO2R,300,3.74,70.97407353156590,9.027504911591360,0.02330147,0.001685914,80.02953157262590,19.970468427374100
vsp29_241004_Ag-0.333-Au-0.333-Pd-0.333_pp0_rep1,vsp,29,241004,Ag-0.333-Au-0.333-Pd-0.333,1,CO2R,50,2.94,52.28483542237750,33.153241650294700,0.014311139,0,85.45238821150860,14.547611788491400
vsp2_240718_Au-0.75-In-0.25_pp0_rep2,vsp,2,240718,Au-0.75-In-0.25,2,HER,50,2.93,,,,,,
vsp29_241004_Ag-0.333-Au-0.333-Pd-0.333_pp0_rep1,vsp,29,241004,Ag-0.333-Au-0.333-Pd-0.333,1,CO2R,150,3.43,50.34003641005250,34.42534381139490,0.016879805,0.001685914,84.78658215876060,15.213417841239400
vsp29_241004_Ag-0.333-Au-0.333-Pd-0.333_pp0_rep1,vsp,29,241004,Ag-0.333-Au-0.333-Pd-0.333,1,CO2R,200,3.58,53.73872648517440,29.25589390962670,0.019540209,0.001896653,83.019023,16.980976997304800
vsp2_240718_Au-0.889-In-0.111_pp0_rep1,vsp,2,240718,Au-0.889-In-0.111,1,HER,50,2.93,,,,,,
vsp29_241004_Ag-0.417-Au-0.083-Pd-0.5_pp0,vsp,29,241004,Ag-0.417-Au-0.083-Pd-0.5,std,CO2R,50,0,0,0,0,0,0,0
vsp29_241004_Ag-0.417-Au-0.083-Pd-0.5_pp0,vsp,29,241004,Ag-0.417-Au-0.083-Pd-0.5,std,CO2R,100,0,0,0,0,0,0,0
vsp29_241004_Ag-0.417-Au-0.083-Pd-0.5_pp0,vsp,29,241004,Ag-0.417-Au-0.083-Pd-0.5,std,CO2R,150,0,0,0,0,0,0,0
vsp4_240726_Pd-0.25-Sn-0.75_pp0_rep3,vsp,4,240726,Pd-0.25-Sn-0.75,3,HER,50,2.93,,,,,,
vsp29_241004_Ag-0.417-Au-0.083-Pd-0.5_pp0,vsp,29,241004,Ag-0.417-Au-0.083-Pd-0.5,avg,CO2R,150,3.46,37.40484211847920,47.18565815324170,0.010274664,0.001404928,84.60382750045540,15.39617249954460
vsp29_241004_Ag-0.417-Au-0.083-Pd-0.5_pp0,vsp,29,241004,Ag-0.417-Au-0.083-Pd-0.5,std,CO2R,200,0,0,0,0,0,0,0
vsp29_241004_Ag-0.417-Au-0.083-Pd-0.5_pp0,vsp,29,241004,Ag-0.417-Au-0.083-Pd-0.5,avg,CO2R,100,3.27,40.005231329385400,45.08104125736740,0.007705998,0,85.09397858,14.906021415412200
vsp29_241004_Ag-0.417-Au-0.083-Pd-0.5_pp0,vsp,29,241004,Ag-0.417-Au-0.083-Pd-0.5,avg,CO2R,300,3.78,65.55943836447720,14.955795677799600,0.019081518,0.001404928,80.53753288932650,19.462467110673500
vsp29_241004_Ag-0.417-Au-0.083-Pd-0.5_pp0,vsp,29,241004,Ag-0.417-Au-0.083-Pd-0.5,avg,CO2R,50,2.95,57.24162464165390,26.56679764243620,0.009907712,0,83.81832999559220,16.181670004407800
vsp29_241004_Ag-0.417-Au-0.083-Pd-0.5_pp0,vsp,29,241004,Ag-0.417-Au-0.083-Pd-0.5,std,CO2R,300,0,0,0,0,0,0,0
vsp29_241004_Ag-0.417-Au-0.083-Pd-0.5_pp0,vsp,29,241004,Ag-0.417-Au-0.083-Pd-0.5,avg,CO2R,200,3.59,47.73797317374290,35.98968565815320,0.015962424,0.001685914,83.74753147939830,16.252468520601700
vsp29_241004_Ag-0.417-Au-0.083-Pd-0.5_pp0_rep1,vsp,29,241004,Ag-0.417-Au-0.083-Pd-0.5,1,CO2R,200,3.59,47.73797317374290,35.98968565815320,0.015962424,0.001685914,83.74753147939830,16.252468520601700
vsp29_241004_Ag-0.417-Au-0.083-Pd-0.5_pp0_rep1,vsp,29,241004,Ag-0.417-Au-0.083-Pd-0.5,1,CO2R,300,3.78,65.55943836447720,14.955795677799600,0.019081518,0.001404928,80.53753288932650,19.462467110673500
vsp29_241004_Ag-0.417-Au-0.083-Pd-0.5_pp0_rep1,vsp,29,241004,Ag-0.417-Au-0.083-Pd-0.5,1,CO2R,150,3.46,37.40484211847920,47.18565815324170,0.010274664,0.001404928,84.60382750045540,15.39617249954460
vsp29_241004_Ag-0.417-Au-0.083-Pd-0.5_pp0_rep1,vsp,29,241004,Ag-0.417-Au-0.083-Pd-0.5,1,CO2R,100,3.27,40.005231329385400,45.08104125736740,0.007705998,0,85.09397858,14.906021415412200
vsp29_241004_Ag-0.417-Au-0.083-Pd-0.5_pp0_rep1,vsp,29,241004,Ag-0.417-Au-0.083-Pd-0.5,1,CO2R,50,2.95,57.24162464165390,26.56679764243620,0.009907712,0,83.81832999559220,16.181670004407800
vsp7_241025_Zn-1.0_pp0,vsp,7,241025,Zn-1.0,avg,HER,50,2.93,,,,,,
vsp29_241004_Ag-0.5-Au-0.167-Pd-0.333_pp0,vsp,29,241004,Ag-0.5-Au-0.167-Pd-0.333,avg,CO2R,300,3.78,72.83747305865370,8.528978388998040,0.020732804,0.001404928,81.39122539818450,18.608774601815500
vsp29_241004_Ag-0.5-Au-0.167-Pd-0.333_pp0,vsp,29,241004,Ag-0.5-Au-0.167-Pd-0.333,std,CO2R,300,0,0,0,0,0,0,0
vsp29_241004_Ag-0.5-Au-0.167-Pd-0.333_pp0,vsp,29,241004,Ag-0.5-Au-0.167-Pd-0.333,std,CO2R,200,0,0,0,0,0,0,0
vsp29_241004_Ag-0.5-Au-0.167-Pd-0.333_pp0,vsp,29,241004,Ag-0.5-Au-0.167-Pd-0.333,std,CO2R,100,0,0,0,0,0,0,0
vsp7_241025_Zn-1.0_pp0_rep1,vsp,7,241025,Zn-1.0,1,HER,50,2.93,,,,,,
vsp29_241004_Ag-0.5-Au-0.167-Pd-0.333_pp0,vsp,29,241004,Ag-0.5-Au-0.167-Pd-0.333,avg,CO2R,200,3.56,47.12841867375340,36.000736738703300,0.014311139,0.001053696,83.14674456,16.853255443111600
vsp29_241004_Ag-0.5-Au-0.167-Pd-0.333_pp0,vsp,29,241004,Ag-0.5-Au-0.167-Pd-0.333,avg,CO2R,100,3.22,44.34053861767350,41.14685658153240,0.012109425,0,85.50197607907340,14.498023920926600
vsp29_241004_Ag-0.5-Au-0.167-Pd-0.333_pp0,vsp,29,241004,Ag-0.5-Au-0.167-Pd-0.333,avg,CO2R,150,3.4,44.61193998618930,39.78880157170920,0.013944187,0,84.41699243550880,15.583007564491300
vsp29_241004_Ag-0.5-Au-0.167-Pd-0.333_pp0,vsp,29,241004,Ag-0.5-Au-0.167-Pd-0.333,std,CO2R,150,0,0,0,0,0,0,0
vsp29_241004_Ag-0.5-Au-0.167-Pd-0.333_pp0,vsp,29,241004,Ag-0.5-Au-0.167-Pd-0.333,std,CO2R,50,0,0,0,0,0,0,0
vsp29_241004_Ag-0.5-Au-0.167-Pd-0.333_pp0,vsp,29,241004,Ag-0.5-Au-0.167-Pd-0.333,avg,CO2R,50,2.92,50.37770198162760,35.87917485265230,0.012109425,0,86.26898626,13.731013740550900
uoft4_240405_Au-0.75-Cu-0.25_pp0_rep1,uoft,4,240405,Au-0.75-Cu-0.25,1,HER,50,2.94,,,,,,
vsp29_241004_Ag-0.5-Au-0.167-Pd-0.333_pp0_rep1,vsp,29,241004,Ag-0.5-Au-0.167-Pd-0.333,1,CO2R,50,2.92,50.37770198162760,35.87917485265230,0.012109425,0,86.26898626,13.731013740550900
vsp29_241004_Ag-0.5-Au-0.167-Pd-0.333_pp0_rep1,vsp,29,241004,Ag-0.5-Au-0.167-Pd-0.333,1,CO2R,300,3.78,72.83747305865370,8.528978388998040,0.020732804,0.001404928,81.39122539818450,18.608774601815500
vsp29_241004_Ag-0.5-Au-0.167-Pd-0.333_pp0_rep1,vsp,29,241004,Ag-0.5-Au-0.167-Pd-0.333,1,CO2R,200,3.56,47.12841867375340,36.000736738703300,0.014311139,0.001053696,83.14674456,16.853255443111600
vsp29_241004_Ag-0.5-Au-0.167-Pd-0.333_pp0_rep1,vsp,29,241004,Ag-0.5-Au-0.167-Pd-0.333,1,CO2R,100,3.22,44.34053861767350,41.14685658153240,0.012109425,0,85.50197607907340,14.498023920926600
uoft8_241025_Ag-0.6-Cd-0.4_pp0_rep1,uoft,8,241025,Ag-0.6-Cd-0.4,1,HER,50,2.94,,,,,,
vsp29_241004_Ag-0.5-Au-0.167-Pd-0.333_pp0_rep1,vsp,29,241004,Ag-0.5-Au-0.167-Pd-0.333,1,CO2R,150,3.4,44.61193998618930,39.78880157170920,0.013944187,0,84.41699243550880,15.583007564491300
vsp29_241004_Ag-0.5-Au-0.25-Pd-0.25_pp0,vsp,29,241004,Ag-0.5-Au-0.25-Pd-0.25,std,CO2R,150,0.02,7.720690764311660,8.895433442077040,0.00498209,0.000811136,1.3098971909659100,1.3098971909659100
vsp29_241004_Ag-0.5-Au-0.25-Pd-0.25_pp0,vsp,29,241004,Ag-0.5-Au-0.25-Pd-0.25,avg,CO2R,300,3.77,72.59759916856740,9.096267190569750,0.018714566170669500,0.001451759,81.71639429701380,18.28360570298620
vsp29_241004_Ag-0.5-Au-0.25-Pd-0.25_pp0,vsp,29,241004,Ag-0.5-Au-0.25-Pd-0.25,std,CO2R,300,0.06,0.8133737772198350,1.370309782127010,0.008020657,0.000584918,0.9398149856677480,0.9398149856677460
vsp29_241004_Ag-0.5-Au-0.25-Pd-0.25_pp0,vsp,29,241004,Ag-0.5-Au-0.25-Pd-0.25,std,CO2R,200,0.02,2.008271119795400,1.700639393444840,0.013432972170499600,0.000797846,0.3500586651713740,0.35005866517137500
vsp29_241004_Ag-0.5-Au-0.25-Pd-0.25_pp0,vsp,29,241004,Ag-0.5-Au-0.25-Pd-0.25,avg,CO2R,200,3.59,57.71767561572750,26.948673870334000,0.021925399,0.002247886,84.69332375223730,15.306676247762700
vsp29_241004_Ag-0.5-Au-0.25-Pd-0.25_pp0,vsp,29,241004,Ag-0.5-Au-0.25-Pd-0.25,avg,CO2R,150,3.41,42.665466948460900,43.38572364112640,0.012598694873065000,0.000936619,86.06659322478070,13.933406775219300
vsp29_241004_Ag-0.5-Au-0.25-Pd-0.25_pp0,vsp,29,241004,Ag-0.5-Au-0.25-Pd-0.25,std,CO2R,50,0.06,15.637704880459600,17.994304531727100,0.004167777,0,2.5634749512773200,2.5634749512773200
vsp29_241004_Ag-0.5-Au-0.25-Pd-0.25_pp0,vsp,29,241004,Ag-0.5-Au-0.25-Pd-0.25,avg,CO2R,100,3.25,43.88855175877290,43.295677799607100,0.009907712,0,87.19496108811490,12.80503891188510
vsp29_241004_Ag-0.5-Au-0.25-Pd-0.25_pp0,vsp,29,241004,Ag-0.5-Au-0.25-Pd-0.25,avg,CO2R,50,2.87,55.76597125,31.65520628683690,0.011742472891400400,0,87.43292000834200,12.567079991658000
uoft8_241025_Ag-0.75-Cd-0.25_pp0,uoft,8,241025,Ag-0.75-Cd-0.25,avg,HER,50,2.94,,,,,,
uoft8_241025_Au-0.5-Cd-0.25-Cu-0.25_pp0_rep2,uoft,8,241025,Au-0.5-Cd-0.25-Cu-0.25,2,HER,50,2.94,,,,,,
vsp29_241004_Ag-0.5-Au-0.25-Pd-0.25_pp0,vsp,29,241004,Ag-0.5-Au-0.25-Pd-0.25,std,CO2R,100,0.04,11.365965958063900,13.89516603825190,0.005746641,0,2.64164785,2.6416478496364200
vsp29_241004_Ag-0.5-Au-0.25-Pd-0.25_pp0_rep1,vsp,29,241004,Ag-0.5-Au-0.25-Pd-0.25,1,CO2R,200,3.56,57.628638389587600,27.178290766208300,0.01376071,0.001685914,84.82410579869120,15.175894201308800
vsp29_241004_Ag-0.5-Au-0.25-Pd-0.25_pp0_rep1,vsp,29,241004,Ag-0.5-Au-0.25-Pd-0.25,1,CO2R,100,3.26,30.851241917596100,59.31483300589390,0.016512853,0,90.18505923,9.814940769308210
vsp29_241004_Ag-0.5-Au-0.25-Pd-0.25_pp0_rep1,vsp,29,241004,Ag-0.5-Au-0.25-Pd-0.25,1,CO2R,150,3.39,48.252526732093200,37.50982318,0.009907712,0.001404928,85.77498066396800,14.225019336032000
vsp29_241004_Ag-0.5-Au-0.25-Pd-0.25_pp0_rep1,vsp,29,241004,Ag-0.5-Au-0.25-Pd-0.25,1,CO2R,150,3.41,33.855489757057100,53.619842829076600,0.018347614,0.001404928,87.49772134686040,12.50227865313960
vsp29_241004_Ag-0.5-Au-0.25-Pd-0.25_pp0_rep1,vsp,29,241004,Ag-0.5-Au-0.25-Pd-0.25,1,CO2R,50,2.93,37.77480173,52.426326129666000,0.016512853,0,90.21764071478580,9.782359285214160
vsp29_241004_Ag-0.5-Au-0.25-Pd-0.25_pp0_rep1,vsp,29,241004,Ag-0.5-Au-0.25-Pd-0.25,1,CO2R,200,3.6,59.768984494339700,25.144891944990200,0.037429132,0.003161089,84.95916242469840,15.040837575301600
vsp29_241004_Ag-0.5-Au-0.25-Pd-0.25_pp0_rep1,vsp,29,241004,Ag-0.5-Au-0.25-Pd-0.25,1,CO2R,100,3.21,51.71357425,34.501473477406700,0.007155569,0,86.22220330031420,13.777796699685800
vsp10_240726_Au-0.6-Zn-0.4_pp0,vsp,10,240726,Au-0.6-Zn-0.4,avg,HER,50,2.94,,,,,,
vsp29_241004_Ag-0.5-Au-0.25-Pd-0.25_pp0_rep1,vsp,29,241004,Ag-0.5-Au-0.25-Pd-0.25,1,CO2R,300,3.71,73.51901065098660,8.136051080550100,0.013026806,0.00098345,81.67088438745510,18.329115612544900
vsp10_240726_Au-0.6-Zn-0.4_pp0_rep1,vsp,10,240726,Au-0.6-Zn-0.4,1,HER,50,2.94,,,,,,
vsp29_241004_Ag-0.5-Au-0.25-Pd-0.25_pp0_rep1,vsp,29,241004,Ag-0.5-Au-0.25-Pd-0.25,1,CO2R,300,3.79,71.97932579,10.665520628683700,0.027888373,0.002107393,82.67813745373430,17.321862546265700
vsp29_241004_Ag-0.5-Au-0.25-Pd-0.25_pp0_rep1,vsp,29,241004,Ag-0.5-Au-0.25-Pd-0.25,1,CO2R,50,2.82,66.09428948084290,20.80550098231830,0.009907712,0,86.90969817466330,13.090301825336700
vsp29_241004_Ag-0.5-Au-0.25-Pd-0.25_pp0_rep2,vsp,29,241004,Ag-0.5-Au-0.25-Pd-0.25,2,CO2R,200,3.61,55.75540396325520,28.52283889980350,0.014586353,0.001896653,84.29670303,15.703296966677600
vsp29_241004_Ag-0.5-Au-0.25-Pd-0.25_pp0_rep2,vsp,29,241004,Ag-0.5-Au-0.25-Pd-0.25,2,CO2R,300,3.82,72.29446106844670,8.487229862475440,0.01522852,0.001264436,80.80016104985200,19.199838950148000
vsp29_241004_Ag-0.5-Au-0.25-Pd-0.25_pp0_rep2,vsp,29,241004,Ag-0.5-Au-0.25-Pd-0.25,2,CO2R,150,3.43,45.888384356232600,39.02750491159140,0.009540759,0,84.92707766351370,15.072922336486300
vsp29_241004_Ag-0.5-Au-0.25-Pd-0.25_pp0_rep2,vsp,29,241004,Ag-0.5-Au-0.25-Pd-0.25,2,CO2R,100,3.29,49.10083910523340,36.07072691552060,0.006054713,0,85.17762073333870,14.82237926666130
vsp29_241004_Ag-0.5-Au-0.25-Pd-0.25_pp0_rep2,vsp,29,241004,Ag-0.5-Au-0.25-Pd-0.25,2,CO2R,50,2.88,63.42882253238190,21.733791748526500,0.008806855,0,85.17142114,14.828578864423000
vsp13_240823_Ag-0.2-Au-0.4-Zn-0.4_pp0,vsp,13,240823,Ag-0.2-Au-0.4-Zn-0.4,avg,HER,50,2.94,,,,,,
vsp2_240718_Au-0.75-In-0.25_pp0,vsp,2,240718,Au-0.75-In-0.25,std,CO2R,300,0.06,14.864201367396100,3.9576443292748600,0.000183476,0,18.37106825141460,18.37106825141460
vsp2_240718_Au-0.75-In-0.25_pp0,vsp,2,240718,Au-0.75-In-0.25,avg,CO2R,50,2.88,55.41233338215910,14.882121807465600,0.008806855,0,70.30326204429330,29.696737955706800
vsp2_240718_Au-0.75-In-0.25_pp0,vsp,2,240718,Au-0.75-In-0.25,std,CO2R,150,0.03,7.577129085661000,3.6267449096970500,0.000970864,0,11.132573868390900,11.132573868391000
vsp13_240823_Ag-0.2-Au-0.4-Zn-0.4_pp0_rep1,vsp,13,240823,Ag-0.2-Au-0.4-Zn-0.4,1,HER,50,2.94,,,,,,
vsp2_240718_Au-0.75-In-0.25_pp0,vsp,2,240718,Au-0.75-In-0.25,avg,CO2R,300,3.62,50.00139502116940,7.093156516044530,0.005137332,0,57.10056760855220,42.89943239144780
vsp2_240718_Au-0.75-In-0.25_pp0,vsp,2,240718,Au-0.75-In-0.25,avg,CO2R,150,3.27,52.58002190183240,13.881794368041900,0.004403427,0,66.46654922450170,33.53345077549840
vsp2_240718_Au-0.75-In-0.25_pp0,vsp,2,240718,Au-0.75-In-0.25,std,CO2R,200,0.03,15.280092323343600,5.058266539,0.001515762,0,19.823696962619900,19.823696962619900
vsp2_240718_Au-0.75-In-0.25_pp0,vsp,2,240718,Au-0.75-In-0.25,std,CO2R,50,0.05,0.8287452925707650,1.777175021272070,0,0,1.9955027585720600,1.995502758572060
vsp2_240718_Au-0.75-In-0.25_pp0,vsp,2,240718,Au-0.75-In-0.25,avg,CO2R,200,3.4,49.41921781163030,11.290520628683700,0.004311689,0,60.71437965687190,39.28562034312810
vsp2_240718_Au-0.75-In-0.25_pp0,vsp,2,240718,Au-0.75-In-0.25,avg,CO2R,100,3.14,53.43572788717070,15.135068762279000,0.005137332,0,68.57593398133970,31.42406601866030
vsp2_240718_Au-0.75-In-0.25_pp0,vsp,2,240718,Au-0.75-In-0.25,std,CO2R,100,0.05,3.6724463105276000,2.4455101404563500,0.00063558,0,6.112801319151740,6.112801319151740
vsp13_240823_Ag-0.25-Au-0.5-Zn-0.25_pp0_rep2,vsp,13,240823,Ag-0.25-Au-0.5-Zn-0.25,2,HER,50,2.94,,,,,,
vsp13_240823_Ag-0.4-Au-0.2-Zn-0.4_pp0,vsp,13,240823,Ag-0.4-Au-0.2-Zn-0.4,avg,HER,50,2.94,,,,,,
vsp2_240718_Au-0.75-In-0.25_pp0_rep1,vsp,2,240718,Au-0.75-In-0.25,1,CO2R,150,3.28,53.51273305572410,13.31041257367390,0.004036475,0,66.82718210445440,33.17281789554560
vsp2_240718_Au-0.75-In-0.25_pp0_rep1,vsp,2,240718,Au-0.75-In-0.25,1,CO2R,200,3.42,55.92835171273720,10.439587426326100,0.004403427,0,66.37234256639770,33.62765743360240
vsp2_240718_Au-0.75-In-0.25_pp0_rep1,vsp,2,240718,Au-0.75-In-0.25,1,CO2R,100,3.17,53.29803929774630,15.279960707269200,0.004403427,0,68.58240343234980,31.41759656765020
vsp2_240718_Au-0.75-In-0.25_pp0_rep1,vsp,2,240718,Au-0.75-In-0.25,1,CO2R,50,2.88,54.57615769,15.795677799607100,0.008806855,0,70.38064234746860,29.619357652531400
vsp2_240718_Au-0.75-In-0.25_pp0_rep1,vsp,2,240718,Au-0.75-In-0.25,1,CO2R,300,3.68,54.98001632174770,5.979862475442040,0.004953856,0,60.96565647117350,39.03434352882650
vsp2_240718_Au-0.75-In-0.25_pp0_rep2,vsp,2,240718,Au-0.75-In-0.25,2,CO2R,200,3.37,60.36692544,16.720284872298600,0.005779498,0,77.09397839564780,22.906021604352200
vsp2_240718_Au-0.75-In-0.25_pp0_rep2,vsp,2,240718,Au-0.75-In-0.25,2,CO2R,300,3.57,61.737219862311400,11.488212180746600,0.005320808,0,73.23157666931960,26.768423330680400
vsp2_240718_Au-0.75-In-0.25_pp0_rep2,vsp,2,240718,Au-0.75-In-0.25,2,CO2R,150,3.24,59.64761765259790,17.76031434184680,0.005504284,0,77.41442486049180,22.585575139508200
vsp13_240823_Ag-0.4-Au-0.2-Zn-0.4_pp0_rep1,vsp,13,240823,Ag-0.4-Au-0.2-Zn-0.4,1,HER,50,2.94,,,,,,
vsp2_240718_Au-0.75-In-0.25_pp0_rep2,vsp,2,240718,Au-0.75-In-0.25,2,CO2R,100,3.08,57.17508213187140,17.504911591355600,0.005504284,0,74.68549801,25.31450199
vsp2_240718_Au-0.75-In-0.25_pp0_rep2,vsp,2,240718,Au-0.75-In-0.25,2,CO2R,50,2.83,56.23344284249510,16.01669941060900,0.008806855,0,72.25894910777270,27.74105089222730
vsp2_240718_Au-0.75-In-0.25_pp0_rep3,vsp,2,240718,Au-0.75-In-0.25,3,CO2R,100,3.16,49.83406223189440,12.62033398821220,0.005504284,0,62.4599005,37.540099495725600
vsp2_240718_Au-0.75-In-0.25_pp0_rep3,vsp,2,240718,Au-0.75-In-0.25,3,CO2R,200,3.39,31.962376279060000,6.711689587426330,0.002752142,0,38.67681800857030,61.32318199142970
vsp2_240718_Au-0.75-In-0.25_pp0_rep3,vsp,2,240718,Au-0.75-In-0.25,3,CO2R,50,2.93,55.427399610789100,12.833988212180700,0.008806855,0,68.27019467763840,31.729805322361600
vsp2_240718_Au-0.75-In-0.25_pp0_rep3,vsp,2,240718,Au-0.75-In-0.25,3,CO2R,300,3.62,33.28694887944930,3.811394892,0.005137332,0,37.10446968516350,62.89553031483650
vsp2_240718_Au-0.75-In-0.25_pp0_rep3,vsp,2,240718,Au-0.75-In-0.25,3,CO2R,150,3.29,44.57971499717510,10.57465618860510,0.003669523,0,55.158040708558800,44.84195929144120
vsp13_240823_Ag-0.5-Au-0.25-Zn-0.25_pp0_rep1,vsp,13,240823,Ag-0.5-Au-0.25-Zn-0.25,1,HER,50,2.94,,,,,,
vsp2_240718_Au-0.769-In-0.231_pp0,vsp,2,240718,Au-0.769-In-0.231,avg,CO2R,50,2.9,52.61252589508050,15.26522593320240,0.008806855,0,67.88655868295140,32.113441317048600
vsp14_240906_Au-0.364-Cu-0.273-Zn-0.364_pp0,vsp,14,240906,Au-0.364-Cu-0.273-Zn-0.364,avg,HER,50,2.94,,,,,,
vsp2_240718_Au-0.769-In-0.231_pp0,vsp,2,240718,Au-0.769-In-0.231,std,CO2R,50,0,0,0,0,0,0,0
vsp2_240718_Au-0.769-In-0.231_pp0,vsp,2,240718,Au-0.769-In-0.231,std,CO2R,150,0,0,0,0,0,0,0
vsp2_240718_Au-0.769-In-0.231_pp0,vsp,2,240718,Au-0.769-In-0.231,avg,CO2R,100,3.16,54.375902404319000,14.020137524558000,0.005504284,0,68.40154421304480,31.598455786955200
vsp14_240906_Au-0.364-Cu-0.273-Zn-0.364_pp0_rep1,vsp,14,240906,Au-0.364-Cu-0.273-Zn-0.364,1,HER,50,2.94,,,,,,
vsp2_240718_Au-0.769-In-0.231_pp0,vsp,2,240718,Au-0.769-In-0.231,avg,CO2R,200,3.41,53.153654606708700,13.478634577603100,0.002752142,0,66.63504132639570,33.36495867360430
vsp2_240718_Au-0.769-In-0.231_pp0,vsp,2,240718,Au-0.769-In-0.231,std,CO2R,200,0,0,0,0,0,0,0
vsp2_240718_Au-0.769-In-0.231_pp0,vsp,2,240718,Au-0.769-In-0.231,avg,CO2R,300,3.56,50.950009416392900,11.102652259332000,0.002752142,0,62.05541381780880,37.94458618219120
vsp2_240718_Au-0.769-In-0.231_pp0,vsp,2,240718,Au-0.769-In-0.231,std,CO2R,300,0,0,0,0,0,0,0
vsp2_240718_Au-0.769-In-0.231_pp0,vsp,2,240718,Au-0.769-In-0.231,std,CO2R,100,0,0,0,0,0,0,0
vsp2_240718_Au-0.769-In-0.231_pp0,vsp,2,240718,Au-0.769-In-0.231,avg,CO2R,150,3.3,54.000292954445600,13.762278978389000,0.003669523,0,67.76624145561310,32.23375854438690
vsp2_240718_Au-0.769-In-0.231_pp0_rep1,vsp,2,240718,Au-0.769-In-0.231,1,CO2R,100,3.16,54.375902404319000,14.020137524558000,0.005504284,0,68.40154421304480,31.598455786955200
vsp14_240906_Au-0.5-Cu-0.25-Zn-0.25_pp0_rep1,vsp,14,240906,Au-0.5-Cu-0.25-Zn-0.25,1,HER,50,2.94,,,,,,
vsp2_240718_Au-0.769-In-0.231_pp0_rep1,vsp,2,240718,Au-0.769-In-0.231,1,CO2R,300,3.56,50.950009416392900,11.102652259332000,0.002752142,0,62.05541381780880,37.94458618219120
vsp2_240718_Au-0.769-In-0.231_pp0_rep1,vsp,2,240718,Au-0.769-In-0.231,1,CO2R,150,3.3,54.000292954445600,13.762278978389000,0.003669523,0,67.76624145561310,32.23375854438690
vsp2_240718_Au-0.769-In-0.231_pp0_rep1,vsp,2,240718,Au-0.769-In-0.231,1,CO2R,200,3.41,53.153654606708700,13.478634577603100,0.002752142,0,66.63504132639570,33.36495867360430
vsp2_240718_Au-0.769-In-0.231_pp0_rep1,vsp,2,240718,Au-0.769-In-0.231,1,CO2R,50,2.9,52.61252589508050,15.26522593320240,0.008806855,0,67.88655868295140,32.113441317048600
vsp2_240718_Au-0.8-In-0.2_pp0,vsp,2,240718,Au-0.8-In-0.2,std,CO2R,50,0,0,0,0,0,0,0
vsp20_241011_Ag-0.25-Au-0.25-Cu-0.5_pp0_rep2,vsp,20,241011,Ag-0.25-Au-0.25-Cu-0.5,2,HER,50,2.94,,,,,,
vsp20_241011_Ag-0.5-Au-0.25-Cu-0.25_pp0,vsp,20,241011,Ag-0.5-Au-0.25-Cu-0.25,avg,HER,50,2.94,,,,,,
vsp2_240718_Au-0.8-In-0.2_pp0,vsp,2,240718,Au-0.8-In-0.2,avg,CO2R,50,2.93,53.66716189918180,11.345776031434200,0.014311139,0,65.02724906945240,34.97275093054760
vsp2_240718_Au-0.8-In-0.2_pp0,vsp,2,240718,Au-0.8-In-0.2,avg,CO2R,100,3.25,44.07185754043820,8.634577603,0.013210282,0,52.72211688028270,47.27788311971730
vsp2_240718_Au-0.8-In-0.2_pp0,vsp,2,240718,Au-0.8-In-0.2,avg,CO2R,150,3.38,35.84716148067550,5.697445972495090,0.011375521,0,41.557960137542700,58.442039862457300
vsp2_240718_Au-0.8-In-0.2_pp0,vsp,2,240718,Au-0.8-In-0.2,avg,CO2R,200,3.53,37.72552260980560,4.026277013752460,0.011008568,0,41.76453821018250,58.23546178981750
vsp2_240718_Au-0.8-In-0.2_pp0,vsp,2,240718,Au-0.8-In-0.2,std,CO2R,200,0,0,0,0,0,0,0
vsp2_240718_Au-0.8-In-0.2_pp0,vsp,2,240718,Au-0.8-In-0.2,avg,CO2R,300,3.72,60.231015505660300,1.8320235756385100,0.009357283,0,62.073714473556500,37.926285526443500
vsp2_240718_Au-0.8-In-0.2_pp0,vsp,2,240718,Au-0.8-In-0.2,std,CO2R,100,0,0,0,0,0,0,0
vsp2_240718_Au-0.8-In-0.2_pp0,vsp,2,240718,Au-0.8-In-0.2,std,CO2R,300,0,0,0,0,0,0,0
vsp2_240718_Au-0.8-In-0.2_pp0,vsp,2,240718,Au-0.8-In-0.2,std,CO2R,150,0,0,0,0,0,0,0
vsp20_241011_Ag-0.5-Au-0.25-Cu-0.25_pp0_rep1,vsp,20,241011,Ag-0.5-Au-0.25-Cu-0.25,1,HER,50,2.94,,,,,,
vsp2_240718_Au-0.8-In-0.2_pp0_rep1,vsp,2,240718,Au-0.8-In-0.2,1,CO2R,100,3.25,44.07185754043820,8.634577603,0.013210282,0,52.72211688028270,47.27788311971730
vsp2_240718_Au-0.8-In-0.2_pp0_rep1,vsp,2,240718,Au-0.8-In-0.2,1,CO2R,300,3.72,60.231015505660300,1.8320235756385100,0.009357283,0,62.073714473556500,37.926285526443500
vsp2_240718_Au-0.8-In-0.2_pp0_rep1,vsp,2,240718,Au-0.8-In-0.2,1,CO2R,50,2.93,53.66716189918180,11.345776031434200,0.014311139,0,65.02724906945240,34.97275093054760
vsp2_240718_Au-0.8-In-0.2_pp0_rep1,vsp,2,240718,Au-0.8-In-0.2,1,CO2R,150,3.38,35.84716148067550,5.697445972495090,0.011375521,0,41.557960137542700,58.442039862457300
vsp2_240718_Au-0.8-In-0.2_pp0_rep1,vsp,2,240718,Au-0.8-In-0.2,1,CO2R,200,3.53,37.72552260980560,4.026277013752460,0.011008568,0,41.76453821018250,58.23546178981750
vsp2_240718_Au-0.875-In-0.125_pp0,vsp,2,240718,Au-0.875-In-0.125,std,CO2R,50,0,0,0,0,0,0,0
vsp4_240726_Pd-0.25-Sn-0.75_pp0_rep2,vsp,4,240726,Pd-0.25-Sn-0.75,2,HER,50,2.94,,,,,,
vsp2_240718_Au-0.875-In-0.125_pp0,vsp,2,240718,Au-0.875-In-0.125,std,CO2R,100,0,0,0,0,0,0,0
