Repository: Jehadabed/ocx24-dashboard

# OCx24 Dashboard

An interactive web dashboard for exploring and analyzing  data from OCx24 experiments, featuring HER (Hydrogen Evolution Reaction) and CO2RR (CO2 Reduction Reaction) performance data, as well as XRD (X-ray Diffraction) data.

This project is part of the OCx24 research: https://ai.meta.com/blog/open-catalyst-simulations-experiments/.

## Features

- **Interactive Data Filtering**: Filter data by source, batch, reaction type, element count, and voltage/current density ranges
- **Data Aggregation**: Average data across multiple replicates with statistical analysis
- **Interactive Plots**: Dedicated plotting interfaces for HER and CO2RR performance visualization

File: Data/DashboardData-250923.csv (part 21 of 21)
sample id,source,batch number,batch date,target composition,xrf composition,rep,reaction,current density,voltage,fe_h2,fe_co,fe_ch4,fe_c2h4,fe_gas_total,fe_liquid,Ag,Au,Cd,Cu,Ga,Hg,In,Mn,Mo,Nb,Ni,Pd,Pt,Rh,Sn,Tl,W,Zn
vsp30_250203_Au-0.73-Mn-0.27_pp0_rep2,vsp,30,250203,Au-0.73-Mn-0.27,Au-0.553-Mn-0.447,2,CO2R,50,2.9761639,85.95660089,0.0,0.6252866815,0.006743656748,86.60247138,13.39752862,0.0,0.553,0.0,0.0,0.0,0.0,0.0,0.447,0.0,0.0,0.0,0.0,0.0,0.0,0.0,0.0,0.0,0.0
vsp30_250203_Au-0.73-Mn-0.27_pp0_rep2,vsp,30,250203,Au-0.73-Mn-0.27,Au-0.553-Mn-0.447,2,CO2R,100,3.242312664,87.6998891,0.0,0.3390639047,0.003793306921,88.05016067,11.94983933,0.0,0.553,0.0,0.0,0.0,0.0,0.0,0.447,0.0,0.0,0.0,0.0,0.0,0.0,0.0,0.0,0.0,0.0
vsp30_250203_Au-0.73-Mn-0.27_pp0_rep2,vsp,30,250203,Au-0.73-Mn-0.27,Au-0.553-Mn-0.447,2,CO2R,150,3.40365187,86.52032895,0.0,0.2333816487,0.003090842676,86.76273293,13.23726707,0.0,0.553,0.0,0.0,0.0,0.0,0.0,0.447,0.0,0.0,0.0,0.0,0.0,0.0,0.0,0.0,0.0,0.0
vsp30_250203_Au-0.73-Mn-0.27_pp0_rep2,vsp,30,250203,Au-0.73-Mn-0.27,Au-0.553-Mn-0.447,2,CO2R,200,3.514332887,84.27138044,0.0,0.1722840945,0.002318132007,84.45067843,15.54932157,0.0,0.553,0.0,0.0,0.0,0.0,0.0,0.447,0.0,0.0,0.0,0.0,0.0,0.0,0.0,0.0,0.0,0.0
vsp30_250203_Au-0.73-Mn-0.27_pp0_rep2,vsp,30,250203,Au-0.73-Mn-0.27,Au-0.553-Mn-0.447,2,CO2R,300,3.708270535,82.10592396,0.0,0.1130213016,0.001404928489,82.2234807,17.7765193,0.0,0.553,0.0,0.0,0.0,0.0,0.0,0.447,0.0,0.0,0.0,0.0,0.0,0.0,0.0,0.0,0.0,0.0
vsp30_250203_Au-0.75-Mn-0.25_pp0_rep1,vsp,30,250203,Au-0.75-Mn-0.25,Au-0.706-Mn-0.294,1,HER,50,2.68300586,0.0,0.0,0.0,0.0,0.0,0.0,0.0,0.706,0.0,0.0,0.0,0.0,0.0,0.294,0.0,0.0,0.0,0.0,0.0,0.0,0.0,0.0,0.0,0.0
vsp30_250203_Au-0.75-Mn-0.25_pp0_rep1,vsp,30,250203,Au-0.75-Mn-0.25,Au-0.706-Mn-0.294,1,CO2R,50,2.93944095,87.56868735,0.0,0.6429003908,0.007586613841,88.23400309,11.76599691,0.0,0.706,0.0,0.0,0.0,0.0,0.0,0.294,0.0,0.0,0.0,0.0,0.0,0.0,0.0,0.0,0.0,0.0
vsp30_250203_Au-0.75-Mn-0.25_pp0_rep1,vsp,30,250203,Au-0.75-Mn-0.25,Au-0.706-Mn-0.294,1,CO2R,100,3.199552688,89.02697273,0.0,0.3484211878,0.004214785467,89.38850594,10.61149406,0.0,0.706,0.0,0.0,0.0,0.0,0.0,0.294,0.0,0.0,0.0,0.0,0.0,0.0,0.0,0.0,0.0,0.0
vsp30_250203_Au-0.75-Mn-0.25_pp0_rep1,vsp,30,250203,Au-0.75-Mn-0.25,Au-0.706-Mn-0.294,1,CO2R,150,3.350577927,87.68879868,0.0,0.2443902171,0.003371828374,87.9434808,12.0565192,0.0,0.706,0.0,0.0,0.0,0.0,0.0,0.294,0.0,0.0,0.0,0.0,0.0,0.0,0.0,0.0,0.0,0.0
vsp30_250203_Au-0.75-Mn-0.25_pp0_rep1,vsp,30,250203,Au-0.75-Mn-0.25,Au-0.706-Mn-0.294,1,CO2R,200,3.474294053,86.67193287,0.0,0.1943012311,0.003161089101,86.87582097,13.12417903,0.0,0.706,0.0,0.0,0.0,0.0,0.0,0.294,0.0,0.0,0.0,0.0,0.0,0.0,0.0,0.0,0.0,0.0
vsp30_250203_Au-0.75-Mn-0.25_pp0_rep1,vsp,30,250203,Au-0.75-Mn-0.25,Au-0.706-Mn-0.294,1,CO2R,300,3.619269518,83.4164766,0.0,0.1242133461,0.002107392734,83.54691642,16.45308358,0.0,0.706,0.0,0.0,0.0,0.0,0.0,0.294,0.0,0.0,0.0,0.0,0.0,0.0,0.0,0.0,0.0,0.0
vsp30_250203_Au-0.77-Mn-0.23_pp0_rep1,vsp,30,250203,Au-0.77-Mn-0.23,Au-0.658-Mn-0.342,1,HER,50,2.745667207,0.0,0.0,0.0,0.0,0.0,0.0,0.0,0.658,0.0,0.0,0.0,0.0,0.0,0.342,0.0,0.0,0.0,0.0,0.0,0.0,0.0,0.0,0.0,0.0
vsp30_250203_Au-0.77-Mn-0.23_pp0_rep1,vsp,30,250203,Au-0.77-Mn-0.23,Au-0.658-Mn-0.342,1,CO2R,50,2.919977439,83.99171357,0.0,0.668220098,0.01180139931,84.69447245,15.30552755,0.0,0.658,0.0,0.0,0.0,0.0,0.0,0.342,0.0,0.0,0.0,0.0,0.0,0.0,0.0,0.0,0.0,0.0
vsp30_250203_Au-0.77-Mn-0.23_pp0_rep1,vsp,30,250203,Au-0.77-Mn-0.23,Au-0.658-Mn-0.342,1,CO2R,100,3.264418123,89.30193141,0.0,0.3990606022,0.008851049482,89.72912041,10.27087959,0.0,0.658,0.0,0.0,0.0,0.0,0.0,0.342,0.0,0.0,0.0,0.0,0.0,0.0,0.0,0.0,0.0,0.0
vsp30_250203_Au-0.77-Mn-0.23_pp0_rep1,vsp,30,250203,Au-0.77-Mn-0.23,Au-0.658-Mn-0.342,1,CO2R,150,3.392746738,88.78026324,0.0,0.2840210631,0.006181685352,89.08463566,10.91536434,0.0,0.658,0.0,0.0,0.0,0.0,0.0,0.342,0.0,0.0,0.0,0.0,0.0,0.0,0.0,0.0,0.0,0.0
vsp30_250203_Au-0.77-Mn-0.23_pp0_rep1,vsp,30,250203,Au-0.77-Mn-0.23,Au-0.658-Mn-0.342,1,CO2R,200,3.541111262,87.48519534,0.0,0.2336568629,0.006111438928,87.73929808,12.26070192,0.0,0.658,0.0,0.0,0.0,0.0,0.0,0.342,0.0,0.0,0.0,0.0,0.0,0.0,0.0,0.0,0.0,0.0
vsp30_250203_Au-0.77-Mn-0.23_pp0_rep1,vsp,30,250203,Au-0.77-Mn-0.23,Au-0.658-Mn-0.342,1,CO2R,300,3.710593601,84.23047145,0.0,0.1524686714,0.004495771165,84.39715695,15.60284305,0.0,0.658,0.0,0.0,0.0,0.0,0.0,0.342,0.0,0.0,0.0,0.0,0.0,0.0,0.0,0.0,0.0,0.0
vsp30_250203_Au-0.77-Mn-0.23_pp0_rep2,vsp,30,250203,Au-0.77-Mn-0.23,Au-0.549-Mn-0.451,2,HER,50,2.736676331,0.0,0.0,0.0,0.0,0.0,0.0,0.0,0.549,0.0,0.0,0.0,0.0,0.0,0.451,0.0,0.0,0.0,0.0,0.0,0.0,0.0,0.0,0.0,0.0
vsp30_250203_Au-0.77-Mn-0.23_pp0_rep2,vsp,30,250203,Au-0.77-Mn-0.23,Au-0.549-Mn-0.451,2,CO2R,50,2.972768449,86.59440457,0.0,0.714456085,0.0126443564,87.34621956,12.65378044,0.0,0.549,0.0,0.0,0.0,0.0,0.0,0.451,0.0,0.0,0.0,0.0,0.0,0.0,0.0,0.0,0.0,0.0
vsp30_250203_Au-0.77-Mn-0.23_pp0_rep2,vsp,30,250203,Au-0.77-Mn-0.23,Au-0.549-Mn-0.451,2,CO2R,100,3.247342548,85.76890079,0.0,0.4089683137,0.008851049482,86.20797467,13.79202533,0.0,0.549,0.0,0.0,0.0,0.0,0.0,0.451,0.0,0.0,0.0,0.0,0.0,0.0,0.0,0.0,0.0,0.0
vsp30_250203_Au-0.77-Mn-0.23_pp0_rep2,vsp,30,250203,Au-0.77-Mn-0.23,Au-0.549-Mn-0.451,2,CO2R,150,3.393861801,86.81035385,0.0,0.266774306,0.006181685352,87.09780904,12.90219096,0.0,0.549,0.0,0.0,0.0,0.0,0.0,0.451,0.0,0.0,0.0,0.0,0.0,0.0,0.0,0.0,0.0,0.0
vsp30_250203_Au-0.77-Mn-0.23_pp0_rep2,vsp,30,250203,Au-0.77-Mn-0.23,Au-0.549-Mn-0.451,2,CO2R,200,3.546230797,85.31032246,0.0,0.2025576574,0.004847003288,85.52909581,14.47090419,0.0,0.549,0.0,0.0,0.0,0.0,0.0,0.451,0.0,0.0,0.0,0.0,0.0,0.0,0.0,0.0,0.0,0.0
vsp30_250203_Au-0.77-Mn-0.23_pp0_rep2,vsp,30,250203,Au-0.77-Mn-0.23,Au-0.549-Mn-0.451,2,CO2R,300,3.748423302,83.20408462,0.0,0.1311854393,0.002809856978,83.34467046,16.65532954,0.0,0.549,0.0,0.0,0.0,0.0,0.0,0.451,0.0,0.0,0.0,0.0,0.0,0.0,0.0,0.0,0.0,0.0
vsp30_250203_Au-0.78-Mn-0.22_pp0_rep1,vsp,30,250203,Au-0.78-Mn-0.22,Au-0.678-Mn-0.322,1,HER,50,2.822759025,0.0,0.0,0.0,0.0,0.0,0.0,0.0,0.678,0.0,0.0,0.0,0.0,0.0,0.322,0.0,0.0,0.0,0.0,0.0,0.0,0.0,0.0,0.0,0.0
vsp30_250203_Au-0.78-Mn-0.22_pp0_rep1,vsp,30,250203,Au-0.78-Mn-0.22,Au-0.678-Mn-0.322,1,CO2R,50,2.911907219,86.95724958,0.0,0.5801515513,0.0,87.54530978,12.45469022,0.0,0.678,0.0,0.0,0.0,0.0,0.0,0.322,0.0,0.0,0.0,0.0,0.0,0.0,0.0,0.0,0.0,0.0
vsp30_250203_Au-0.78-Mn-0.22_pp0_rep1,vsp,30,250203,Au-0.78-Mn-0.22,Au-0.678-Mn-0.322,1,CO2R,100,3.314613548,87.32009458,0.0,0.3390639047,0.005057742561,87.67410205,12.32589795,0.0,0.678,0.0,0.0,0.0,0.0,0.0,0.322,0.0,0.0,0.0,0.0,0.0,0.0,0.0,0.0,0.0,0.0
vsp30_250203_Au-0.78-Mn-0.22_pp0_rep1,vsp,30,250203,Au-0.78-Mn-0.22,Au-0.678-Mn-0.322,1,CO2R,150,3.439941482,86.48684844,0.0,0.2491605967,0.004214785467,86.748462,13.251538,0.0,0.678,0.0,0.0,0.0,0.0,0.0,0.322,0.0,0.0,0.0,0.0,0.0,0.0,0.0,0.0,0.0,0.0
vsp30_250203_Au-0.78-Mn-0.22_pp0_rep1,vsp,30,250203,Au-0.78-Mn-0.22,Au-0.678-Mn-0.322,1,CO2R,200,3.583236917,85.34453535,0.0,0.196778159,0.003793306921,85.55301547,14.44698453,0.0,0.678,0.0,0.0,0.0,0.0,0.0,0.322,0.0,0.0,0.0,0.0,0.0,0.0,0.0,0.0,0.0,0.0
vsp30_250203_Au-0.78-Mn-0.22_pp0_rep1,vsp,30,250203,Au-0.78-Mn-0.22,Au-0.678-Mn-0.322,1,CO2R,300,3.74244992,81.72508318,0.0,0.1185255857,0.001826407036,81.84856568,18.15143432,0.0,0.678,0.0,0.0,0.0,0.0,0.0,0.322,0.0,0.0,0.0,0.0,0.0,0.0,0.0,0.0,0.0,0.0
vsp30_250203_Au-0.79-Mn-0.21_pp0_rep1,vsp,30,250203,Au-0.79-Mn-0.21,Au-0.565-Mn-0.435,2,HER,50,2.76403624,0.0,0.0,0.0,0.0,0.0,0.0,0.0,0.565,0.0,0.0,0.0,0.0,0.0,0.435,0.0,0.0,0.0,0.0,0.0,0.0,0.0,0.0,0.0,0.0
vsp30_250203_Au-0.79-Mn-0.21_pp0_rep1,vsp,30,250203,Au-0.79-Mn-0.21,Au-0.565-Mn-0.435,2,CO2R,50,2.956123718,86.82290904,0.0,0.641799534,0.009272528028,87.49177557,12.50822443,0.0,0.565,0.0,0.0,0.0,0.0,0.0,0.435,0.0,0.0,0.0,0.0,0.0,0.0,0.0,0.0,0.0,0.0
vsp30_250203_Au-0.79-Mn-0.21_pp0_rep1,vsp,30,250203,Au-0.79-Mn-0.21,Au-0.565-Mn-0.435,2,CO2R,100,3.293032841,88.54987549,0.0,0.3423664752,0.003793306921,88.90394393,11.09605607,0.0,0.565,0.0,0.0,0.0,0.0,0.0,0.435,0.0,0.0,0.0,0.0,0.0,0.0,0.0,0.0,0.0,0.0
vsp30_250203_Au-0.79-Mn-0.21_pp0_rep1,vsp,30,250203,Au-0.79-Mn-0.21,Au-0.565-Mn-0.435,2,CO2R,150,3.412097186,87.17822093,0.0,0.233748601,0.002809856978,87.42038135,12.57961865,0.0,0.565,0.0,0.0,0.0,0.0,0.0,0.435,0.0,0.0,0.0,0.0,0.0,0.0,0.0,0.0,0.0,0.0
vsp30_250203_Au-0.79-Mn-0.21_pp0_rep1,vsp,30,250203,Au-0.79-Mn-0.21,Au-0.565-Mn-0.435,2,CO2R,200,3.539554229,85.21521689,0.0,0.1813661633,0.00252887128,85.40405483,14.59594517,0.0,0.565,0.0,0.0,0.0,0.0,0.0,0.435,0.0,0.0,0.0,0.0,0.0,0.0,0.0,0.0,0.0,0.0
vsp30_250203_Au-0.79-Mn-0.21_pp0_rep1,vsp,30,250203,Au-0.79-Mn-0.21,Au-0.565-Mn-0.435,2,CO2R,300,3.69623405,82.9423089,0.0,0.1187090619,0.001826407036,83.06597488,16.93402512,0.0,0.565,0.0,0.0,0.0,0.0,0.0,0.435,0.0,0.0,0.0,0.0,0.0,0.0,0.0,0.0,0.0,0.0
vsp30_250203_Au-0.8-Mn-0.2_pp0_rep1,vsp,30,250203,Au-0.8-Mn-0.2,Au-0.631-Mn-0.369,1,HER,50,2.738523273,0.0,0.0,0.0,0.0,0.0,0.0,0.0,0.631,0.0,0.0,0.0,0.0,0.0,0.369,0.0,0.0,0.0,0.0,0.0,0.0,0.0,0.0,0.0,0.0
vsp30_250203_Au-0.8-Mn-0.2_pp0_rep1,vsp,30,250203,Au-0.8-Mn-0.2,Au-0.631-Mn-0.369,1,CO2R,50,2.909192272,80.86923769,0.0,0.602168688,0.006743656748,81.49199018,18.50800982,0.0,0.631,0.0,0.0,0.0,0.0,0.0,0.369,0.0,0.0,0.0,0.0,0.0,0.0,0.0,0.0,0.0,0.0
vsp30_250203_Au-0.8-Mn-0.2_pp0_rep1,vsp,30,250203,Au-0.8-Mn-0.2,Au-0.631-Mn-0.369,1,CO2R,100,3.243207213,85.60317228,0.0,0.3687870392,0.006743656748,85.99155454,14.00844546,0.0,0.631,0.0,0.0,0.0,0.0,0.0,0.369,0.0,0.0,0.0,0.0,0.0,0.0,0.0,0.0,0.0,0.0
vsp30_250203_Au-0.8-Mn-0.2_pp0_rep1,vsp,30,250203,Au-0.8-Mn-0.2,Au-0.631-Mn-0.369,1,CO2R,150,3.391846668,85.80259055,0.0,0.2587013559,0.004776756863,86.07628401,13.92371599,0.0,0.631,0.0,0.0,0.0,0.0,0.0,0.369,0.0,0.0,0.0,0.0,0.0,0.0,0.0,0.0,0.0,0.0
vsp30_250203_Au-0.8-Mn-0.2_pp0_rep1,vsp,30,250203,Au-0.8-Mn-0.2,Au-0.631-Mn-0.369,1,CO2R,200,3.527883462,84.5093013,0.0,0.2091627984,0.004425524741,84.73277545,15.26722455,0.0,0.631,0.0,0.0,0.0,0.0,0.0,0.369,0.0,0.0,0.0,0.0,0.0,0.0,0.0,0.0,0.0,0.0
vsp30_250203_Au-0.8-Mn-0.2_pp0_rep1,vsp,30,250203,Au-0.8-Mn-0.2,Au-0.631-Mn-0.369,1,CO2R,300,3.702183259,82.30889954,0.0,0.1445791975,0.003371828374,82.46410016,17.53589984,0.0,0.631,0.0,0.0,0.0,0.0,0.0,0.369,0.0,0.0,0.0,0.0,0.0,0.0,0.0,0.0,0.0,0.0
vsp30_250203_Au-0.82-Mn-0.18_pp0_rep1,vsp,30,250203,Au-0.82-Mn-0.18,Au-0.621-Mn-0.379,1,HER,50,2.770824752,0.0,0.0,0.0,0.0,0.0,0.0,0.0,0.621,0.0,0.0,0.0,0.0,0.0,0.379,0.0,0.0,0.0,0.0,0.0,0.0,0.0,0.0,0.0,0.0
vsp30_250203_Au-0.82-Mn-0.18_pp0_rep1,vsp,30,250203,Au-0.82-Mn-0.18,Au-0.621-Mn-0.379,1,CO2R,50,2.950492485,85.9176798,0.0,0.648404675,0.009272528028,86.59414006,13.40585994,0.0,0.621,0.0,0.0,0.0,0.0,0.0,0.379,0.0,0.0,0.0,0.0,0.0,0.0,0.0,0.0,0.0,0.0
vsp30_250203_Au-0.82-Mn-0.18_pp0_rep1,vsp,30,250203,Au-0.82-Mn-0.18,Au-0.621-Mn-0.379,1,CO2R,100,3.21412,88.33078742,0.0,0.3621818982,0.005479221108,88.70784007,11.29215993,0.0,0.621,0.0,0.0,0.0,0.0,0.0,0.379,0.0,0.0,0.0,0.0,0.0,0.0,0.0,0.0,0.0,0.0
vsp30_250203_Au-0.82-Mn-0.18_pp0_rep1,vsp,30,250203,Au-0.82-Mn-0.18,Au-0.621-Mn-0.379,1,CO2R,150,3.384378336,86.7019607,0.0,0.253564024,0.004495771165,86.96990632,13.03009368,0.0,0.621,0.0,0.0,0.0,0.0,0.0,0.379,0.0,0.0,0.0,0.0,0.0,0.0,0.0,0.0,0.0,0.0
vsp30_250203_Au-0.82-Mn-0.18_pp0_rep1,vsp,30,250203,Au-0.82-Mn-0.18,Au-0.621-Mn-0.379,1,CO2R,200,3.51358487,85.29211743,0.0,0.2039337284,0.004425524741,85.51011536,14.48988464,0.0,0.621,0.0,0.0,0.0,0.0,0.0,0.379,0.0,0.0,0.0,0.0,0.0,0.0,0.0,0.0,0.0,0.0
vsp30_250203_Au-0.82-Mn-0.18_pp0_rep1,vsp,30,250203,Au-0.82-Mn-0.18,Au-0.621-Mn-0.379,1,CO2R,300,3.650931934,80.66919165,0.0,0.1315523916,0.002669364129,80.80967443,19.19032557,0.0,0.621,0.0,0.0,0.0,0.0,0.0,0.379,0.0,0.0,0.0,0.0,0.0,0.0,0.0,0.0,0.0,0.0
vsp30_250203_Au-0.82-Mn-0.18_pp0_rep2,vsp,30,250203,Au-0.82-Mn-0.18,Au-0.66-Mn-0.34,1,HER,50,2.756290479,0.0,0.0,0.0,0.0,0.0,0.0,0.0,0.66,0.0,0.0,0.0,0.0,0.0,0.34,0.0,0.0,0.0,0.0,0.0,0.0,0.0,0.0,0.0,0.0
vsp30_250203_Au-0.82-Mn-0.18_pp0_rep2,vsp,30,250203,Au-0.82-Mn-0.18,Au-0.66-Mn-0.34,2,HER,50,2.785409851,0.0,0.0,0.0,0.0,0.0,0.0,0.0,0.66,0.0,0.0,0.0,0.0,0.0,0.34,0.0,0.0,0.0,0.0,0.0,0.0,0.0,0.0,0.0,0.0
vsp30_250203_Au-0.82-Mn-0.18_pp0_rep2,vsp,30,250203,Au-0.82-Mn-0.18,Au-0.66-Mn-0.34,1,CO2R,50,2.957315764,84.82035615,0.0,0.6572115296,0.008429570935,85.50675747,14.49324253,0.0,0.66,0.0,0.0,0.0,0.0,0.0,0.34,0.0,0.0,0.0,0.0,0.0,0.0,0.0,0.0,0.0,0.0
vsp30_250203_Au-0.82-Mn-0.18_pp0_rep2,vsp,30,250203,Au-0.82-Mn-0.18,Au-0.66-Mn-0.34,2,CO2R,50,3.021224741,89.11423131,0.0,0.6803295231,0.01011548512,89.82543654,10.17456346,0.0,0.66,0.0,0.0,0.0,0.0,0.0,0.34,0.0,0.0,0.0,0.0,0.0,0.0,0.0,0.0,0.0,0.0
vsp30_250203_Au-0.82-Mn-0.18_pp0_rep2,vsp,30,250203,Au-0.82-Mn-0.18,Au-0.66-Mn-0.34,1,CO2R,100,3.332367635,85.89382494,0.0,0.3390639047,0.004214785467,86.24649516,13.75350484,0.0,0.66,0.0,0.0,0.0,0.0,0.0,0.34,0.0,0.0,0.0,0.0,0.0,0.0,0.0,0.0,0.0,0.0
vsp30_250203_Au-0.82-Mn-0.18_pp0_rep2,vsp,30,250203,Au-0.82-Mn-0.18,Au-0.66-Mn-0.34,2,CO2R,100,3.391943066,90.74891711,0.0,0.360530613,0.005057742561,91.12488558,8.87511442,0.0,0.66,0.0,0.0,0.0,0.0,0.0,0.34,0.0,0.0,0.0,0.0,0.0,0.0,0.0,0.0,0.0,0.0
vsp30_250203_Au-0.82-Mn-0.18_pp0_rep2,vsp,30,250203,Au-0.82-Mn-0.18,Au-0.66-Mn-0.34,1,CO2R,150,3.425962643,85.94906778,0.0,0.2418215511,0.003652814072,86.20212127,13.79787873,0.0,0.66,0.0,0.0,0.0,0.0,0.0,0.34,0.0,0.0,0.0,0.0,0.0,0.0,0.0,0.0,0.0,0.0
vsp30_250203_Au-0.82-Mn-0.18_pp0_rep2,vsp,30,250203,Au-0.82-Mn-0.18,Au-0.66-Mn-0.34,2,CO2R,150,3.500903738,89.03262257,0.0,0.2568665945,0.004495771165,89.30255265,10.69744735,0.0,0.66,0.0,0.0,0.0,0.0,0.0,0.34,0.0,0.0,0.0,0.0,0.0,0.0,0.0,0.0,0.0,0.0
vsp30_250203_Au-0.82-Mn-0.18_pp0_rep2,vsp,30,250203,Au-0.82-Mn-0.18,Au-0.66-Mn-0.34,1,CO2R,200,3.568601186,84.01086024,0.0,0.1978790158,0.003793306921,84.22093551,15.77906449,0.0,0.66,0.0,0.0,0.0,0.0,0.0,0.34,0.0,0.0,0.0,0.0,0.0,0.0,0.0,0.0,0.0,0.0
vsp30_250203_Au-0.82-Mn-0.18_pp0_rep2,vsp,30,250203,Au-0.82-Mn-0.18,Au-0.66-Mn-0.34,1,CO2R,300,3.746971638,80.38105003,0.3413555992,0.1401757701,0.002950349827,80.87278135,19.12721865,0.0,0.66,0.0,0.0,0.0,0.0,0.0,0.34,0.0,0.0,0.0,0.0,0.0,0.0,0.0,0.0,0.0,0.0
vsp30_250203_Au-0.82-Mn-0.18_pp0_rep2,vsp,30,250203,Au-0.82-Mn-0.18,Au-0.66-Mn-0.34,2,CO2R,300,3.869829372,83.27962502,0.3781925344,0.1359558189,0.002950349827,83.80347903,16.19652097,0.0,0.66,0.0,0.0,0.0,0.0,0.0,0.34,0.0,0.0,0.0,0.0,0.0,0.0,0.0,0.0,0.0,0.0
vsp30_250203_Au-0.82-Mn-0.18_pp0_rep2,vsp,30,250203,Au-0.82-Mn-0.18,Au-0.66-Mn-0.34,2,CO2R,200,3.897411329,88.1434012,0.0,0.2080619415,0.004214785467,88.36506946,11.63493054,0.0,0.66,0.0,0.0,0.0,0.0,0.0,0.34,0.0,0.0,0.0,0.0,0.0,0.0,0.0,0.0,0.0,0.0
vsp30_250203_Au-0.82-Mn-0.18_pp0_rep3,vsp,30,250203,Au-0.82-Mn-0.18,Au-0.818-Mn-0.182,2,HER,50,2.802764248,0.0,0.0,0.0,0.0,0.0,0.0,0.0,0.818,0.0,0.0,0.0,0.0,0.0,0.182,0.0,0.0,0.0,0.0,0.0,0.0,0.0,0.0,0.0,0.0
vsp30_250203_Au-0.82-Mn-0.18_pp0_rep3,vsp,30,250203,Au-0.82-Mn-0.18,Au-0.818-Mn-0.182,2,CO2R,50,3.013359575,86.69986817,0.0,0.6142781131,0.005057742561,87.33007843,12.66992157,0.0,0.818,0.0,0.0,0.0,0.0,0.0,0.182,0.0,0.0,0.0,0.0,0.0,0.0,0.0,0.0,0.0,0.0
vsp30_250203_Au-0.82-Mn-0.18_pp0_rep3,vsp,30,250203,Au-0.82-Mn-0.18,Au-0.818-Mn-0.182,2,CO2R,100,3.275411262,87.92337149,0.0,0.3346604774,0.003793306921,88.26923964,11.73076036,0.0,0.818,0.0,0.0,0.0,0.0,0.0,0.182,0.0,0.0,0.0,0.0,0.0,0.0,0.0,0.0,0.0,0.0
vsp30_250203_Au-0.82-Mn-0.18_pp0_rep3,vsp,30,250203,Au-0.82-Mn-0.18,Au-0.818-Mn-0.182,2,CO2R,150,3.453059189,85.93609408,0.0,0.2385189806,0.003090842676,86.18462398,13.81537602,0.0,0.818,0.0,0.0,0.0,0.0,0.0,0.182,0.0,0.0,0.0,0.0,0.0,0.0,0.0,0.0,0.0,0.0
vsp30_250203_Au-0.82-Mn-0.18_pp0_rep3,vsp,30,250203,Au-0.82-Mn-0.18,Au-0.818-Mn-0.182,2,CO2R,200,3.584425488,84.10816297,0.0,0.1918243032,0.003582567647,84.31197278,15.68802722,0.0,0.818,0.0,0.0,0.0,0.0,0.0,0.182,0.0,0.0,0.0,0.0,0.0,0.0,0.0,0.0,0.0,0.0
vsp30_250203_Au-0.82-Mn-0.18_pp0_rep3,vsp,30,250203,Au-0.82-Mn-0.18,Au-0.818-Mn-0.182,2,CO2R,300,3.751232791,81.50160079,0.0,0.1293506779,0.002388378432,81.6394361,18.3605639,0.0,0.818,0.0,0.0,0.0,0.0,0.0,0.182,0.0,0.0,0.0,0.0,0.0,0.0,0.0,0.0,0.0,0.0
vsp30_250203_Au-0.83-Mn-0.17_pp0_rep1,vsp,30,250203,Au-0.83-Mn-0.17,Au-0.638-Mn-0.362,1,HER,50,2.711984471,0.0,0.0,0.0,0.0,0.0,0.0,0.0,0.638,0.0,0.0,0.0,0.0,0.0,0.362,0.0,0.0,0.0,0.0,0.0,0.0,0.0,0.0,0.0,0.0
vsp30_250203_Au-0.83-Mn-0.17_pp0_rep1,vsp,30,250203,Au-0.83-Mn-0.17,Au-0.638-Mn-0.362,1,CO2R,50,2.910038571,86.05829793,0.0,0.6528081023,0.01011548512,86.74099316,13.25900684,0.0,0.638,0.0,0.0,0.0,0.0,0.0,0.362,0.0,0.0,0.0,0.0,0.0,0.0,0.0,0.0,0.0,0.0
vsp30_250203_Au-0.83-Mn-0.17_pp0_rep1,vsp,30,250203,Au-0.83-Mn-0.17,Au-0.638-Mn-0.362,1,CO2R,100,3.174060654,86.99805395,0.0,0.3687870392,0.006743656748,87.3869305,12.6130695,0.0,0.638,0.0,0.0,0.0,0.0,0.0,0.362,0.0,0.0,0.0,0.0,0.0,0.0,0.0,0.0,0.0,0.0
vsp30_250203_Au-0.83-Mn-0.17_pp0_rep1,vsp,30,250203,Au-0.83-Mn-0.17,Au-0.638-Mn-0.362,1,CO2R,150,3.330790794,85.45355626,0.0,0.2465919307,0.00393379977,85.71166112,14.28833888,0.0,0.638,0.0,0.0,0.0,0.0,0.0,0.362,0.0,0.0,0.0,0.0,0.0,0.0,0.0,0.0,0.0,0.0
vsp30_250203_Au-0.83-Mn-0.17_pp0_rep1,vsp,30,250203,Au-0.83-Mn-0.17,Au-0.638-Mn-0.362,1,CO2R,200,3.44451631,84.85111637,0.0,0.1852191622,0.002950349827,85.04546451,14.95453549,0.0,0.638,0.0,0.0,0.0,0.0,0.0,0.362,0.0,0.0,0.0,0.0,0.0,0.0,0.0,0.0,0.0,0.0
vsp30_250203_Au-0.83-Mn-0.17_pp0_rep1,vsp,30,250203,Au-0.83-Mn-0.17,Au-0.638-Mn-0.362,1,CO2R,300,3.633334752,82.00924899,0.0,0.1240298699,0.001966899885,82.14068296,17.85931704,0.0,0.638,0.0,0.0,0.0,0.0,0.0,0.362,0.0,0.0,0.0,0.0,0.0,0.0,0.0,0.0,0.0,0.0
vsp30_250203_Au-0.84-Mn-0.16_pp0_rep2,vsp,30,250203,Au-0.84-Mn-0.16,Au-0.842-Mn-0.158,2,HER,50,2.785522785,0.0,0.0,0.0,0.0,0.0,0.0,0.0,0.842,0.0,0.0,0.0,0.0,0.0,0.158,0.0,0.0,0.0,0.0,0.0,0.0,0.0,0.0,0.0,0.0
vsp30_250203_Au-0.84-Mn-0.16_pp0_rep2,vsp,30,250203,Au-0.84-Mn-0.16,Au-0.842-Mn-0.158,2,CO2R,50,3.004000684,82.96721003,0.0,0.6098746858,0.005900699654,83.5948484,16.4051516,0.0,0.842,0.0,0.0,0.0,0.0,0.0,0.158,0.0,0.0,0.0,0.0,0.0,0.0,0.0,0.0,0.0,0.0
vsp30_250203_Au-0.84-Mn-0.16_pp0_rep2,vsp,30,250203,Au-0.84-Mn-0.16,Au-0.842-Mn-0.158,2,CO2R,100,3.282735837,86.6590638,0.0,0.3423664752,0.004214785467,87.01503659,12.98496341,0.0,0.842,0.0,0.0,0.0,0.0,0.0,0.158,0.0,0.0,0.0,0.0,0.0,0.0,0.0,0.0,0.0,0.0
vsp30_250203_Au-0.84-Mn-0.16_pp0_rep2,vsp,30,250203,Au-0.84-Mn-0.16,Au-0.842-Mn-0.158,2,CO2R,150,3.445846532,86.92000251,0.0,0.2425554557,0.004214785467,87.17599952,12.82400048,0.0,0.842,0.0,0.0,0.0,0.0,0.0,0.158,0.0,0.0,0.0,0.0,0.0,0.0,0.0,0.0,0.0,0.0
vsp30_250203_Au-0.84-Mn-0.16_pp0_rep2,vsp,30,250203,Au-0.84-Mn-0.16,Au-0.842-Mn-0.158,2,CO2R,200,3.569432701,85.53129381,0.0,0.1918243032,0.003582567647,85.73584507,14.26415493,0.0,0.842,0.0,0.0,0.0,0.0,0.0,0.158,0.0,0.0,0.0,0.0,0.0,0.0,0.0,0.0,0.0,0.0
vsp30_250203_Au-0.84-Mn-0.16_pp0_rep2,vsp,30,250203,Au-0.84-Mn-0.16,Au-0.842-Mn-0.158,2,CO2R,300,3.743215608,81.97786101,0.0,0.1262315836,0.00252887128,82.11271772,17.88728228,0.0,0.842,0.0,0.0,0.0,0.0,0.0,0.158,0.0,0.0,0.0,0.0,0.0,0.0,0.0,0.0,0.0,0.0
vsp30_250203_Au-0.85-Mn-0.15_pp0_rep1,vsp,30,250203,Au-0.85-Mn-0.15,Au-0.72-Mn-0.28,1,HER,50,2.767995545,0.0,0.0,0.0,0.0,0.0,0.0,0.0,0.72,0.0,0.0,0.0,0.0,0.0,0.28,0.0,0.0,0.0,0.0,0.0,0.0,0.0,0.0,0.0,0.0
vsp30_250203_Au-0.85-Mn-0.15_pp0_rep1,vsp,30,250203,Au-0.85-Mn-0.15,Au-0.72-Mn-0.28,1,CO2R,50,2.947351904,86.84927494,0.0,0.7485826468,0.01770209896,87.6580687,12.3419313,0.0,0.72,0.0,0.0,0.0,0.0,0.0,0.28,0.0,0.0,0.0,0.0,0.0,0.0,0.0,0.0,0.0,0.0
vsp30_250203_Au-0.85-Mn-0.15_pp0_rep1,vsp,30,250203,Au-0.85-Mn-0.15,Au-0.72-Mn-0.28,1,CO2R,100,3.301925076,88.7482475,0.0,0.4117204558,0.01011548512,89.19282083,10.80717917,0.0,0.72,0.0,0.0,0.0,0.0,0.0,0.28,0.0,0.0,0.0,0.0,0.0,0.0,0.0,0.0,0.0,0.0
vsp30_250203_Au-0.85-Mn-0.15_pp0_rep1,vsp,30,250203,Au-0.85-Mn-0.15,Au-0.72-Mn-0.28,1,CO2R,150,3.431015003,87.68252108,0.0,0.2950296314,0.008429570935,88.00443381,11.99556619,0.0,0.72,0.0,0.0,0.0,0.0,0.0,0.28,0.0,0.0,0.0,0.0,0.0,0.0,0.0,0.0,0.0,0.0
vsp30_250203_Au-0.85-Mn-0.15_pp0_rep1,vsp,30,250203,Au-0.85-Mn-0.15,Au-0.72-Mn-0.28,1,CO2R,200,3.578312236,85.58120069,0.0,0.2441150028,0.008851049482,85.85319695,14.14680305,0.0,0.72,0.0,0.0,0.0,0.0,0.0,0.28,0.0,0.0,0.0,0.0,0.0,0.0,0.0,0.0,0.0,0.0
vsp30_250203_Au-0.85-Mn-0.15_pp0_rep1,vsp,30,250203,Au-0.85-Mn-0.15,Au-0.72-Mn-0.28,1,CO2R,300,3.737887282,80.20506811,0.0,0.1561381942,0.005619713957,80.37918329,19.62081671,0.0,0.72,0.0,0.0,0.0,0.0,0.0,0.28,0.0,0.0,0.0,0.0,0.0,0.0,0.0,0.0,0.0,0.0
vsp31_250204_Au-0.47-Cu-0.26-Mn-0.26_pp0_rep1,vsp,31,250204,Au-0.47-Cu-0.26-Mn-0.26,Au-0.429-Cu-0.113-Mn-0.459,1,HER,50,2.788986405,0.0,0.0,0.0,0.0,0.0,0.0,0.0,0.429,0.0,0.113,0.0,0.0,0.0,0.459,0.0,0.0,0.0,0.0,0.0,0.0,0.0,0.0,0.0,0.0
vsp31_250204_Au-0.47-Cu-0.26-Mn-0.26_pp0_rep1,vsp,31,250204,Au-0.47-Cu-0.26-Mn-0.26,Au-0.429-Cu-0.113-Mn-0.459,1,CO2R,50,3.02476513,86.62453703,0.0,0.6362952498,0.005057742561,87.27874158,12.72125842,0.0,0.429,0.0,0.113,0.0,0.0,0.0,0.459,0.0,0.0,0.0,0.0,0.0,0.0,0.0,0.0,0.0,0.0
vsp31_250204_Au-0.47-Cu-0.26-Mn-0.26_pp0_rep1,vsp,31,250204,Au-0.47-Cu-0.26-Mn-0.26,Au-0.429-Cu-0.113-Mn-0.459,1,CO2R,100,3.276317618,87.80095838,0.0,0.3577784709,0.004636264014,88.17375322,11.82624678,0.0,0.429,0.0,0.113,0.0,0.0,0.0,0.459,0.0,0.0,0.0,0.0,0.0,0.0,0.0,0.0,0.0,0.0
vsp31_250204_Au-0.47-Cu-0.26-Mn-0.26_pp0_rep1,vsp,31,250204,Au-0.47-Cu-0.26-Mn-0.26,Au-0.429-Cu-0.113-Mn-0.459,1,CO2R,150,3.451765189,87.58793865,0.0,0.2708107811,0.004495771165,87.87346055,12.12653945,0.0,0.429,0.0,0.113,0.0,0.0,0.0,0.459,0.0,0.0,0.0,0.0,0.0,0.0,0.0,0.0,0.0,0.0
vsp31_250204_Au-0.47-Cu-0.26-Mn-0.26_pp0_rep1,vsp,31,250204,Au-0.47-Cu-0.26-Mn-0.26,Au-0.429-Cu-0.113-Mn-0.459,1,CO2R,200,3.586894169,85.98076963,0.0,0.2262260793,0.004847003288,86.22345855,13.77654145,0.0,0.429,0.0,0.113,0.0,0.0,0.0,0.459,0.0,0.0,0.0,0.0,0.0,0.0,0.0,0.0,0.0,0.0
vsp31_250204_Au-0.47-Cu-0.26-Mn-0.26_pp0_rep1,vsp,31,250204,Au-0.47-Cu-0.26-Mn-0.26,Au-0.429-Cu-0.113-Mn-0.459,1,CO2R,300,3.748562233,82.56900123,0.0,0.1640276682,0.005338728259,82.74841821,17.25158179,0.0,0.429,0.0,0.113,0.0,0.0,0.0,0.459,0.0,0.0,0.0,0.0,0.0,0.0,0.0,0.0,0.0,0.0
vsp31_250204_Au-0.49-Cu-0.25-Mn-0.27_pp0_rep1,vsp,31,250204,Au-0.49-Cu-0.25-Mn-0.27,Au-0.366-Cu-0.097-Mn-0.537,1,HER,50,2.902094818,0.0,0.0,0.0,0.0,0.0,0.0,0.0,0.366,0.0,0.097,0.0,0.0,0.0,0.537,0.0,0.0,0.0,0.0,0.0,0.0,0.0,0.0,0.0,0.0
vsp31_250204_Au-0.49-Cu-0.25-Mn-0.27_pp0_rep1,vsp,31,250204,Au-0.49-Cu-0.25-Mn-0.27,Au-0.366-Cu-0.097-Mn-0.537,1,CO2R,50,2.984091365,86.28052481,0.0,0.6208832541,0.005057742561,86.91832879,13.08167121,0.0,0.366,0.0,0.097,0.0,0.0,0.0,0.537,0.0,0.0,0.0,0.0,0.0,0.0,0.0,0.0,0.0,0.0
vsp31_250204_Au-0.49-Cu-0.25-Mn-0.27_pp0_rep1,vsp,31,250204,Au-0.49-Cu-0.25-Mn-0.27,Au-0.366-Cu-0.097-Mn-0.537,1,CO2R,100,3.292626043,86.95599406,0.0,0.3401647616,0.003793306921,87.30736649,12.69263351,0.0,0.366,0.0,0.097,0.0,0.0,0.0,0.537,0.0,0.0,0.0,0.0,0.0,0.0,0.0,0.0,0.0,0.0
vsp31_250204_Au-0.49-Cu-0.25-Mn-0.27_pp0_rep1,vsp,31,250204,Au-0.49-Cu-0.25-Mn-0.27,Au-0.366-Cu-0.097-Mn-0.537,1,CO2R,150,3.425868143,84.72200716,0.0,0.2576004991,0.004214785467,84.99271968,15.00728032,0.0,0.366,0.0,0.097,0.0,0.0,0.0,0.537,0.0,0.0,0.0,0.0,0.0,0.0,0.0,0.0,0.0,0.0
vsp31_250204_Au-0.49-Cu-0.25-Mn-0.27_pp0_rep1,vsp,31,250204,Au-0.49-Cu-0.25-Mn-0.27,Au-0.366-Cu-0.097-Mn-0.537,1,CO2R,200,3.560004757,85.26732093,0.0,0.2187952957,0.004847003288,85.50109619,14.49890381,0.0,0.366,0.0,0.097,0.0,0.0,0.0,0.537,0.0,0.0,0.0,0.0,0.0,0.0,0.0,0.0,0.0,0.0
vsp31_250204_Au-0.49-Cu-0.25-Mn-0.27_pp0_rep1,vsp,31,250204,Au-0.49-Cu-0.25-Mn-0.27,Au-0.366-Cu-0.097-Mn-0.537,1,CO2R,300,3.686699113,81.68804537,0.0,0.1462304827,0.003371828374,81.84456775,18.15543225,0.0,0.366,0.0,0.097,0.0,0.0,0.0,0.537,0.0,0.0,0.0,0.0,0.0,0.0,0.0,0.0,0.0,0.0
vsp31_250204_Au-0.49-Cu-0.27-Mn-0.24_pp0_rep1,vsp,31,250204,Au-0.49-Cu-0.27-Mn-0.24,Au-0.403-Cu-0.108-Mn-0.489,1,HER,50,2.953664562,0.0,0.0,0.0,0.0,0.0,0.0,0.0,0.403,0.0,0.108,0.0,0.0,0.0,0.489,0.0,0.0,0.0,0.0,0.0,0.0,0.0,0.0,0.0,0.0
vsp31_250204_Au-0.49-Cu-0.27-Mn-0.24_pp0_rep1,vsp,31,250204,Au-0.49-Cu-0.27-Mn-0.24,Au-0.403-Cu-0.108-Mn-0.489,1,CO2R,50,3.096924668,90.08600306,0.0,0.6109755426,0.004214785467,90.7110792,9.288920798,0.0,0.403,0.0,0.108,0.0,0.0,0.0,0.489,0.0,0.0,0.0,0.0,0.0,0.0,0.0,0.0,0.0,0.0
vsp31_250204_Au-0.49-Cu-0.27-Mn-0.24_pp0_rep1,vsp,31,250204,Au-0.49-Cu-0.27-Mn-0.24,Au-0.403-Cu-0.108-Mn-0.489,1,CO2R,100,3.41770386,91.03956978,0.0,0.3390639047,0.004214785467,91.39026283,8.60973717,0.0,0.403,0.0,0.108,0.0,0.0,0.0,0.489,0.0,0.0,0.0,0.0,0.0,0.0,0.0,0.0,0.0,0.0
vsp31_250204_Au-0.49-Cu-0.27-Mn-0.24_pp0_rep1,vsp,31,250204,Au-0.49-Cu-0.27-Mn-0.24,Au-0.403-Cu-0.108-Mn-0.489,1,CO2R,150,3.508691432,89.77630836,0.0,0.2480597398,0.004495771165,90.03578394,9.96421606,0.0,0.403,0.0,0.108,0.0,0.0,0.0,0.489,0.0,0.0,0.0,0.0,0.0,0.0,0.0,0.0,0.0,0.0
vsp31_250204_Au-0.49-Cu-0.27-Mn-0.24_pp0_rep1,vsp,31,250204,Au-0.49-Cu-0.27-Mn-0.24,Au-0.403-Cu-0.108-Mn-0.489,1,CO2R,200,3.634357944,88.09945803,0.0,0.202007229,0.004214785467,88.31408299,11.68591701,0.0,0.403,0.0,0.108,0.0,0.0,0.0,0.489,0.0,0.0,0.0,0.0,0.0,0.0,0.0,0.0,0.0,0.0
vsp31_250204_Au-0.49-Cu-0.27-Mn-0.24_pp0_rep1,vsp,31,250204,Au-0.49-Cu-0.27-Mn-0.24,Au-0.403-Cu-0.108-Mn-0.489,1,CO2R,300,3.801295439,85.32988763,0.0,0.1489826248,0.004917249712,85.4915314,14.5084686,0.0,0.403,0.0,0.108,0.0,0.0,0.0,0.489,0.0,0.0,0.0,0.0,0.0,0.0,0.0,0.0,0.0,0.0
vsp31_250204_Au-0.5-Cu-0.25-Mn-0.25_pp0_rep1,vsp,31,250204,Au-0.5-Cu-0.25-Mn-0.25,Au-0.43-Cu-0.102-Mn-0.468,1,HER,50,2.903911785,0.0,0.0,0.0,0.0,0.0,0.0,0.0,0.43,0.0,0.102,0.0,0.0,0.0,0.468,0.0,0.0,0.0,0.0,0.0,0.0,0.0,0.0,0.0,0.0
vsp31_250204_Au-0.5-Cu-0.25-Mn-0.25_pp0_rep1,vsp,31,250204,Au-0.5-Cu-0.25-Mn-0.25,Au-0.43-Cu-0.102-Mn-0.468,1,CO2R,50,3.004769884,88.12739333,0.0,0.6142781131,0.004214785467,88.75774921,11.24225079,0.0,0.43,0.0,0.102,0.0,0.0,0.0,0.468,0.0,0.0,0.0,0.0,0.0,0.0,0.0,0.0,0.0,0.0
vsp31_250204_Au-0.5-Cu-0.25-Mn-0.25_pp0_rep1,vsp,31,250204,Au-0.5-Cu-0.25-Mn-0.25,Au-0.43-Cu-0.102-Mn-0.468,1,CO2R,100,3.269575561,88.71748729,0.0,0.3253031943,0.002950349827,89.05167232,10.94832768,0.0,0.43,0.0,0.102,0.0,0.0,0.0,0.468,0.0,0.0,0.0,0.0,0.0,0.0,0.0,0.0,0.0,0.0
vsp31_250204_Au-0.5-Cu-0.25-Mn-0.25_pp0_rep1,vsp,31,250204,Au-0.5-Cu-0.25-Mn-0.25,Au-0.43-Cu-0.102-Mn-0.468,1,CO2R,150,3.442711183,88.06210634,0.0,0.2352164101,0.002809856978,88.3060641,11.6939359,0.0,0.43,0.0,0.102,0.0,0.0,0.0,0.468,0.0,0.0,0.0,0.0,0.0,0.0,0.0,0.0,0.0,0.0
vsp31_250204_Au-0.5-Cu-0.25-Mn-0.25_pp0_rep1,vsp,31,250204,Au-0.5-Cu-0.25-Mn-0.25,Au-0.43-Cu-0.102-Mn-0.468,1,CO2R,200,3.565438306,86.57776894,0.0,0.184943948,0.00252887128,86.77117325,13.22882675,0.0,0.43,0.0,0.102,0.0,0.0,0.0,0.468,0.0,0.0,0.0,0.0,0.0,0.0,0.0,0.0,0.0,0.0
vsp31_250204_Au-0.5-Cu-0.25-Mn-0.25_pp0_rep1,vsp,31,250204,Au-0.5-Cu-0.25-Mn-0.25,Au-0.43-Cu-0.102-Mn-0.468,1,CO2R,300,3.686178153,82.94147189,0.0,0.118892538,0.001685914187,83.06534561,16.93465439,0.0,0.43,0.0,0.102,0.0,0.0,0.0,0.468,0.0,0.0,0.0,0.0,0.0,0.0,0.0,0.0,0.0,0.0
vsp31_250204_Au-0.51-Cu-0.23-Mn-0.25_pp0_rep1,vsp,31,250204,Au-0.51-Cu-0.23-Mn-0.25,Au-0.468-Cu-0.036-Mn-0.496,1,HER,50,2.736943876,0.0,0.0,0.0,0.0,0.0,0.0,0.0,0.468,0.0,0.036,0.0,0.0,0.0,0.496,0.0,0.0,0.0,0.0,0.0,0.0,0.0,0.0,0.0,0.0
vsp31_250204_Au-0.51-Cu-0.23-Mn-0.25_pp0_rep1,vsp,31,250204,Au-0.51-Cu-0.23-Mn-0.25,Au-0.468-Cu-0.036-Mn-0.496,1,CO2R,50,2.906503047,87.24099688,0.0,0.7056492303,0.01011548512,87.97752182,12.02247818,0.0,0.468,0.0,0.036,0.0,0.0,0.0,0.496,0.0,0.0,0.0,0.0,0.0,0.0,0.0,0.0,0.0,0.0
vsp31_250204_Au-0.51-Cu-0.23-Mn-0.25_pp0_rep1,vsp,31,250204,Au-0.51-Cu-0.23-Mn-0.25,Au-0.468-Cu-0.036-Mn-0.496,1,CO2R,100,3.180970488,88.22030174,0.0,0.3808964644,0.005479221108,88.61755183,11.38244817,0.0,0.468,0.0,0.036,0.0,0.0,0.0,0.496,0.0,0.0,0.0,0.0,0.0,0.0,0.0,0.0,0.0,0.0
vsp31_250204_Au-0.51-Cu-0.23-Mn-0.25_pp0_rep1,vsp,31,250204,Au-0.51-Cu-0.23-Mn-0.25,Au-0.468-Cu-0.036-Mn-0.496,1,CO2R,150,3.343410751,87.61723409,0.0,0.279984588,0.005338728259,87.91474992,12.08525008,0.0,0.468,0.0,0.036,0.0,0.0,0.0,0.496,0.0,0.0,0.0,0.0,0.0,0.0,0.0,0.0,0.0,0.0
vsp31_250204_Au-0.51-Cu-0.23-Mn-0.25_pp0_rep1,vsp,31,250204,Au-0.51-Cu-0.23-Mn-0.25,Au-0.468-Cu-0.036-Mn-0.496,1,CO2R,200,3.470880053,86.47513026,0.0,0.2306295066,0.004847003288,86.72222261,13.27777739,0.0,0.468,0.0,0.036,0.0,0.0,0.0,0.496,0.0,0.0,0.0,0.0,0.0,0.0,0.0,0.0,0.0,0.0
vsp31_250204_Au-0.51-Cu-0.23-Mn-0.25_pp0_rep1,vsp,31,250204,Au-0.51-Cu-0.23-Mn-0.25,Au-0.468-Cu-0.036-Mn-0.496,1,CO2R,300,3.637499399,83.69269079,0.0,0.1682476194,0.005057742561,83.87588197,16.12411803,0.0,0.468,0.0,0.036,0.0,0.0,0.0,0.496,0.0,0.0,0.0,0.0,0.0,0.0,0.0,0.0,0.0,0.0
vsp31_250204_Au-0.51-Cu-0.26-Mn-0.23_pp0_rep1,vsp,31,250204,Au-0.51-Cu-0.26-Mn-0.23,Au-0.445-Cu-0.103-Mn-0.452,1,HER,50,2.802217901,0.0,0.0,0.0,0.0,0.0,0.0,0.0,0.445,0.0,0.103,0.0,0.0,0.0,0.452,0.0,0.0,0.0,0.0,0.0,0.0,0.0,0.0,0.0,0.0
vsp31_250204_Au-0.51-Cu-0.26-Mn-0.23_pp0_rep1,vsp,31,250204,Au-0.51-Cu-0.26-Mn-0.23,Au-0.445-Cu-0.103-Mn-0.452,1,CO2R,50,2.986748176,86.55171692,0.0,0.8047263453,0.01938801315,87.42229463,12.57770537,0.0,0.445,0.0,0.103,0.0,0.0,0.0,0.452,0.0,0.0,0.0,0.0,0.0,0.0,0.0,0.0,0.0,0.0
vsp31_250204_Au-0.51-Cu-0.26-Mn-0.23_pp0_rep1,vsp,31,250204,Au-0.51-Cu-0.26-Mn-0.23,Au-0.445-Cu-0.103-Mn-0.452,1,CO2R,100,3.268778502,87.02379209,0.0,0.4667632974,0.01475174914,87.53793033,12.46206967,0.0,0.445,0.0,0.103,0.0,0.0,0.0,0.452,0.0,0.0,0.0,0.0,0.0,0.0,0.0,0.0,0.0,0.0
vsp31_250204_Au-0.51-Cu-0.26-Mn-0.23_pp0_rep1,vsp,31,250204,Au-0.51-Cu-0.26-Mn-0.23,Au-0.445-Cu-0.103-Mn-0.452,1,CO2R,150,3.440970409,86.50149616,0.0,0.3471368549,0.0129253421,86.88890912,13.11109088,0.0,0.445,0.0,0.103,0.0,0.0,0.0,0.452,0.0,0.0,0.0,0.0,0.0,0.0,0.0,0.0,0.0,0.0
vsp31_250204_Au-0.51-Cu-0.26-Mn-0.23_pp0_rep1,vsp,31,250204,Au-0.51-Cu-0.26-Mn-0.23,Au-0.445-Cu-0.103-Mn-0.452,1,CO2R,200,3.565361382,85.24880203,0.0,0.2815441352,0.01180139931,85.56636782,14.43363218,0.0,0.445,0.0,0.103,0.0,0.0,0.0,0.452,0.0,0.0,0.0,0.0,0.0,0.0,0.0,0.0,0.0,0.0
vsp31_250204_Au-0.51-Cu-0.26-Mn-0.23_pp0_rep1,vsp,31,250204,Au-0.51-Cu-0.26-Mn-0.23,Au-0.445-Cu-0.103-Mn-0.452,1,CO2R,300,3.713411857,82.58030091,0.0,0.1823752821,0.008008092388,82.78567777,17.21432223,0.0,0.445,0.0,0.103,0.0,0.0,0.0,0.452,0.0,0.0,0.0,0.0,0.0,0.0,0.0,0.0,0.0,0.0
vsp31_250204_Au-0.52-Cu-0.24-Mn-0.24_pp0_rep1,vsp,31,250204,Au-0.52-Cu-0.24-Mn-0.24,Au-0.421-Cu-0.108-Mn-0.471,1,HER,50,2.912136934,0.0,0.0,0.0,0.0,0.0,0.0,0.0,0.421,0.0,0.108,0.0,0.0,0.0,0.471,0.0,0.0,0.0,0.0,0.0,0.0,0.0,0.0,0.0,0.0
vsp31_250204_Au-0.52-Cu-0.24-Mn-0.24_pp0_rep1,vsp,31,250204,Au-0.52-Cu-0.24-Mn-0.24,Au-0.421-Cu-0.108-Mn-0.471,1,CO2R,50,3.003200621,87.02881416,0.0,0.61537897,0.004214785467,87.65928232,12.34071768,0.0,0.421,0.0,0.108,0.0,0.0,0.0,0.471,0.0,0.0,0.0,0.0,0.0,0.0,0.0,0.0,0.0,0.0
vsp31_250204_Au-0.52-Cu-0.24-Mn-0.24_pp0_rep1,vsp,31,250204,Au-0.52-Cu-0.24-Mn-0.24,Au-0.421-Cu-0.108-Mn-0.471,1,CO2R,100,3.350962691,88.17886961,0.0,0.3363117627,0.003371828374,88.52596757,11.47403243,0.0,0.421,0.0,0.108,0.0,0.0,0.0,0.471,0.0,0.0,0.0,0.0,0.0,0.0,0.0,0.0,0.0,0.0
vsp31_250204_Au-0.52-Cu-0.24-Mn-0.24_pp0_rep1,vsp,31,250204,Au-0.52-Cu-0.24-Mn-0.24,Au-0.421-Cu-0.108-Mn-0.471,1,CO2R,150,3.457593844,86.37175919,0.0,0.2447571693,0.003371828374,86.62647874,13.37352126,0.0,0.421,0.0,0.108,0.0,0.0,0.0,0.471,0.0,0.0,0.0,0.0,0.0,0.0,0.0,0.0,0.0,0.0
vsp31_250204_Au-0.52-Cu-0.24-Mn-0.24_pp0_rep1,vsp,31,250204,Au-0.52-Cu-0.24-Mn-0.24,Au-0.421-Cu-0.108-Mn-0.471,1,CO2R,200,3.594389568,85.69388353,0.0,0.1998055153,0.003793306921,85.90440243,14.09559757,0.0,0.421,0.0,0.108,0.0,0.0,0.0,0.471,0.0,0.0,0.0,0.0,0.0,0.0,0.0,0.0,0.0,0.0
vsp31_250204_Au-0.52-Cu-0.24-Mn-0.24_pp0_rep1,vsp,31,250204,Au-0.52-Cu-0.24-Mn-0.24,Au-0.421-Cu-0.108-Mn-0.471,1,CO2R,300,3.729979352,82.33735797,0.0,0.1304515348,0.002247885583,82.47467077,17.52532923,0.0,0.421,0.0,0.108,0.0,0.0,0.0,0.471,0.0,0.0,0.0,0.0,0.0,0.0,0.0,0.0,0.0,0.0
vsp31_250204_Au-0.64-Cu-0.18-Mn-0.18_pp0_rep1,vsp,31,250204,Au-0.64-Cu-0.18-Mn-0.18,Au-0.415-Cu-0.097-Mn-0.489,1,HER,50,2.720790702,0.0,0.0,0.0,0.0,0.0,0.0,0.0,0.415,0.0,0.097,0.0,0.0,0.0,0.489,0.0,0.0,0.0,0.0,0.0,0.0,0.0,0.0,0.0,0.0
vsp31_250204_Au-0.64-Cu-0.18-Mn-0.18_pp0_rep1,vsp,31,250204,Au-0.64-Cu-0.18-Mn-0.18,Au-0.415-Cu-0.097-Mn-0.489,1,CO2R,50,2.919115402,86.02063236,0.0,0.6572115296,0.008429570935,86.7060451,13.2939549,0.0,0.415,0.0,0.097,0.0,0.0,0.0,0.489,0.0,0.0,0.0,0.0,0.0,0.0,0.0,0.0,0.0,0.0
vsp31_250204_Au-0.64-Cu-0.18-Mn-0.18_pp0_rep1,vsp,31,250204,Au-0.64-Cu-0.18-Mn-0.18,Au-0.415-Cu-0.097-Mn-0.489,1,CO2R,100,3.22553912,87.3803595,0.0,0.3566776141,0.004214785467,87.75064342,12.24935658,0.0,0.415,0.0,0.097,0.0,0.0,0.0,0.489,0.0,0.0,0.0,0.0,0.0,0.0,0.0,0.0,0.0,0.0
vsp31_250204_Au-0.64-Cu-0.18-Mn-0.18_pp0_rep1,vsp,31,250204,Au-0.64-Cu-0.18-Mn-0.18,Au-0.415-Cu-0.097-Mn-0.489,1,CO2R,150,3.365957296,85.42760886,0.0,0.2568665945,0.003652814072,85.69537787,14.30462213,0.0,0.415,0.0,0.097,0.0,0.0,0.0,0.489,0.0,0.0,0.0,0.0,0.0,0.0,0.0,0.0,0.0,0.0
vsp31_250204_Au-0.64-Cu-0.18-Mn-0.18_pp0_rep1,vsp,31,250204,Au-0.64-Cu-0.18-Mn-0.18,Au-0.415-Cu-0.097-Mn-0.489,1,CO2R,200,3.498002508,85.92301576,0.0,0.2138414399,0.003582567647,86.14859556,13.85140444,0.0,0.415,0.0,0.097,0.0,0.0,0.0,0.489,0.0,0.0,0.0,0.0,0.0,0.0,0.0,0.0,0.0,0.0
vsp31_250204_Au-0.64-Cu-0.18-Mn-0.18_pp0_rep1,vsp,31,250204,Au-0.64-Cu-0.18-Mn-0.18,Au-0.415-Cu-0.097-Mn-0.489,1,CO2R,300,3.678237502,83.86637092,0.0,0.151918243,0.003371828374,84.02858107,15.97141893,0.0,0.415,0.0,0.097,0.0,0.0,0.0,0.489,0.0,0.0,0.0,0.0,0.0,0.0,0.0,0.0,0.0,0.0
vsp31_250204_Au-0.66-Cu-0.16-Mn-0.18_pp0_rep1,vsp,31,250204,Au-0.66-Cu-0.16-Mn-0.18,Au-0.502-Cu-0.157-Mn-0.341,1,HER,50,2.677067818,0.0,0.0,0.0,0.0,0.0,0.0,0.0,0.502,0.0,0.157,0.0,0.0,0.0,0.341,0.0,0.0,0.0,0.0,0.0,0.0,0.0,0.0,0.0,0.0
vsp31_250204_Au-0.66-Cu-0.16-Mn-0.18_pp0_rep1,vsp,31,250204,Au-0.66-Cu-0.16-Mn-0.18,Au-0.502-Cu-0.157-Mn-0.341,1,CO2R,50,2.905780983,87.83109084,0.0,0.740876649,0.01601618478,88.63049269,11.36950731,0.0,0.502,0.0,0.157,0.0,0.0,0.0,0.341,0.0,0.0,0.0,0.0,0.0,0.0,0.0,0.0,0.0,0.0
vsp31_250204_Au-0.66-Cu-0.16-Mn-0.18_pp0_rep1,vsp,31,250204,Au-0.66-Cu-0.16-Mn-0.18,Au-0.502-Cu-0.157-Mn-0.341,1,CO2R,100,3.245345983,88.72753144,0.0,0.4023631727,0.007165135295,89.15435993,10.84564007,0.0,0.502,0.0,0.157,0.0,0.0,0.0,0.341,0.0,0.0,0.0,0.0,0.0,0.0,0.0,0.0,0.0,0.0
vsp31_250204_Au-0.66-Cu-0.16-Mn-0.18_pp0_rep1,vsp,31,250204,Au-0.66-Cu-0.16-Mn-0.18,Au-0.502-Cu-0.157-Mn-0.341,1,CO2R,150,3.341462385,88.6919584,0.0,0.2825532539,0.005057742561,88.99176191,11.00823809,0.0,0.502,0.0,0.157,0.0,0.0,0.0,0.341,0.0,0.0,0.0,0.0,0.0,0.0,0.0,0.0,0.0,0.0
vsp31_250204_Au-0.66-Cu-0.16-Mn-0.18_pp0_rep1,vsp,31,250204,Au-0.66-Cu-0.16-Mn-0.18,Au-0.502-Cu-0.157-Mn-0.341,1,CO2R,200,3.472648771,87.58281194,0.0,0.2212722235,0.004425524741,87.81913695,12.18086305,0.0,0.502,0.0,0.157,0.0,0.0,0.0,0.341,0.0,0.0,0.0,0.0,0.0,0.0,0.0,0.0,0.0,0.0
vsp31_250204_Au-0.66-Cu-0.16-Mn-0.18_pp0_rep1,vsp,31,250204,Au-0.66-Cu-0.16-Mn-0.18,Au-0.502-Cu-0.157-Mn-0.341,1,CO2R,300,3.641507462,83.45518843,0.0,0.1240298699,0.001966899885,83.58530429,16.41469571,0.0,0.502,0.0,0.157,0.0,0.0,0.0,0.341,0.0,0.0,0.0,0.0,0.0,0.0,0.0,0.0,0.0,0.0
vsp31_250204_Au-0.66-Cu-0.18-Mn-0.16_pp0_rep1,vsp,31,250204,Au-0.66-Cu-0.18-Mn-0.16,Au-0.486-Cu-0.183-Mn-0.331,1,HER,50,2.755681727,0.0,0.0,0.0,0.0,0.0,0.0,0.0,0.486,0.0,0.183,0.0,0.0,0.0,0.331,0.0,0.0,0.0,0.0,0.0,0.0,0.0,0.0,0.0,0.0
vsp31_250204_Au-0.66-Cu-0.18-Mn-0.16_pp0_rep1,vsp,31,250204,Au-0.66-Cu-0.18-Mn-0.16,Au-0.486-Cu-0.183-Mn-0.331,1,CO2R,50,2.932052409,86.85429701,0.0,0.754086931,0.0126443564,87.65661725,12.34338275,0.0,0.486,0.0,0.183,0.0,0.0,0.0,0.331,0.0,0.0,0.0,0.0,0.0,0.0,0.0,0.0,0.0,0.0
vsp31_250204_Au-0.66-Cu-0.18-Mn-0.16_pp0_rep1,vsp,31,250204,Au-0.66-Cu-0.18-Mn-0.16,Au-0.486-Cu-0.183-Mn-0.331,1,CO2R,100,3.300741349,88.23913453,0.0,0.3693374677,0.004214785467,88.6225726,11.3774274,0.0,0.486,0.0,0.183,0.0,0.0,0.0,0.331,0.0,0.0,0.0,0.0,0.0,0.0,0.0,0.0,0.0,0.0
vsp31_250204_Au-0.66-Cu-0.18-Mn-0.16_pp0_rep1,vsp,31,250204,Au-0.66-Cu-0.18-Mn-0.16,Au-0.486-Cu-0.183-Mn-0.331,1,CO2R,150,3.399230176,87.43936889,0.0,0.2660404014,0.00393379977,87.71692222,12.28307778,0.0,0.486,0.0,0.183,0.0,0.0,0.0,0.331,0.0,0.0,0.0,0.0,0.0,0.0,0.0,0.0,0.0,0.0
vsp31_250204_Au-0.66-Cu-0.18-Mn-0.16_pp0_rep1,vsp,31,250204,Au-0.66-Cu-0.18-Mn-0.16,Au-0.486-Cu-0.183-Mn-0.331,1,CO2R,200,3.53604406,86.28209421,0.0,0.2196209383,0.004004046194,86.51461643,13.48538357,0.0,0.486,0.0,0.183,0.0,0.0,0.0,0.331,0.0,0.0,0.0,0.0,0.0,0.0,0.0,0.0,0.0,0.0
vsp31_250204_Au-0.66-Cu-0.18-Mn-0.16_pp0_rep1,vsp,31,250204,Au-0.66-Cu-0.18-Mn-0.16,Au-0.486-Cu-0.183-Mn-0.331,1,CO2R,300,3.724678684,83.89420159,0.0,0.166412858,0.003512321223,84.07285925,15.92714075,0.0,0.486,0.0,0.183,0.0,0.0,0.0,0.331,0.0,0.0,0.0,0.0,0.0,0.0,0.0,0.0,0.0,0.0
vsp31_250204_Au-0.67-Cu-0.17-Mn-0.17_pp0_rep1,vsp,31,250204,Au-0.67-Cu-0.17-Mn-0.17,Au-0.516-Cu-0.09-Mn-0.394,1,HER,50,2.721376405,0.0,0.0,0.0,0.0,0.0,0.0,0.0,0.516,0.0,0.09,0.0,0.0,0.0,0.394,0.0,0.0,0.0,0.0,0.0,0.0,0.0,0.0,0.0,0.0
vsp31_250204_Au-0.67-Cu-0.17-Mn-0.17_pp0_rep1,vsp,31,250204,Au-0.67-Cu-0.17-Mn-0.17,Au-0.516-Cu-0.09-Mn-0.394,1,CO2R,50,3.018330728,90.91339011,0.0,0.6539089591,0.006743656748,91.58788287,8.412117127,0.0,0.516,0.0,0.09,0.0,0.0,0.0,0.394,0.0,0.0,0.0,0.0,0.0,0.0,0.0,0.0,0.0,0.0
vsp31_250204_Au-0.67-Cu-0.17-Mn-0.17_pp0_rep1,vsp,31,250204,Au-0.67-Cu-0.17-Mn-0.17,Au-0.516-Cu-0.09-Mn-0.394,1,CO2R,100,3.358424864,92.3032497,0.0,0.3577784709,0.004214785467,92.67512878,7.324871223,0.0,0.516,0.0,0.09,0.0,0.0,0.0,0.394,0.0,0.0,0.0,0.0,0.0,0.0,0.0,0.0,0.0,0.0
vsp31_250204_Au-0.67-Cu-0.17-Mn-0.17_pp0_rep1,vsp,31,250204,Au-0.67-Cu-0.17-Mn-0.17,Au-0.516-Cu-0.09-Mn-0.394,1,CO2R,150,3.46554098,91.15444977,0.0,0.2697099242,0.004495771165,91.43788223,8.562117772,0.0,0.516,0.0,0.09,0.0,0.0,0.0,0.394,0.0,0.0,0.0,0.0,0.0,0.0,0.0,0.0,0.0,0.0
vsp31_250204_Au-0.67-Cu-0.17-Mn-0.17_pp0_rep1,vsp,31,250204,Au-0.67-Cu-0.17-Mn-0.17,Au-0.516-Cu-0.09-Mn-0.394,1,CO2R,200,3.596141129,89.79535039,0.0,0.2229235088,0.004847003288,90.03399531,9.966004693,0.0,0.516,0.0,0.09,0.0,0.0,0.0,0.394,0.0,0.0,0.0,0.0,0.0,0.0,0.0,0.0,0.0,0.0
vsp31_250204_Au-0.67-Cu-0.17-Mn-0.17_pp0_rep1,vsp,31,250204,Au-0.67-Cu-0.17-Mn-0.17,Au-0.516-Cu-0.09-Mn-0.394,1,CO2R,300,3.760112913,86.33974346,0.0,0.1552208135,0.004636264014,86.50833301,13.49166699,0.0,0.516,0.0,0.09,0.0,0.0,0.0,0.394,0.0,0.0,0.0,0.0,0.0,0.0,0.0,0.0,0.0,0.0
vsp31_250204_Au-0.68-Cu-0.15-Mn-0.17_pp0_rep1,vsp,31,250204,Au-0.68-Cu-0.15-Mn-0.17,Au-0.451-Cu-0.093-Mn-0.456,1,HER,50,2.736756983,0.0,0.0,0.0,0.0,0.0,0.0,0.0,0.451,0.0,0.093,0.0,0.0,0.0,0.456,0.0,0.0,0.0,0.0,0.0,0.0,0.0,0.0,0.0,0.0
vsp31_250204_Au-0.68-Cu-0.15-Mn-0.17_pp0_rep1,vsp,31,250204,Au-0.68-Cu-0.15-Mn-0.17,Au-0.451-Cu-0.093-Mn-0.456,1,CO2R,50,2.949592545,95.5387223,0.0,0.8894923215,0.01770209896,96.49831156,3.50168844,0.0,0.451,0.0,0.093,0.0,0.0,0.0,0.456,0.0,0.0,0.0,0.0,0.0,0.0,0.0,0.0,0.0,0.0
vsp31_250204_Au-0.68-Cu-0.15-Mn-0.17_pp0_rep1,vsp,31,250204,Au-0.68-Cu-0.15-Mn-0.17,Au-0.451-Cu-0.093-Mn-0.456,1,CO2R,100,3.206655651,85.23781623,0.0,0.4986881456,0.01854505606,85.795087,14.204913,0.0,0.451,0.0,0.093,0.0,0.0,0.0,0.456,0.0,0.0,0.0,0.0,0.0,0.0,0.0,0.0,0.0,0.0
vsp31_250204_Au-0.68-Cu-0.15-Mn-0.17_pp0_rep1,vsp,31,250204,Au-0.68-Cu-0.15-Mn-0.17,Au-0.451-Cu-0.093-Mn-0.456,1,CO2R,150,3.375503312,86.87689636,0.0,0.3852998917,0.01629717047,87.31309378,12.68690622,0.0,0.451,0.0,0.093,0.0,0.0,0.0,0.456,0.0,0.0,0.0,0.0,0.0,0.0,0.0,0.0,0.0,0.0
vsp31_250204_Au-0.68-Cu-0.15-Mn-0.17_pp0_rep1,vsp,31,250204,Au-0.68-Cu-0.15-Mn-0.17,Au-0.451-Cu-0.093-Mn-0.456,1,CO2R,200,3.503762329,85.88597794,0.0,0.3074142708,0.0134873135,86.2355484,13.7644516,0.0,0.451,0.0,0.093,0.0,0.0,0.0,0.456,0.0,0.0,0.0,0.0,0.0,0.0,0.0,0.0,0.0,0.0
vsp31_250204_Au-0.68-Cu-0.15-Mn-0.17_pp0_rep1,vsp,31,250204,Au-0.68-Cu-0.15-Mn-0.17,Au-0.451-Cu-0.093-Mn-0.456,1,CO2R,300,3.64171412,83.4660696,0.0,0.1504504339,0.004074292619,83.62965632,16.37034368,0.0,0.451,0.0,0.093,0.0,0.0,0.0,0.456,0.0,0.0,0.0,0.0,0.0,0.0,0.0,0.0,0.0,0.0
vsp31_250204_Au-0.68-Cu-0.17-Mn-0.15_pp0_rep1,vsp,31,250204,Au-0.68-Cu-0.17-Mn-0.15,Au-0.449-Cu-0.108-Mn-0.444,1,HER,50,2.739759397,0.0,0.0,0.0,0.0,0.0,0.0,0.0,0.449,0.0,0.108,0.0,0.0,0.0,0.444,0.0,0.0,0.0,0.0,0.0,0.0,0.0,0.0,0.0,0.0
vsp31_250204_Au-0.68-Cu-0.17-Mn-0.15_pp0_rep1,vsp,31,250204,Au-0.68-Cu-0.17-Mn-0.15,Au-0.449-Cu-0.108-Mn-0.444,1,CO2R,50,2.922868821,87.28242901,0.0,0.7122543713,0.01180139931,88.03416507,11.96583493,0.0,0.449,0.0,0.108,0.0,0.0,0.0,0.444,0.0,0.0,0.0,0.0,0.0,0.0,0.0,0.0,0.0,0.0
vsp31_250204_Au-0.68-Cu-0.17-Mn-0.15_pp0_rep1,vsp,31,250204,Au-0.68-Cu-0.17-Mn-0.15,Au-0.449-Cu-0.108-Mn-0.444,1,CO2R,100,3.290622711,87.34834376,0.0,0.446397446,0.01137992076,87.83330713,12.16669287,0.0,0.449,0.0,0.108,0.0,0.0,0.0,0.444,0.0,0.0,0.0,0.0,0.0,0.0,0.0,0.0,0.0,0.0
vsp31_250204_Au-0.68-Cu-0.17-Mn-0.15_pp0_rep1,vsp,31,250204,Au-0.68-Cu-0.17-Mn-0.15,Au-0.449-Cu-0.108-Mn-0.444,1,CO2R,150,3.393302844,86.66806169,0.0,0.3324587637,0.01039647082,87.03398383,12.96601617,0.0,0.449,0.0,0.108,0.0,0.0,0.0,0.444,0.0,0.0,0.0,0.0,0.0,0.0,0.0,0.0,0.0,0.0
vsp31_250204_Au-0.68-Cu-0.17-Mn-0.15_pp0_rep1,vsp,31,250204,Au-0.68-Cu-0.17-Mn-0.15,Au-0.449-Cu-0.108-Mn-0.444,1,CO2R,200,3.517261924,85.83952374,0.0,0.2509953581,0.008008092388,86.11607452,13.88392548,0.0,0.449,0.0,0.108,0.0,0.0,0.0,0.444,0.0,0.0,0.0,0.0,0.0,0.0,0.0,0.0,0.0,0.0
vsp31_250204_Au-0.68-Cu-0.17-Mn-0.15_pp0_rep1,vsp,31,250204,Au-0.68-Cu-0.17-Mn-0.15,Au-0.449-Cu-0.108-Mn-0.444,1,CO2R,300,3.689476173,83.19090167,0.0,0.139992294,0.003231335525,83.34121014,16.65878986,0.0,0.449,0.0,0.108,0.0,0.0,0.0,0.444,0.0,0.0,0.0,0.0,0.0,0.0,0.0,0.0,0.0,0.0
vsp31_250204_Au-0.69-Cu-0.16-Mn-0.15_pp0_rep1,vsp,31,250204,Au-0.69-Cu-0.16-Mn-0.15,Au-0.523-Cu-0.136-Mn-0.341,1,HER,50,2.741159041,0.0,0.0,0.0,0.0,0.0,0.0,0.0,0.523,0.0,0.136,0.0,0.0,0.0,0.341,0.0,0.0,0.0,0.0,0.0,0.0,0.0,0.0,0.0,0.0
vsp31_250204_Au-0.69-Cu-0.16-Mn-0.15_pp0_rep1,vsp,31,250204,Au-0.69-Cu-0.16-Mn-0.15,Au-0.523-Cu-0.136-Mn-0.341,1,CO2R,50,2.95491502,88.07089498,0.0,0.7067500872,0.008429570935,88.80683485,11.19316515,0.0,0.523,0.0,0.136,0.0,0.0,0.0,0.341,0.0,0.0,0.0,0.0,0.0,0.0,0.0,0.0,0.0,0.0
vsp31_250204_Au-0.69-Cu-0.16-Mn-0.15_pp0_rep1,vsp,31,250204,Au-0.69-Cu-0.16-Mn-0.15,Au-0.523-Cu-0.136-Mn-0.341,1,CO2R,100,3.275736405,89.0972818,0.0,0.3836486065,0.005479221108,89.49827261,10.50172739,0.0,0.523,0.0,0.136,0.0,0.0,0.0,0.341,0.0,0.0,0.0,0.0,0.0,0.0,0.0,0.0,0.0,0.0
vsp31_250204_Au-0.69-Cu-0.16-Mn-0.15_pp0_rep1,vsp,31,250204,Au-0.69-Cu-0.16-Mn-0.15,Au-0.523-Cu-0.136-Mn-0.341,1,CO2R,150,3.396738282,87.611375,0.0,0.2851219199,0.005057742561,87.91440623,12.08559377,0.0,0.523,0.0,0.136,0.0,0.0,0.0,0.341,0.0,0.0,0.0,0.0,0.0,0.0,0.0,0.0,0.0,0.0
vsp31_250204_Au-0.69-Cu-0.16-Mn-0.15_pp0_rep1,vsp,31,250204,Au-0.69-Cu-0.16-Mn-0.15,Au-0.523-Cu-0.136-Mn-0.341,1,CO2R,200,3.517578927,81.07577057,0.0,0.2267765077,0.005268481834,81.32017284,18.67982716,0.0,0.523,0.0,0.136,0.0,0.0,0.0,0.341,0.0,0.0,0.0,0.0,0.0,0.0,0.0,0.0,0.0,0.0
vsp31_250204_Au-0.69-Cu-0.16-Mn-0.15_pp0_rep1,vsp,31,250204,Au-0.69-Cu-0.16-Mn-0.15,Au-0.523-Cu-0.136-Mn-0.341,1,CO2R,300,3.681942423,83.47402122,0.0,0.1548538613,0.004776756863,83.64271384,16.35728616,0.0,0.523,0.0,0.136,0.0,0.0,0.0,0.341,0.0,0.0,0.0,0.0,0.0,0.0,0.0,0.0,0.0,0.0
vsp32_250213_Mo-0.23-Nb-0.26-W-0.51_pp0_rep1,vsp,32,250213,Mo-0.23-Nb-0.26-W-0.51,Mo-0.465-Nb-0.103-W-0.433,1,HER,50,2.743234545,0.0,0.0,0.0,0.0,0.0,0.0,0.0,0.0,0.0,0.0,0.0,0.0,0.0,0.0,0.465,0.103,0.0,0.0,0.0,0.0,0.0,0.0,0.433,0.0
vsp32_250213_Mo-0.24-Nb-0.27-W-0.49_pp0_rep1,vsp,32,250213,Mo-0.24-Nb-0.27-W-0.49,Mo-0.576-Nb-0.092-W-0.332,1,HER,50,2.755391058,0.0,0.0,0.0,0.0,0.0,0.0,0.0,0.0,0.0,0.0,0.0,0.0,0.0,0.0,0.576,0.092,0.0,0.0,0.0,0.0,0.0,0.0,0.332,0.0
vsp32_250213_Mo-0.25-Nb-0.25-W-0.5_pp0_rep1,vsp,32,250213,Mo-0.25-Nb-0.25-W-0.5,Mo-0.513-Nb-0.093-W-0.394,1,HER,50,2.61133262,0.0,0.0,0.0,0.0,0.0,0.0,0.0,0.0,0.0,0.0,0.0,0.0,0.0,0.0,0.513,0.093,0.0,0.0,0.0,0.0,0.0,0.0,0.394,0.0
vsp32_250213_Mo-0.26-Nb-0.23-W-0.51_pp0_rep1,vsp,32,250213,Mo-0.26-Nb-0.23-W-0.51,Mo-0.492-Nb-0.115-W-0.393,1,HER,50,2.706971116,0.0,0.0,0.0,0.0,0.0,0.0,0.0,0.0,0.0,0.0,0.0,0.0,0.0,0.0,0.492,0.115,0.0,0.0,0.0,0.0,0.0,0.0,0.393,0.0
vsp32_250213_Mo-0.26-Nb-0.26-W-0.47_pp0_rep1,vsp,32,250213,Mo-0.26-Nb-0.26-W-0.47,Mo-0.477-Nb-0.131-W-0.392,1,HER,50,2.783940851,0.0,0.0,0.0,0.0,0.0,0.0,0.0,0.0,0.0,0.0,0.0,0.0,0.0,0.0,0.477,0.131,0.0,0.0,0.0,0.0,0.0,0.0,0.392,0.0
vsp32_250213_Mo-0.27-Nb-0.24-W-0.49_pp0_rep1,vsp,32,250213,Mo-0.27-Nb-0.24-W-0.49,Mo-0.567-Nb-0.08-W-0.354,1,HER,50,2.687534587,0.0,0.0,0.0,0.0,0.0,0.0,0.0,0.0,0.0,0.0,0.0,0.0,0.0,0.0,0.567,0.08,0.0,0.0,0.0,0.0,0.0,0.0,0.354,0.0
vsp33_250214_Mo-0.23-W-0.77_pp0_rep1,vsp,33,250214,Mo-0.23-W-0.77,Mo-0.506-W-0.494,1,HER,50,2.770520273,0.0,0.0,0.0,0.0,0.0,0.0,0.0,0.0,0.0,0.0,0.0,0.0,0.0,0.0,0.506,0.0,0.0,0.0,0.0,0.0,0.0,0.0,0.494,0.0
vsp33_250214_Mo-0.23-W-0.77_pp0_rep2,vsp,33,250214,Mo-0.23-W-0.77,Mo-0.339-W-0.661,2,HER,50,2.743499661,0.0,0.0,0.0,0.0,0.0,0.0,0.0,0.0,0.0,0.0,0.0,0.0,0.0,0.0,0.339,0.0,0.0,0.0,0.0,0.0,0.0,0.0,0.661,0.0
vsp33_250214_Mo-0.25-W-0.75_pp0_rep1,vsp,33,250214,Mo-0.25-W-0.75,Mo-0.368-W-0.632,1,HER,50,2.70619643,0.0,0.0,0.0,0.0,0.0,0.0,0.0,0.0,0.0,0.0,0.0,0.0,0.0,0.0,0.368,0.0,0.0,0.0,0.0,0.0,0.0,0.0,0.632,0.0
vsp33_250214_Mo-0.27-W-0.73_pp0_rep1,vsp,33,250214,Mo-0.27-W-0.73,Mo-0.54-W-0.46,1,HER,50,2.684061992,0.0,0.0,0.0,0.0,0.0,0.0,0.0,0.0,0.0,0.0,0.0,0.0,0.0,0.0,0.54,0.0,0.0,0.0,0.0,0.0,0.0,0.0,0.46,0.0
vsp33_250214_Mo-0.27-W-0.73_pp0_rep2,vsp,33,250214,Mo-0.27-W-0.73,Mo-0.37-W-0.63,2,HER,50,2.737513248,0.0,0.0,0.0,0.0,0.0,0.0,0.0,0.0,0.0,0.0,0.0,0.0,0.0,0.0,0.37,0.0,0.0,0.0,0.0,0.0,0.0,0.0,0.63,0.0
