Repository: Jehadabed/ocx24-dashboard

# OCx24 Dashboard

An interactive web dashboard for exploring and analyzing  data from OCx24 experiments, featuring HER (Hydrogen Evolution Reaction) and CO2RR (CO2 Reduction Reaction) performance data, as well as XRD (X-ray Diffraction) data.

This project is part of the OCx24 research: https://ai.meta.com/blog/open-catalyst-simulations-experiments/.

## Features

- **Interactive Data Filtering**: Filter data by source, batch, reaction type, element count, and voltage/current density ranges
- **Data Aggregation**: Average data across multiple replicates with statistical analysis
- **Interactive Plots**: Dedicated plotting interfaces for HER and CO2RR performance visualization

File: Data/ExpDataDump_241125.csv (part 21 of 25)
sample id,source,batch number,batch date,composition,rep,reaction,current density,voltage,fe_h2,fe_co,fe_ch4,fe_c2h4,fe_gas_total,fe_liquid
uoft4_240405_Ag-0.889-Hg-0.111_pp0_rep3,uoft,4,240405,Ag-0.889-Hg-0.111,3,HER,50,2.95,,,,,,
vsp2_240718_Au-0.875-In-0.125_pp0,vsp,2,240718,Au-0.875-In-0.125,avg,CO2R,100,3.08,59.91399694490364,15.279960707269156,0.007705998,0,75.20166365000777,24.798336349992223
vsp2_240718_Au-0.875-In-0.125_pp0,vsp,2,240718,Au-0.875-In-0.125,avg,CO2R,50,2.81,59.46514888363431,14.778978388998034,0.009907712,0,74.25403498413445,25.74596501586555
vsp2_240718_Au-0.875-In-0.125_pp0,vsp,2,240718,Au-0.875-In-0.125,std,CO2R,150,0,0,0,0,0,0,0
vsp2_240718_Au-0.875-In-0.125_pp0,vsp,2,240718,Au-0.875-In-0.125,avg,CO2R,200,3.35,61.14409173659211,14.613212180746562,0.007430784,0,75.76597042831438,24.234029571685625
vsp2_240718_Au-0.875-In-0.125_pp0,vsp,2,240718,Au-0.875-In-0.125,std,CO2R,200,0,0,0,0,0,0,0
vsp2_240718_Au-0.875-In-0.125_pp0,vsp,2,240718,Au-0.875-In-0.125,avg,CO2R,150,3.23,60.82110946033606,15.446954813359527,0.007339046,0,76.27672143,23.72327857157489
vsp2_240718_Au-0.875-In-0.125_pp0,vsp,2,240718,Au-0.875-In-0.125,avg,CO2R,300,3.55,63.80150243779949,11.439096267190571,0.006788617,0,75.24837590400969,24.75162409599031
vsp2_240718_Au-0.875-In-0.125_pp0,vsp,2,240718,Au-0.875-In-0.125,std,CO2R,300,0,0,0,0,0,0,0
vsp2_240718_Au-0.875-In-0.125_pp0_rep1,vsp,2,240718,Au-0.875-In-0.125,1,CO2R,100,3.08,59.91399694490364,15.279960707269156,0.007705998,0,75.20166365000777,24.798336349992223
uoft4_240405_Au-0.75-Cu-0.25_pp0_rep3,uoft,4,240405,Au-0.75-Cu-0.25,3,HER,50,2.95,,,,,,
vsp2_240718_Au-0.875-In-0.125_pp0_rep1,vsp,2,240718,Au-0.875-In-0.125,1,CO2R,300,3.55,63.80150243779949,11.439096267190571,0.006788617,0,75.24837590400969,24.75162409599031
vsp2_240718_Au-0.875-In-0.125_pp0_rep1,vsp,2,240718,Au-0.875-In-0.125,1,CO2R,200,3.35,61.14409173659211,14.613212180746562,0.007430784,0,75.76597042831438,24.234029571685625
vsp2_240718_Au-0.875-In-0.125_pp0_rep1,vsp,2,240718,Au-0.875-In-0.125,1,CO2R,50,2.81,59.46514888363431,14.778978388998034,0.009907712,0,74.25403498413445,25.74596501586555
vsp2_240718_Au-0.875-In-0.125_pp0_rep1,vsp,2,240718,Au-0.875-In-0.125,1,CO2R,150,3.23,60.82110946033606,15.446954813359527,0.007339046,0,76.27672143,23.72327857157489
vsp2_240718_Au-0.889-In-0.111_pp0,vsp,2,240718,Au-0.889-In-0.111,avg,CO2R,300,3.62,60.73730356358158,9.88089391,0.005320808,0,70.62425971764668,29.375740282353313
vsp2_240718_Au-0.889-In-0.111_pp0,vsp,2,240718,Au-0.889-In-0.111,std,CO2R,200,0.09,0.040172318,0.85957234,0.000194606,0,0.8999392635644493,0.8999392635644493
vsp2_240718_Au-0.889-In-0.111_pp0,vsp,2,240718,Au-0.889-In-0.111,std,CO2R,300,0.13,2.124028090969237,2.082075222599878,0.001297372,0,0.043599757,0.043599757064876336
uoft4_240405_Pd-0.591-Tl-0.409_pp0_rep1,uoft,4,240405,Pd-0.591-Tl-0.409,1,HER,50,2.95,,,,,,
vsp14_240906_Au-0.429-Cu-0.429-Zn-0.143_pp0,vsp,14,240906,Au-0.429-Cu-0.429-Zn-0.143,avg,HER,50,2.95,,,,,,
vsp2_240718_Au-0.889-In-0.111_pp0,vsp,2,240718,Au-0.889-In-0.111,avg,CO2R,200,3.38,57.93074766159577,13.169204322200393,0.00619232,0,71.10713288536428,28.89286711463572
vsp2_240718_Au-0.889-In-0.111_pp0,vsp,2,240718,Au-0.889-In-0.111,std,CO2R,150,0.1,0.18495542415266927,1.0974741790518125,0.000518949,0,0.9130377037872306,0.9130377037872306
vsp2_240718_Au-0.889-In-0.111_pp0,vsp,2,240718,Au-0.889-In-0.111,std,CO2R,50,0.05,3.6292693148933117,3.3653559477886286,0.001556847,0,0.26235652044041824,0.2623565204404233
vsp2_240718_Au-0.889-In-0.111_pp0,vsp,2,240718,Au-0.889-In-0.111,avg,CO2R,100,3.12,53.02841658122162,18.271119842829076,0.006054713,0,71.30559113663533,28.69440886336467
vsp2_240718_Au-0.889-In-0.111_pp0,vsp,2,240718,Au-0.889-In-0.111,std,CO2R,100,0.03,2.3619547485992367,1.7608209138584487,0.000778423,0,0.6003554114086475,0.6003554114086487
vsp2_240718_Au-0.889-In-0.111_pp0,vsp,2,240718,Au-0.889-In-0.111,avg,CO2R,150,3.27,55.95199732155936,15.594302554027504,0.005871236,0,71.55217111203257,28.447828887967432
vsp2_240718_Au-0.889-In-0.111_pp0,vsp,2,240718,Au-0.889-In-0.111,avg,CO2R,50,2.86,51.19504488480613,19.840373280943027,0.008806855,0,71.04422502041771,28.955774979582294
vsp14_240906_Au-0.429-Cu-0.429-Zn-0.143_pp0_rep1,vsp,14,240906,Au-0.429-Cu-0.429-Zn-0.143,1,HER,50,2.95,,,,,,
vsp2_240718_Au-0.889-In-0.111_pp0_rep1,vsp,2,240718,Au-0.889-In-0.111,1,CO2R,300,3.71,59.23538889702652,11.353143418467583,0.004403427,0,70.59343003376803,29.40656996623197
vsp2_240718_Au-0.889-In-0.111_pp0_rep1,vsp,2,240718,Au-0.889-In-0.111,1,CO2R,200,3.44,57.959153780158616,13.777013752455796,0.006329927,0,71.74348604128673,28.25651395871327
vsp2_240718_Au-0.889-In-0.111_pp0_rep1,vsp,2,240718,Au-0.889-In-0.111,1,CO2R,100,3.14,51.35826236163133,19.51620825147348,0.006605141,0,70.88107575410623,29.11892424589377
vsp2_240718_Au-0.889-In-0.111_pp0_rep1,vsp,2,240718,Au-0.889-In-0.111,1,CO2R,150,3.33,55.821214086923774,16.37033398821218,0.006238189,0,72.19778626385951,27.802213736140487
vsp2_240718_Au-0.889-In-0.111_pp0_rep1,vsp,2,240718,Au-0.889-In-0.111,1,CO2R,50,2.9,48.628763941492814,22.22003929273085,0.009907712,0,70.85871094572578,29.141289054274225
vsp3_240718_Au-0.125-Cu-0.875_pp0,vsp,3,240718,Au-0.125-Cu-0.875,avg,HER,50,2.95,,,,,,
vsp2_240718_Au-0.889-In-0.111_pp0_rep2,vsp,2,240718,Au-0.889-In-0.111,2,CO2R,200,3.32,57.90234154303292,12.56139489194499,0.006054713,0,70.47077972944183,29.52922027055817
vsp2_240718_Au-0.889-In-0.111_pp0_rep2,vsp,2,240718,Au-0.889-In-0.111,2,CO2R,100,3.1,54.69857080081191,17.026031434184674,0.005504284,0,71.73010651916442,28.269893480835577
vsp2_240718_Au-0.889-In-0.111_pp0_rep2,vsp,2,240718,Au-0.889-In-0.111,2,CO2R,50,2.82,53.761325828119446,17.460707269155208,0.007705998,0,71.22973909510964,28.770260904890364
vsp2_240718_Au-0.889-In-0.111_pp0_rep2,vsp,2,240718,Au-0.889-In-0.111,2,CO2R,150,3.2,56.08278055619495,14.818271119842828,0.005504284,0,70.90655596020562,29.093444039794377
vsp2_240718_Au-0.889-In-0.111_pp0_rep2,vsp,2,240718,Au-0.889-In-0.111,2,CO2R,300,3.53,62.23921823013664,8.408644400785855,0.006238189,0,70.65508940152534,29.34491059847465
vsp3_240718_Au-0.125-Cu-0.875_pp0_rep1,vsp,3,240718,Au-0.125-Cu-0.875,1,HER,50,2.95,,,,,,
vsp4_240726_Pd-0.5-Sn-0.5_pp0,vsp,4,240726,Pd-0.5-Sn-0.5,avg,HER,50,2.95,,,,,,
vsp3_240718_Au-0.125-Cu-0.875_pp0,vsp,3,240718,Au-0.125-Cu-0.875,std,CO2R,50,0,0,0,0,0,0,0
vsp3_240718_Au-0.125-Cu-0.875_pp0,vsp,3,240718,Au-0.125-Cu-0.875,avg,CO2R,150,3.41,22.55414425913913,48.69842829076621,0.2190705098801901,10.27677091236056,81.74841397,18.251586027853904
vsp3_240718_Au-0.125-Cu-0.875_pp0,vsp,3,240718,Au-0.125-Cu-0.875,avg,CO2R,100,3.24,16.45797149971751,64.80353634577604,0.058895841,2.1191941330186297,83.43959781910812,16.560402180891884
vsp3_240718_Au-0.125-Cu-0.875_pp0,vsp,3,240718,Au-0.125-Cu-0.875,avg,CO2R,50,2.94,21.029944129402164,57.33300589390963,0.009907712,0.1213858214616876,78.49424355627559,21.505756443724408
vsp3_240718_Au-0.125-Cu-0.875_pp0,vsp,3,240718,Au-0.125-Cu-0.875,std,CO2R,150,0,0,0,0,0,0,0
vsp3_240718_Au-0.125-Cu-0.875_pp0,vsp,3,240718,Au-0.125-Cu-0.875,avg,CO2R,200,3.58,31.2144008,22.01006876227898,0.462910299,21.98200286605412,75.66938273038097,24.330617269619022
vsp3_240718_Au-0.125-Cu-0.875_pp0,vsp,3,240718,Au-0.125-Cu-0.875,std,CO2R,200,0,0,0,0,0,0,0
vsp3_240718_Au-0.125-Cu-0.875_pp0,vsp,3,240718,Au-0.125-Cu-0.875,avg,CO2R,300,3.8,61.424804871413926,4.580058939096268,1.6595416766049575,11.017027733288376,78.68143322040352,21.31856677959648
vsp3_240718_Au-0.125-Cu-0.875_pp0,vsp,3,240718,Au-0.125-Cu-0.875,std,CO2R,300,0,0,0,0,0,0,0
vsp3_240718_Au-0.125-Cu-0.875_pp0,vsp,3,240718,Au-0.125-Cu-0.875,std,CO2R,100,0,0,0,0,0,0,0
vsp4_240726_Pd-0.75-Sn-0.25_pp0,vsp,4,240726,Pd-0.75-Sn-0.25,avg,HER,50,2.95,,,,,,
vsp3_240718_Au-0.125-Cu-0.875_pp0_rep1,vsp,3,240718,Au-0.125-Cu-0.875,1,CO2R,100,3.24,16.45797149971751,64.80353634577604,0.058895841,2.1191941330186297,83.43959781910812,16.560402180891884
vsp3_240718_Au-0.125-Cu-0.875_pp0_rep1,vsp,3,240718,Au-0.125-Cu-0.875,1,CO2R,300,3.8,61.424804871413926,4.580058939096268,1.6595416766049575,11.017027733288376,78.68143322040352,21.31856677959648
vsp3_240718_Au-0.125-Cu-0.875_pp0_rep1,vsp,3,240718,Au-0.125-Cu-0.875,1,CO2R,150,3.41,22.55414425913913,48.69842829076621,0.2190705098801901,10.27677091236056,81.74841397,18.251586027853904
vsp3_240718_Au-0.125-Cu-0.875_pp0_rep1,vsp,3,240718,Au-0.125-Cu-0.875,1,CO2R,200,3.58,31.2144008,22.01006876227898,0.462910299,21.98200286605412,75.66938273038097,24.330617269619022
vsp3_240718_Au-0.125-Cu-0.875_pp0_rep1,vsp,3,240718,Au-0.125-Cu-0.875,1,CO2R,50,2.94,21.029944129402164,57.33300589390963,0.009907712,0.1213858214616876,78.49424355627559,21.505756443724408
vsp3_240718_Au-0.25-Cu-0.75_pp0,vsp,3,240718,Au-0.25-Cu-0.75,avg,CO2R,150,3.32,35.45167297913746,52.760314341846765,0.5662073647322167,2.5114501671864904,91.29887161710968,8.701128382890317
vsp4_240726_Pd-0.75-Sn-0.25_pp0_rep3,vsp,4,240726,Pd-0.75-Sn-0.25,3,HER,50,2.95,,,,,,
uoft6_240624_Ag-0.417-Cd-0.583_pp0_rep1,uoft,6,240624,Ag-0.417-Cd-0.583,1,HER,50,2.96,,,,,,
vsp3_240718_Au-0.25-Cu-0.75_pp0,vsp,3,240718,Au-0.25-Cu-0.75,avg,CO2R,50,2.85,44.48052899202745,40.69744597249509,0.035227419,0.04046194,85.25366432368398,14.746335676316022
vsp3_240718_Au-0.25-Cu-0.75_pp0,vsp,3,240718,Au-0.25-Cu-0.75,std,CO2R,50,0,0,0,0,0,0,0
vsp3_240718_Au-0.25-Cu-0.75_pp0,vsp,3,240718,Au-0.25-Cu-0.75,avg,CO2R,100,3.14,32.956747368641324,56.08055009823183,0.3192484817349504,1.1346202478293856,90.49610910583397,9.503890894166034
vsp3_240718_Au-0.25-Cu-0.75_pp0,vsp,3,240718,Au-0.25-Cu-0.75,avg,CO2R,300,3.63,70.59846408169244,15.19155206286837,0.8599526631561566,1.6998229790103685,88.36264335115814,11.63735664884186
vsp3_240718_Au-0.25-Cu-0.75_pp0,vsp,3,240718,Au-0.25-Cu-0.75,std,CO2R,300,0,0,0,0,0,0,0
vsp3_240718_Au-0.25-Cu-0.75_pp0,vsp,3,240718,Au-0.25-Cu-0.75,std,CO2R,150,0,0,0,0,0,0,0
vsp3_240718_Au-0.25-Cu-0.75_pp0,vsp,3,240718,Au-0.25-Cu-0.75,avg,CO2R,200,3.45,43.77869384167905,43.05500982318272,0.6462029613048823,2.828964005732108,90.32444079649764,9.675559204
vsp3_240718_Au-0.25-Cu-0.75_pp0,vsp,3,240718,Au-0.25-Cu-0.75,std,CO2R,200,0,0,0,0,0,0,0
vsp3_240718_Au-0.25-Cu-0.75_pp0,vsp,3,240718,Au-0.25-Cu-0.75,std,CO2R,100,0,0,0,0,0,0,0
vsp3_240718_Au-0.25-Cu-0.75_pp0_rep1,vsp,3,240718,Au-0.25-Cu-0.75,1,CO2R,150,3.32,35.45167297913746,52.760314341846765,0.5662073647322167,2.5114501671864904,91.29887161710968,8.701128382890317
vsp3_240718_Au-0.25-Cu-0.75_pp0_rep1,vsp,3,240718,Au-0.25-Cu-0.75,1,CO2R,50,2.85,44.48052899202745,40.69744597249509,0.035227419,0.04046194,85.25366432368398,14.746335676316022
vsp3_240718_Au-0.25-Cu-0.75_pp0_rep1,vsp,3,240718,Au-0.25-Cu-0.75,1,CO2R,200,3.45,43.77869384167905,43.05500982318272,0.6462029613048823,2.828964005732108,90.32444079649764,9.675559204
vsp3_240718_Au-0.25-Cu-0.75_pp0_rep1,vsp,3,240718,Au-0.25-Cu-0.75,1,CO2R,300,3.63,70.59846408169244,15.19155206286837,0.8599526631561566,1.6998229790103685,88.36264335115814,11.63735664884186
vsp10_240726_Au-0.8-Zn-0.2_pp0,vsp,10,240726,Au-0.8-Zn-0.2,avg,HER,50,2.96,,,,,,
vsp3_240718_Au-0.25-Cu-0.75_pp0_rep1,vsp,3,240718,Au-0.25-Cu-0.75,1,CO2R,100,3.14,32.956747368641324,56.08055009823183,0.3192484817349504,1.1346202478293856,90.49610910583397,9.503890894166034
vsp3_240718_Au-0.333-Cu-0.667_pp0,vsp,3,240718,Au-0.333-Cu-0.667,std,CO2R,200,0.03,5.340284954680992,5.766030444104599,0.037494169,0.5408874740761414,3.150595937863789,3.150595937863783
vsp3_240718_Au-0.333-Cu-0.667_pp0,vsp,3,240718,Au-0.333-Cu-0.667,std,CO2R,300,0.05,13.780879786705606,12.878595583276166,0.057688683,0.2907713600089446,1.9293516512627955,1.9293516512627962
vsp10_240726_Au-0.8-Zn-0.2_pp0_rep1,vsp,10,240726,Au-0.8-Zn-0.2,1,HER,50,2.96,,,,,,
vsp20_241011_Ag-0.833-Cu-0.167_pp0,vsp,20,241011,Ag-0.833-Cu-0.167,avg,HER,50,2.96,,,,,,
vsp3_240718_Au-0.333-Cu-0.667_pp0,vsp,3,240718,Au-0.333-Cu-0.667,avg,CO2R,300,3.58,66.34685806357112,19.84446627373936,0.14500730846620055,0.5786900446767259,86.92128270902226,13.07871729097774
vsp3_240718_Au-0.333-Cu-0.667_pp0,vsp,3,240718,Au-0.333-Cu-0.667,avg,CO2R,200,3.37,40.81409948,49.13801571709234,0.081646882,0.8708449239933689,90.91111517,9.088884834
vsp3_240718_Au-0.333-Cu-0.667_pp0,vsp,3,240718,Au-0.333-Cu-0.667,std,CO2R,50,0.05,12.922662840059958,11.779429725736337,0.00063558,0,2.0222996009072305,2.0222996009072274
vsp3_240718_Au-0.333-Cu-0.667_pp0,vsp,3,240718,Au-0.333-Cu-0.667,avg,CO2R,100,3.09,31.441545125447277,58.74508841,0.011925949030328566,0.034982719379583534,90.2335422,9.766457797498404
vsp3_240718_Au-0.333-Cu-0.667_pp0,vsp,3,240718,Au-0.333-Cu-0.667,std,CO2R,100,0.01,5.214372656502082,5.578904070350629,0.00222453,0.023614086,2.7978542716784016,2.797854271678405
vsp3_240718_Au-0.333-Cu-0.667_pp0,vsp,3,240718,Au-0.333-Cu-0.667,avg,CO2R,150,3.21,28.920602370140966,63.47085789129011,0.035227418674201365,0.3576011314357433,92.78703487231684,7.212965127683162
vsp3_240718_Au-0.333-Cu-0.667_pp0,vsp,3,240718,Au-0.333-Cu-0.667,std,CO2R,150,0.03,2.4428321931779795,2.086890797671375,0.021070219576838838,0.2095916626643808,2.3372033811990414,2.337203381199045
vsp3_240718_Au-0.333-Cu-0.667_pp0,vsp,3,240718,Au-0.333-Cu-0.667,avg,CO2R,50,2.75,44.02561258867104,42.29371316306484,0.010274663779975365,0,86.32960041551586,13.670399584484153
vsp3_240718_Au-0.333-Cu-0.667_pp0_rep1,vsp,3,240718,Au-0.333-Cu-0.667,1,CO2R,300,3.56,76.27299169264893,12.485265225933205,0.082564263,0.2430526286212032,89.08815766453127,10.911842335468734
vsp3_240718_Au-0.333-Cu-0.667_pp0_rep1,vsp,3,240718,Au-0.333-Cu-0.667,1,CO2R,200,3.35,46.74611312226663,45.25785854616896,0.042107774,0.4684734047037006,92.51949575641976,7.480504243580242
vsp20_241011_Ag-0.833-Cu-0.167_pp0_rep1,vsp,20,241011,Ag-0.833-Cu-0.167,1,HER,50,2.96,,,,,,
vsp3_240718_Au-0.333-Cu-0.667_pp0_rep1,vsp,3,240718,Au-0.333-Cu-0.667,1,CO2R,50,2.74,36.43139634643956,50.73182711198429,0.009907712,0,87.17313116992597,12.826868830074034
vsp3_240718_Au-0.333-Cu-0.667_pp0_rep1,vsp,3,240718,Au-0.333-Cu-0.667,1,CO2R,100,3.08,29.33331938312164,63.72053045,0.009907712,0.008851049,93.07260859597174,6.927391404028256
vsp3_240718_Au-0.333-Cu-0.667_pp0_rep1,vsp,3,240718,Au-0.333-Cu-0.667,1,CO2R,150,3.18,29.077402749586724,65.64833006,0.017980662,0.1374020062378824,94.88309264013724,5.116907359862751
vsp3_240718_Au-0.333-Cu-0.667_pp0_rep2,vsp,3,240718,Au-0.333-Cu-0.667,2,CO2R,50,2.8,36.698821904622406,47.313359528487226,0.009907712,0,84.02208914461175,15.977910855388243
vsp3_240718_Au-0.333-Cu-0.667_pp0_rep2,vsp,3,240718,Au-0.333-Cu-0.667,2,CO2R,200,3.41,39.306534976668274,46.39243614931237,0.086142047,1.4857118772654472,87.28095801473562,12.719041985264385
vsp3_240718_Au-0.333-Cu-0.667_pp0_rep2,vsp,3,240718,Au-0.333-Cu-0.667,2,CO2R,100,3.1,27.611375002615667,59.80108055009824,0.011558997,0.054792211,87.47880676054282,12.521193239457176
vsp23_241025_Ag-0.25-Ga-0.75_pp0_rep2,vsp,23,241025,Ag-0.25-Ga-0.75,2,HER,50,2.96,,,,,,
vsp3_240718_Au-0.333-Cu-0.667_pp0_rep2,vsp,3,240718,Au-0.333-Cu-0.667,2,CO2R,150,3.24,26.40314716775827,63.276031434184674,0.02898923,0.5546657675124337,90.26678793,9.733212073
vsp3_240718_Au-0.333-Cu-0.667_pp0_rep2,vsp,3,240718,Au-0.333-Cu-0.667,2,CO2R,300,3.64,72.15488920044362,12.333005893909627,0.1561381942278406,0.7388518924386749,85.38964049052827,14.610359509471737
vsp3_240718_Au-0.333-Cu-0.667_pp0_rep3,vsp,3,240718,Au-0.333-Cu-0.667,3,CO2R,300,3.54,50.6126933,34.715127701375245,0.1963194686531016,0.7541656129702998,86.28604997200725,13.713950027992752
uoft4_240405_Ag-0.75-Pd-0.25_pp0_rep3,uoft,4,240405,Ag-0.75-Pd-0.25,3,HER,50,2.97,,,,,,
vsp3_240718_Au-0.333-Cu-0.667_pp0_rep3,vsp,3,240718,Au-0.333-Cu-0.667,3,CO2R,150,3.21,31.281257193077906,61.488212180746565,0.058712364,0.3807356205569137,93.21122404989006,6.788775950109937
vsp3_240718_Au-0.333-Cu-0.667_pp0_rep3,vsp,3,240718,Au-0.333-Cu-0.667,3,CO2R,100,3.09,37.37994099060453,52.71365422396857,0.014311139,0.041304898,90.14921125099022,9.850788749
vsp3_240718_Au-0.333-Cu-0.667_pp0_rep3,vsp,3,240718,Au-0.333-Cu-0.667,3,CO2R,50,2.7,58.94661951495114,28.83595284872299,0.011008568,0,87.79358093200982,12.206419067990185
vsp3_240718_Au-0.333-Cu-0.667_pp0_rep3,vsp,3,240718,Au-0.333-Cu-0.667,3,CO2R,200,3.36,36.38965033794388,55.76375245579568,0.1166908243582922,0.6583494900109585,92.93289172656564,7.067108273434371
uoft6_240624_Ag-0.417-Cd-0.583_pp0,uoft,6,240624,Ag-0.417-Cd-0.583,avg,HER,50,2.97,,,,,,
uoft6_240624_Ag-0.417-Cd-0.583_pp0_rep2,uoft,6,240624,Ag-0.417-Cd-0.583,2,HER,50,2.97,,,,,,
vsp3_240718_Au-0.375-Cu-0.625_pp0,vsp,3,240718,Au-0.375-Cu-0.625,avg,CO2R,50,2.99,36.52556027537718,53.05992141453831,0.017613709,0.0059007,89.60899609890697,10.391003901093027
vsp3_240718_Au-0.375-Cu-0.625_pp0,vsp,3,240718,Au-0.375-Cu-0.625,std,CO2R,50,0,0,0,0,0,0,0
vsp3_240718_Au-0.375-Cu-0.625_pp0,vsp,3,240718,Au-0.375-Cu-0.625,avg,CO2R,150,3.52,45.13925798823997,44.57269155206287,0.090637213,0.5841692657843716,90.39103987,9.608960126472011
vsp3_240718_Au-0.375-Cu-0.625_pp0,vsp,3,240718,Au-0.375-Cu-0.625,avg,CO2R,100,3.32,37.05476155600661,54.79125736738703,0.035227419,0.1534181910140774,92.03763028,7.962369721280197
vsp3_240718_Au-0.375-Cu-0.625_pp0,vsp,3,240718,Au-0.375-Cu-0.625,std,CO2R,150,0,0,0,0,0,0,0
vsp3_240718_Au-0.375-Cu-0.625_pp0,vsp,3,240718,Au-0.375-Cu-0.625,avg,CO2R,200,3.69,58.93751700182051,27.83398821218075,0.1304515347779021,0.5418106718368035,87.44846318454262,12.551536815457382
vsp3_240718_Au-0.375-Cu-0.625_pp0,vsp,3,240718,Au-0.375-Cu-0.625,std,CO2R,200,0,0,0,0,0,0,0
vsp3_240718_Au-0.375-Cu-0.625_pp0,vsp,3,240718,Au-0.375-Cu-0.625,avg,CO2R,300,3.86,74.44244491410159,9.449901768,0.083114691,0.1392284132737643,84.11732600482748,15.882673995172524
vsp3_240718_Au-0.375-Cu-0.625_pp0,vsp,3,240718,Au-0.375-Cu-0.625,std,CO2R,300,0,0,0,0,0,0,0
vsp3_240718_Au-0.375-Cu-0.625_pp0,vsp,3,240718,Au-0.375-Cu-0.625,std,CO2R,100,0,0,0,0,0,0,0
vsp3_240718_Au-0.375-Cu-0.625_pp0_rep1,vsp,3,240718,Au-0.375-Cu-0.625,1,CO2R,200,3.69,58.93751700182051,27.83398821218075,0.1304515347779021,0.5418106718368035,87.44846318454262,12.551536815457382
vsp3_240718_Au-0.375-Cu-0.625_pp0_rep1,vsp,3,240718,Au-0.375-Cu-0.625,1,CO2R,150,3.52,45.13925798823997,44.57269155206287,0.090637213,0.5841692657843716,90.39103987,9.608960126472011
vsp3_240718_Au-0.375-Cu-0.625_pp0_rep1,vsp,3,240718,Au-0.375-Cu-0.625,1,CO2R,50,2.99,36.52556027537718,53.05992141453831,0.017613709,0.0059007,89.60899609890697,10.391003901093027
vsp3_240718_Au-0.375-Cu-0.625_pp0_rep1,vsp,3,240718,Au-0.375-Cu-0.625,1,CO2R,300,3.86,74.44244491410159,9.449901768,0.083114691,0.1392284132737643,84.11732600482748,15.882673995172524
vsp3_240718_Au-0.375-Cu-0.625_pp0_rep1,vsp,3,240718,Au-0.375-Cu-0.625,1,CO2R,100,3.32,37.05476155600661,54.79125736738703,0.035227419,0.1534181910140774,92.03763028,7.962369721280197
uoft6_240624_Au-0.889-Cd-0.111_pp0_rep1,uoft,6,240624,Au-0.889-Cd-0.111,1,HER,50,2.97,,,,,,
uoft6_240624_Au-0.889-Cd-0.111_pp0_rep3,uoft,6,240624,Au-0.889-Cd-0.111,3,HER,50,2.97,,,,,,
vsp3_240718_Au-0.4-Cu-0.6_pp0,vsp,3,240718,Au-0.4-Cu-0.6,avg,CO2R,50,2.8,40.33731612,44.882121807465616,0.011008568,0,85.23044649457341,14.769553505426586
vsp3_240718_Au-0.4-Cu-0.6_pp0,vsp,3,240718,Au-0.4-Cu-0.6,avg,CO2R,100,3.14,30.64157023582833,59.46954813359528,0.018164138,0.1024192868582989,90.23170179,9.768298206
vsp3_240718_Au-0.4-Cu-0.6_pp0,vsp,3,240718,Au-0.4-Cu-0.6,std,CO2R,50,0,0,0,0,0,0,0
uoft8_241025_Ag-0.75-Cd-0.25_pp0_rep1,uoft,8,241025,Ag-0.75-Cd-0.25,1,HER,50,2.97,,,,,,
vsp3_240718_Au-0.4-Cu-0.6_pp0,vsp,3,240718,Au-0.4-Cu-0.6,std,CO2R,100,0,0,0,0,0,0,0
vsp3_240718_Au-0.4-Cu-0.6_pp0,vsp,3,240718,Au-0.4-Cu-0.6,std,CO2R,300,0,0,0,0,0,0,0
vsp3_240718_Au-0.4-Cu-0.6_pp0,vsp,3,240718,Au-0.4-Cu-0.6,avg,CO2R,200,3.42,47.90527108748876,37.96414538310413,0.1505421719905326,1.692657843715755,87.72077228680335,12.279227713196647
vsp3_240718_Au-0.4-Cu-0.6_pp0,vsp,3,240718,Au-0.4-Cu-0.6,std,CO2R,200,0,0,0,0,0,0,0
vsp3_240718_Au-0.4-Cu-0.6_pp0,vsp,3,240718,Au-0.4-Cu-0.6,avg,CO2R,300,3.64,76.13488459687376,9.636542239685658,0.162192907,0.4827334288684706,86.42047226340408,13.57952773659592
vsp3_240718_Au-0.4-Cu-0.6_pp0,vsp,3,240718,Au-0.4-Cu-0.6,avg,CO2R,150,3.26,33.07455690640106,59.03732809430256,0.063482744,1.0087386552024502,93.18839025478547,6.811609745214525
vsp3_240718_Au-0.4-Cu-0.6_pp0,vsp,3,240718,Au-0.4-Cu-0.6,std,CO2R,150,0,0,0,0,0,0,0
vsp3_240718_Au-0.4-Cu-0.6_pp0_rep1,vsp,3,240718,Au-0.4-Cu-0.6,1,CO2R,50,2.8,40.33731612,44.882121807465616,0.011008568,0,85.23044649457341,14.769553505426586
vsp3_240718_Au-0.4-Cu-0.6_pp0_rep1,vsp,3,240718,Au-0.4-Cu-0.6,1,CO2R,150,3.26,33.07455690640106,59.03732809430256,0.063482744,1.0087386552024502,93.18839025478547,6.811609745214525
vsp3_240718_Au-0.4-Cu-0.6_pp0_rep1,vsp,3,240718,Au-0.4-Cu-0.6,1,CO2R,200,3.42,47.90527108748876,37.96414538310413,0.1505421719905326,1.692657843715755,87.72077228680335,12.279227713196647
vsp3_240718_Au-0.4-Cu-0.6_pp0_rep1,vsp,3,240718,Au-0.4-Cu-0.6,1,CO2R,300,3.64,76.13488459687376,9.636542239685658,0.162192907,0.4827334288684706,86.42047226340408,13.57952773659592
vsp10_240726_Au-0.556-Zn-0.444_pp0,vsp,10,240726,Au-0.556-Zn-0.444,avg,HER,50,2.97,,,,,,
vsp3_240718_Au-0.4-Cu-0.6_pp0_rep1,vsp,3,240718,Au-0.4-Cu-0.6,1,CO2R,100,3.14,30.64157023582833,59.46954813359528,0.018164138,0.1024192868582989,90.23170179,9.768298206
vsp10_240726_Au-0.556-Zn-0.444_pp0_rep1,vsp,10,240726,Au-0.556-Zn-0.444,1,HER,50,2.97,,,,,,
vsp3_240718_Au-0.429-Cu-0.571_pp0,vsp,3,240718,Au-0.429-Cu-0.571,std,CO2R,50,0,0,0,0,0,0,0
vsp10_240726_Au-0.667-Zn-0.333_pp0,vsp,10,240726,Au-0.667-Zn-0.333,avg,HER,50,2.97,,,,,,
vsp3_240718_Au-0.429-Cu-0.571_pp0,vsp,3,240718,Au-0.429-Cu-0.571,avg,CO2R,100,3.09,40.50994998849107,51.15176817288802,0.015962424,0.028239063,91.7083911,8.291608897204213
vsp3_240718_Au-0.429-Cu-0.571_pp0,vsp,3,240718,Au-0.429-Cu-0.571,std,CO2R,100,0,0,0,0,0,0,0
vsp3_240718_Au-0.429-Cu-0.571_pp0,vsp,3,240718,Au-0.429-Cu-0.571,avg,CO2R,50,2.74,45.66825001569399,42.37721021611002,0.012109425,0,88.05756965697327,11.942430343026729
vsp3_240718_Au-0.429-Cu-0.571_pp0,vsp,3,240718,Au-0.429-Cu-0.571,avg,CO2R,200,3.38,58.42557910816297,32.493860510805504,0.054492413,0.4240074180224227,91.40263521,8.597364785820801
vsp3_240718_Au-0.429-Cu-0.571_pp0,vsp,3,240718,Au-0.429-Cu-0.571,std,CO2R,200,0,0,0,0,0,0,0
vsp3_240718_Au-0.429-Cu-0.571_pp0,vsp,3,240718,Au-0.429-Cu-0.571,avg,CO2R,300,3.57,78.98093704,8.720530451866406,0.098710163,0.1426002416477001,87.94607316490793,12.05392683509207
vsp3_240718_Au-0.429-Cu-0.571_pp0,vsp,3,240718,Au-0.429-Cu-0.571,std,CO2R,300,0,0,0,0,0,0,0
vsp3_240718_Au-0.429-Cu-0.571_pp0,vsp,3,240718,Au-0.429-Cu-0.571,avg,CO2R,150,3.22,45.84193015129005,48.222003929273086,0.028622278,0.3335300233218129,94.42905212719562,5.570947872804382
vsp3_240718_Au-0.429-Cu-0.571_pp0,vsp,3,240718,Au-0.429-Cu-0.571,std,CO2R,150,0,0,0,0,0,0,0
vsp3_240718_Au-0.429-Cu-0.571_pp0_rep1,vsp,3,240718,Au-0.429-Cu-0.571,1,CO2R,50,2.74,45.66825001569399,42.37721021611002,0.012109425,0,88.05756965697327,11.942430343026729
vsp3_240718_Au-0.429-Cu-0.571_pp0_rep1,vsp,3,240718,Au-0.429-Cu-0.571,1,CO2R,150,3.22,45.84193015129005,48.222003929273086,0.028622278,0.3335300233218129,94.42905212719562,5.570947872804382
vsp3_240718_Au-0.429-Cu-0.571_pp0_rep1,vsp,3,240718,Au-0.429-Cu-0.571,1,CO2R,200,3.38,58.42557910816297,32.493860510805504,0.054492413,0.4240074180224227,91.40263521,8.597364785820801
vsp3_240718_Au-0.429-Cu-0.571_pp0_rep1,vsp,3,240718,Au-0.429-Cu-0.571,1,CO2R,100,3.09,40.50994998849107,51.15176817288802,0.015962424,0.028239063,91.7083911,8.291608897204213
vsp10_240726_Au-0.667-Zn-0.333_pp0_rep1,vsp,10,240726,Au-0.667-Zn-0.333,1,HER,50,2.97,,,,,,
vsp3_240718_Au-0.429-Cu-0.571_pp0_rep1,vsp,3,240718,Au-0.429-Cu-0.571,1,CO2R,300,3.57,78.98093704,8.720530451866406,0.098710163,0.1426002416477001,87.94607316490793,12.05392683509207
vsp10_240726_Au-0.7-Zn-0.3_pp0,vsp,10,240726,Au-0.7-Zn-0.3,avg,HER,50,2.97,,,,,,
vsp3_240718_Au-0.5-Cu-0.5_pp0,vsp,3,240718,Au-0.5-Cu-0.5,avg,CO2R,100,3.2,51.74747326790684,39.83546168958743,0.014311139,0.013065835,91.61031193127968,8.389688068720332
vsp10_240726_Au-0.7-Zn-0.3_pp0_rep1,vsp,10,240726,Au-0.7-Zn-0.3,1,HER,50,2.97,,,,,,
vsp3_240718_Au-0.5-Cu-0.5_pp0,vsp,3,240718,Au-0.5-Cu-0.5,avg,CO2R,50,2.76,59.06463831,31.04616895874264,0.011008568,0,90.12181583,9.878184167035386
vsp3_240718_Au-0.5-Cu-0.5_pp0,vsp,3,240718,Au-0.5-Cu-0.5,std,CO2R,50,0,0,0,0,0,0,0
vsp3_240718_Au-0.5-Cu-0.5_pp0,vsp,3,240718,Au-0.5-Cu-0.5,std,CO2R,100,0,0,0,0,0,0,0
vsp3_240718_Au-0.5-Cu-0.5_pp0,vsp,3,240718,Au-0.5-Cu-0.5,std,CO2R,300,0,0,0,0,0,0,0
vsp3_240718_Au-0.5-Cu-0.5_pp0,vsp,3,240718,Au-0.5-Cu-0.5,avg,CO2R,200,3.47,67.50486513632845,20.34503929273085,0.036878704,0.098836719,87.98858559783272,12.011414402167276
vsp3_240718_Au-0.5-Cu-0.5_pp0,vsp,3,240718,Au-0.5-Cu-0.5,std,CO2R,200,0,0,0,0,0,0,0
vsp3_240718_Au-0.5-Cu-0.5_pp0,vsp,3,240718,Au-0.5-Cu-0.5,avg,CO2R,300,3.67,82.26976919374752,5.861984282907662,0.041282131,0.025850684,88.20218156504517,11.797818434954834
vsp3_240718_Au-0.5-Cu-0.5_pp0,vsp,3,240718,Au-0.5-Cu-0.5,avg,CO2R,150,3.3,54.46483500387119,35.14734774066798,0.021650184,0.09862598,89.7347656,10.2652344
vsp3_240718_Au-0.5-Cu-0.5_pp0,vsp,3,240718,Au-0.5-Cu-0.5,std,CO2R,150,0,0,0,0,0,0,0
vsp3_240718_Au-0.5-Cu-0.5_pp0_rep1,vsp,3,240718,Au-0.5-Cu-0.5,1,CO2R,100,3.2,51.74747326790684,39.83546168958743,0.014311139,0.013065835,91.61031193127968,8.389688068720332
vsp3_240718_Au-0.5-Cu-0.5_pp0_rep1,vsp,3,240718,Au-0.5-Cu-0.5,1,CO2R,150,3.3,54.46483500387119,35.14734774066798,0.021650184,0.09862598,89.7347656,10.2652344
vsp3_240718_Au-0.5-Cu-0.5_pp0_rep1,vsp,3,240718,Au-0.5-Cu-0.5,1,CO2R,200,3.47,67.50486513632845,20.34503929273085,0.036878704,0.098836719,87.98858559783272,12.011414402167276
vsp3_240718_Au-0.5-Cu-0.5_pp0_rep1,vsp,3,240718,Au-0.5-Cu-0.5,1,CO2R,50,2.76,59.06463831,31.04616895874264,0.011008568,0,90.12181583,9.878184167035386
vsp3_240718_Au-0.5-Cu-0.5_pp0_rep1,vsp,3,240718,Au-0.5-Cu-0.5,1,CO2R,300,3.67,82.26976919374752,5.861984282907662,0.041282131,0.025850684,88.20218156504517,11.797818434954834
vsp10_240726_Au-0.75-Zn-0.25_pp0_rep1,vsp,10,240726,Au-0.75-Zn-0.25,1,HER,50,2.97,,,,,,
vsp13_240823_Ag-0.25-Au-0.5-Zn-0.25_pp0,vsp,13,240823,Ag-0.25-Au-0.5-Zn-0.25,avg,HER,50,2.97,,,,,,
vsp3_240718_Au-0.556-Cu-0.444_pp0,vsp,3,240718,Au-0.556-Cu-0.444,avg,CO2R,200,3.43,62.97338299608696,30.05525540275049,0.031099206,0.056688865,93.11963936003028,6.880360639969723
vsp3_240718_Au-0.556-Cu-0.444_pp0,vsp,3,240718,Au-0.556-Cu-0.444,std,CO2R,150,0,0,0,0,0,0,0
vsp3_240718_Au-0.556-Cu-0.444_pp0,vsp,3,240718,Au-0.556-Cu-0.444,avg,CO2R,300,3.64,77.56282826591894,8.688605108055011,0.048988129,0.029222513,86.33343358,13.66656642
vsp3_240718_Au-0.556-Cu-0.444_pp0,vsp,3,240718,Au-0.556-Cu-0.444,avg,CO2R,50,2.83,55.23781623386135,50.08349705304519,0.018714566,0,105.3400278530772,0
vsp3_240718_Au-0.556-Cu-0.444_pp0,vsp,3,240718,Au-0.556-Cu-0.444,std,CO2R,50,0,0,0,0,0,0,0
vsp3_240718_Au-0.556-Cu-0.444_pp0,vsp,3,240718,Au-0.556-Cu-0.444,std,CO2R,200,0,0,0,0,0,0,0
vsp3_240718_Au-0.556-Cu-0.444_pp0,vsp,3,240718,Au-0.556-Cu-0.444,avg,CO2R,150,3.3,59.59655987779615,42.450884086444006,0.028255325,0.060692911,102.1393579460038,0
vsp3_240718_Au-0.556-Cu-0.444_pp0,vsp,3,240718,Au-0.556-Cu-0.444,std,CO2R,300,0,0,0,0,0,0,0
vsp13_240823_Ag-0.25-Au-0.5-Zn-0.25_pp0_rep3,vsp,13,240823,Ag-0.25-Au-0.5-Zn-0.25,3,HER,50,2.97,,,,,,
vsp3_240718_Au-0.556-Cu-0.444_pp0,vsp,3,240718,Au-0.556-Cu-0.444,avg,CO2R,100,3.14,49.683399945594175,45.78094302554028,0.02091628,0.02613167,95.51435666650814,4.485643333491865
vsp3_240718_Au-0.556-Cu-0.444_pp0,vsp,3,240718,Au-0.556-Cu-0.444,std,CO2R,100,0,0,0,0,0,0,0
vsp3_240718_Au-0.556-Cu-0.444_pp0_rep1,vsp,3,240718,Au-0.556-Cu-0.444,1,CO2R,300,3.64,77.56282826591894,8.688605108055011,0.048988129,0.029222513,86.33343358,13.66656642
vsp3_240718_Au-0.556-Cu-0.444_pp0_rep1,vsp,3,240718,Au-0.556-Cu-0.444,1,CO2R,150,3.3,59.59655987779615,42.450884086444006,0.028255325,0.060692911,102.1393579460038,0
vsp3_240718_Au-0.556-Cu-0.444_pp0_rep1,vsp,3,240718,Au-0.556-Cu-0.444,1,CO2R,100,3.14,49.683399945594175,45.78094302554028,0.02091628,0.02613167,95.51435666650814,4.485643333491865
vsp3_240718_Au-0.556-Cu-0.444_pp0_rep1,vsp,3,240718,Au-0.556-Cu-0.444,1,CO2R,50,2.83,55.23781623386135,50.08349705304519,0.018714566,0,105.3400278530772,0
vsp13_240823_Ag-0.5-Au-0.25-Zn-0.25_pp0,vsp,13,240823,Ag-0.5-Au-0.25-Zn-0.25,avg,HER,50,2.97,,,,,,
vsp3_240718_Au-0.556-Cu-0.444_pp0_rep1,vsp,3,240718,Au-0.556-Cu-0.444,1,CO2R,200,3.43,62.97338299608696,30.05525540275049,0.031099206,0.056688865,93.11963936003028,6.880360639969723
vsp13_240823_Ag-0.5-Au-0.25-Zn-0.25_pp0_rep2,vsp,13,240823,Ag-0.5-Au-0.25-Zn-0.25,2,HER,50,2.97,,,,,,
vsp15_240809_Au-0.444-In-0.111-Pd-0.444_pp0,vsp,15,240809,Au-0.444-In-0.111-Pd-0.444,avg,HER,50,2.97,,,,,,
vsp3_240718_Au-0.571-Cu-0.429_pp0,vsp,3,240718,Au-0.571-Cu-0.429,avg,CO2R,50,2.76,57.41990834710917,41.43418467583497,0.011008568,0,98.86510159127982,1.1348984087201757
vsp3_240718_Au-0.571-Cu-0.429_pp0,vsp,3,240718,Au-0.571-Cu-0.429,std,CO2R,50,0,0,0,0,0,0,0
vsp3_240718_Au-0.571-Cu-0.429_pp0,vsp,3,240718,Au-0.571-Cu-0.429,avg,CO2R,200,3.34,56.63238402142753,34.825638506876224,0.027246207,0.1253898676557363,91.61362435,8.386375652
vsp3_240718_Au-0.571-Cu-0.429_pp0,vsp,3,240718,Au-0.571-Cu-0.429,avg,CO2R,100,3.06,46.32049216346858,45.92829076620826,0.015411996,0.025288713,92.29195509284956,7.708044907150452
vsp3_240718_Au-0.571-Cu-0.429_pp0,vsp,3,240718,Au-0.571-Cu-0.429,std,CO2R,150,0,0,0,0,0,0,0
vsp3_240718_Au-0.571-Cu-0.429_pp0,vsp,3,240718,Au-0.571-Cu-0.429,avg,CO2R,150,3.23,48.1319969,42.62770137524558,0.023484946,0.1095844221529124,90.89507433728598,9.104925662714024
vsp3_240718_Au-0.571-Cu-0.429_pp0,vsp,3,240718,Au-0.571-Cu-0.429,std,CO2R,200,0,0,0,0,0,0,0
vsp3_240718_Au-0.571-Cu-0.429_pp0,vsp,3,240718,Au-0.571-Cu-0.429,std,CO2R,300,0,0,0,0,0,0,0
vsp3_240718_Au-0.571-Cu-0.429_pp0,vsp,3,240718,Au-0.571-Cu-0.429,std,CO2R,100,0,0,0,0,0,0,0
vsp3_240718_Au-0.571-Cu-0.429_pp0,vsp,3,240718,Au-0.571-Cu-0.429,avg,CO2R,300,3.53,76.14032518,11.76571709233792,0.053391556,0.076849588,88.03924916219444,11.960750837805564
vsp3_240718_Au-0.571-Cu-0.429_pp0_rep1,vsp,3,240718,Au-0.571-Cu-0.429,1,CO2R,300,3.53,76.14032518,11.76571709233792,0.053391556,0.076849588,88.03924916219444,11.960750837805564
vsp3_240718_Au-0.571-Cu-0.429_pp0_rep1,vsp,3,240718,Au-0.571-Cu-0.429,1,CO2R,100,3.06,46.32049216346858,45.92829076620826,0.015411996,0.025288713,92.29195509284956,7.708044907150452
vsp15_240809_Au-0.444-In-0.111-Pd-0.444_pp0_rep1,vsp,15,240809,Au-0.444-In-0.111-Pd-0.444,1,HER,50,2.97,,,,,,
vsp3_240718_Au-0.571-Cu-0.429_pp0_rep1,vsp,3,240718,Au-0.571-Cu-0.429,1,CO2R,200,3.34,56.63238402142753,34.825638506876224,0.027246207,0.1253898676557363,91.61362435,8.386375652
vsp3_240718_Au-0.571-Cu-0.429_pp0_rep1,vsp,3,240718,Au-0.571-Cu-0.429,1,CO2R,150,3.23,48.1319969,42.62770137524558,0.023484946,0.1095844221529124,90.89507433728598,9.104925662714024
vsp3_240718_Au-0.571-Cu-0.429_pp0_rep1,vsp,3,240718,Au-0.571-Cu-0.429,1,CO2R,50,2.76,57.41990834710917,41.43418467583497,0.011008568,0,98.86510159127982,1.1348984087201757
vsp3_240718_Au-0.6-Cu-0.4_pp0,vsp,3,240718,Au-0.6-Cu-0.4,avg,CO2R,200,3.39,59.566532047123815,32.68172888015717,0.02421885,0.074390963,92.34909505034788,7.65090495
vsp3_240718_Au-0.6-Cu-0.4_pp0,vsp,3,240718,Au-0.6-Cu-0.4,std,CO2R,150,0,0,0,0,0,0,0
vsp3_240718_Au-0.6-Cu-0.4_pp0,vsp,3,240718,Au-0.6-Cu-0.4,avg,CO2R,300,3.61,79.11276653623219,9.029960707269154,0.044034273,0.039197505,88.22876000368242,11.771239996317576
vsp15_240809_Au-0.5-In-0.25-Pd-0.25_pp0,vsp,15,240809,Au-0.5-In-0.25-Pd-0.25,avg,HER,50,2.97,,,,,,
vsp3_240718_Au-0.6-Cu-0.4_pp0,vsp,3,240718,Au-0.6-Cu-0.4,std,CO2R,300,0,0,0,0,0,0,0
vsp3_240718_Au-0.6-Cu-0.4_pp0,vsp,3,240718,Au-0.6-Cu-0.4,avg,CO2R,50,2.78,53.62070769423926,35.30451866404715,0.012109425,0,88.93733578345567,11.062664216544334
vsp3_240718_Au-0.6-Cu-0.4_pp0,vsp,3,240718,Au-0.6-Cu-0.4,std,CO2R,50,0,0,0,0,0,0,0
vsp3_240718_Au-0.6-Cu-0.4_pp0,vsp,3,240718,Au-0.6-Cu-0.4,avg,CO2R,100,3.09,47.80074913,46.03143418467584,0.01376071,0.015173228,93.86260012,6.137399878034898
vsp3_240718_Au-0.6-Cu-0.4_pp0,vsp,3,240718,Au-0.6-Cu-0.4,std,CO2R,100,0,0,0,0,0,0,0
vsp3_240718_Au-0.6-Cu-0.4_pp0,vsp,3,240718,Au-0.6-Cu-0.4,std,CO2R,200,0,0,0,0,0,0,0
vsp3_240718_Au-0.6-Cu-0.4_pp0,vsp,3,240718,Au-0.6-Cu-0.4,avg,CO2R,150,3.27,50.164263742702296,42.20039292730845,0.020182375,0.071651353,92.45879708929068,7.541202911
vsp23_241025_Ag-0.3-Ga-0.7_pp0,vsp,23,241025,Ag-0.3-Ga-0.7,avg,HER,50,2.97,,,,,,
vsp3_240718_Au-0.6-Cu-0.4_pp0_rep1,vsp,3,240718,Au-0.6-Cu-0.4,1,CO2R,200,3.39,59.566532047123815,32.68172888015717,0.02421885,0.074390963,92.34909505034788,7.65090495
vsp23_241025_Ag-0.3-Ga-0.7_pp0_rep1,vsp,23,241025,Ag-0.3-Ga-0.7,1,HER,50,2.97,,,,,,
vsp3_240718_Au-0.6-Cu-0.4_pp0_rep1,vsp,3,240718,Au-0.6-Cu-0.4,1,CO2R,100,3.09,47.80074913,46.03143418467584,0.01376071,0.015173228,93.86260012,6.137399878034898
vsp3_240718_Au-0.6-Cu-0.4_pp0_rep1,vsp,3,240718,Au-0.6-Cu-0.4,1,CO2R,150,3.27,50.164263742702296,42.20039292730845,0.020182375,0.071651353,92.45879708929068,7.541202911
vsp3_240718_Au-0.6-Cu-0.4_pp0_rep1,vsp,3,240718,Au-0.6-Cu-0.4,1,CO2R,300,3.61,79.11276653623219,9.029960707269154,0.044034273,0.039197505,88.22876000368242,11.771239996317576
vsp3_240718_Au-0.6-Cu-0.4_pp0_rep1,vsp,3,240718,Au-0.6-Cu-0.4,1,CO2R,50,2.78,53.62070769423926,35.30451866404715,0.012109425,0,88.93733578345567,11.062664216544334
vsp3_240718_Au-0.625-Cu-0.375_pp0,vsp,3,240718,Au-0.625-Cu-0.375,std,CO2R,150,0,0,0,0,0,0,0
vsp3_240718_Au-0.625-Cu-0.375_pp0,vsp,3,240718,Au-0.625-Cu-0.375,avg,CO2R,200,3.4,62.550273075393925,34.54199410609037,0.033300919,0.065118435,97.19389942727908,2.806100572720908
vsp3_240718_Au-0.625-Cu-0.375_pp0,vsp,3,240718,Au-0.625-Cu-0.375,std,CO2R,100,0,0,0,0,0,0,0
vsp3_240718_Au-0.625-Cu-0.375_pp0,vsp,3,240718,Au-0.625-Cu-0.375,avg,CO2R,100,3.11,51.9471008,46.12721021611002,0.023668422,0.042147855,98.14309303559844,1.856906964401574
vsp3_240718_Au-0.625-Cu-0.375_pp0,vsp,3,240718,Au-0.625-Cu-0.375,std,CO2R,200,0,0,0,0,0,0,0
vsp3_240718_Au-0.625-Cu-0.375_pp0,vsp,3,240718,Au-0.625-Cu-0.375,std,CO2R,50,0,0,0,0,0,0,0
vsp3_240718_Au-0.625-Cu-0.375_pp0,vsp,3,240718,Au-0.625-Cu-0.375,avg,CO2R,150,3.29,56.59335830421227,41.655206286836936,0.030457039,0.080923881,98.36291125672362,1.6370887432763794
uoft5_240507_Au-0.5-Cd-0.25-Tl-0.25_pp0,uoft,5,240507,Au-0.5-Cd-0.25-Tl-0.25,avg,HER,50,2.98,,,,,,
vsp10_240726_Au-0.75-Zn-0.25_pp0_rep2,vsp,10,240726,Au-0.75-Zn-0.25,2,HER,50,2.98,,,,,,
vsp3_240718_Au-0.625-Cu-0.375_pp0,vsp,3,240718,Au-0.625-Cu-0.375,avg,CO2R,300,3.59,80.97323651886418,11.277013752455796,0.050639414,0.033156312,92.33800032552504,7.661999674
vsp3_240718_Au-0.625-Cu-0.375_pp0,vsp,3,240718,Au-0.625-Cu-0.375,std,CO2R,300,0,0,0,0,0,0,0
vsp3_240718_Au-0.625-Cu-0.375_pp0,vsp,3,240718,Au-0.625-Cu-0.375,avg,CO2R,50,2.81,56.47199146247045,39.990176817288805,0.016512853,0,96.47868113226278,3.5213188677372216
vsp3_240718_Au-0.625-Cu-0.375_pp0_rep1,vsp,3,240718,Au-0.625-Cu-0.375,1,CO2R,300,3.59,80.97323651886418,11.277013752455796,0.050639414,0.033156312,92.33800032552504,7.661999674
vsp3_240718_Au-0.625-Cu-0.375_pp0_rep1,vsp,3,240718,Au-0.625-Cu-0.375,1,CO2R,150,3.29,56.59335830421227,41.655206286836936,0.030457039,0.080923881,98.36291125672362,1.6370887432763794
vsp15_240809_Au-0.375-In-0.25-Pd-0.375_pp0,vsp,15,240809,Au-0.375-In-0.25-Pd-0.375,avg,HER,50,2.98,,,,,,
vsp3_240718_Au-0.625-Cu-0.375_pp0_rep1,vsp,3,240718,Au-0.625-Cu-0.375,1,CO2R,200,3.4,62.550273075393925,34.54199410609037,0.033300919,0.065118435,97.19389942727908,2.806100572720908
vsp3_240718_Au-0.625-Cu-0.375_pp0_rep1,vsp,3,240718,Au-0.625-Cu-0.375,1,CO2R,100,3.11,51.9471008,46.12721021611002,0.023668422,0.042147855,98.14309303559844,1.856906964401574
vsp3_240718_Au-0.625-Cu-0.375_pp0_rep1,vsp,3,240718,Au-0.625-Cu-0.375,1,CO2R,50,2.81,56.47199146247045,39.990176817288805,0.016512853,0,96.47868113226278,3.5213188677372216
vsp15_240809_Au-0.375-In-0.25-Pd-0.375_pp0_rep2,vsp,15,240809,Au-0.375-In-0.25-Pd-0.375,2,HER,50,2.98,,,,,,
vsp3_240718_Au-0.667-Cu-0.333_pp0,vsp,3,240718,Au-0.667-Cu-0.333,avg,CO2R,50,2.85,54.337190566866845,45.623772102161105,0.020182375,0,99.98213362618934,3.2582643909900164
vsp3_240718_Au-0.667-Cu-0.333_pp0,vsp,3,240718,Au-0.667-Cu-0.333,avg,CO2R,150,3.35,60.040316111797004,38.07301899148658,0.033148022,0.031845045753837765,98.18239234141863,2.150956051594013
vsp3_240718_Au-0.667-Cu-0.333_pp0,vsp,3,240718,Au-0.667-Cu-0.333,std,CO2R,50,0.03,6.632523017311313,8.481655592781358,0.003363173,0,8.515374509194045,3.055625089336296
vsp3_240718_Au-0.667-Cu-0.333_pp0,vsp,3,240718,Au-0.667-Cu-0.333,avg,CO2R,100,3.2,54.56590428759756,47.05550098231828,0.028255325394932335,0.021916884430582432,101.67503751631888,1.7876126968460255
uoft4_240405_Ag-1.0_pp0_rep3,uoft,4,240405,Ag-1.0,3,HER,50,2.99,,,,,,
vsp3_240718_Au-0.667-Cu-0.333_pp0,vsp,3,240718,Au-0.667-Cu-0.333,std,CO2R,150,0.02,4.016993969002196,3.181871013391805,0.00381936,0.015121974,2.4561058571929038,1.8836239801631953
vsp3_240718_Au-0.667-Cu-0.333_pp0,vsp,3,240718,Au-0.667-Cu-0.333,avg,CO2R,200,3.49,65.68917533,29.102406679764243,0.036878703924554564,0.024235016437663265,94.85722673364224,5.142773266357755
vsp3_240718_Au-0.667-Cu-0.333_pp0,vsp,3,240718,Au-0.667-Cu-0.333,std,CO2R,200,0.02,2.3282791855578746,2.811370983874407,0.005998155,0.010228999,2.0095357849382336,2.009535784938229
vsp3_240718_Au-0.667-Cu-0.333_pp0,vsp,3,240718,Au-0.667-Cu-0.333,avg,CO2R,300,3.69,81.6175968,7.907662082514736,0.041526766,0.009506683,89.58101555296777,10.418984447032216
vsp3_240718_Au-0.667-Cu-0.333_pp0,vsp,3,240718,Au-0.667-Cu-0.333,std,CO2R,300,0.04,0.6697466306316535,1.1758415357136012,0.003294065,0.003453763,1.5085159778957742,1.5085159778957777
vsp3_240718_Au-0.667-Cu-0.333_pp0,vsp,3,240718,Au-0.667-Cu-0.333,std,CO2R,100,0.02,5.521005251912783,4.699007007558437,0.00127116,0.010124262117056679,7.597781123099322,1.7851627491522881
vsp3_240718_Au-0.667-Cu-0.333_pp0_rep1,vsp,3,240718,Au-0.667-Cu-0.333,1,CO2R,300,3.65,82.37314026,7.986247544204322,0.044034273,0.009834499,90.41869377971064,9.581306220289347
uoft6_240624_Ag-0.714-Cd-0.286_pp0_rep2,uoft,6,240624,Ag-0.714-Cd-0.286,2,HER,50,2.99,,,,,,
vsp3_240718_Au-0.667-Cu-0.333_pp0_rep1,vsp,3,240718,Au-0.667-Cu-0.333,1,CO2R,150,3.33,62.26621188976543,34.70039292730845,0.037429132,0.044676726,97.05299453018014,2.9470054698198567
vsp3_240718_Au-0.667-Cu-0.333_pp0_rep1,vsp,3,240718,Au-0.667-Cu-0.333,1,CO2R,200,3.47,68.25189897256692,27.58349705304519,0.043759059,0.030557195,95.91490233425156,4.0850976657484495
vsp3_240718_Au-0.667-Cu-0.333_pp0_rep1,vsp,3,240718,Au-0.667-Cu-0.333,1,CO2R,50,2.82,59.726296846554646,36.54223968565815,0.016512853,0,96.28504938471632,3.714950615283669
vsp3_240718_Au-0.667-Cu-0.333_pp0_rep1,vsp,3,240718,Au-0.667-Cu-0.333,1,CO2R,100,3.19,56.17506120655381,41.972003929273086,0.027521421,0.029924977,98.20747727912268,1.7925227208773151
uoft6_240624_Cd-0.667-Tl-0.333_pp0_rep3,uoft,6,240624,Cd-0.667-Tl-0.333,3,HER,50,2.99,,,,,,
vsp3_240718_Au-0.667-Cu-0.333_pp0_rep2,vsp,3,240718,Au-0.667-Cu-0.333,2,CO2R,100,3.2,59.103559396513845,51.240176817288805,0.029723135,0.010536964,110.38795063949472,0
vsp3_240718_Au-0.667-Cu-0.333_pp0_rep2,vsp,3,240718,Au-0.667-Cu-0.333,2,CO2R,300,3.72,81.09690514553559,6.694499017681729,0.037796085,0.0059007,87.83954956594772,12.16045043405228
vsp3_240718_Au-0.667-Cu-0.333_pp0_rep2,vsp,3,240718,Au-0.667-Cu-0.333,2,CO2R,200,3.52,65.11153194249724,27.37721021611002,0.034126562,0.012433617,92.53975096,7.460249043966399
vsp3_240718_Au-0.667-Cu-0.333_pp0_rep2,vsp,3,240718,Au-0.667-Cu-0.333,2,CO2R,150,3.37,62.45161020318484,38.49705304518664,0.031924848,0.015173228,101.00004517903795,0
vsp3_240718_Au-0.667-Cu-0.333_pp0_rep2,vsp,3,240718,Au-0.667-Cu-0.333,2,CO2R,50,2.87,56.35522819058779,53.33988212180747,0.023117994,0,109.72119405153808,0
vsp3_240718_Au-0.667-Cu-0.333_pp0_rep3,vsp,3,240718,Au-0.667-Cu-0.333,3,CO2R,300,3.71,81.38274498315512,9.042239685658153,0.04274994,0.012784849,90.48480331324498,9.515196687
