Repository: Jehadabed/ocx24-dashboard

# OCx24 Dashboard

An interactive web dashboard for exploring and analyzing  data from OCx24 experiments, featuring HER (Hydrogen Evolution Reaction) and CO2RR (CO2 Reduction Reaction) performance data, as well as XRD (X-ray Diffraction) data.

This project is part of the OCx24 research: https://ai.meta.com/blog/open-catalyst-simulations-experiments/.

## Features

- **Interactive Data Filtering**: Filter data by source, batch, reaction type, element count, and voltage/current density ranges
- **Data Aggregation**: Average data across multiple replicates with statistical analysis
- **Interactive Plots**: Dedicated plotting interfaces for HER and CO2RR performance visualization

File: Data/ExpDataDump_250923.csv (part 21 of 25)
sample id,source,batch number,batch date,composition,rep,reaction,current density,voltage,fe_h2,fe_co,fe_ch4,fe_c2h4,fe_gas_total,fe_liquid
uoft4_240405_Ag-0.889-Hg-0.111_pp0_rep3,uoft,4,240405,Ag-0.889-Hg-0.111,3,HER,50,2.95,,,,,,
vsp2_240718_Au-0.875-In-0.125_pp0,vsp,2,240718,Au-0.875-In-0.125,avg,CO2R,100,3.08,59.91399694490360,15.279960707269200,0.007705998,0,75.20166365000780,24.798336349992200
vsp2_240718_Au-0.875-In-0.125_pp0,vsp,2,240718,Au-0.875-In-0.125,avg,CO2R,50,2.81,59.46514888363430,14.778978388998000,0.009907712,0,74.25403498413450,25.74596501586560
vsp2_240718_Au-0.875-In-0.125_pp0,vsp,2,240718,Au-0.875-In-0.125,std,CO2R,150,0,0,0,0,0,0,0
vsp2_240718_Au-0.875-In-0.125_pp0,vsp,2,240718,Au-0.875-In-0.125,avg,CO2R,200,3.35,61.14409173659210,14.613212180746600,0.007430784,0,75.76597042831440,24.234029571685600
vsp2_240718_Au-0.875-In-0.125_pp0,vsp,2,240718,Au-0.875-In-0.125,std,CO2R,200,0,0,0,0,0,0,0
vsp2_240718_Au-0.875-In-0.125_pp0,vsp,2,240718,Au-0.875-In-0.125,avg,CO2R,150,3.23,60.82110946033610,15.446954813359500,0.007339046,0,76.27672143,23.72327857157490
vsp2_240718_Au-0.875-In-0.125_pp0,vsp,2,240718,Au-0.875-In-0.125,avg,CO2R,300,3.55,63.80150243779950,11.439096267190600,0.006788617,0,75.24837590400970,24.75162409599030
vsp2_240718_Au-0.875-In-0.125_pp0,vsp,2,240718,Au-0.875-In-0.125,std,CO2R,300,0,0,0,0,0,0,0
vsp2_240718_Au-0.875-In-0.125_pp0_rep1,vsp,2,240718,Au-0.875-In-0.125,1,CO2R,100,3.08,59.91399694490360,15.279960707269200,0.007705998,0,75.20166365000780,24.798336349992200
uoft4_240405_Au-0.75-Cu-0.25_pp0_rep3,uoft,4,240405,Au-0.75-Cu-0.25,3,HER,50,2.95,,,,,,
vsp2_240718_Au-0.875-In-0.125_pp0_rep1,vsp,2,240718,Au-0.875-In-0.125,1,CO2R,300,3.55,63.80150243779950,11.439096267190600,0.006788617,0,75.24837590400970,24.75162409599030
vsp2_240718_Au-0.875-In-0.125_pp0_rep1,vsp,2,240718,Au-0.875-In-0.125,1,CO2R,200,3.35,61.14409173659210,14.613212180746600,0.007430784,0,75.76597042831440,24.234029571685600
vsp2_240718_Au-0.875-In-0.125_pp0_rep1,vsp,2,240718,Au-0.875-In-0.125,1,CO2R,50,2.81,59.46514888363430,14.778978388998000,0.009907712,0,74.25403498413450,25.74596501586560
vsp2_240718_Au-0.875-In-0.125_pp0_rep1,vsp,2,240718,Au-0.875-In-0.125,1,CO2R,150,3.23,60.82110946033610,15.446954813359500,0.007339046,0,76.27672143,23.72327857157490
vsp2_240718_Au-0.889-In-0.111_pp0,vsp,2,240718,Au-0.889-In-0.111,avg,CO2R,300,3.62,60.73730356358160,9.88089391,0.005320808,0,70.62425971764670,29.375740282353300
vsp2_240718_Au-0.889-In-0.111_pp0,vsp,2,240718,Au-0.889-In-0.111,std,CO2R,200,0.09,0.040172318,0.85957234,0.000194606,0,0.8999392635644490,0.8999392635644490
vsp2_240718_Au-0.889-In-0.111_pp0,vsp,2,240718,Au-0.889-In-0.111,std,CO2R,300,0.13,2.124028090969240,2.082075222599880,0.001297372,0,0.043599757,0.043599757064876300
uoft4_240405_Pd-0.591-Tl-0.409_pp0_rep1,uoft,4,240405,Pd-0.591-Tl-0.409,1,HER,50,2.95,,,,,,
vsp14_240906_Au-0.429-Cu-0.429-Zn-0.143_pp0,vsp,14,240906,Au-0.429-Cu-0.429-Zn-0.143,avg,HER,50,2.95,,,,,,
vsp2_240718_Au-0.889-In-0.111_pp0,vsp,2,240718,Au-0.889-In-0.111,avg,CO2R,200,3.38,57.93074766159580,13.169204322200400,0.00619232,0,71.10713288536430,28.89286711463570
vsp2_240718_Au-0.889-In-0.111_pp0,vsp,2,240718,Au-0.889-In-0.111,std,CO2R,150,0.1,0.18495542415266900,1.0974741790518100,0.000518949,0,0.9130377037872310,0.9130377037872310
vsp2_240718_Au-0.889-In-0.111_pp0,vsp,2,240718,Au-0.889-In-0.111,std,CO2R,50,0.05,3.6292693148933100,3.3653559477886300,0.001556847,0,0.26235652044041800,0.2623565204404230
vsp2_240718_Au-0.889-In-0.111_pp0,vsp,2,240718,Au-0.889-In-0.111,avg,CO2R,100,3.12,53.02841658122160,18.271119842829100,0.006054713,0,71.30559113663530,28.69440886336470
vsp2_240718_Au-0.889-In-0.111_pp0,vsp,2,240718,Au-0.889-In-0.111,std,CO2R,100,0.03,2.3619547485992400,1.7608209138584500,0.000778423,0,0.6003554114086480,0.6003554114086490
vsp2_240718_Au-0.889-In-0.111_pp0,vsp,2,240718,Au-0.889-In-0.111,avg,CO2R,150,3.27,55.95199732155940,15.594302554027500,0.005871236,0,71.55217111203260,28.447828887967400
vsp2_240718_Au-0.889-In-0.111_pp0,vsp,2,240718,Au-0.889-In-0.111,avg,CO2R,50,2.86,51.19504488480610,19.840373280943000,0.008806855,0,71.04422502041770,28.955774979582300
vsp14_240906_Au-0.429-Cu-0.429-Zn-0.143_pp0_rep1,vsp,14,240906,Au-0.429-Cu-0.429-Zn-0.143,1,HER,50,2.95,,,,,,
vsp2_240718_Au-0.889-In-0.111_pp0_rep1,vsp,2,240718,Au-0.889-In-0.111,1,CO2R,300,3.71,59.23538889702650,11.353143418467600,0.004403427,0,70.59343003376800,29.40656996623200
vsp2_240718_Au-0.889-In-0.111_pp0_rep1,vsp,2,240718,Au-0.889-In-0.111,1,CO2R,200,3.44,57.959153780158600,13.777013752455800,0.006329927,0,71.74348604128670,28.25651395871330
vsp2_240718_Au-0.889-In-0.111_pp0_rep1,vsp,2,240718,Au-0.889-In-0.111,1,CO2R,100,3.14,51.35826236163130,19.51620825147350,0.006605141,0,70.88107575410620,29.11892424589380
vsp2_240718_Au-0.889-In-0.111_pp0_rep1,vsp,2,240718,Au-0.889-In-0.111,1,CO2R,150,3.33,55.821214086923800,16.37033398821220,0.006238189,0,72.19778626385950,27.802213736140500
vsp2_240718_Au-0.889-In-0.111_pp0_rep1,vsp,2,240718,Au-0.889-In-0.111,1,CO2R,50,2.9,48.628763941492800,22.22003929273090,0.009907712,0,70.85871094572580,29.141289054274200
vsp3_240718_Au-0.125-Cu-0.875_pp0,vsp,3,240718,Au-0.125-Cu-0.875,avg,HER,50,2.95,,,,,,
vsp2_240718_Au-0.889-In-0.111_pp0_rep2,vsp,2,240718,Au-0.889-In-0.111,2,CO2R,200,3.32,57.90234154303290,12.56139489194500,0.006054713,0,70.47077972944180,29.52922027055820
vsp2_240718_Au-0.889-In-0.111_pp0_rep2,vsp,2,240718,Au-0.889-In-0.111,2,CO2R,100,3.1,54.69857080081190,17.026031434184700,0.005504284,0,71.73010651916440,28.269893480835600
vsp2_240718_Au-0.889-In-0.111_pp0_rep2,vsp,2,240718,Au-0.889-In-0.111,2,CO2R,50,2.82,53.761325828119400,17.460707269155200,0.007705998,0,71.22973909510960,28.770260904890400
vsp2_240718_Au-0.889-In-0.111_pp0_rep2,vsp,2,240718,Au-0.889-In-0.111,2,CO2R,150,3.2,56.08278055619500,14.818271119842800,0.005504284,0,70.90655596020560,29.093444039794400
vsp2_240718_Au-0.889-In-0.111_pp0_rep2,vsp,2,240718,Au-0.889-In-0.111,2,CO2R,300,3.53,62.23921823013660,8.408644400785860,0.006238189,0,70.65508940152530,29.34491059847470
vsp3_240718_Au-0.125-Cu-0.875_pp0_rep1,vsp,3,240718,Au-0.125-Cu-0.875,1,HER,50,2.95,,,,,,
vsp4_240726_Pd-0.5-Sn-0.5_pp0,vsp,4,240726,Pd-0.5-Sn-0.5,avg,HER,50,2.95,,,,,,
vsp3_240718_Au-0.125-Cu-0.875_pp0,vsp,3,240718,Au-0.125-Cu-0.875,std,CO2R,50,0,0,0,0,0,0,0
vsp3_240718_Au-0.125-Cu-0.875_pp0,vsp,3,240718,Au-0.125-Cu-0.875,avg,CO2R,150,3.41,22.55414425913910,48.69842829076620,0.2190705098801900,10.27677091236060,81.74841397,18.251586027853900
vsp3_240718_Au-0.125-Cu-0.875_pp0,vsp,3,240718,Au-0.125-Cu-0.875,avg,CO2R,100,3.24,16.45797149971750,64.80353634577600,0.058895841,2.1191941330186300,83.43959781910810,16.560402180891900
vsp3_240718_Au-0.125-Cu-0.875_pp0,vsp,3,240718,Au-0.125-Cu-0.875,avg,CO2R,50,2.94,21.029944129402200,57.33300589390960,0.009907712,0.1213858214616880,78.49424355627560,21.505756443724400
vsp3_240718_Au-0.125-Cu-0.875_pp0,vsp,3,240718,Au-0.125-Cu-0.875,std,CO2R,150,0,0,0,0,0,0,0
vsp3_240718_Au-0.125-Cu-0.875_pp0,vsp,3,240718,Au-0.125-Cu-0.875,avg,CO2R,200,3.58,31.2144008,22.01006876227900,0.462910299,21.98200286605410,75.66938273038100,24.330617269619000
vsp3_240718_Au-0.125-Cu-0.875_pp0,vsp,3,240718,Au-0.125-Cu-0.875,std,CO2R,200,0,0,0,0,0,0,0
vsp3_240718_Au-0.125-Cu-0.875_pp0,vsp,3,240718,Au-0.125-Cu-0.875,avg,CO2R,300,3.8,61.424804871413900,4.580058939096270,1.6595416766049600,11.017027733288400,78.68143322040350,21.31856677959650
vsp3_240718_Au-0.125-Cu-0.875_pp0,vsp,3,240718,Au-0.125-Cu-0.875,std,CO2R,300,0,0,0,0,0,0,0
vsp3_240718_Au-0.125-Cu-0.875_pp0,vsp,3,240718,Au-0.125-Cu-0.875,std,CO2R,100,0,0,0,0,0,0,0
vsp4_240726_Pd-0.75-Sn-0.25_pp0,vsp,4,240726,Pd-0.75-Sn-0.25,avg,HER,50,2.95,,,,,,
vsp3_240718_Au-0.125-Cu-0.875_pp0_rep1,vsp,3,240718,Au-0.125-Cu-0.875,1,CO2R,100,3.24,16.45797149971750,64.80353634577600,0.058895841,2.1191941330186300,83.43959781910810,16.560402180891900
vsp3_240718_Au-0.125-Cu-0.875_pp0_rep1,vsp,3,240718,Au-0.125-Cu-0.875,1,CO2R,300,3.8,61.424804871413900,4.580058939096270,1.6595416766049600,11.017027733288400,78.68143322040350,21.31856677959650
vsp3_240718_Au-0.125-Cu-0.875_pp0_rep1,vsp,3,240718,Au-0.125-Cu-0.875,1,CO2R,150,3.41,22.55414425913910,48.69842829076620,0.2190705098801900,10.27677091236060,81.74841397,18.251586027853900
vsp3_240718_Au-0.125-Cu-0.875_pp0_rep1,vsp,3,240718,Au-0.125-Cu-0.875,1,CO2R,200,3.58,31.2144008,22.01006876227900,0.462910299,21.98200286605410,75.66938273038100,24.330617269619000
vsp3_240718_Au-0.125-Cu-0.875_pp0_rep1,vsp,3,240718,Au-0.125-Cu-0.875,1,CO2R,50,2.94,21.029944129402200,57.33300589390960,0.009907712,0.1213858214616880,78.49424355627560,21.505756443724400
vsp3_240718_Au-0.25-Cu-0.75_pp0,vsp,3,240718,Au-0.25-Cu-0.75,avg,CO2R,150,3.32,35.45167297913750,52.760314341846800,0.5662073647322170,2.5114501671864900,91.29887161710970,8.701128382890320
vsp4_240726_Pd-0.75-Sn-0.25_pp0_rep3,vsp,4,240726,Pd-0.75-Sn-0.25,3,HER,50,2.95,,,,,,
uoft6_240624_Ag-0.417-Cd-0.583_pp0_rep1,uoft,6,240624,Ag-0.417-Cd-0.583,1,HER,50,2.96,,,,,,
vsp3_240718_Au-0.25-Cu-0.75_pp0,vsp,3,240718,Au-0.25-Cu-0.75,avg,CO2R,50,2.85,44.48052899202750,40.69744597249510,0.035227419,0.04046194,85.25366432368400,14.746335676316000
vsp3_240718_Au-0.25-Cu-0.75_pp0,vsp,3,240718,Au-0.25-Cu-0.75,std,CO2R,50,0,0,0,0,0,0,0
vsp3_240718_Au-0.25-Cu-0.75_pp0,vsp,3,240718,Au-0.25-Cu-0.75,avg,CO2R,100,3.14,32.956747368641300,56.08055009823180,0.3192484817349500,1.1346202478293900,90.49610910583400,9.503890894166030
vsp3_240718_Au-0.25-Cu-0.75_pp0,vsp,3,240718,Au-0.25-Cu-0.75,avg,CO2R,300,3.63,70.59846408169240,15.19155206286840,0.8599526631561570,1.6998229790103700,88.36264335115810,11.63735664884190
vsp3_240718_Au-0.25-Cu-0.75_pp0,vsp,3,240718,Au-0.25-Cu-0.75,std,CO2R,300,0,0,0,0,0,0,0
vsp3_240718_Au-0.25-Cu-0.75_pp0,vsp,3,240718,Au-0.25-Cu-0.75,std,CO2R,150,0,0,0,0,0,0,0
vsp3_240718_Au-0.25-Cu-0.75_pp0,vsp,3,240718,Au-0.25-Cu-0.75,avg,CO2R,200,3.45,43.77869384167910,43.05500982318270,0.6462029613048820,2.828964005732110,90.32444079649760,9.675559204
vsp3_240718_Au-0.25-Cu-0.75_pp0,vsp,3,240718,Au-0.25-Cu-0.75,std,CO2R,200,0,0,0,0,0,0,0
vsp3_240718_Au-0.25-Cu-0.75_pp0,vsp,3,240718,Au-0.25-Cu-0.75,std,CO2R,100,0,0,0,0,0,0,0
vsp3_240718_Au-0.25-Cu-0.75_pp0_rep1,vsp,3,240718,Au-0.25-Cu-0.75,1,CO2R,150,3.32,35.45167297913750,52.760314341846800,0.5662073647322170,2.5114501671864900,91.29887161710970,8.701128382890320
vsp3_240718_Au-0.25-Cu-0.75_pp0_rep1,vsp,3,240718,Au-0.25-Cu-0.75,1,CO2R,50,2.85,44.48052899202750,40.69744597249510,0.035227419,0.04046194,85.25366432368400,14.746335676316000
vsp3_240718_Au-0.25-Cu-0.75_pp0_rep1,vsp,3,240718,Au-0.25-Cu-0.75,1,CO2R,200,3.45,43.77869384167910,43.05500982318270,0.6462029613048820,2.828964005732110,90.32444079649760,9.675559204
vsp3_240718_Au-0.25-Cu-0.75_pp0_rep1,vsp,3,240718,Au-0.25-Cu-0.75,1,CO2R,300,3.63,70.59846408169240,15.19155206286840,0.8599526631561570,1.6998229790103700,88.36264335115810,11.63735664884190
vsp10_240726_Au-0.8-Zn-0.2_pp0,vsp,10,240726,Au-0.8-Zn-0.2,avg,HER,50,2.96,,,,,,
vsp3_240718_Au-0.25-Cu-0.75_pp0_rep1,vsp,3,240718,Au-0.25-Cu-0.75,1,CO2R,100,3.14,32.956747368641300,56.08055009823180,0.3192484817349500,1.1346202478293900,90.49610910583400,9.503890894166030
vsp3_240718_Au-0.333-Cu-0.667_pp0,vsp,3,240718,Au-0.333-Cu-0.667,std,CO2R,200,0.03,5.340284954680990,5.766030444104600,0.037494169,0.5408874740761410,3.150595937863790,3.150595937863780
vsp3_240718_Au-0.333-Cu-0.667_pp0,vsp,3,240718,Au-0.333-Cu-0.667,std,CO2R,300,0.05,13.780879786705600,12.878595583276200,0.057688683,0.2907713600089450,1.9293516512628000,1.9293516512628000
vsp10_240726_Au-0.8-Zn-0.2_pp0_rep1,vsp,10,240726,Au-0.8-Zn-0.2,1,HER,50,2.96,,,,,,
vsp20_241011_Ag-0.833-Cu-0.167_pp0,vsp,20,241011,Ag-0.833-Cu-0.167,avg,HER,50,2.96,,,,,,
vsp3_240718_Au-0.333-Cu-0.667_pp0,vsp,3,240718,Au-0.333-Cu-0.667,avg,CO2R,300,3.58,66.34685806357110,19.84446627373940,0.14500730846620100,0.5786900446767260,86.92128270902230,13.07871729097770
vsp3_240718_Au-0.333-Cu-0.667_pp0,vsp,3,240718,Au-0.333-Cu-0.667,avg,CO2R,200,3.37,40.81409948,49.13801571709230,0.081646882,0.8708449239933690,90.91111517,9.088884834
vsp3_240718_Au-0.333-Cu-0.667_pp0,vsp,3,240718,Au-0.333-Cu-0.667,std,CO2R,50,0.05,12.922662840060000,11.779429725736300,0.00063558,0,2.0222996009072300,2.0222996009072300
vsp3_240718_Au-0.333-Cu-0.667_pp0,vsp,3,240718,Au-0.333-Cu-0.667,avg,CO2R,100,3.09,31.441545125447300,58.74508841,0.011925949030328600,0.034982719379583500,90.2335422,9.766457797498400
vsp3_240718_Au-0.333-Cu-0.667_pp0,vsp,3,240718,Au-0.333-Cu-0.667,std,CO2R,100,0.01,5.214372656502080,5.578904070350630,0.00222453,0.023614086,2.7978542716784000,2.797854271678410
vsp3_240718_Au-0.333-Cu-0.667_pp0,vsp,3,240718,Au-0.333-Cu-0.667,avg,CO2R,150,3.21,28.920602370141000,63.47085789129010,0.035227418674201400,0.3576011314357430,92.78703487231680,7.212965127683160
vsp3_240718_Au-0.333-Cu-0.667_pp0,vsp,3,240718,Au-0.333-Cu-0.667,std,CO2R,150,0.03,2.4428321931779800,2.086890797671380,0.021070219576838800,0.2095916626643810,2.3372033811990400,2.337203381199050
vsp3_240718_Au-0.333-Cu-0.667_pp0,vsp,3,240718,Au-0.333-Cu-0.667,avg,CO2R,50,2.75,44.02561258867100,42.29371316306480,0.010274663779975400,0,86.32960041551590,13.670399584484200
vsp3_240718_Au-0.333-Cu-0.667_pp0_rep1,vsp,3,240718,Au-0.333-Cu-0.667,1,CO2R,300,3.56,76.27299169264890,12.485265225933200,0.082564263,0.2430526286212030,89.08815766453130,10.911842335468700
vsp3_240718_Au-0.333-Cu-0.667_pp0_rep1,vsp,3,240718,Au-0.333-Cu-0.667,1,CO2R,200,3.35,46.74611312226660,45.25785854616900,0.042107774,0.4684734047037010,92.51949575641980,7.480504243580240
vsp20_241011_Ag-0.833-Cu-0.167_pp0_rep1,vsp,20,241011,Ag-0.833-Cu-0.167,1,HER,50,2.96,,,,,,
vsp3_240718_Au-0.333-Cu-0.667_pp0_rep1,vsp,3,240718,Au-0.333-Cu-0.667,1,CO2R,50,2.74,36.43139634643960,50.73182711198430,0.009907712,0,87.17313116992600,12.826868830074000
vsp3_240718_Au-0.333-Cu-0.667_pp0_rep1,vsp,3,240718,Au-0.333-Cu-0.667,1,CO2R,100,3.08,29.33331938312160,63.72053045,0.009907712,0.008851049,93.07260859597170,6.927391404028260
vsp3_240718_Au-0.333-Cu-0.667_pp0_rep1,vsp,3,240718,Au-0.333-Cu-0.667,1,CO2R,150,3.18,29.077402749586700,65.64833006,0.017980662,0.1374020062378820,94.88309264013720,5.116907359862750
vsp3_240718_Au-0.333-Cu-0.667_pp0_rep2,vsp,3,240718,Au-0.333-Cu-0.667,2,CO2R,50,2.8,36.698821904622400,47.313359528487200,0.009907712,0,84.02208914461180,15.977910855388200
vsp3_240718_Au-0.333-Cu-0.667_pp0_rep2,vsp,3,240718,Au-0.333-Cu-0.667,2,CO2R,200,3.41,39.306534976668300,46.39243614931240,0.086142047,1.4857118772654500,87.28095801473560,12.719041985264400
vsp3_240718_Au-0.333-Cu-0.667_pp0_rep2,vsp,3,240718,Au-0.333-Cu-0.667,2,CO2R,100,3.1,27.611375002615700,59.80108055009820,0.011558997,0.054792211,87.47880676054280,12.521193239457200
vsp23_241025_Ag-0.25-Ga-0.75_pp0_rep2,vsp,23,241025,Ag-0.25-Ga-0.75,2,HER,50,2.96,,,,,,
vsp3_240718_Au-0.333-Cu-0.667_pp0_rep2,vsp,3,240718,Au-0.333-Cu-0.667,2,CO2R,150,3.24,26.40314716775830,63.276031434184700,0.02898923,0.5546657675124340,90.26678793,9.733212073
vsp3_240718_Au-0.333-Cu-0.667_pp0_rep2,vsp,3,240718,Au-0.333-Cu-0.667,2,CO2R,300,3.64,72.15488920044360,12.333005893909600,0.1561381942278410,0.7388518924386750,85.38964049052830,14.610359509471700
vsp3_240718_Au-0.333-Cu-0.667_pp0_rep3,vsp,3,240718,Au-0.333-Cu-0.667,3,CO2R,300,3.54,50.6126933,34.715127701375200,0.1963194686531020,0.7541656129703000,86.28604997200730,13.713950027992800
uoft4_240405_Ag-0.75-Pd-0.25_pp0_rep3,uoft,4,240405,Ag-0.75-Pd-0.25,3,HER,50,2.97,,,,,,
vsp3_240718_Au-0.333-Cu-0.667_pp0_rep3,vsp,3,240718,Au-0.333-Cu-0.667,3,CO2R,150,3.21,31.281257193077900,61.488212180746600,0.058712364,0.3807356205569140,93.21122404989010,6.788775950109940
vsp3_240718_Au-0.333-Cu-0.667_pp0_rep3,vsp,3,240718,Au-0.333-Cu-0.667,3,CO2R,100,3.09,37.37994099060450,52.71365422396860,0.014311139,0.041304898,90.14921125099020,9.850788749
vsp3_240718_Au-0.333-Cu-0.667_pp0_rep3,vsp,3,240718,Au-0.333-Cu-0.667,3,CO2R,50,2.7,58.94661951495110,28.83595284872300,0.011008568,0,87.79358093200980,12.206419067990200
vsp3_240718_Au-0.333-Cu-0.667_pp0_rep3,vsp,3,240718,Au-0.333-Cu-0.667,3,CO2R,200,3.36,36.38965033794390,55.76375245579570,0.1166908243582920,0.6583494900109590,92.93289172656560,7.067108273434370
uoft6_240624_Ag-0.417-Cd-0.583_pp0,uoft,6,240624,Ag-0.417-Cd-0.583,avg,HER,50,2.97,,,,,,
uoft6_240624_Ag-0.417-Cd-0.583_pp0_rep2,uoft,6,240624,Ag-0.417-Cd-0.583,2,HER,50,2.97,,,,,,
vsp3_240718_Au-0.375-Cu-0.625_pp0,vsp,3,240718,Au-0.375-Cu-0.625,avg,CO2R,50,2.99,36.52556027537720,53.05992141453830,0.017613709,0.0059007,89.60899609890700,10.391003901093000
vsp3_240718_Au-0.375-Cu-0.625_pp0,vsp,3,240718,Au-0.375-Cu-0.625,std,CO2R,50,0,0,0,0,0,0,0
vsp3_240718_Au-0.375-Cu-0.625_pp0,vsp,3,240718,Au-0.375-Cu-0.625,avg,CO2R,150,3.52,45.13925798824000,44.57269155206290,0.090637213,0.5841692657843720,90.39103987,9.608960126472010
vsp3_240718_Au-0.375-Cu-0.625_pp0,vsp,3,240718,Au-0.375-Cu-0.625,avg,CO2R,100,3.32,37.05476155600660,54.79125736738700,0.035227419,0.1534181910140770,92.03763028,7.962369721280200
vsp3_240718_Au-0.375-Cu-0.625_pp0,vsp,3,240718,Au-0.375-Cu-0.625,std,CO2R,150,0,0,0,0,0,0,0
vsp3_240718_Au-0.375-Cu-0.625_pp0,vsp,3,240718,Au-0.375-Cu-0.625,avg,CO2R,200,3.69,58.93751700182050,27.83398821218080,0.1304515347779020,0.5418106718368040,87.44846318454260,12.551536815457400
vsp3_240718_Au-0.375-Cu-0.625_pp0,vsp,3,240718,Au-0.375-Cu-0.625,std,CO2R,200,0,0,0,0,0,0,0
vsp3_240718_Au-0.375-Cu-0.625_pp0,vsp,3,240718,Au-0.375-Cu-0.625,avg,CO2R,300,3.86,74.44244491410160,9.449901768,0.083114691,0.1392284132737640,84.11732600482750,15.882673995172500
vsp3_240718_Au-0.375-Cu-0.625_pp0,vsp,3,240718,Au-0.375-Cu-0.625,std,CO2R,300,0,0,0,0,0,0,0
vsp3_240718_Au-0.375-Cu-0.625_pp0,vsp,3,240718,Au-0.375-Cu-0.625,std,CO2R,100,0,0,0,0,0,0,0
vsp3_240718_Au-0.375-Cu-0.625_pp0_rep1,vsp,3,240718,Au-0.375-Cu-0.625,1,CO2R,200,3.69,58.93751700182050,27.83398821218080,0.1304515347779020,0.5418106718368040,87.44846318454260,12.551536815457400
vsp3_240718_Au-0.375-Cu-0.625_pp0_rep1,vsp,3,240718,Au-0.375-Cu-0.625,1,CO2R,150,3.52,45.13925798824000,44.57269155206290,0.090637213,0.5841692657843720,90.39103987,9.608960126472010
vsp3_240718_Au-0.375-Cu-0.625_pp0_rep1,vsp,3,240718,Au-0.375-Cu-0.625,1,CO2R,50,2.99,36.52556027537720,53.05992141453830,0.017613709,0.0059007,89.60899609890700,10.391003901093000
vsp3_240718_Au-0.375-Cu-0.625_pp0_rep1,vsp,3,240718,Au-0.375-Cu-0.625,1,CO2R,300,3.86,74.44244491410160,9.449901768,0.083114691,0.1392284132737640,84.11732600482750,15.882673995172500
vsp3_240718_Au-0.375-Cu-0.625_pp0_rep1,vsp,3,240718,Au-0.375-Cu-0.625,1,CO2R,100,3.32,37.05476155600660,54.79125736738700,0.035227419,0.1534181910140770,92.03763028,7.962369721280200
uoft6_240624_Au-0.889-Cd-0.111_pp0_rep1,uoft,6,240624,Au-0.889-Cd-0.111,1,HER,50,2.97,,,,,,
uoft6_240624_Au-0.889-Cd-0.111_pp0_rep3,uoft,6,240624,Au-0.889-Cd-0.111,3,HER,50,2.97,,,,,,
vsp3_240718_Au-0.4-Cu-0.6_pp0,vsp,3,240718,Au-0.4-Cu-0.6,avg,CO2R,50,2.8,40.33731612,44.882121807465600,0.011008568,0,85.23044649457340,14.769553505426600
vsp3_240718_Au-0.4-Cu-0.6_pp0,vsp,3,240718,Au-0.4-Cu-0.6,avg,CO2R,100,3.14,30.64157023582830,59.46954813359530,0.018164138,0.1024192868582990,90.23170179,9.768298206
vsp3_240718_Au-0.4-Cu-0.6_pp0,vsp,3,240718,Au-0.4-Cu-0.6,std,CO2R,50,0,0,0,0,0,0,0
uoft8_241025_Ag-0.75-Cd-0.25_pp0_rep1,uoft,8,241025,Ag-0.75-Cd-0.25,1,HER,50,2.97,,,,,,
vsp3_240718_Au-0.4-Cu-0.6_pp0,vsp,3,240718,Au-0.4-Cu-0.6,std,CO2R,100,0,0,0,0,0,0,0
vsp3_240718_Au-0.4-Cu-0.6_pp0,vsp,3,240718,Au-0.4-Cu-0.6,std,CO2R,300,0,0,0,0,0,0,0
vsp3_240718_Au-0.4-Cu-0.6_pp0,vsp,3,240718,Au-0.4-Cu-0.6,avg,CO2R,200,3.42,47.90527108748880,37.96414538310410,0.1505421719905330,1.692657843715760,87.72077228680340,12.279227713196600
vsp3_240718_Au-0.4-Cu-0.6_pp0,vsp,3,240718,Au-0.4-Cu-0.6,std,CO2R,200,0,0,0,0,0,0,0
vsp3_240718_Au-0.4-Cu-0.6_pp0,vsp,3,240718,Au-0.4-Cu-0.6,avg,CO2R,300,3.64,76.13488459687380,9.636542239685660,0.162192907,0.4827334288684710,86.42047226340410,13.57952773659590
vsp3_240718_Au-0.4-Cu-0.6_pp0,vsp,3,240718,Au-0.4-Cu-0.6,avg,CO2R,150,3.26,33.07455690640110,59.03732809430260,0.063482744,1.0087386552024500,93.18839025478550,6.811609745214530
vsp3_240718_Au-0.4-Cu-0.6_pp0,vsp,3,240718,Au-0.4-Cu-0.6,std,CO2R,150,0,0,0,0,0,0,0
vsp3_240718_Au-0.4-Cu-0.6_pp0_rep1,vsp,3,240718,Au-0.4-Cu-0.6,1,CO2R,50,2.8,40.33731612,44.882121807465600,0.011008568,0,85.23044649457340,14.769553505426600
vsp3_240718_Au-0.4-Cu-0.6_pp0_rep1,vsp,3,240718,Au-0.4-Cu-0.6,1,CO2R,150,3.26,33.07455690640110,59.03732809430260,0.063482744,1.0087386552024500,93.18839025478550,6.811609745214530
vsp3_240718_Au-0.4-Cu-0.6_pp0_rep1,vsp,3,240718,Au-0.4-Cu-0.6,1,CO2R,200,3.42,47.90527108748880,37.96414538310410,0.1505421719905330,1.692657843715760,87.72077228680340,12.279227713196600
vsp3_240718_Au-0.4-Cu-0.6_pp0_rep1,vsp,3,240718,Au-0.4-Cu-0.6,1,CO2R,300,3.64,76.13488459687380,9.636542239685660,0.162192907,0.4827334288684710,86.42047226340410,13.57952773659590
vsp10_240726_Au-0.556-Zn-0.444_pp0,vsp,10,240726,Au-0.556-Zn-0.444,avg,HER,50,2.97,,,,,,
vsp3_240718_Au-0.4-Cu-0.6_pp0_rep1,vsp,3,240718,Au-0.4-Cu-0.6,1,CO2R,100,3.14,30.64157023582830,59.46954813359530,0.018164138,0.1024192868582990,90.23170179,9.768298206
vsp10_240726_Au-0.556-Zn-0.444_pp0_rep1,vsp,10,240726,Au-0.556-Zn-0.444,1,HER,50,2.97,,,,,,
vsp3_240718_Au-0.429-Cu-0.571_pp0,vsp,3,240718,Au-0.429-Cu-0.571,std,CO2R,50,0,0,0,0,0,0,0
vsp10_240726_Au-0.667-Zn-0.333_pp0,vsp,10,240726,Au-0.667-Zn-0.333,avg,HER,50,2.97,,,,,,
vsp3_240718_Au-0.429-Cu-0.571_pp0,vsp,3,240718,Au-0.429-Cu-0.571,avg,CO2R,100,3.09,40.50994998849110,51.15176817288800,0.015962424,0.028239063,91.7083911,8.291608897204210
vsp3_240718_Au-0.429-Cu-0.571_pp0,vsp,3,240718,Au-0.429-Cu-0.571,std,CO2R,100,0,0,0,0,0,0,0
vsp3_240718_Au-0.429-Cu-0.571_pp0,vsp,3,240718,Au-0.429-Cu-0.571,avg,CO2R,50,2.74,45.66825001569400,42.37721021611000,0.012109425,0,88.05756965697330,11.942430343026700
vsp3_240718_Au-0.429-Cu-0.571_pp0,vsp,3,240718,Au-0.429-Cu-0.571,avg,CO2R,200,3.38,58.42557910816300,32.493860510805500,0.054492413,0.4240074180224230,91.40263521,8.597364785820800
vsp3_240718_Au-0.429-Cu-0.571_pp0,vsp,3,240718,Au-0.429-Cu-0.571,std,CO2R,200,0,0,0,0,0,0,0
vsp3_240718_Au-0.429-Cu-0.571_pp0,vsp,3,240718,Au-0.429-Cu-0.571,avg,CO2R,300,3.57,78.98093704,8.720530451866410,0.098710163,0.1426002416477000,87.94607316490790,12.05392683509210
vsp3_240718_Au-0.429-Cu-0.571_pp0,vsp,3,240718,Au-0.429-Cu-0.571,std,CO2R,300,0,0,0,0,0,0,0
vsp3_240718_Au-0.429-Cu-0.571_pp0,vsp,3,240718,Au-0.429-Cu-0.571,avg,CO2R,150,3.22,45.84193015129010,48.222003929273100,0.028622278,0.3335300233218130,94.42905212719560,5.570947872804380
vsp3_240718_Au-0.429-Cu-0.571_pp0,vsp,3,240718,Au-0.429-Cu-0.571,std,CO2R,150,0,0,0,0,0,0,0
vsp3_240718_Au-0.429-Cu-0.571_pp0_rep1,vsp,3,240718,Au-0.429-Cu-0.571,1,CO2R,50,2.74,45.66825001569400,42.37721021611000,0.012109425,0,88.05756965697330,11.942430343026700
vsp3_240718_Au-0.429-Cu-0.571_pp0_rep1,vsp,3,240718,Au-0.429-Cu-0.571,1,CO2R,150,3.22,45.84193015129010,48.222003929273100,0.028622278,0.3335300233218130,94.42905212719560,5.570947872804380
vsp3_240718_Au-0.429-Cu-0.571_pp0_rep1,vsp,3,240718,Au-0.429-Cu-0.571,1,CO2R,200,3.38,58.42557910816300,32.493860510805500,0.054492413,0.4240074180224230,91.40263521,8.597364785820800
vsp3_240718_Au-0.429-Cu-0.571_pp0_rep1,vsp,3,240718,Au-0.429-Cu-0.571,1,CO2R,100,3.09,40.50994998849110,51.15176817288800,0.015962424,0.028239063,91.7083911,8.291608897204210
vsp10_240726_Au-0.667-Zn-0.333_pp0_rep1,vsp,10,240726,Au-0.667-Zn-0.333,1,HER,50,2.97,,,,,,
vsp3_240718_Au-0.429-Cu-0.571_pp0_rep1,vsp,3,240718,Au-0.429-Cu-0.571,1,CO2R,300,3.57,78.98093704,8.720530451866410,0.098710163,0.1426002416477000,87.94607316490790,12.05392683509210
vsp10_240726_Au-0.7-Zn-0.3_pp0,vsp,10,240726,Au-0.7-Zn-0.3,avg,HER,50,2.97,,,,,,
vsp3_240718_Au-0.5-Cu-0.5_pp0,vsp,3,240718,Au-0.5-Cu-0.5,avg,CO2R,100,3.2,51.74747326790680,39.83546168958740,0.014311139,0.013065835,91.61031193127970,8.389688068720330
vsp10_240726_Au-0.7-Zn-0.3_pp0_rep1,vsp,10,240726,Au-0.7-Zn-0.3,1,HER,50,2.97,,,,,,
vsp3_240718_Au-0.5-Cu-0.5_pp0,vsp,3,240718,Au-0.5-Cu-0.5,avg,CO2R,50,2.76,59.06463831,31.04616895874260,0.011008568,0,90.12181583,9.878184167035390
vsp3_240718_Au-0.5-Cu-0.5_pp0,vsp,3,240718,Au-0.5-Cu-0.5,std,CO2R,50,0,0,0,0,0,0,0
vsp3_240718_Au-0.5-Cu-0.5_pp0,vsp,3,240718,Au-0.5-Cu-0.5,std,CO2R,100,0,0,0,0,0,0,0
vsp3_240718_Au-0.5-Cu-0.5_pp0,vsp,3,240718,Au-0.5-Cu-0.5,std,CO2R,300,0,0,0,0,0,0,0
vsp3_240718_Au-0.5-Cu-0.5_pp0,vsp,3,240718,Au-0.5-Cu-0.5,avg,CO2R,200,3.47,67.50486513632850,20.34503929273090,0.036878704,0.098836719,87.98858559783270,12.011414402167300
vsp3_240718_Au-0.5-Cu-0.5_pp0,vsp,3,240718,Au-0.5-Cu-0.5,std,CO2R,200,0,0,0,0,0,0,0
vsp3_240718_Au-0.5-Cu-0.5_pp0,vsp,3,240718,Au-0.5-Cu-0.5,avg,CO2R,300,3.67,82.26976919374750,5.861984282907660,0.041282131,0.025850684,88.20218156504520,11.797818434954800
vsp3_240718_Au-0.5-Cu-0.5_pp0,vsp,3,240718,Au-0.5-Cu-0.5,avg,CO2R,150,3.3,54.46483500387120,35.14734774066800,0.021650184,0.09862598,89.7347656,10.2652344
vsp3_240718_Au-0.5-Cu-0.5_pp0,vsp,3,240718,Au-0.5-Cu-0.5,std,CO2R,150,0,0,0,0,0,0,0
vsp3_240718_Au-0.5-Cu-0.5_pp0_rep1,vsp,3,240718,Au-0.5-Cu-0.5,1,CO2R,100,3.2,51.74747326790680,39.83546168958740,0.014311139,0.013065835,91.61031193127970,8.389688068720330
vsp3_240718_Au-0.5-Cu-0.5_pp0_rep1,vsp,3,240718,Au-0.5-Cu-0.5,1,CO2R,150,3.3,54.46483500387120,35.14734774066800,0.021650184,0.09862598,89.7347656,10.2652344
vsp3_240718_Au-0.5-Cu-0.5_pp0_rep1,vsp,3,240718,Au-0.5-Cu-0.5,1,CO2R,200,3.47,67.50486513632850,20.34503929273090,0.036878704,0.098836719,87.98858559783270,12.011414402167300
vsp3_240718_Au-0.5-Cu-0.5_pp0_rep1,vsp,3,240718,Au-0.5-Cu-0.5,1,CO2R,50,2.76,59.06463831,31.04616895874260,0.011008568,0,90.12181583,9.878184167035390
vsp3_240718_Au-0.5-Cu-0.5_pp0_rep1,vsp,3,240718,Au-0.5-Cu-0.5,1,CO2R,300,3.67,82.26976919374750,5.861984282907660,0.041282131,0.025850684,88.20218156504520,11.797818434954800
vsp10_240726_Au-0.75-Zn-0.25_pp0_rep1,vsp,10,240726,Au-0.75-Zn-0.25,1,HER,50,2.97,,,,,,
vsp13_240823_Ag-0.25-Au-0.5-Zn-0.25_pp0,vsp,13,240823,Ag-0.25-Au-0.5-Zn-0.25,avg,HER,50,2.97,,,,,,
vsp3_240718_Au-0.556-Cu-0.444_pp0,vsp,3,240718,Au-0.556-Cu-0.444,avg,CO2R,200,3.43,62.97338299608700,30.05525540275050,0.031099206,0.056688865,93.11963936003030,6.880360639969720
vsp3_240718_Au-0.556-Cu-0.444_pp0,vsp,3,240718,Au-0.556-Cu-0.444,std,CO2R,150,0,0,0,0,0,0,0
vsp3_240718_Au-0.556-Cu-0.444_pp0,vsp,3,240718,Au-0.556-Cu-0.444,avg,CO2R,300,3.64,77.56282826591890,8.688605108055010,0.048988129,0.029222513,86.33343358,13.66656642
vsp3_240718_Au-0.556-Cu-0.444_pp0,vsp,3,240718,Au-0.556-Cu-0.444,avg,CO2R,50,2.83,55.23781623386140,50.08349705304520,0.018714566,0,105.3400278530770,0
vsp3_240718_Au-0.556-Cu-0.444_pp0,vsp,3,240718,Au-0.556-Cu-0.444,std,CO2R,50,0,0,0,0,0,0,0
vsp3_240718_Au-0.556-Cu-0.444_pp0,vsp,3,240718,Au-0.556-Cu-0.444,std,CO2R,200,0,0,0,0,0,0,0
vsp3_240718_Au-0.556-Cu-0.444_pp0,vsp,3,240718,Au-0.556-Cu-0.444,avg,CO2R,150,3.3,59.59655987779620,42.450884086444000,0.028255325,0.060692911,102.1393579460040,0
vsp3_240718_Au-0.556-Cu-0.444_pp0,vsp,3,240718,Au-0.556-Cu-0.444,std,CO2R,300,0,0,0,0,0,0,0
vsp13_240823_Ag-0.25-Au-0.5-Zn-0.25_pp0_rep3,vsp,13,240823,Ag-0.25-Au-0.5-Zn-0.25,3,HER,50,2.97,,,,,,
vsp3_240718_Au-0.556-Cu-0.444_pp0,vsp,3,240718,Au-0.556-Cu-0.444,avg,CO2R,100,3.14,49.683399945594200,45.78094302554030,0.02091628,0.02613167,95.51435666650810,4.485643333491870
vsp3_240718_Au-0.556-Cu-0.444_pp0,vsp,3,240718,Au-0.556-Cu-0.444,std,CO2R,100,0,0,0,0,0,0,0
vsp3_240718_Au-0.556-Cu-0.444_pp0_rep1,vsp,3,240718,Au-0.556-Cu-0.444,1,CO2R,300,3.64,77.56282826591890,8.688605108055010,0.048988129,0.029222513,86.33343358,13.66656642
vsp3_240718_Au-0.556-Cu-0.444_pp0_rep1,vsp,3,240718,Au-0.556-Cu-0.444,1,CO2R,150,3.3,59.59655987779620,42.450884086444000,0.028255325,0.060692911,102.1393579460040,0
vsp3_240718_Au-0.556-Cu-0.444_pp0_rep1,vsp,3,240718,Au-0.556-Cu-0.444,1,CO2R,100,3.14,49.683399945594200,45.78094302554030,0.02091628,0.02613167,95.51435666650810,4.485643333491870
vsp3_240718_Au-0.556-Cu-0.444_pp0_rep1,vsp,3,240718,Au-0.556-Cu-0.444,1,CO2R,50,2.83,55.23781623386140,50.08349705304520,0.018714566,0,105.3400278530770,0
vsp13_240823_Ag-0.5-Au-0.25-Zn-0.25_pp0,vsp,13,240823,Ag-0.5-Au-0.25-Zn-0.25,avg,HER,50,2.97,,,,,,
vsp3_240718_Au-0.556-Cu-0.444_pp0_rep1,vsp,3,240718,Au-0.556-Cu-0.444,1,CO2R,200,3.43,62.97338299608700,30.05525540275050,0.031099206,0.056688865,93.11963936003030,6.880360639969720
vsp13_240823_Ag-0.5-Au-0.25-Zn-0.25_pp0_rep2,vsp,13,240823,Ag-0.5-Au-0.25-Zn-0.25,2,HER,50,2.97,,,,,,
vsp15_240809_Au-0.444-In-0.111-Pd-0.444_pp0,vsp,15,240809,Au-0.444-In-0.111-Pd-0.444,avg,HER,50,2.97,,,,,,
vsp3_240718_Au-0.571-Cu-0.429_pp0,vsp,3,240718,Au-0.571-Cu-0.429,avg,CO2R,50,2.76,57.41990834710920,41.43418467583500,0.011008568,0,98.86510159127980,1.1348984087201800
vsp3_240718_Au-0.571-Cu-0.429_pp0,vsp,3,240718,Au-0.571-Cu-0.429,std,CO2R,50,0,0,0,0,0,0,0
vsp3_240718_Au-0.571-Cu-0.429_pp0,vsp,3,240718,Au-0.571-Cu-0.429,avg,CO2R,200,3.34,56.63238402142750,34.825638506876200,0.027246207,0.1253898676557360,91.61362435,8.386375652
vsp3_240718_Au-0.571-Cu-0.429_pp0,vsp,3,240718,Au-0.571-Cu-0.429,avg,CO2R,100,3.06,46.32049216346860,45.92829076620830,0.015411996,0.025288713,92.29195509284960,7.708044907150450
vsp3_240718_Au-0.571-Cu-0.429_pp0,vsp,3,240718,Au-0.571-Cu-0.429,std,CO2R,150,0,0,0,0,0,0,0
vsp3_240718_Au-0.571-Cu-0.429_pp0,vsp,3,240718,Au-0.571-Cu-0.429,avg,CO2R,150,3.23,48.1319969,42.62770137524560,0.023484946,0.1095844221529120,90.89507433728600,9.104925662714020
vsp3_240718_Au-0.571-Cu-0.429_pp0,vsp,3,240718,Au-0.571-Cu-0.429,std,CO2R,200,0,0,0,0,0,0,0
vsp3_240718_Au-0.571-Cu-0.429_pp0,vsp,3,240718,Au-0.571-Cu-0.429,std,CO2R,300,0,0,0,0,0,0,0
vsp3_240718_Au-0.571-Cu-0.429_pp0,vsp,3,240718,Au-0.571-Cu-0.429,std,CO2R,100,0,0,0,0,0,0,0
vsp3_240718_Au-0.571-Cu-0.429_pp0,vsp,3,240718,Au-0.571-Cu-0.429,avg,CO2R,300,3.53,76.14032518,11.76571709233790,0.053391556,0.076849588,88.03924916219440,11.960750837805600
vsp3_240718_Au-0.571-Cu-0.429_pp0_rep1,vsp,3,240718,Au-0.571-Cu-0.429,1,CO2R,300,3.53,76.14032518,11.76571709233790,0.053391556,0.076849588,88.03924916219440,11.960750837805600
vsp3_240718_Au-0.571-Cu-0.429_pp0_rep1,vsp,3,240718,Au-0.571-Cu-0.429,1,CO2R,100,3.06,46.32049216346860,45.92829076620830,0.015411996,0.025288713,92.29195509284960,7.708044907150450
vsp15_240809_Au-0.444-In-0.111-Pd-0.444_pp0_rep1,vsp,15,240809,Au-0.444-In-0.111-Pd-0.444,1,HER,50,2.97,,,,,,
vsp3_240718_Au-0.571-Cu-0.429_pp0_rep1,vsp,3,240718,Au-0.571-Cu-0.429,1,CO2R,200,3.34,56.63238402142750,34.825638506876200,0.027246207,0.1253898676557360,91.61362435,8.386375652
vsp3_240718_Au-0.571-Cu-0.429_pp0_rep1,vsp,3,240718,Au-0.571-Cu-0.429,1,CO2R,150,3.23,48.1319969,42.62770137524560,0.023484946,0.1095844221529120,90.89507433728600,9.104925662714020
vsp3_240718_Au-0.571-Cu-0.429_pp0_rep1,vsp,3,240718,Au-0.571-Cu-0.429,1,CO2R,50,2.76,57.41990834710920,41.43418467583500,0.011008568,0,98.86510159127980,1.1348984087201800
vsp3_240718_Au-0.6-Cu-0.4_pp0,vsp,3,240718,Au-0.6-Cu-0.4,avg,CO2R,200,3.39,59.566532047123800,32.68172888015720,0.02421885,0.074390963,92.34909505034790,7.65090495
vsp3_240718_Au-0.6-Cu-0.4_pp0,vsp,3,240718,Au-0.6-Cu-0.4,std,CO2R,150,0,0,0,0,0,0,0
vsp3_240718_Au-0.6-Cu-0.4_pp0,vsp,3,240718,Au-0.6-Cu-0.4,avg,CO2R,300,3.61,79.11276653623220,9.029960707269150,0.044034273,0.039197505,88.22876000368240,11.771239996317600
vsp15_240809_Au-0.5-In-0.25-Pd-0.25_pp0,vsp,15,240809,Au-0.5-In-0.25-Pd-0.25,avg,HER,50,2.97,,,,,,
vsp3_240718_Au-0.6-Cu-0.4_pp0,vsp,3,240718,Au-0.6-Cu-0.4,std,CO2R,300,0,0,0,0,0,0,0
vsp3_240718_Au-0.6-Cu-0.4_pp0,vsp,3,240718,Au-0.6-Cu-0.4,avg,CO2R,50,2.78,53.62070769423930,35.30451866404720,0.012109425,0,88.93733578345570,11.062664216544300
vsp3_240718_Au-0.6-Cu-0.4_pp0,vsp,3,240718,Au-0.6-Cu-0.4,std,CO2R,50,0,0,0,0,0,0,0
vsp3_240718_Au-0.6-Cu-0.4_pp0,vsp,3,240718,Au-0.6-Cu-0.4,avg,CO2R,100,3.09,47.80074913,46.03143418467580,0.01376071,0.015173228,93.86260012,6.137399878034900
vsp3_240718_Au-0.6-Cu-0.4_pp0,vsp,3,240718,Au-0.6-Cu-0.4,std,CO2R,100,0,0,0,0,0,0,0
vsp3_240718_Au-0.6-Cu-0.4_pp0,vsp,3,240718,Au-0.6-Cu-0.4,std,CO2R,200,0,0,0,0,0,0,0
vsp3_240718_Au-0.6-Cu-0.4_pp0,vsp,3,240718,Au-0.6-Cu-0.4,avg,CO2R,150,3.27,50.164263742702300,42.20039292730850,0.020182375,0.071651353,92.45879708929070,7.541202911
vsp23_241025_Ag-0.3-Ga-0.7_pp0,vsp,23,241025,Ag-0.3-Ga-0.7,avg,HER,50,2.97,,,,,,
vsp3_240718_Au-0.6-Cu-0.4_pp0_rep1,vsp,3,240718,Au-0.6-Cu-0.4,1,CO2R,200,3.39,59.566532047123800,32.68172888015720,0.02421885,0.074390963,92.34909505034790,7.65090495
vsp23_241025_Ag-0.3-Ga-0.7_pp0_rep1,vsp,23,241025,Ag-0.3-Ga-0.7,1,HER,50,2.97,,,,,,
vsp3_240718_Au-0.6-Cu-0.4_pp0_rep1,vsp,3,240718,Au-0.6-Cu-0.4,1,CO2R,100,3.09,47.80074913,46.03143418467580,0.01376071,0.015173228,93.86260012,6.137399878034900
vsp3_240718_Au-0.6-Cu-0.4_pp0_rep1,vsp,3,240718,Au-0.6-Cu-0.4,1,CO2R,150,3.27,50.164263742702300,42.20039292730850,0.020182375,0.071651353,92.45879708929070,7.541202911
vsp3_240718_Au-0.6-Cu-0.4_pp0_rep1,vsp,3,240718,Au-0.6-Cu-0.4,1,CO2R,300,3.61,79.11276653623220,9.029960707269150,0.044034273,0.039197505,88.22876000368240,11.771239996317600
vsp3_240718_Au-0.6-Cu-0.4_pp0_rep1,vsp,3,240718,Au-0.6-Cu-0.4,1,CO2R,50,2.78,53.62070769423930,35.30451866404720,0.012109425,0,88.93733578345570,11.062664216544300
vsp3_240718_Au-0.625-Cu-0.375_pp0,vsp,3,240718,Au-0.625-Cu-0.375,std,CO2R,150,0,0,0,0,0,0,0
vsp3_240718_Au-0.625-Cu-0.375_pp0,vsp,3,240718,Au-0.625-Cu-0.375,avg,CO2R,200,3.4,62.550273075393900,34.54199410609040,0.033300919,0.065118435,97.19389942727910,2.806100572720910
vsp3_240718_Au-0.625-Cu-0.375_pp0,vsp,3,240718,Au-0.625-Cu-0.375,std,CO2R,100,0,0,0,0,0,0,0
vsp3_240718_Au-0.625-Cu-0.375_pp0,vsp,3,240718,Au-0.625-Cu-0.375,avg,CO2R,100,3.11,51.9471008,46.12721021611000,0.023668422,0.042147855,98.14309303559840,1.856906964401570
vsp3_240718_Au-0.625-Cu-0.375_pp0,vsp,3,240718,Au-0.625-Cu-0.375,std,CO2R,200,0,0,0,0,0,0,0
vsp3_240718_Au-0.625-Cu-0.375_pp0,vsp,3,240718,Au-0.625-Cu-0.375,std,CO2R,50,0,0,0,0,0,0,0
vsp3_240718_Au-0.625-Cu-0.375_pp0,vsp,3,240718,Au-0.625-Cu-0.375,avg,CO2R,150,3.29,56.59335830421230,41.655206286836900,0.030457039,0.080923881,98.36291125672360,1.6370887432763800
uoft5_240507_Au-0.5-Cd-0.25-Tl-0.25_pp0,uoft,5,240507,Au-0.5-Cd-0.25-Tl-0.25,avg,HER,50,2.98,,,,,,
vsp10_240726_Au-0.75-Zn-0.25_pp0_rep2,vsp,10,240726,Au-0.75-Zn-0.25,2,HER,50,2.98,,,,,,
vsp3_240718_Au-0.625-Cu-0.375_pp0,vsp,3,240718,Au-0.625-Cu-0.375,avg,CO2R,300,3.59,80.97323651886420,11.277013752455800,0.050639414,0.033156312,92.33800032552500,7.661999674
vsp3_240718_Au-0.625-Cu-0.375_pp0,vsp,3,240718,Au-0.625-Cu-0.375,std,CO2R,300,0,0,0,0,0,0,0
vsp3_240718_Au-0.625-Cu-0.375_pp0,vsp,3,240718,Au-0.625-Cu-0.375,avg,CO2R,50,2.81,56.47199146247050,39.990176817288800,0.016512853,0,96.47868113226280,3.5213188677372200
vsp3_240718_Au-0.625-Cu-0.375_pp0_rep1,vsp,3,240718,Au-0.625-Cu-0.375,1,CO2R,300,3.59,80.97323651886420,11.277013752455800,0.050639414,0.033156312,92.33800032552500,7.661999674
vsp3_240718_Au-0.625-Cu-0.375_pp0_rep1,vsp,3,240718,Au-0.625-Cu-0.375,1,CO2R,150,3.29,56.59335830421230,41.655206286836900,0.030457039,0.080923881,98.36291125672360,1.6370887432763800
vsp15_240809_Au-0.375-In-0.25-Pd-0.375_pp0,vsp,15,240809,Au-0.375-In-0.25-Pd-0.375,avg,HER,50,2.98,,,,,,
vsp3_240718_Au-0.625-Cu-0.375_pp0_rep1,vsp,3,240718,Au-0.625-Cu-0.375,1,CO2R,200,3.4,62.550273075393900,34.54199410609040,0.033300919,0.065118435,97.19389942727910,2.806100572720910
vsp3_240718_Au-0.625-Cu-0.375_pp0_rep1,vsp,3,240718,Au-0.625-Cu-0.375,1,CO2R,100,3.11,51.9471008,46.12721021611000,0.023668422,0.042147855,98.14309303559840,1.856906964401570
vsp3_240718_Au-0.625-Cu-0.375_pp0_rep1,vsp,3,240718,Au-0.625-Cu-0.375,1,CO2R,50,2.81,56.47199146247050,39.990176817288800,0.016512853,0,96.47868113226280,3.5213188677372200
vsp15_240809_Au-0.375-In-0.25-Pd-0.375_pp0_rep2,vsp,15,240809,Au-0.375-In-0.25-Pd-0.375,2,HER,50,2.98,,,,,,
vsp3_240718_Au-0.667-Cu-0.333_pp0,vsp,3,240718,Au-0.667-Cu-0.333,avg,CO2R,50,2.85,54.337190566866800,45.623772102161100,0.020182375,0,99.98213362618930,3.2582643909900200
vsp3_240718_Au-0.667-Cu-0.333_pp0,vsp,3,240718,Au-0.667-Cu-0.333,avg,CO2R,150,3.35,60.040316111797000,38.07301899148660,0.033148022,0.031845045753837800,98.18239234141860,2.150956051594010
vsp3_240718_Au-0.667-Cu-0.333_pp0,vsp,3,240718,Au-0.667-Cu-0.333,std,CO2R,50,0.03,6.632523017311310,8.481655592781360,0.003363173,0,8.515374509194050,3.055625089336300
vsp3_240718_Au-0.667-Cu-0.333_pp0,vsp,3,240718,Au-0.667-Cu-0.333,avg,CO2R,100,3.2,54.56590428759760,47.05550098231830,0.028255325394932300,0.021916884430582400,101.67503751631900,1.7876126968460300
uoft4_240405_Ag-1.0_pp0_rep3,uoft,4,240405,Ag-1.0,3,HER,50,2.99,,,,,,
vsp3_240718_Au-0.667-Cu-0.333_pp0,vsp,3,240718,Au-0.667-Cu-0.333,std,CO2R,150,0.02,4.016993969002200,3.181871013391810,0.00381936,0.015121974,2.4561058571929000,1.8836239801632000
vsp3_240718_Au-0.667-Cu-0.333_pp0,vsp,3,240718,Au-0.667-Cu-0.333,avg,CO2R,200,3.49,65.68917533,29.102406679764200,0.036878703924554600,0.024235016437663300,94.85722673364220,5.142773266357760
vsp3_240718_Au-0.667-Cu-0.333_pp0,vsp,3,240718,Au-0.667-Cu-0.333,std,CO2R,200,0.02,2.3282791855578700,2.811370983874410,0.005998155,0.010228999,2.0095357849382300,2.009535784938230
vsp3_240718_Au-0.667-Cu-0.333_pp0,vsp,3,240718,Au-0.667-Cu-0.333,avg,CO2R,300,3.69,81.6175968,7.907662082514740,0.041526766,0.009506683,89.58101555296780,10.418984447032200
vsp3_240718_Au-0.667-Cu-0.333_pp0,vsp,3,240718,Au-0.667-Cu-0.333,std,CO2R,300,0.04,0.6697466306316540,1.1758415357136000,0.003294065,0.003453763,1.5085159778957700,1.5085159778957800
vsp3_240718_Au-0.667-Cu-0.333_pp0,vsp,3,240718,Au-0.667-Cu-0.333,std,CO2R,100,0.02,5.521005251912780,4.699007007558440,0.00127116,0.010124262117056700,7.597781123099320,1.7851627491522900
vsp3_240718_Au-0.667-Cu-0.333_pp0_rep1,vsp,3,240718,Au-0.667-Cu-0.333,1,CO2R,300,3.65,82.37314026,7.986247544204320,0.044034273,0.009834499,90.41869377971060,9.581306220289350
uoft6_240624_Ag-0.714-Cd-0.286_pp0_rep2,uoft,6,240624,Ag-0.714-Cd-0.286,2,HER,50,2.99,,,,,,
vsp3_240718_Au-0.667-Cu-0.333_pp0_rep1,vsp,3,240718,Au-0.667-Cu-0.333,1,CO2R,150,3.33,62.26621188976540,34.70039292730850,0.037429132,0.044676726,97.05299453018010,2.9470054698198600
vsp3_240718_Au-0.667-Cu-0.333_pp0_rep1,vsp,3,240718,Au-0.667-Cu-0.333,1,CO2R,200,3.47,68.25189897256690,27.58349705304520,0.043759059,0.030557195,95.91490233425160,4.0850976657484500
vsp3_240718_Au-0.667-Cu-0.333_pp0_rep1,vsp,3,240718,Au-0.667-Cu-0.333,1,CO2R,50,2.82,59.726296846554600,36.54223968565820,0.016512853,0,96.28504938471630,3.714950615283670
vsp3_240718_Au-0.667-Cu-0.333_pp0_rep1,vsp,3,240718,Au-0.667-Cu-0.333,1,CO2R,100,3.19,56.17506120655380,41.972003929273100,0.027521421,0.029924977,98.20747727912270,1.7925227208773200
uoft6_240624_Cd-0.667-Tl-0.333_pp0_rep3,uoft,6,240624,Cd-0.667-Tl-0.333,3,HER,50,2.99,,,,,,
vsp3_240718_Au-0.667-Cu-0.333_pp0_rep2,vsp,3,240718,Au-0.667-Cu-0.333,2,CO2R,100,3.2,59.103559396513800,51.240176817288800,0.029723135,0.010536964,110.38795063949500,0
vsp3_240718_Au-0.667-Cu-0.333_pp0_rep2,vsp,3,240718,Au-0.667-Cu-0.333,2,CO2R,300,3.72,81.09690514553560,6.694499017681730,0.037796085,0.0059007,87.83954956594770,12.16045043405230
vsp3_240718_Au-0.667-Cu-0.333_pp0_rep2,vsp,3,240718,Au-0.667-Cu-0.333,2,CO2R,200,3.52,65.11153194249720,27.37721021611000,0.034126562,0.012433617,92.53975096,7.460249043966400
vsp3_240718_Au-0.667-Cu-0.333_pp0_rep2,vsp,3,240718,Au-0.667-Cu-0.333,2,CO2R,150,3.37,62.45161020318480,38.49705304518660,0.031924848,0.015173228,101.00004517903800,0
vsp3_240718_Au-0.667-Cu-0.333_pp0_rep2,vsp,3,240718,Au-0.667-Cu-0.333,2,CO2R,50,2.87,56.35522819058780,53.33988212180750,0.023117994,0,109.72119405153800,0
vsp3_240718_Au-0.667-Cu-0.333_pp0_rep3,vsp,3,240718,Au-0.667-Cu-0.333,3,CO2R,300,3.71,81.38274498315510,9.042239685658150,0.04274994,0.012784849,90.48480331324500,9.515196687
