Repository: Jehadabed/ocx24-dashboard

# OCx24 Dashboard

An interactive web dashboard for exploring and analyzing  data from OCx24 experiments, featuring HER (Hydrogen Evolution Reaction) and CO2RR (CO2 Reduction Reaction) performance data, as well as XRD (X-ray Diffraction) data.

This project is part of the OCx24 research: https://ai.meta.com/blog/open-catalyst-simulations-experiments/.

## Features

- **Interactive Data Filtering**: Filter data by source, batch, reaction type, element count, and voltage/current density ranges
- **Data Aggregation**: Average data across multiple replicates with statistical analysis
- **Interactive Plots**: Dedicated plotting interfaces for HER and CO2RR performance visualization

File: Data/ExpDataDump_241125.csv (part 22 of 25)
sample id,source,batch number,batch date,composition,rep,reaction,current density,voltage,fe_h2,fe_co,fe_ch4,fe_c2h4,fe_gas_total,fe_liquid
vsp3_240718_Au-0.667-Cu-0.333_pp0_rep3,vsp,3,240718,Au-0.667-Cu-0.333,3,CO2R,50,2.86,46.93004666345812,46.989194499017685,0.02091628,0,93.94015744231362,6.059842558
vsp3_240718_Au-0.667-Cu-0.333_pp0_rep3,vsp,3,240718,Au-0.667-Cu-0.333,3,CO2R,200,3.49,63.70409508464291,32.34651277013753,0.032750491,0.029714238,96.11702691064158,3.882973089358416
vsp3_240718_Au-0.667-Cu-0.333_pp0_rep3,vsp,3,240718,Au-0.667-Cu-0.333,3,CO2R,100,3.22,48.41909225972504,47.95432220039293,0.027521421,0.025288713,96.42968463033924,3.570315369660761
vsp3_240718_Au-0.667-Cu-0.333_pp0_rep3,vsp,3,240718,Au-0.667-Cu-0.333,3,CO2R,150,3.35,55.40312624244073,41.02161100196464,0.030090087,0.035685184,96.49413731503782,3.5058626849621817
vsp12_240816_Ag-1.0_pp0,vsp,12,240816,Ag-1.0,avg,HER,50,2.99,,,,,,
vsp12_240816_Ag-1.0_pp0_rep1,vsp,12,240816,Ag-1.0,1,HER,50,2.99,,,,,,
vsp3_240718_Au-0.75-Cu-0.25_pp0,vsp,3,240718,Au-0.75-Cu-0.25,std,CO2R,300,0,0,0,0,0,0,0
vsp3_240718_Au-0.75-Cu-0.25_pp0,vsp,3,240718,Au-0.75-Cu-0.25,std,CO2R,50,0,0,0,0,0,0,0
vsp3_240718_Au-0.75-Cu-0.25_pp0,vsp,3,240718,Au-0.75-Cu-0.25,avg,CO2R,300,3.65,95.42405155998242,10.68516699410609,0.051006367,0.013065835,106.1788927196422,0
vsp13_240823_Ag-0.25-Au-0.25-Zn-0.5_pp0_rep1,vsp,13,240823,Ag-0.25-Au-0.25-Zn-0.5,1,HER,50,2.99,,,,,,
vsp3_240718_Au-0.75-Cu-0.25_pp0,vsp,3,240718,Au-0.75-Cu-0.25,std,CO2R,150,0,0,0,0,0,0,0
vsp3_240718_Au-0.75-Cu-0.25_pp0,vsp,3,240718,Au-0.75-Cu-0.25,std,CO2R,200,0,0,0,0,0,0,0
vsp3_240718_Au-0.75-Cu-0.25_pp0,vsp,3,240718,Au-0.75-Cu-0.25,avg,CO2R,150,3.35,71.04480110485676,39.96561886051081,0.04183256,0.028660541,111.0855264,0
vsp3_240718_Au-0.75-Cu-0.25_pp0,vsp,3,240718,Au-0.75-Cu-0.25,avg,CO2R,200,3.46,76.78660361170982,31.90446955,0.042107774,0.024024277,108.7621481202882,0
vsp3_240718_Au-0.75-Cu-0.25_pp0,vsp,3,240718,Au-0.75-Cu-0.25,avg,CO2R,50,2.89,54.987967942413526,58.49705304518664,0.025319707,0,113.51429502228942,0
vsp3_240718_Au-0.75-Cu-0.25_pp0,vsp,3,240718,Au-0.75-Cu-0.25,std,CO2R,100,0,0,0,0,0,0,0
vsp3_240718_Au-0.75-Cu-0.25_pp0,vsp,3,240718,Au-0.75-Cu-0.25,avg,CO2R,100,3.21,62.24549582539915,50.5697446,0.037429132,0.021916884,112.87952934881704,0
vsp3_240718_Au-0.75-Cu-0.25_pp0_rep1,vsp,3,240718,Au-0.75-Cu-0.25,1,CO2R,300,3.65,95.42405155998242,10.68516699410609,0.051006367,0.013065835,106.1788927196422,0
vsp3_240718_Au-0.75-Cu-0.25_pp0_rep1,vsp,3,240718,Au-0.75-Cu-0.25,1,CO2R,200,3.46,76.78660361170982,31.90446955,0.042107774,0.024024277,108.7621481202882,0
vsp3_240718_Au-0.75-Cu-0.25_pp0_rep1,vsp,3,240718,Au-0.75-Cu-0.25,1,CO2R,100,3.21,62.24549582539915,50.5697446,0.037429132,0.021916884,112.87952934881704,0
vsp3_240718_Au-0.75-Cu-0.25_pp0_rep1,vsp,3,240718,Au-0.75-Cu-0.25,1,CO2R,50,2.89,54.987967942413526,58.49705304518664,0.025319707,0,113.51429502228942,0
vsp13_240823_Ag-0.25-Au-0.5-Zn-0.25_pp0_rep1,vsp,13,240823,Ag-0.25-Au-0.5-Zn-0.25,1,HER,50,2.99,,,,,,
vsp3_240718_Au-0.75-Cu-0.25_pp0_rep1,vsp,3,240718,Au-0.75-Cu-0.25,1,CO2R,150,3.35,71.04480110485676,39.96561886051081,0.04183256,0.028660541,111.0855264,0
vsp13_240823_Ag-0.417-Au-0.167-Zn-0.417_pp0,vsp,13,240823,Ag-0.417-Au-0.167-Zn-0.417,avg,HER,50,2.99,,,,,,
vsp3_240718_Au-0.8-Cu-0.2_pp0,vsp,3,240718,Au-0.8-Cu-0.2,avg,CO2R,50,2.83,58.606373851723205,33.56581532416503,0.02421885,0,92.20036235374393,7.799637646256073
vsp13_240823_Ag-0.417-Au-0.167-Zn-0.417_pp0_rep1,vsp,13,240823,Ag-0.417-Au-0.167-Zn-0.417,1,HER,50,2.99,,,,,,
vsp3_240718_Au-0.8-Cu-0.2_pp0,vsp,3,240718,Au-0.8-Cu-0.2,std,CO2R,50,0,0,0,0,0,0,0
vsp3_240718_Au-0.8-Cu-0.2_pp0,vsp,3,240718,Au-0.8-Cu-0.2,avg,CO2R,150,3.34,67.30000627759526,27.27406679764244,0.039997798,0.020792942,94.63914766997355,5.360852330026432
vsp3_240718_Au-0.8-Cu-0.2_pp0,vsp,3,240718,Au-0.8-Cu-0.2,avg,CO2R,100,3.2,61.71378350666472,32.84381139489195,0.034126562,0.021916884,94.61759267534508,5.382407324654935
vsp3_240718_Au-0.8-Cu-0.2_pp0,vsp,3,240718,Au-0.8-Cu-0.2,avg,CO2R,200,3.49,75.97428278474126,17.132858546168958,0.051465057,0.014962488,93.17925322209484,6.820746777905157
vsp3_240718_Au-0.8-Cu-0.2_pp0,vsp,3,240718,Au-0.8-Cu-0.2,std,CO2R,150,0,0,0,0,0,0,0
vsp3_240718_Au-0.8-Cu-0.2_pp0,vsp,3,240718,Au-0.8-Cu-0.2,std,CO2R,200,0,0,0,0,0,0,0
vsp3_240718_Au-0.8-Cu-0.2_pp0,vsp,3,240718,Au-0.8-Cu-0.2,std,CO2R,300,0,0,0,0,0,0,0
vsp3_240718_Au-0.8-Cu-0.2_pp0,vsp,3,240718,Au-0.8-Cu-0.2,std,CO2R,100,0,0,0,0,0,0,0
vsp3_240718_Au-0.8-Cu-0.2_pp0,vsp,3,240718,Au-0.8-Cu-0.2,avg,CO2R,300,3.63,81.38295423633053,5.785854616895874,0.04274994,0.006041193,87.22353147737573,12.77646852262427
vsp13_240823_Ag-0.5-Au-0.083-Zn-0.417_pp0,vsp,13,240823,Ag-0.5-Au-0.083-Zn-0.417,avg,HER,50,2.99,,,,,,
vsp3_240718_Au-0.8-Cu-0.2_pp0_rep1,vsp,3,240718,Au-0.8-Cu-0.2,1,CO2R,300,3.63,81.38295423633053,5.785854616895874,0.04274994,0.006041193,87.22353147737573,12.77646852262427
vsp3_240718_Au-0.8-Cu-0.2_pp0_rep1,vsp,3,240718,Au-0.8-Cu-0.2,1,CO2R,100,3.2,61.71378350666472,32.84381139489195,0.034126562,0.021916884,94.61759267534508,5.382407324654935
vsp3_240718_Au-0.8-Cu-0.2_pp0_rep1,vsp,3,240718,Au-0.8-Cu-0.2,1,CO2R,150,3.34,67.30000627759526,27.27406679764244,0.039997798,0.020792942,94.63914766997355,5.360852330026432
vsp3_240718_Au-0.8-Cu-0.2_pp0_rep1,vsp,3,240718,Au-0.8-Cu-0.2,1,CO2R,200,3.49,75.97428278474126,17.132858546168958,0.051465057,0.014962488,93.17925322209484,6.820746777905157
vsp3_240718_Au-0.8-Cu-0.2_pp0_rep1,vsp,3,240718,Au-0.8-Cu-0.2,1,CO2R,50,2.83,58.606373851723205,33.56581532416503,0.02421885,0,92.20036235374393,7.799637646256073
vsp13_240823_Ag-0.5-Au-0.083-Zn-0.417_pp0_rep1,vsp,13,240823,Ag-0.5-Au-0.083-Zn-0.417,1,HER,50,2.99,,,,,,
vsp3_240718_Au-0.833-Cu-0.167_pp0,vsp,3,240718,Au-0.833-Cu-0.167,std,CO2R,50,0,0,0,0,0,0,0
vsp3_240718_Au-0.833-Cu-0.167_pp0,vsp,3,240718,Au-0.833-Cu-0.167,avg,CO2R,100,3.27,60.92406202,31.81237721021612,0.040181274,0.01728062,92.79933833,7.200661671964895
vsp13_240823_Ag-0.625-Au-0.125-Zn-0.25_pp0,vsp,13,240823,Ag-0.625-Au-0.125-Zn-0.25,avg,HER,50,2.99,,,,,,
vsp3_240718_Au-0.833-Cu-0.167_pp0,vsp,3,240718,Au-0.833-Cu-0.167,std,CO2R,100,0,0,0,0,0,0,0
vsp3_240718_Au-0.833-Cu-0.167_pp0,vsp,3,240718,Au-0.833-Cu-0.167,avg,CO2R,50,2.88,58.85245558601352,31.827111984282908,0.025319707,0,90.70884160498568,9.291158395
vsp3_240718_Au-0.833-Cu-0.167_pp0,vsp,3,240718,Au-0.833-Cu-0.167,std,CO2R,150,0,0,0,0,0,0,0
vsp3_240718_Au-0.833-Cu-0.167_pp0,vsp,3,240718,Au-0.833-Cu-0.167,avg,CO2R,200,3.54,71.04919542154052,20.45186640471513,0.047336844,0.010326224,91.56515067670968,8.434849323290308
vsp3_240718_Au-0.833-Cu-0.167_pp0,vsp,3,240718,Au-0.833-Cu-0.167,std,CO2R,200,0,0,0,0,0,0,0
vsp3_240718_Au-0.833-Cu-0.167_pp0,vsp,3,240718,Au-0.833-Cu-0.167,std,CO2R,300,0,0,0,0,0,0,0
vsp3_240718_Au-0.833-Cu-0.167_pp0,vsp,3,240718,Au-0.833-Cu-0.167,avg,CO2R,300,3.69,80.12136684174182,6.208251473477407,0.042016036,0.005057743,86.38262358487043,13.61737641512957
vsp3_240718_Au-0.833-Cu-0.167_pp0,vsp,3,240718,Au-0.833-Cu-0.167,avg,CO2R,150,3.4,64.09801419,26.50294695481336,0.042933417,0.014330271,90.66382679325974,9.336173206740256
vsp3_240718_Au-0.833-Cu-0.167_pp0_rep1,vsp,3,240718,Au-0.833-Cu-0.167,1,CO2R,50,2.88,58.85245558601352,31.827111984282908,0.025319707,0,90.70884160498568,9.291158395
vsp3_240718_Au-0.833-Cu-0.167_pp0_rep1,vsp,3,240718,Au-0.833-Cu-0.167,1,CO2R,150,3.4,64.09801419,26.50294695481336,0.042933417,0.014330271,90.66382679325974,9.336173206740256
vsp3_240718_Au-0.833-Cu-0.167_pp0_rep1,vsp,3,240718,Au-0.833-Cu-0.167,1,CO2R,200,3.54,71.04919542154052,20.45186640471513,0.047336844,0.010326224,91.56515067670968,8.434849323290308
vsp13_240823_Ag-0.625-Au-0.125-Zn-0.25_pp0_rep1,vsp,13,240823,Ag-0.625-Au-0.125-Zn-0.25,1,HER,50,2.99,,,,,,
vsp3_240718_Au-0.833-Cu-0.167_pp0_rep1,vsp,3,240718,Au-0.833-Cu-0.167,1,CO2R,100,3.27,60.92406202,31.81237721021612,0.040181274,0.01728062,92.79933833,7.200661671964895
vsp3_240718_Au-0.833-Cu-0.167_pp0_rep1,vsp,3,240718,Au-0.833-Cu-0.167,1,CO2R,300,3.69,80.12136684174182,6.208251473477407,0.042016036,0.005057743,86.38262358487043,13.61737641512957
vsp3_240718_Au-0.875-Cu-0.125_pp0,vsp,3,240718,Au-0.875-Cu-0.125,std,CO2R,300,0,0,0,0,0,0,0
vsp14_240906_Au-0.25-Cu-0.25-Zn-0.5_pp0_rep1,vsp,14,240906,Au-0.25-Cu-0.25-Zn-0.5,1,HER,50,2.99,,,,,,
vsp3_240718_Au-0.875-Cu-0.125_pp0,vsp,3,240718,Au-0.875-Cu-0.125,avg,CO2R,50,3.15,58.62897319466824,29.55795677799607,0.037429132,0,88.2302906,11.769709403718592
vsp3_240718_Au-0.875-Cu-0.125_pp0,vsp,3,240718,Au-0.875-Cu-0.125,std,CO2R,50,0,0,0,0,0,0,0
vsp14_240906_Au-0.25-Cu-0.25-Zn-0.5_pp0_rep3,vsp,14,240906,Au-0.25-Cu-0.25-Zn-0.5,3,HER,50,2.99,,,,,,
vsp3_240718_Au-0.875-Cu-0.125_pp0,vsp,3,240718,Au-0.875-Cu-0.125,avg,CO2R,100,3.49,65.69064011,22.93467583497053,0.033025705,0.004214785,88.66700504936544,11.332994950634555
vsp3_240718_Au-0.875-Cu-0.125_pp0,vsp,3,240718,Au-0.875-Cu-0.125,avg,CO2R,200,3.82,75.34589549896421,11.12843811394892,0.023668422,0.002107393,86.50282802773661,13.497171972263388
vsp3_240718_Au-0.875-Cu-0.125_pp0,vsp,3,240718,Au-0.875-Cu-0.125,std,CO2R,150,0,0,0,0,0,0,0
vsp3_240718_Au-0.875-Cu-0.125_pp0,vsp,3,240718,Au-0.875-Cu-0.125,std,CO2R,200,0,0,0,0,0,0,0
vsp3_240718_Au-0.875-Cu-0.125_pp0,vsp,3,240718,Au-0.875-Cu-0.125,avg,CO2R,300,3.95,75.58078218836971,7.954322200392927,0.024035374,0.002247886,83.56435339418272,16.435646605817283
vsp3_240718_Au-0.875-Cu-0.125_pp0,vsp,3,240718,Au-0.875-Cu-0.125,std,CO2R,100,0,0,0,0,0,0,0
vsp3_240718_Au-0.875-Cu-0.125_pp0,vsp,3,240718,Au-0.875-Cu-0.125,avg,CO2R,150,3.69,70.03787482475047,18.177799607072693,0.026787516,0.003090843,88.24917759100686,11.750822408993145
vsp3_240718_Au-0.875-Cu-0.125_pp0_rep1,vsp,3,240718,Au-0.875-Cu-0.125,1,CO2R,200,3.82,75.34589549896421,11.12843811394892,0.023668422,0.002107393,86.50282802773661,13.497171972263388
vsp3_240718_Au-0.875-Cu-0.125_pp0_rep1,vsp,3,240718,Au-0.875-Cu-0.125,1,CO2R,150,3.69,70.03787482475047,18.177799607072693,0.026787516,0.003090843,88.24917759100686,11.750822408993145
vsp3_240718_Au-0.875-Cu-0.125_pp0_rep1,vsp,3,240718,Au-0.875-Cu-0.125,1,CO2R,50,3.15,58.62897319466824,29.55795677799607,0.037429132,0,88.2302906,11.769709403718592
vsp3_240718_Au-0.875-Cu-0.125_pp0_rep1,vsp,3,240718,Au-0.875-Cu-0.125,1,CO2R,300,3.95,75.58078218836971,7.954322200392927,0.024035374,0.002247886,83.56435339418272,16.435646605817283
vsp3_240718_Au-0.875-Cu-0.125_pp0_rep1,vsp,3,240718,Au-0.875-Cu-0.125,1,CO2R,100,3.49,65.69064011,22.93467583497053,0.033025705,0.004214785,88.66700504936544,11.332994950634555
vsp14_240906_Au-0.25-Cu-0.5-Zn-0.25_pp0_rep3,vsp,14,240906,Au-0.25-Cu-0.5-Zn-0.25,3,HER,50,2.99,,,,,,
vsp3_240718_Au-0.889-Cu-0.111_pp0,vsp,3,240718,Au-0.889-Cu-0.111,avg,CO2R,300,3.66,77.26945531,9.113457760314343,0.037979561,0.002669364,86.42916396316889,13.57083603683111
vsp23_241025_Ag-0.7-Ga-0.3_pp0,vsp,23,241025,Ag-0.7-Ga-0.3,avg,HER,50,2.99,,,,,,
vsp23_241025_Ag-0.7-Ga-0.3_pp0_rep1,vsp,23,241025,Ag-0.7-Ga-0.3,1,HER,50,2.99,,,,,,
vsp3_240718_Au-0.889-Cu-0.111_pp0,vsp,3,240718,Au-0.889-Cu-0.111,avg,CO2R,50,2.91,55.38220092489903,36.86640472,0.025319707,0,92.27787967,7.722120325
vsp3_240718_Au-0.889-Cu-0.111_pp0,vsp,3,240718,Au-0.889-Cu-0.111,std,CO2R,50,0,0,0,0,0,0,0
vsp3_240718_Au-0.889-Cu-0.111_pp0,vsp,3,240718,Au-0.889-Cu-0.111,avg,CO2R,100,3.22,58.31634895059533,33.131139489194496,0.036878704,0.003793307,91.49260906909188,8.507390930908116
vsp3_240718_Au-0.889-Cu-0.111_pp0,vsp,3,240718,Au-0.889-Cu-0.111,std,CO2R,300,0,0,0,0,0,0,0
vsp3_240718_Au-0.889-Cu-0.111_pp0,vsp,3,240718,Au-0.889-Cu-0.111,std,CO2R,150,0,0,0,0,0,0,0
vsp3_240718_Au-0.889-Cu-0.111_pp0,vsp,3,240718,Au-0.889-Cu-0.111,avg,CO2R,200,3.51,66.58111699345038,23.88138506876228,0.035777847,0.003582568,90.50631109540778,9.493688905
vsp3_240718_Au-0.889-Cu-0.111_pp0,vsp,3,240718,Au-0.889-Cu-0.111,std,CO2R,200,0,0,0,0,0,0,0
vsp3_240718_Au-0.889-Cu-0.111_pp0,vsp,3,240718,Au-0.889-Cu-0.111,std,CO2R,100,0,0,0,0,0,0,0
vsp3_240718_Au-0.889-Cu-0.111_pp0,vsp,3,240718,Au-0.889-Cu-0.111,avg,CO2R,150,3.39,64.98189960032644,28.158153241650293,0.036695228,0.003652814,93.18567332,6.814326679476295
vsp3_240718_Au-0.889-Cu-0.111_pp0_rep1,vsp,3,240718,Au-0.889-Cu-0.111,1,CO2R,200,3.51,66.58111699345038,23.88138506876228,0.035777847,0.003582568,90.50631109540778,9.493688905
vsp3_240718_Au-0.889-Cu-0.111_pp0_rep1,vsp,3,240718,Au-0.889-Cu-0.111,1,CO2R,150,3.39,64.98189960032644,28.158153241650293,0.036695228,0.003652814,93.18567332,6.814326679476295
vsp3_240718_Au-0.889-Cu-0.111_pp0_rep1,vsp,3,240718,Au-0.889-Cu-0.111,1,CO2R,50,2.91,55.38220092489903,36.86640472,0.025319707,0,92.27787967,7.722120325
vsp3_240718_Au-0.889-Cu-0.111_pp0_rep1,vsp,3,240718,Au-0.889-Cu-0.111,1,CO2R,300,3.66,77.26945531,9.113457760314343,0.037979561,0.002669364,86.42916396316889,13.57083603683111
vsp26_241004_Au-0.6-Ga-0.4_pp0,vsp,26,241004,Au-0.6-Ga-0.4,avg,HER,50,2.99,,,,,,
vsp3_240718_Au-0.889-Cu-0.111_pp0_rep1,vsp,3,240718,Au-0.889-Cu-0.111,1,CO2R,100,3.22,58.31634895059533,33.131139489194496,0.036878704,0.003793307,91.49260906909188,8.507390930908116
vsp26_241004_Au-0.778-Ga-0.222_pp0_rep3,vsp,26,241004,Au-0.778-Ga-0.222,3,HER,50,2.99,,,,,,
vsp4_240726_Pd-0.5-Sn-0.5_pp0_rep2,vsp,4,240726,Pd-0.5-Sn-0.5,2,HER,50,2.99,,,,,,
vsp3_240718_Au-1.0_pp0,vsp,3,240718,Au-1.0,avg,CO2R,50,2.85,68.32283579903326,23.192534381139488,0.023117994,0,91.54244250119488,8.457557499
vsp3_240718_Au-1.0_pp0,vsp,3,240718,Au-1.0,avg,CO2R,100,3.14,69.82129778819395,17.61542239685658,0.024769279,0.005057743,87.47000724294426,12.529992757055735
vsp3_240718_Au-1.0_pp0,vsp,3,240718,Au-1.0,std,CO2R,300,0,0,0,0,0,0,0
vsp3_240718_Au-1.0_pp0,vsp,3,240718,Au-1.0,std,CO2R,50,0,0,0,0,0,0,0
vsp3_240718_Au-1.0_pp0,vsp,3,240718,Au-1.0,std,CO2R,150,0,0,0,0,0,0,0
vsp3_240718_Au-1.0_pp0,vsp,3,240718,Au-1.0,avg,CO2R,200,3.43,72.42932474000293,11.68835952848723,0.020641066,0.004636264,84.14543305283198,15.854566947168024
vsp3_240718_Au-1.0_pp0,vsp,3,240718,Au-1.0,std,CO2R,200,0,0,0,0,0,0,0
vsp3_240718_Au-1.0_pp0,vsp,3,240718,Au-1.0,avg,CO2R,300,3.6,79.90206951390488,3.9096267190569742,0.021833661,0.002669364,83.83867071,16.16132929
vsp3_240718_Au-1.0_pp0,vsp,3,240718,Au-1.0,std,CO2R,100,0,0,0,0,0,0,0
vsp3_240718_Au-1.0_pp0,vsp,3,240718,Au-1.0,avg,CO2R,150,3.31,70.12073908221558,13.742632612966602,0.022751041,0.005057743,83.89447575190115,16.105524248098845
vsp3_240718_Au-1.0_pp0_rep1,vsp,3,240718,Au-1.0,1,CO2R,100,3.14,69.82129778819395,17.61542239685658,0.024769279,0.005057743,87.47000724294426,12.529992757055735
vsp3_240718_Au-1.0_pp0_rep1,vsp,3,240718,Au-1.0,1,CO2R,300,3.6,79.90206951390488,3.9096267190569742,0.021833661,0.002669364,83.83867071,16.16132929
vsp7_241025_Cu-0.8-Zn-0.2_pp0,vsp,7,241025,Cu-0.8-Zn-0.2,avg,HER,50,2.99,,,,,,
vsp3_240718_Au-1.0_pp0_rep1,vsp,3,240718,Au-1.0,1,CO2R,50,2.85,68.32283579903326,23.192534381139488,0.023117994,0,91.54244250119488,8.457557499
vsp3_240718_Au-1.0_pp0_rep1,vsp,3,240718,Au-1.0,1,CO2R,150,3.31,70.12073908221558,13.742632612966602,0.022751041,0.005057743,83.89447575190115,16.105524248098845
vsp3_240718_Au-1.0_pp0_rep1,vsp,3,240718,Au-1.0,1,CO2R,200,3.43,72.42932474000293,11.68835952848723,0.020641066,0.004636264,84.14543305283198,15.854566947168024
vsp3_240718_Cu-1.0_pp0,vsp,3,240718,Cu-1.0,std,CO2R,50,0,0,0,0,0,0,0
vsp7_241025_Cu-0.8-Zn-0.2_pp0_rep1,vsp,7,241025,Cu-0.8-Zn-0.2,1,HER,50,2.99,,,,,,
vsp3_240718_Cu-1.0_pp0,vsp,3,240718,Cu-1.0,avg,CO2R,150,3.34,17.939693234844842,29.25834970530452,0.9834321046547896,24.62811542892467,72.83331643883189,27.16668356116812
vsp8_240802_Pd-0.4-Zn-0.6_pp0,vsp,8,240802,Pd-0.4-Zn-0.6,avg,HER,50,2.99,,,,,,
vsp3_240718_Cu-1.0_pp0,vsp,3,240718,Cu-1.0,avg,CO2R,50,2.88,24.23779530854381,43.01080550098232,0.3302570500706383,1.4524150720728315,69.03127293,30.968727068330395
vsp3_240718_Cu-1.0_pp0,vsp,3,240718,Cu-1.0,avg,CO2R,100,3.17,14.63935215216891,46.39980353634578,0.8338990514283617,15.308943774761866,77.19237862443751,22.80762137556249
vsp3_240718_Cu-1.0_pp0,vsp,3,240718,Cu-1.0,std,CO2R,100,0,0,0,0,0,0,0
vsp3_240718_Cu-1.0_pp0,vsp,3,240718,Cu-1.0,avg,CO2R,200,3.46,28.13900688442948,15.534135559921411,0.9511403042034384,26.943016100480488,71.59448485,28.40551515
vsp3_240718_Cu-1.0_pp0,vsp,3,240718,Cu-1.0,std,CO2R,200,0,0,0,0,0,0,0
vsp3_240718_Cu-1.0_pp0,vsp,3,240718,Cu-1.0,avg,CO2R,300,3.68,40.58151457448367,3.6345776031434185,1.0940682164284534,24.855292365618592,70.18835490654443,29.811645093455567
vsp3_240718_Cu-1.0_pp0,vsp,3,240718,Cu-1.0,std,CO2R,300,0,0,0,0,0,0,0
vsp3_240718_Cu-1.0_pp0,vsp,3,240718,Cu-1.0,std,CO2R,150,0,0,0,0,0,0,0
vsp3_240718_Cu-1.0_pp0_rep1,vsp,3,240718,Cu-1.0,1,CO2R,200,3.46,28.13900688442948,15.534135559921411,0.9511403042034384,26.943016100480488,71.59448485,28.40551515
vsp3_240718_Cu-1.0_pp0_rep1,vsp,3,240718,Cu-1.0,1,CO2R,50,2.88,24.23779530854381,43.01080550098232,0.3302570500706383,1.4524150720728315,69.03127293,30.968727068330395
vsp3_240718_Cu-1.0_pp0_rep1,vsp,3,240718,Cu-1.0,1,CO2R,150,3.34,17.939693234844842,29.25834970530452,0.9834321046547896,24.62811542892467,72.83331643883189,27.16668356116812
vsp3_240718_Cu-1.0_pp0_rep1,vsp,3,240718,Cu-1.0,1,CO2R,300,3.68,40.58151457448367,3.6345776031434185,1.0940682164284534,24.855292365618592,70.18835490654443,29.811645093455567
vsp8_240802_Pd-0.4-Zn-0.6_pp0_rep1,vsp,8,240802,Pd-0.4-Zn-0.6,1,HER,50,2.99,,,,,,
vsp3_240718_Cu-1.0_pp0_rep1,vsp,3,240718,Cu-1.0,1,CO2R,100,3.17,14.63935215216891,46.39980353634578,0.8338990514283617,15.308943774761866,77.19237862443751,22.80762137556249
uoft4_240405_Au-0.333-Tl-0.667_pp0_rep1,uoft,4,240405,Au-0.333-Tl-0.667,1,HER,50,3,,,,,,
vsp10_240726_Au-0.75-Zn-0.25_pp0,vsp,10,240726,Au-0.75-Zn-0.25,avg,HER,50,3,,,,,,
vsp4_240726_Pd-0.25-Sn-0.75_pp0,vsp,4,240726,Pd-0.25-Sn-0.75,std,CO2R,150,0.04,2.3041574115230175,0.8709457818592476,0.000923476,0,3.151914693639063,3.151914693639064
vsp4_240726_Pd-0.25-Sn-0.75_pp0,vsp,4,240726,Pd-0.25-Sn-0.75,std,CO2R,50,0.02,1.0496246908583549,0.7152565515734385,0.00444906,0,1.7536391040953883,1.7536391040953883
vsp4_240726_Pd-0.25-Sn-0.75_pp0,vsp,4,240726,Pd-0.25-Sn-0.75,std,CO2R,300,0.05,6.97662014,1.9473768084630276,0.009240229,0.000730022,6.644467292456553,6.644467292456553
vsp4_240726_Pd-0.25-Sn-0.75_pp0,vsp,4,240726,Pd-0.25-Sn-0.75,avg,CO2R,50,2.81,11.111762120990186,12.136542239685658,0.012476377447112967,0,23.26078073812296,76.73921926187704
vsp4_240726_Pd-0.25-Sn-0.75_pp0,vsp,4,240726,Pd-0.25-Sn-0.75,avg,CO2R,150,3.19,22.979207209469404,9.160117878192535,0.004648062,0,32.143973149848115,67.85602685015188
vsp4_240726_Pd-0.25-Sn-0.75_pp0,vsp,4,240726,Pd-0.25-Sn-0.75,avg,CO2R,200,3.31,27.662955910355937,8.594056974459725,0.00477038,0,36.26178326,63.73821674
vsp4_240726_Pd-0.25-Sn-0.75_pp0,vsp,4,240726,Pd-0.25-Sn-0.75,std,CO2R,200,0.04,4.526168194253233,0.9025049115913546,0.000692607,0,5.409719462658011,5.409719462658016
vsp4_240726_Pd-0.25-Sn-0.75_pp0,vsp,4,240726,Pd-0.25-Sn-0.75,avg,CO2R,300,3.55,38.450480236037585,6.192698100851342,0.011497838039496265,0.000421479,44.65652560507859,55.34347439492141
vsp4_240726_Pd-0.25-Sn-0.75_pp0,vsp,4,240726,Pd-0.25-Sn-0.75,avg,CO2R,100,3.08,17.526627466571806,9.759332024,0.006238189,0,27.292197678871002,72.70780232
vsp4_240726_Pd-0.25-Sn-0.75_pp0,vsp,4,240726,Pd-0.25-Sn-0.75,std,CO2R,100,0.02,0.8982590273245786,0.4125956000348255,0.00031779,0,1.3049926504020453,1.3049926504020413
vsp13_240823_Ag-0.25-Au-0.25-Zn-0.5_pp0,vsp,13,240823,Ag-0.25-Au-0.25-Zn-0.5,avg,HER,50,3,,,,,,
vsp4_240726_Pd-0.25-Sn-0.75_pp0_rep1,vsp,4,240726,Pd-0.25-Sn-0.75,1,CO2R,100,3.07,16.543974554813868,9.349214145383105,0.006054713,0,25.89924341,74.10075659
vsp4_240726_Pd-0.25-Sn-0.75_pp0_rep1,vsp,4,240726,Pd-0.25-Sn-0.75,1,CO2R,50,2.8,12.238799723785808,12.833988212180747,0.009907712,0,25.082695647468675,74.91730435253132
vsp4_240726_Pd-0.25-Sn-0.75_pp0_rep1,vsp,4,240726,Pd-0.25-Sn-0.75,1,CO2R,150,3.18,20.79725459833853,8.521611001964637,0.003669523,0,29.322535123081728,70.67746487691826
vsp4_240726_Pd-0.25-Sn-0.75_pp0_rep1,vsp,4,240726,Pd-0.25-Sn-0.75,1,CO2R,200,3.3,23.303689133482603,7.875736739,0.004128213,0,31.183554085311822,68.81644591468817
vsp4_240726_Pd-0.25-Sn-0.75_pp0_rep1,vsp,4,240726,Pd-0.25-Sn-0.75,1,CO2R,300,3.5,31.52440938291239,5.697445972495089,0.008623379,0,37.23179684310949,62.76820315689051
vsp13_240823_Ag-0.25-Au-0.625-Zn-0.125_pp0,vsp,13,240823,Ag-0.25-Au-0.625-Zn-0.125,avg,HER,50,3,,,,,,
vsp4_240726_Pd-0.25-Sn-0.75_pp0_rep2,vsp,4,240726,Pd-0.25-Sn-0.75,2,CO2R,300,3.56,38.35045721818828,8.339882121807467,0.004036475,0,46.69437581505217,53.30562418494783
vsp4_240726_Pd-0.25-Sn-0.75_pp0_rep2,vsp,4,240726,Pd-0.25-Sn-0.75,2,CO2R,200,3.36,27.34583272301157,8.299361493123772,0.005504284,0,35.65069850030319,64.34930149969681
vsp4_240726_Pd-0.25-Sn-0.75_pp0_rep2,vsp,4,240726,Pd-0.25-Sn-0.75,2,CO2R,100,3.1,17.730440059427902,9.754420432,0.006054713,0,27.49091520423257,72.50908479576742
vsp4_240726_Pd-0.25-Sn-0.75_pp0_rep2,vsp,4,240726,Pd-0.25-Sn-0.75,2,CO2R,50,2.83,10.162171210948124,11.404715127701374,0.017613709,0,21.58450005,78.41549995201339
vsp4_240726_Pd-0.25-Sn-0.75_pp0_rep2,vsp,4,240726,Pd-0.25-Sn-0.75,2,CO2R,150,3.24,22.75167925673272,8.806483300589392,0.005504284,0,31.56366684148996,68.43633315851004
vsp13_240823_Ag-0.25-Au-0.625-Zn-0.125_pp0_rep1,vsp,13,240823,Ag-0.25-Au-0.625-Zn-0.125,1,HER,50,3,,,,,,
vsp4_240726_Pd-0.25-Sn-0.75_pp0_rep3,vsp,4,240726,Pd-0.25-Sn-0.75,3,CO2R,300,3.59,45.47657410701208,4.5407662082514735,0.021833661,0.001264436,50.04340415707411,49.95659584292589
vsp4_240726_Pd-0.25-Sn-0.75_pp0_rep3,vsp,4,240726,Pd-0.25-Sn-0.75,3,CO2R,50,2.79,10.934315428236625,12.170923379174852,0.009907712,0,23.11514652,76.88485348
vsp4_240726_Pd-0.25-Sn-0.75_pp0_rep3,vsp,4,240726,Pd-0.25-Sn-0.75,3,CO2R,200,3.28,32.339345874573645,9.607072691552062,0.004678642,0,41.951097207668376,58.04890279233162
vsp4_240726_Pd-0.25-Sn-0.75_pp0_rep3,vsp,4,240726,Pd-0.25-Sn-0.75,3,CO2R,150,3.17,25.38868777333696,10.152259332023576,0.00477038,0,35.54571748497267,64.45428251502733
vsp4_240726_Pd-0.25-Sn-0.75_pp0_rep3,vsp,4,240726,Pd-0.25-Sn-0.75,3,CO2R,100,3.07,18.305467785473645,10.174361493123772,0.006605141,0,28.48643441959883,71.51356558040118
vsp4_240726_Pd-0.5-Sn-0.5_pp0,vsp,4,240726,Pd-0.5-Sn-0.5,avg,CO2R,300,3.58,58.628903443609765,8.456941715782582,0.008439902,0.000280986,67.09517018085154,32.90482981914846
vsp4_240726_Pd-0.5-Sn-0.5_pp0,vsp,4,240726,Pd-0.5-Sn-0.5,std,CO2R,150,0.03,3.509005283834092,0.29861236747480074,0.000733905,0,3.651676452690623,3.651676452690624
vsp13_240823_Ag-0.5-Au-0.25-Zn-0.25_pp0_rep3,vsp,13,240823,Ag-0.5-Au-0.25-Zn-0.25,3,HER,50,3,,,,,,
vsp4_240726_Pd-0.5-Sn-0.5_pp0,vsp,4,240726,Pd-0.5-Sn-0.5,avg,CO2R,150,3.21,50.51929663032637,12.501637197118534,0.005137332,0,63.02607115933489,36.97392884066511
vsp14_240906_Au-0.25-Cu-0.375-Zn-0.375_pp0,vsp,14,240906,Au-0.25-Cu-0.375-Zn-0.375,avg,HER,50,3,,,,,,
vsp4_240726_Pd-0.5-Sn-0.5_pp0,vsp,4,240726,Pd-0.5-Sn-0.5,std,CO2R,300,0.13,2.105984527806343,2.8353799845318703,0.005282711,0.000486682,4.543901911082402,4.543901911082401
vsp4_240726_Pd-0.5-Sn-0.5_pp0,vsp,4,240726,Pd-0.5-Sn-0.5,avg,CO2R,50,2.82,19.27933206386407,12.666994106090376,0.011008568,0,31.957334738290132,68.04266526170987
vsp4_240726_Pd-0.5-Sn-0.5_pp0,vsp,4,240726,Pd-0.5-Sn-0.5,std,CO2R,50,0.03,4.446704343104808,0.2984776935999708,0.001100857,0,4.4239723220464215,4.423972322046421
vsp4_240726_Pd-0.5-Sn-0.5_pp0,vsp,4,240726,Pd-0.5-Sn-0.5,std,CO2R,200,0.04,3.5272927036238357,0.6361849973942798,0,0,4.115673461,4.115673461005507
vsp4_240726_Pd-0.5-Sn-0.5_pp0,vsp,4,240726,Pd-0.5-Sn-0.5,avg,CO2R,200,3.33,55.36608843039193,11.733791748526523,0.004678642,0,67.10455882046112,32.89544117953887
vsp4_240726_Pd-0.5-Sn-0.5_pp0,vsp,4,240726,Pd-0.5-Sn-0.5,avg,CO2R,100,3.1,38.676682918663296,12.922396856581534,0.006972093,0,51.60605187,48.39394813
vsp4_240726_Pd-0.5-Sn-0.5_pp0,vsp,4,240726,Pd-0.5-Sn-0.5,std,CO2R,100,0.04,7.223825189640796,0.16157941207854618,0.001145808,0,7.260092957448801,7.260092957448802
vsp4_240726_Pd-0.5-Sn-0.5_pp0_rep1,vsp,4,240726,Pd-0.5-Sn-0.5,1,CO2R,50,2.83,15.221912992529662,12.907662082514737,0.009907712,0,28.13948278654652,71.86051721345348
vsp4_240726_Pd-0.5-Sn-0.5_pp0_rep1,vsp,4,240726,Pd-0.5-Sn-0.5,1,CO2R,200,3.35,51.29862520663751,11.080550098231829,0.004678642,0,62.38385395,37.61614605
vsp4_240726_Pd-0.5-Sn-0.5_pp0_rep1,vsp,4,240726,Pd-0.5-Sn-0.5,1,CO2R,150,3.23,46.82918663290716,12.234774066797645,0.004403427,0,59.06836412703908,40.931635872960925
vsp4_240726_Pd-0.5-Sn-0.5_pp0_rep1,vsp,4,240726,Pd-0.5-Sn-0.5,1,CO2R,100,3.12,31.22915315239909,12.804518664047151,0.006605141,0,44.04027695744765,55.95972304255235
vsp4_240726_Pd-0.5-Sn-0.5_pp0_rep1,vsp,4,240726,Pd-0.5-Sn-0.5,1,CO2R,300,3.73,56.90430852288184,5.184184676,0.014494615,0.000842957,62.10564317089764,37.89435682910236
vsp14_240906_Au-0.25-Cu-0.375-Zn-0.375_pp0_rep1,vsp,14,240906,Au-0.25-Cu-0.375-Zn-0.375,1,HER,50,3,,,,,,
vsp4_240726_Pd-0.5-Sn-0.5_pp0_rep2,vsp,4,240726,Pd-0.5-Sn-0.5,2,CO2R,200,3.29,57.58312582393438,12.351424361493123,0.004678642,0,69.93922882697018,30.06077117302982
vsp4_240726_Pd-0.5-Sn-0.5_pp0_rep2,vsp,4,240726,Pd-0.5-Sn-0.5,2,CO2R,300,3.48,58.006444997802845,10.171905697445972,0.006054713,0,68.18440540783345,31.815594592166548
vsp4_240726_Pd-0.5-Sn-0.5_pp0_rep2,vsp,4,240726,Pd-0.5-Sn-0.5,2,CO2R,150,3.17,50.915064136098266,12.82416502946955,0.005871236,0,63.74510040201351,36.25489959798649
vsp4_240726_Pd-0.5-Sn-0.5_pp0_rep2,vsp,4,240726,Pd-0.5-Sn-0.5,2,CO2R,50,2.78,18.582937496076504,12.333005893909627,0.011008568,0,30.926951958321816,69.07304804167819
vsp4_240726_Pd-0.5-Sn-0.5_pp0_rep2,vsp,4,240726,Pd-0.5-Sn-0.5,2,CO2R,100,3.06,39.14708405700057,13.106581532416504,0.008256426,0,52.26192201566885,47.73807798433116
vsp20_241011_Ag-0.8-Cu-0.2_pp0,vsp,20,241011,Ag-0.8-Cu-0.2,avg,HER,50,3,,,,,,
vsp4_240726_Pd-0.5-Sn-0.5_pp0_rep3,vsp,4,240726,Pd-0.5-Sn-0.5,3,CO2R,200,3.35,57.21651426060391,11.769400785854618,0.004678642,0,68.99059369,31.00940631
vsp4_240726_Pd-0.5-Sn-0.5_pp0_rep3,vsp,4,240726,Pd-0.5-Sn-0.5,3,CO2R,150,3.22,53.81363912197368,12.445972495088409,0.005137332,0,66.26474894895208,33.735251051047925
vsp4_240726_Pd-0.5-Sn-0.5_pp0_rep3,vsp,4,240726,Pd-0.5-Sn-0.5,3,CO2R,300,3.54,60.97595681,10.01473477,0.00477038,0,70.99546196382353,29.00453803617647
vsp4_240726_Pd-0.5-Sn-0.5_pp0_rep3,vsp,4,240726,Pd-0.5-Sn-0.5,3,CO2R,100,3.13,45.65381154659022,12.856090373280944,0.006054713,0,58.51595663245579,41.48404336754421
vsp4_240726_Pd-0.5-Sn-0.5_pp0_rep3,vsp,4,240726,Pd-0.5-Sn-0.5,3,CO2R,50,2.83,24.033145702986044,12.76031434184676,0.012109425,0,36.80556947000206,63.19443052999794
vsp20_241011_Ag-0.8-Cu-0.2_pp0_rep1,vsp,20,241011,Ag-0.8-Cu-0.2,1,HER,50,3,,,,,,
vsp23_241025_Ag-0.25-Ga-0.75_pp0,vsp,23,241025,Ag-0.25-Ga-0.75,avg,HER,50,3,,,,,,
vsp4_240726_Pd-0.75-Sn-0.25_pp0,vsp,4,240726,Pd-0.75-Sn-0.25,avg,CO2R,300,3.53,69.70209322926475,7.203667321545514,0.006360506,0,76.91234074182184,23.08765925817816
vsp23_241025_Ag-0.25-Ga-0.75_pp0_rep1,vsp,23,241025,Ag-0.25-Ga-0.75,1,HER,50,3,,,,,,
vsp4_240726_Pd-0.75-Sn-0.25_pp0,vsp,4,240726,Pd-0.75-Sn-0.25,std,CO2R,300,0.04,1.2963486928499433,0.32097102323605586,0.00010593,0,1.617249298669142,1.6172492986691451
vsp4_240726_Pd-0.75-Sn-0.25_pp0,vsp,4,240726,Pd-0.75-Sn-0.25,avg,CO2R,200,3.35,70.25643976647346,9.187131631,0.005596022,0,79.44916742,20.55083258
vsp4_240726_Pd-0.75-Sn-0.25_pp0,vsp,4,240726,Pd-0.75-Sn-0.25,std,CO2R,200,0.04,2.1691086183313133,1.4717220020052386,0.000794475,0,0.9307461294250456,0.9307461294250482
vsp4_240726_Pd-0.75-Sn-0.25_pp0,vsp,4,240726,Pd-0.75-Sn-0.25,avg,CO2R,100,3.07,64.30057126116888,10.169449901768173,0.008623379,0,74.47864454146668,25.521355458533318
vsp4_240726_Pd-0.75-Sn-0.25_pp0,vsp,4,240726,Pd-0.75-Sn-0.25,std,CO2R,100,0.03,4.938006924271542,1.1542213560142642,0.00031779,0,3.808245945323378,3.8082459453233737
vsp4_240726_Pd-0.75-Sn-0.25_pp0,vsp,4,240726,Pd-0.75-Sn-0.25,avg,CO2R,150,3.23,66.77254877342763,9.720039292730846,0.007216728,0,76.49980479428966,23.500195205710344
vsp4_240726_Pd-0.75-Sn-0.25_pp0,vsp,4,240726,Pd-0.75-Sn-0.25,std,CO2R,150,0.03,3.6455525948483736,1.7899431996021546,0.002086579,0,4.209670030709139,4.2096700307091375
vsp4_240726_Pd-0.75-Sn-0.25_pp0,vsp,4,240726,Pd-0.75-Sn-0.25,avg,CO2R,50,2.85,53.445353533239874,10.142436149312376,0.013944186558538033,0.001404928,63.60313879759992,36.39686120240008
vsp4_240726_Pd-0.75-Sn-0.25_pp0,vsp,4,240726,Pd-0.75-Sn-0.25,std,CO2R,50,0.03,4.336536696052201,1.2373993875299591,0.003363173,0.002433408,3.102545723043871,3.102545723043871
vsp4_240726_Pd-0.75-Sn-0.25_pp0_rep1,vsp,4,240726,Pd-0.75-Sn-0.25,1,CO2R,300,3.52,70.28563058444412,7.360019646365422,0.006421665,0,77.65273095025822,22.347269049741783
vsp4_240726_Pd-0.75-Sn-0.25_pp0_rep1,vsp,4,240726,Pd-0.75-Sn-0.25,1,CO2R,50,2.82,48.862290485258114,11.448919449901767,0.011008568,0,60.32221850349557,39.67778149650443
vsp4_240726_Pd-0.75-Sn-0.25_pp0_rep1,vsp,4,240726,Pd-0.75-Sn-0.25,1,CO2R,100,3.04,58.59884073740819,11.478388998035363,0.008806855,0,70.08603659,29.91396341
vsp4_240726_Pd-0.75-Sn-0.25_pp0_rep1,vsp,4,240726,Pd-0.75-Sn-0.25,1,CO2R,150,3.2,65.88378078637344,11.68958742632613,0.005504284,0,77.5788725,22.421127503132595
vsp4_240726_Pd-0.75-Sn-0.25_pp0_rep1,vsp,4,240726,Pd-0.75-Sn-0.25,1,CO2R,200,3.32,67.77103517545879,10.844793713163066,0.004678642,0,78.62050753016453,21.37949246983547
vsp23_241025_Ag-0.667-Ga-0.333_pp0_rep1,vsp,23,241025,Ag-0.667-Ga-0.333,1,HER,50,3,,,,,,
vsp4_240726_Pd-0.75-Sn-0.25_pp0_rep2,vsp,4,240726,Pd-0.75-Sn-0.25,2,CO2R,100,3.06,67.11125991336918,9.732318271119844,0.008806855,0,76.85238503915758,23.14761496084241
vsp4_240726_Pd-0.75-Sn-0.25_pp0_rep2,vsp,4,240726,Pd-0.75-Sn-0.25,2,CO2R,300,3.49,70.60411392,7.416502946954814,0.006238189,0,78.02685505310707,21.97314494689293
vsp26_241004_Au-0.333-Ga-0.667_pp0_rep2,vsp,26,241004,Au-0.333-Ga-0.667,2,HER,50,3,,,,,,
vsp4_240726_Pd-0.75-Sn-0.25_pp0_rep2,vsp,4,240726,Pd-0.75-Sn-0.25,2,CO2R,150,3.22,70.78030509112975,9.277996070726916,0.006605141,0,80.06490630285808,19.935093697141923
vsp4_240726_Pd-0.75-Sn-0.25_pp0_rep2,vsp,4,240726,Pd-0.75-Sn-0.25,2,CO2R,50,2.84,53.98983029567474,9.990176817288802,0.017613709,0,63.99762082230065,36.00237917769935
vsp4_240726_Pd-0.75-Sn-0.25_pp0_rep2,vsp,4,240726,Pd-0.75-Sn-0.25,2,CO2R,200,3.33,71.76766619933458,8.682465618860512,0.006054713,0,80.45618653077972,19.54381346922028
vsp4_240726_Pd-0.75-Sn-0.25_pp0_rep3,vsp,4,240726,Pd-0.75-Sn-0.25,3,CO2R,300,3.57,68.21653518592144,6.834479371316307,0.006421665,0,75.05743622210024,24.942563777899764
vsp4_240726_Pd-0.75-Sn-0.25_pp0_rep3,vsp,4,240726,Pd-0.75-Sn-0.25,3,CO2R,200,3.39,71.23061792462701,8.034135559921415,0.006054713,0,79.27080819713305,20.72919180286695
vsp4_240726_Pd-0.75-Sn-0.25_pp0_rep3,vsp,4,240726,Pd-0.75-Sn-0.25,3,CO2R,100,3.1,67.19161313272929,9.297642436149314,0.008256426,0,76.49751199513037,23.50248800486964
vsp4_240726_Pd-0.75-Sn-0.25_pp0_rep3,vsp,4,240726,Pd-0.75-Sn-0.25,3,CO2R,50,2.88,57.48393981878675,8.988212180746562,0.013210282,0.004214785,66.48957706700355,33.51042293299645
vsp26_241004_Au-0.778-Ga-0.222_pp0,vsp,26,241004,Au-0.778-Ga-0.222,avg,HER,50,3,,,,,,
vsp4_240726_Pd-0.75-Sn-0.25_pp0_rep3,vsp,4,240726,Pd-0.75-Sn-0.25,3,CO2R,150,3.26,63.65356044277972,8.192534381,0.009540759,0,71.85563558314348,28.14436441685652
vsp4_240726_Pd-0.833-Sn-0.167_pp0,vsp,4,240726,Pd-0.833-Sn-0.167,avg,CO2R,200,3.45,83.71424386365062,8.387770137524559,0.014035925,0,92.11753279862212,7.882467201377878
vsp26_241004_Au-0.778-Ga-0.222_pp0_rep1,vsp,26,241004,Au-0.778-Ga-0.222,1,HER,50,3,,,,,,
vsp4_240726_Pd-0.5-Sn-0.5_pp0_rep3,vsp,4,240726,Pd-0.5-Sn-0.5,3,HER,50,3,,,,,,
vsp4_240726_Pd-0.833-Sn-0.167_pp0,vsp,4,240726,Pd-0.833-Sn-0.167,avg,CO2R,50,2.87,81.89876331373328,15.604125736738704,0.012109425,0,97.51499847564124,2.4850015243587507
vsp4_240726_Pd-0.833-Sn-0.167_pp0,vsp,4,240726,Pd-0.833-Sn-0.167,std,CO2R,50,0,0,0,0,0,0,0
vsp4_240726_Pd-0.833-Sn-0.167_pp0,vsp,4,240726,Pd-0.833-Sn-0.167,avg,CO2R,150,3.32,84.12856515097616,9.936149312,0.01284333,0,94.07920542954383,5.920794570456167
vsp4_240726_Pd-0.833-Sn-0.167_pp0,vsp,4,240726,Pd-0.833-Sn-0.167,std,CO2R,200,0,0,0,0,0,0,0
vsp4_240726_Pd-0.833-Sn-0.167_pp0,vsp,4,240726,Pd-0.833-Sn-0.167,std,CO2R,100,0,0,0,0,0,0,0
vsp4_240726_Pd-0.833-Sn-0.167_pp0,vsp,4,240726,Pd-0.833-Sn-0.167,std,CO2R,150,0,0,0,0,0,0,0
vsp4_240726_Pd-0.833-Sn-0.167_pp0,vsp,4,240726,Pd-0.833-Sn-0.167,avg,CO2R,300,3.65,82.54158906861413,6.360510805500983,0.016696329,0.00098345,88.92175681645854,11.07824318354146
vsp4_240726_Pd-0.833-Sn-0.167_pp0,vsp,4,240726,Pd-0.833-Sn-0.167,std,CO2R,300,0,0,0,0,0,0,0
vsp4_240726_Pd-0.833-Sn-0.167_pp0,vsp,4,240726,Pd-0.833-Sn-0.167,avg,CO2R,100,3.14,81.47628115256649,12.826620825147346,0.012659854,0,94.31556183129987,5.684438168700126
vsp4_240726_Pd-0.833-Sn-0.167_pp0_rep1,vsp,4,240726,Pd-0.833-Sn-0.167,1,CO2R,150,3.32,84.12856515097616,9.936149312,0.01284333,0,94.07920542954383,5.920794570456167
vsp4_240726_Pd-0.833-Sn-0.167_pp0_rep1,vsp,4,240726,Pd-0.833-Sn-0.167,1,CO2R,200,3.45,83.71424386365062,8.387770137524559,0.014035925,0,92.11753279862212,7.882467201377878
vsp4_240726_Pd-0.833-Sn-0.167_pp0_rep1,vsp,4,240726,Pd-0.833-Sn-0.167,1,CO2R,50,2.87,81.89876331373328,15.604125736738704,0.012109425,0,97.51499847564124,2.4850015243587507
vsp4_240726_Pd-0.833-Sn-0.167_pp0_rep1,vsp,4,240726,Pd-0.833-Sn-0.167,1,CO2R,300,3.65,82.54158906861413,6.360510805500983,0.016696329,0.00098345,88.92175681645854,11.07824318354146
vsp4_240726_Pd-0.833-Sn-0.167_pp0_rep1,vsp,4,240726,Pd-0.833-Sn-0.167,1,CO2R,100,3.14,81.47628115256649,12.826620825147346,0.012659854,0,94.31556183129987,5.684438168700126
vsp4_240726_Pd-0.75-Sn-0.25_pp0_rep1,vsp,4,240726,Pd-0.75-Sn-0.25,1,HER,50,3,,,,,,
vsp4_240726_Pd-0.867-Sn-0.133_pp0,vsp,4,240726,Pd-0.867-Sn-0.133,avg,CO2R,100,3.19,69.10125761158426,18.160609037328094,0.014861567,0,87.27870538,12.721294620075897
uoft4_240405_Ag-0.889-Hg-0.111_pp0,uoft,4,240405,Ag-0.889-Hg-0.111,avg,HER,50,3.01,,,,,,
vsp4_240726_Pd-0.867-Sn-0.133_pp0,vsp,4,240726,Pd-0.867-Sn-0.133,avg,CO2R,50,2.82,77.53709012534264,16.37033398821218,0.011008568,0,93.91843268189052,6.081567318109492
vsp4_240726_Pd-0.867-Sn-0.133_pp0,vsp,4,240726,Pd-0.867-Sn-0.133,std,CO2R,50,0,0,0,0,0,0,0
vsp4_240726_Pd-0.867-Sn-0.133_pp0,vsp,4,240726,Pd-0.867-Sn-0.133,std,CO2R,100,0,0,0,0,0,0,0
uoft4_240405_Au-0.333-Tl-0.667_pp0,uoft,4,240405,Au-0.333-Tl-0.667,avg,HER,50,3.01,,,,,,
vsp4_240726_Pd-0.867-Sn-0.133_pp0,vsp,4,240726,Pd-0.867-Sn-0.133,std,CO2R,150,0,0,0,0,0,0,0
vsp4_240726_Pd-0.867-Sn-0.133_pp0,vsp,4,240726,Pd-0.867-Sn-0.133,avg,CO2R,200,3.45,76.65069367427651,13.928045186640473,0.036053061,0.005479221,90.62373117990155,9.376268820098446
vsp4_240726_Pd-0.867-Sn-0.133_pp0,vsp,4,240726,Pd-0.867-Sn-0.133,std,CO2R,200,0,0,0,0,0,0,0
vsp4_240726_Pd-0.867-Sn-0.133_pp0,vsp,4,240726,Pd-0.867-Sn-0.133,avg,CO2R,300,3.64,79.75412752,9.204322200392928,0.046235987,0.008710557,89.01850394,10.981496064036406
vsp4_240726_Pd-0.867-Sn-0.133_pp0,vsp,4,240726,Pd-0.867-Sn-0.133,std,CO2R,300,0,0,0,0,0,0,0
vsp4_240726_Pd-0.867-Sn-0.133_pp0,vsp,4,240726,Pd-0.867-Sn-0.133,avg,CO2R,150,3.31,72.62591809830714,16.37033398821218,0.025319707,0.003371828,89.02757984041013,10.972420159589872
uoft4_240405_Au-0.333-Tl-0.667_pp0_rep3,uoft,4,240405,Au-0.333-Tl-0.667,3,HER,50,3.01,,,,,,
vsp4_240726_Pd-0.867-Sn-0.133_pp0_rep1,vsp,4,240726,Pd-0.867-Sn-0.133,1,CO2R,300,3.64,79.75412752,9.204322200392928,0.046235987,0.008710557,89.01850394,10.981496064036406
vsp4_240726_Pd-0.867-Sn-0.133_pp0_rep1,vsp,4,240726,Pd-0.867-Sn-0.133,1,CO2R,200,3.45,76.65069367427651,13.928045186640473,0.036053061,0.005479221,90.62373117990155,9.376268820098446
vsp4_240726_Pd-0.867-Sn-0.133_pp0_rep1,vsp,4,240726,Pd-0.867-Sn-0.133,1,CO2R,50,2.82,77.53709012534264,16.37033398821218,0.011008568,0,93.91843268189052,6.081567318109492
vsp4_240726_Pd-0.867-Sn-0.133_pp0_rep1,vsp,4,240726,Pd-0.867-Sn-0.133,1,CO2R,100,3.19,69.10125761158426,18.160609037328094,0.014861567,0,87.27870538,12.721294620075897
vsp4_240726_Pd-0.867-Sn-0.133_pp0_rep1,vsp,4,240726,Pd-0.867-Sn-0.133,1,CO2R,150,3.31,72.62591809830714,16.37033398821218,0.025319707,0.003371828,89.02757984041013,10.972420159589872
vsp4_240726_Pd-0.889-Sn-0.111_pp0,vsp,4,240726,Pd-0.889-Sn-0.111,std,CO2R,200,0.01,2.950827157270911,0.551127825,0.04686756,0.00398923,2.3767015939539387,2.376701593953938
uoft4_240405_Au-0.8-Cu-0.2_pp0_rep1,uoft,4,240405,Au-0.8-Cu-0.2,1,HER,50,3.01,,,,,,
vsp4_240726_Pd-0.889-Sn-0.111_pp0,vsp,4,240726,Pd-0.889-Sn-0.111,std,CO2R,300,0.01,1.2070402510369864,0.3859507735731851,0.028770673,0.002868945,1.218133792263973,1.2181337922639746
vsp4_240726_Pd-0.889-Sn-0.111_pp0,vsp,4,240726,Pd-0.889-Sn-0.111,avg,CO2R,300,3.78,84.27490287165108,2.372298624754421,0.081830358,0.0059007,86.74262152419412,13.25737847580588
vsp14_240906_Au-0.25-Cu-0.25-Zn-0.5_pp0,vsp,14,240906,Au-0.25-Cu-0.25-Zn-0.5,avg,HER,50,3.01,,,,,,
vsp4_240726_Pd-0.889-Sn-0.111_pp0,vsp,4,240726,Pd-0.889-Sn-0.111,std,CO2R,100,0.02,2.4689411329512594,1.1626240959581204,0.019416423,0.001595692,2.4234605540744725,2.4234605540744734
vsp4_240726_Pd-0.889-Sn-0.111_pp0,vsp,4,240726,Pd-0.889-Sn-0.111,avg,CO2R,200,3.65,82.96940718575404,6.203339882121807,0.1232042272902409,0.008710557,89.31512434335463,10.68487565664538
vsp4_240726_Pd-0.889-Sn-0.111_pp0,vsp,4,240726,Pd-0.889-Sn-0.111,std,CO2R,150,0.01,2.421472863586885,0.7132187634414622,0.031898124,0.003004489,1.9463747515158967,1.9463747515158962
vsp4_240726_Pd-0.889-Sn-0.111_pp0,vsp,4,240726,Pd-0.889-Sn-0.111,avg,CO2R,100,3.44,80.10923015756764,12.31090373280943,0.11081958791259194,0.007024642,92.54704012129555,7.452959878704438
vsp4_240726_Pd-0.889-Sn-0.111_pp0,vsp,4,240726,Pd-0.889-Sn-0.111,avg,CO2R,50,3.14,77.21400322,16.58153241650295,0.061281030401996166,0.001404928,93.86580072563423,6.134199274365765
vsp4_240726_Pd-0.889-Sn-0.111_pp0,vsp,4,240726,Pd-0.889-Sn-0.111,std,CO2R,50,0.02,3.067728257785941,0.3175107339664817,0.00663565,0.002433408,2.927640502387969,2.927640502387978
vsp4_240726_Pd-0.889-Sn-0.111_pp0,vsp,4,240726,Pd-0.889-Sn-0.111,avg,CO2R,150,3.53,83.25221285233003,8.523248199,0.1143667932652025,0.007773938,91.90781712840436,8.092182872
vsp4_240726_Pd-0.889-Sn-0.111_pp0_rep1,vsp,4,240726,Pd-0.889-Sn-0.111,1,CO2R,50,3.12,73.75797777731276,16.69449901768173,0.055042842,0,90.51345112794868,9.486548872051316
vsp4_240726_Pd-0.889-Sn-0.111_pp0_rep1,vsp,4,240726,Pd-0.889-Sn-0.111,1,CO2R,100,3.42,77.67205842348658,11.93516699410609,0.1332036768618241,0.008851049,89.75521163521182,10.244788364788178
vsp15_240809_Au-0.5-In-0.25-Pd-0.25_pp0_rep1,vsp,15,240809,Au-0.5-In-0.25-Pd-0.25,1,HER,50,3.01,,,,,,
vsp4_240726_Pd-0.889-Sn-0.111_pp0_rep1,vsp,4,240726,Pd-0.889-Sn-0.111,1,CO2R,300,3.78,83.30536315888594,2.7283889980353635,0.1133882538575858,0.009132035,86.16302776,13.83697224
vsp4_240726_Pd-0.889-Sn-0.111_pp0_rep1,vsp,4,240726,Pd-0.889-Sn-0.111,1,CO2R,150,3.53,81.01278536901798,8.649312377210217,0.1511843384767811,0.011239428,89.83111205848006,10.16888794151994
vsp4_240726_Pd-0.889-Sn-0.111_pp0_rep1,vsp,4,240726,Pd-0.889-Sn-0.111,1,CO2R,200,3.66,80.45020820690954,6.571709233791749,0.1772379502045759,0.013276574,87.21885774734365,12.781142252656352
vsp4_240726_Pd-0.889-Sn-0.111_pp0_rep2,vsp,4,240726,Pd-0.889-Sn-0.111,2,CO2R,100,3.43,82.60875933792296,11.38261296660118,0.098526687,0.006322178,94.10857844282086,5.891421557179143
vsp4_240726_Pd-0.889-Sn-0.111_pp0_rep2,vsp,4,240726,Pd-0.889-Sn-0.111,2,CO2R,300,3.8,85.62681788696143,2.426326129666012,0.075041741,0.00491725,88.14232977136778,11.857670228632216
vsp4_240726_Pd-0.889-Sn-0.111_pp0_rep2,vsp,4,240726,Pd-0.889-Sn-0.111,2,CO2R,200,3.64,86.21586558,5.569744597249509,0.093572831,0.0059007,91.89719383,8.102806168
vsp26_241004_Au-0.333-Ga-0.667_pp0_rep3,vsp,26,241004,Au-0.333-Ga-0.667,3,HER,50,3.01,,,,,,
vsp4_240726_Pd-0.889-Sn-0.111_pp0_rep2,vsp,4,240726,Pd-0.889-Sn-0.111,2,CO2R,150,3.52,85.82184184645003,7.75540275,0.09504064,0.0059007,93.69037844640498,6.309621553595022
