Repository: Jehadabed/ocx24-dashboard

# OCx24 Dashboard

An interactive web dashboard for exploring and analyzing  data from OCx24 experiments, featuring HER (Hydrogen Evolution Reaction) and CO2RR (CO2 Reduction Reaction) performance data, as well as XRD (X-ray Diffraction) data.

This project is part of the OCx24 research: https://ai.meta.com/blog/open-catalyst-simulations-experiments/.

## Features

- **Interactive Data Filtering**: Filter data by source, batch, reaction type, element count, and voltage/current density ranges
- **Data Aggregation**: Average data across multiple replicates with statistical analysis
- **Interactive Plots**: Dedicated plotting interfaces for HER and CO2RR performance visualization

File: Data/ExpDataDump_250923.csv (part 22 of 25)
sample id,source,batch number,batch date,composition,rep,reaction,current density,voltage,fe_h2,fe_co,fe_ch4,fe_c2h4,fe_gas_total,fe_liquid
vsp3_240718_Au-0.667-Cu-0.333_pp0_rep3,vsp,3,240718,Au-0.667-Cu-0.333,3,CO2R,50,2.86,46.93004666345810,46.989194499017700,0.02091628,0,93.94015744231360,6.059842558
vsp3_240718_Au-0.667-Cu-0.333_pp0_rep3,vsp,3,240718,Au-0.667-Cu-0.333,3,CO2R,200,3.49,63.70409508464290,32.34651277013750,0.032750491,0.029714238,96.11702691064160,3.882973089358420
vsp3_240718_Au-0.667-Cu-0.333_pp0_rep3,vsp,3,240718,Au-0.667-Cu-0.333,3,CO2R,100,3.22,48.41909225972500,47.95432220039290,0.027521421,0.025288713,96.42968463033920,3.570315369660760
vsp3_240718_Au-0.667-Cu-0.333_pp0_rep3,vsp,3,240718,Au-0.667-Cu-0.333,3,CO2R,150,3.35,55.40312624244070,41.02161100196460,0.030090087,0.035685184,96.49413731503780,3.5058626849621800
vsp12_240816_Ag-1.0_pp0,vsp,12,240816,Ag-1.0,avg,HER,50,2.99,,,,,,
vsp12_240816_Ag-1.0_pp0_rep1,vsp,12,240816,Ag-1.0,1,HER,50,2.99,,,,,,
vsp3_240718_Au-0.75-Cu-0.25_pp0,vsp,3,240718,Au-0.75-Cu-0.25,std,CO2R,300,0,0,0,0,0,0,0
vsp3_240718_Au-0.75-Cu-0.25_pp0,vsp,3,240718,Au-0.75-Cu-0.25,std,CO2R,50,0,0,0,0,0,0,0
vsp3_240718_Au-0.75-Cu-0.25_pp0,vsp,3,240718,Au-0.75-Cu-0.25,avg,CO2R,300,3.65,95.42405155998240,10.68516699410610,0.051006367,0.013065835,106.1788927196420,0
vsp13_240823_Ag-0.25-Au-0.25-Zn-0.5_pp0_rep1,vsp,13,240823,Ag-0.25-Au-0.25-Zn-0.5,1,HER,50,2.99,,,,,,
vsp3_240718_Au-0.75-Cu-0.25_pp0,vsp,3,240718,Au-0.75-Cu-0.25,std,CO2R,150,0,0,0,0,0,0,0
vsp3_240718_Au-0.75-Cu-0.25_pp0,vsp,3,240718,Au-0.75-Cu-0.25,std,CO2R,200,0,0,0,0,0,0,0
vsp3_240718_Au-0.75-Cu-0.25_pp0,vsp,3,240718,Au-0.75-Cu-0.25,avg,CO2R,150,3.35,71.04480110485680,39.96561886051080,0.04183256,0.028660541,111.0855264,0
vsp3_240718_Au-0.75-Cu-0.25_pp0,vsp,3,240718,Au-0.75-Cu-0.25,avg,CO2R,200,3.46,76.78660361170980,31.90446955,0.042107774,0.024024277,108.7621481202880,0
vsp3_240718_Au-0.75-Cu-0.25_pp0,vsp,3,240718,Au-0.75-Cu-0.25,avg,CO2R,50,2.89,54.987967942413500,58.49705304518660,0.025319707,0,113.51429502228900,0
vsp3_240718_Au-0.75-Cu-0.25_pp0,vsp,3,240718,Au-0.75-Cu-0.25,std,CO2R,100,0,0,0,0,0,0,0
vsp3_240718_Au-0.75-Cu-0.25_pp0,vsp,3,240718,Au-0.75-Cu-0.25,avg,CO2R,100,3.21,62.24549582539920,50.5697446,0.037429132,0.021916884,112.87952934881700,0
vsp3_240718_Au-0.75-Cu-0.25_pp0_rep1,vsp,3,240718,Au-0.75-Cu-0.25,1,CO2R,300,3.65,95.42405155998240,10.68516699410610,0.051006367,0.013065835,106.1788927196420,0
vsp3_240718_Au-0.75-Cu-0.25_pp0_rep1,vsp,3,240718,Au-0.75-Cu-0.25,1,CO2R,200,3.46,76.78660361170980,31.90446955,0.042107774,0.024024277,108.7621481202880,0
vsp3_240718_Au-0.75-Cu-0.25_pp0_rep1,vsp,3,240718,Au-0.75-Cu-0.25,1,CO2R,100,3.21,62.24549582539920,50.5697446,0.037429132,0.021916884,112.87952934881700,0
vsp3_240718_Au-0.75-Cu-0.25_pp0_rep1,vsp,3,240718,Au-0.75-Cu-0.25,1,CO2R,50,2.89,54.987967942413500,58.49705304518660,0.025319707,0,113.51429502228900,0
vsp13_240823_Ag-0.25-Au-0.5-Zn-0.25_pp0_rep1,vsp,13,240823,Ag-0.25-Au-0.5-Zn-0.25,1,HER,50,2.99,,,,,,
vsp3_240718_Au-0.75-Cu-0.25_pp0_rep1,vsp,3,240718,Au-0.75-Cu-0.25,1,CO2R,150,3.35,71.04480110485680,39.96561886051080,0.04183256,0.028660541,111.0855264,0
vsp13_240823_Ag-0.417-Au-0.167-Zn-0.417_pp0,vsp,13,240823,Ag-0.417-Au-0.167-Zn-0.417,avg,HER,50,2.99,,,,,,
vsp3_240718_Au-0.8-Cu-0.2_pp0,vsp,3,240718,Au-0.8-Cu-0.2,avg,CO2R,50,2.83,58.606373851723200,33.56581532416500,0.02421885,0,92.20036235374390,7.799637646256070
vsp13_240823_Ag-0.417-Au-0.167-Zn-0.417_pp0_rep1,vsp,13,240823,Ag-0.417-Au-0.167-Zn-0.417,1,HER,50,2.99,,,,,,
vsp3_240718_Au-0.8-Cu-0.2_pp0,vsp,3,240718,Au-0.8-Cu-0.2,std,CO2R,50,0,0,0,0,0,0,0
vsp3_240718_Au-0.8-Cu-0.2_pp0,vsp,3,240718,Au-0.8-Cu-0.2,avg,CO2R,150,3.34,67.30000627759530,27.27406679764240,0.039997798,0.020792942,94.63914766997360,5.360852330026430
vsp3_240718_Au-0.8-Cu-0.2_pp0,vsp,3,240718,Au-0.8-Cu-0.2,avg,CO2R,100,3.2,61.71378350666470,32.84381139489200,0.034126562,0.021916884,94.61759267534510,5.382407324654940
vsp3_240718_Au-0.8-Cu-0.2_pp0,vsp,3,240718,Au-0.8-Cu-0.2,avg,CO2R,200,3.49,75.97428278474130,17.132858546169000,0.051465057,0.014962488,93.17925322209480,6.820746777905160
vsp3_240718_Au-0.8-Cu-0.2_pp0,vsp,3,240718,Au-0.8-Cu-0.2,std,CO2R,150,0,0,0,0,0,0,0
vsp3_240718_Au-0.8-Cu-0.2_pp0,vsp,3,240718,Au-0.8-Cu-0.2,std,CO2R,200,0,0,0,0,0,0,0
vsp3_240718_Au-0.8-Cu-0.2_pp0,vsp,3,240718,Au-0.8-Cu-0.2,std,CO2R,300,0,0,0,0,0,0,0
vsp3_240718_Au-0.8-Cu-0.2_pp0,vsp,3,240718,Au-0.8-Cu-0.2,std,CO2R,100,0,0,0,0,0,0,0
vsp3_240718_Au-0.8-Cu-0.2_pp0,vsp,3,240718,Au-0.8-Cu-0.2,avg,CO2R,300,3.63,81.38295423633050,5.785854616895870,0.04274994,0.006041193,87.22353147737570,12.77646852262430
vsp13_240823_Ag-0.5-Au-0.083-Zn-0.417_pp0,vsp,13,240823,Ag-0.5-Au-0.083-Zn-0.417,avg,HER,50,2.99,,,,,,
vsp3_240718_Au-0.8-Cu-0.2_pp0_rep1,vsp,3,240718,Au-0.8-Cu-0.2,1,CO2R,300,3.63,81.38295423633050,5.785854616895870,0.04274994,0.006041193,87.22353147737570,12.77646852262430
vsp3_240718_Au-0.8-Cu-0.2_pp0_rep1,vsp,3,240718,Au-0.8-Cu-0.2,1,CO2R,100,3.2,61.71378350666470,32.84381139489200,0.034126562,0.021916884,94.61759267534510,5.382407324654940
vsp3_240718_Au-0.8-Cu-0.2_pp0_rep1,vsp,3,240718,Au-0.8-Cu-0.2,1,CO2R,150,3.34,67.30000627759530,27.27406679764240,0.039997798,0.020792942,94.63914766997360,5.360852330026430
vsp3_240718_Au-0.8-Cu-0.2_pp0_rep1,vsp,3,240718,Au-0.8-Cu-0.2,1,CO2R,200,3.49,75.97428278474130,17.132858546169000,0.051465057,0.014962488,93.17925322209480,6.820746777905160
vsp3_240718_Au-0.8-Cu-0.2_pp0_rep1,vsp,3,240718,Au-0.8-Cu-0.2,1,CO2R,50,2.83,58.606373851723200,33.56581532416500,0.02421885,0,92.20036235374390,7.799637646256070
vsp13_240823_Ag-0.5-Au-0.083-Zn-0.417_pp0_rep1,vsp,13,240823,Ag-0.5-Au-0.083-Zn-0.417,1,HER,50,2.99,,,,,,
vsp3_240718_Au-0.833-Cu-0.167_pp0,vsp,3,240718,Au-0.833-Cu-0.167,std,CO2R,50,0,0,0,0,0,0,0
vsp3_240718_Au-0.833-Cu-0.167_pp0,vsp,3,240718,Au-0.833-Cu-0.167,avg,CO2R,100,3.27,60.92406202,31.81237721021610,0.040181274,0.01728062,92.79933833,7.200661671964900
vsp13_240823_Ag-0.625-Au-0.125-Zn-0.25_pp0,vsp,13,240823,Ag-0.625-Au-0.125-Zn-0.25,avg,HER,50,2.99,,,,,,
vsp3_240718_Au-0.833-Cu-0.167_pp0,vsp,3,240718,Au-0.833-Cu-0.167,std,CO2R,100,0,0,0,0,0,0,0
vsp3_240718_Au-0.833-Cu-0.167_pp0,vsp,3,240718,Au-0.833-Cu-0.167,avg,CO2R,50,2.88,58.85245558601350,31.827111984282900,0.025319707,0,90.70884160498570,9.291158395
vsp3_240718_Au-0.833-Cu-0.167_pp0,vsp,3,240718,Au-0.833-Cu-0.167,std,CO2R,150,0,0,0,0,0,0,0
vsp3_240718_Au-0.833-Cu-0.167_pp0,vsp,3,240718,Au-0.833-Cu-0.167,avg,CO2R,200,3.54,71.04919542154050,20.45186640471510,0.047336844,0.010326224,91.56515067670970,8.434849323290310
vsp3_240718_Au-0.833-Cu-0.167_pp0,vsp,3,240718,Au-0.833-Cu-0.167,std,CO2R,200,0,0,0,0,0,0,0
vsp3_240718_Au-0.833-Cu-0.167_pp0,vsp,3,240718,Au-0.833-Cu-0.167,std,CO2R,300,0,0,0,0,0,0,0
vsp3_240718_Au-0.833-Cu-0.167_pp0,vsp,3,240718,Au-0.833-Cu-0.167,avg,CO2R,300,3.69,80.12136684174180,6.208251473477410,0.042016036,0.005057743,86.38262358487040,13.61737641512960
vsp3_240718_Au-0.833-Cu-0.167_pp0,vsp,3,240718,Au-0.833-Cu-0.167,avg,CO2R,150,3.4,64.09801419,26.50294695481340,0.042933417,0.014330271,90.66382679325970,9.336173206740260
vsp3_240718_Au-0.833-Cu-0.167_pp0_rep1,vsp,3,240718,Au-0.833-Cu-0.167,1,CO2R,50,2.88,58.85245558601350,31.827111984282900,0.025319707,0,90.70884160498570,9.291158395
vsp3_240718_Au-0.833-Cu-0.167_pp0_rep1,vsp,3,240718,Au-0.833-Cu-0.167,1,CO2R,150,3.4,64.09801419,26.50294695481340,0.042933417,0.014330271,90.66382679325970,9.336173206740260
vsp3_240718_Au-0.833-Cu-0.167_pp0_rep1,vsp,3,240718,Au-0.833-Cu-0.167,1,CO2R,200,3.54,71.04919542154050,20.45186640471510,0.047336844,0.010326224,91.56515067670970,8.434849323290310
vsp13_240823_Ag-0.625-Au-0.125-Zn-0.25_pp0_rep1,vsp,13,240823,Ag-0.625-Au-0.125-Zn-0.25,1,HER,50,2.99,,,,,,
vsp3_240718_Au-0.833-Cu-0.167_pp0_rep1,vsp,3,240718,Au-0.833-Cu-0.167,1,CO2R,100,3.27,60.92406202,31.81237721021610,0.040181274,0.01728062,92.79933833,7.200661671964900
vsp3_240718_Au-0.833-Cu-0.167_pp0_rep1,vsp,3,240718,Au-0.833-Cu-0.167,1,CO2R,300,3.69,80.12136684174180,6.208251473477410,0.042016036,0.005057743,86.38262358487040,13.61737641512960
vsp3_240718_Au-0.875-Cu-0.125_pp0,vsp,3,240718,Au-0.875-Cu-0.125,std,CO2R,300,0,0,0,0,0,0,0
vsp14_240906_Au-0.25-Cu-0.25-Zn-0.5_pp0_rep1,vsp,14,240906,Au-0.25-Cu-0.25-Zn-0.5,1,HER,50,2.99,,,,,,
vsp3_240718_Au-0.875-Cu-0.125_pp0,vsp,3,240718,Au-0.875-Cu-0.125,avg,CO2R,50,3.15,58.62897319466820,29.55795677799610,0.037429132,0,88.2302906,11.769709403718600
vsp3_240718_Au-0.875-Cu-0.125_pp0,vsp,3,240718,Au-0.875-Cu-0.125,std,CO2R,50,0,0,0,0,0,0,0
vsp14_240906_Au-0.25-Cu-0.25-Zn-0.5_pp0_rep3,vsp,14,240906,Au-0.25-Cu-0.25-Zn-0.5,3,HER,50,2.99,,,,,,
vsp3_240718_Au-0.875-Cu-0.125_pp0,vsp,3,240718,Au-0.875-Cu-0.125,avg,CO2R,100,3.49,65.69064011,22.93467583497050,0.033025705,0.004214785,88.66700504936540,11.332994950634600
vsp3_240718_Au-0.875-Cu-0.125_pp0,vsp,3,240718,Au-0.875-Cu-0.125,avg,CO2R,200,3.82,75.34589549896420,11.12843811394890,0.023668422,0.002107393,86.50282802773660,13.497171972263400
vsp3_240718_Au-0.875-Cu-0.125_pp0,vsp,3,240718,Au-0.875-Cu-0.125,std,CO2R,150,0,0,0,0,0,0,0
vsp3_240718_Au-0.875-Cu-0.125_pp0,vsp,3,240718,Au-0.875-Cu-0.125,std,CO2R,200,0,0,0,0,0,0,0
vsp3_240718_Au-0.875-Cu-0.125_pp0,vsp,3,240718,Au-0.875-Cu-0.125,avg,CO2R,300,3.95,75.58078218836970,7.954322200392930,0.024035374,0.002247886,83.56435339418270,16.435646605817300
vsp3_240718_Au-0.875-Cu-0.125_pp0,vsp,3,240718,Au-0.875-Cu-0.125,std,CO2R,100,0,0,0,0,0,0,0
vsp3_240718_Au-0.875-Cu-0.125_pp0,vsp,3,240718,Au-0.875-Cu-0.125,avg,CO2R,150,3.69,70.03787482475050,18.177799607072700,0.026787516,0.003090843,88.24917759100690,11.750822408993100
vsp3_240718_Au-0.875-Cu-0.125_pp0_rep1,vsp,3,240718,Au-0.875-Cu-0.125,1,CO2R,200,3.82,75.34589549896420,11.12843811394890,0.023668422,0.002107393,86.50282802773660,13.497171972263400
vsp3_240718_Au-0.875-Cu-0.125_pp0_rep1,vsp,3,240718,Au-0.875-Cu-0.125,1,CO2R,150,3.69,70.03787482475050,18.177799607072700,0.026787516,0.003090843,88.24917759100690,11.750822408993100
vsp3_240718_Au-0.875-Cu-0.125_pp0_rep1,vsp,3,240718,Au-0.875-Cu-0.125,1,CO2R,50,3.15,58.62897319466820,29.55795677799610,0.037429132,0,88.2302906,11.769709403718600
vsp3_240718_Au-0.875-Cu-0.125_pp0_rep1,vsp,3,240718,Au-0.875-Cu-0.125,1,CO2R,300,3.95,75.58078218836970,7.954322200392930,0.024035374,0.002247886,83.56435339418270,16.435646605817300
vsp3_240718_Au-0.875-Cu-0.125_pp0_rep1,vsp,3,240718,Au-0.875-Cu-0.125,1,CO2R,100,3.49,65.69064011,22.93467583497050,0.033025705,0.004214785,88.66700504936540,11.332994950634600
vsp14_240906_Au-0.25-Cu-0.5-Zn-0.25_pp0_rep3,vsp,14,240906,Au-0.25-Cu-0.5-Zn-0.25,3,HER,50,2.99,,,,,,
vsp3_240718_Au-0.889-Cu-0.111_pp0,vsp,3,240718,Au-0.889-Cu-0.111,avg,CO2R,300,3.66,77.26945531,9.113457760314340,0.037979561,0.002669364,86.42916396316890,13.57083603683110
vsp23_241025_Ag-0.7-Ga-0.3_pp0,vsp,23,241025,Ag-0.7-Ga-0.3,avg,HER,50,2.99,,,,,,
vsp23_241025_Ag-0.7-Ga-0.3_pp0_rep1,vsp,23,241025,Ag-0.7-Ga-0.3,1,HER,50,2.99,,,,,,
vsp3_240718_Au-0.889-Cu-0.111_pp0,vsp,3,240718,Au-0.889-Cu-0.111,avg,CO2R,50,2.91,55.38220092489900,36.86640472,0.025319707,0,92.27787967,7.722120325
vsp3_240718_Au-0.889-Cu-0.111_pp0,vsp,3,240718,Au-0.889-Cu-0.111,std,CO2R,50,0,0,0,0,0,0,0
vsp3_240718_Au-0.889-Cu-0.111_pp0,vsp,3,240718,Au-0.889-Cu-0.111,avg,CO2R,100,3.22,58.31634895059530,33.131139489194500,0.036878704,0.003793307,91.49260906909190,8.507390930908120
vsp3_240718_Au-0.889-Cu-0.111_pp0,vsp,3,240718,Au-0.889-Cu-0.111,std,CO2R,300,0,0,0,0,0,0,0
vsp3_240718_Au-0.889-Cu-0.111_pp0,vsp,3,240718,Au-0.889-Cu-0.111,std,CO2R,150,0,0,0,0,0,0,0
vsp3_240718_Au-0.889-Cu-0.111_pp0,vsp,3,240718,Au-0.889-Cu-0.111,avg,CO2R,200,3.51,66.58111699345040,23.88138506876230,0.035777847,0.003582568,90.50631109540780,9.493688905
vsp3_240718_Au-0.889-Cu-0.111_pp0,vsp,3,240718,Au-0.889-Cu-0.111,std,CO2R,200,0,0,0,0,0,0,0
vsp3_240718_Au-0.889-Cu-0.111_pp0,vsp,3,240718,Au-0.889-Cu-0.111,std,CO2R,100,0,0,0,0,0,0,0
vsp3_240718_Au-0.889-Cu-0.111_pp0,vsp,3,240718,Au-0.889-Cu-0.111,avg,CO2R,150,3.39,64.98189960032640,28.158153241650300,0.036695228,0.003652814,93.18567332,6.814326679476300
vsp3_240718_Au-0.889-Cu-0.111_pp0_rep1,vsp,3,240718,Au-0.889-Cu-0.111,1,CO2R,200,3.51,66.58111699345040,23.88138506876230,0.035777847,0.003582568,90.50631109540780,9.493688905
vsp3_240718_Au-0.889-Cu-0.111_pp0_rep1,vsp,3,240718,Au-0.889-Cu-0.111,1,CO2R,150,3.39,64.98189960032640,28.158153241650300,0.036695228,0.003652814,93.18567332,6.814326679476300
vsp3_240718_Au-0.889-Cu-0.111_pp0_rep1,vsp,3,240718,Au-0.889-Cu-0.111,1,CO2R,50,2.91,55.38220092489900,36.86640472,0.025319707,0,92.27787967,7.722120325
vsp3_240718_Au-0.889-Cu-0.111_pp0_rep1,vsp,3,240718,Au-0.889-Cu-0.111,1,CO2R,300,3.66,77.26945531,9.113457760314340,0.037979561,0.002669364,86.42916396316890,13.57083603683110
vsp26_241004_Au-0.6-Ga-0.4_pp0,vsp,26,241004,Au-0.6-Ga-0.4,avg,HER,50,2.99,,,,,,
vsp3_240718_Au-0.889-Cu-0.111_pp0_rep1,vsp,3,240718,Au-0.889-Cu-0.111,1,CO2R,100,3.22,58.31634895059530,33.131139489194500,0.036878704,0.003793307,91.49260906909190,8.507390930908120
vsp26_241004_Au-0.778-Ga-0.222_pp0_rep3,vsp,26,241004,Au-0.778-Ga-0.222,3,HER,50,2.99,,,,,,
vsp4_240726_Pd-0.5-Sn-0.5_pp0_rep2,vsp,4,240726,Pd-0.5-Sn-0.5,2,HER,50,2.99,,,,,,
vsp3_240718_Au-1.0_pp0,vsp,3,240718,Au-1.0,avg,CO2R,50,2.85,68.32283579903330,23.192534381139500,0.023117994,0,91.54244250119490,8.457557499
vsp3_240718_Au-1.0_pp0,vsp,3,240718,Au-1.0,avg,CO2R,100,3.14,69.82129778819400,17.61542239685660,0.024769279,0.005057743,87.47000724294430,12.529992757055700
vsp3_240718_Au-1.0_pp0,vsp,3,240718,Au-1.0,std,CO2R,300,0,0,0,0,0,0,0
vsp3_240718_Au-1.0_pp0,vsp,3,240718,Au-1.0,std,CO2R,50,0,0,0,0,0,0,0
vsp3_240718_Au-1.0_pp0,vsp,3,240718,Au-1.0,std,CO2R,150,0,0,0,0,0,0,0
vsp3_240718_Au-1.0_pp0,vsp,3,240718,Au-1.0,avg,CO2R,200,3.43,72.42932474000290,11.68835952848720,0.020641066,0.004636264,84.14543305283200,15.854566947168000
vsp3_240718_Au-1.0_pp0,vsp,3,240718,Au-1.0,std,CO2R,200,0,0,0,0,0,0,0
vsp3_240718_Au-1.0_pp0,vsp,3,240718,Au-1.0,avg,CO2R,300,3.6,79.90206951390490,3.9096267190569700,0.021833661,0.002669364,83.83867071,16.16132929
vsp3_240718_Au-1.0_pp0,vsp,3,240718,Au-1.0,std,CO2R,100,0,0,0,0,0,0,0
vsp3_240718_Au-1.0_pp0,vsp,3,240718,Au-1.0,avg,CO2R,150,3.31,70.12073908221560,13.742632612966600,0.022751041,0.005057743,83.89447575190120,16.105524248098800
vsp3_240718_Au-1.0_pp0_rep1,vsp,3,240718,Au-1.0,1,CO2R,100,3.14,69.82129778819400,17.61542239685660,0.024769279,0.005057743,87.47000724294430,12.529992757055700
vsp3_240718_Au-1.0_pp0_rep1,vsp,3,240718,Au-1.0,1,CO2R,300,3.6,79.90206951390490,3.9096267190569700,0.021833661,0.002669364,83.83867071,16.16132929
vsp7_241025_Cu-0.8-Zn-0.2_pp0,vsp,7,241025,Cu-0.8-Zn-0.2,avg,HER,50,2.99,,,,,,
vsp3_240718_Au-1.0_pp0_rep1,vsp,3,240718,Au-1.0,1,CO2R,50,2.85,68.32283579903330,23.192534381139500,0.023117994,0,91.54244250119490,8.457557499
vsp3_240718_Au-1.0_pp0_rep1,vsp,3,240718,Au-1.0,1,CO2R,150,3.31,70.12073908221560,13.742632612966600,0.022751041,0.005057743,83.89447575190120,16.105524248098800
vsp3_240718_Au-1.0_pp0_rep1,vsp,3,240718,Au-1.0,1,CO2R,200,3.43,72.42932474000290,11.68835952848720,0.020641066,0.004636264,84.14543305283200,15.854566947168000
vsp3_240718_Cu-1.0_pp0,vsp,3,240718,Cu-1.0,std,CO2R,50,0,0,0,0,0,0,0
vsp7_241025_Cu-0.8-Zn-0.2_pp0_rep1,vsp,7,241025,Cu-0.8-Zn-0.2,1,HER,50,2.99,,,,,,
vsp3_240718_Cu-1.0_pp0,vsp,3,240718,Cu-1.0,avg,CO2R,150,3.34,17.939693234844800,29.25834970530450,0.9834321046547900,24.62811542892470,72.83331643883190,27.16668356116810
vsp8_240802_Pd-0.4-Zn-0.6_pp0,vsp,8,240802,Pd-0.4-Zn-0.6,avg,HER,50,2.99,,,,,,
vsp3_240718_Cu-1.0_pp0,vsp,3,240718,Cu-1.0,avg,CO2R,50,2.88,24.23779530854380,43.01080550098230,0.3302570500706380,1.4524150720728300,69.03127293,30.968727068330400
vsp3_240718_Cu-1.0_pp0,vsp,3,240718,Cu-1.0,avg,CO2R,100,3.17,14.63935215216890,46.39980353634580,0.8338990514283620,15.308943774761900,77.19237862443750,22.80762137556250
vsp3_240718_Cu-1.0_pp0,vsp,3,240718,Cu-1.0,std,CO2R,100,0,0,0,0,0,0,0
vsp3_240718_Cu-1.0_pp0,vsp,3,240718,Cu-1.0,avg,CO2R,200,3.46,28.13900688442950,15.534135559921400,0.9511403042034380,26.943016100480500,71.59448485,28.40551515
vsp3_240718_Cu-1.0_pp0,vsp,3,240718,Cu-1.0,std,CO2R,200,0,0,0,0,0,0,0
vsp3_240718_Cu-1.0_pp0,vsp,3,240718,Cu-1.0,avg,CO2R,300,3.68,40.58151457448370,3.6345776031434200,1.0940682164284500,24.855292365618600,70.18835490654440,29.811645093455600
vsp3_240718_Cu-1.0_pp0,vsp,3,240718,Cu-1.0,std,CO2R,300,0,0,0,0,0,0,0
vsp3_240718_Cu-1.0_pp0,vsp,3,240718,Cu-1.0,std,CO2R,150,0,0,0,0,0,0,0
vsp3_240718_Cu-1.0_pp0_rep1,vsp,3,240718,Cu-1.0,1,CO2R,200,3.46,28.13900688442950,15.534135559921400,0.9511403042034380,26.943016100480500,71.59448485,28.40551515
vsp3_240718_Cu-1.0_pp0_rep1,vsp,3,240718,Cu-1.0,1,CO2R,50,2.88,24.23779530854380,43.01080550098230,0.3302570500706380,1.4524150720728300,69.03127293,30.968727068330400
vsp3_240718_Cu-1.0_pp0_rep1,vsp,3,240718,Cu-1.0,1,CO2R,150,3.34,17.939693234844800,29.25834970530450,0.9834321046547900,24.62811542892470,72.83331643883190,27.16668356116810
vsp3_240718_Cu-1.0_pp0_rep1,vsp,3,240718,Cu-1.0,1,CO2R,300,3.68,40.58151457448370,3.6345776031434200,1.0940682164284500,24.855292365618600,70.18835490654440,29.811645093455600
vsp8_240802_Pd-0.4-Zn-0.6_pp0_rep1,vsp,8,240802,Pd-0.4-Zn-0.6,1,HER,50,2.99,,,,,,
vsp3_240718_Cu-1.0_pp0_rep1,vsp,3,240718,Cu-1.0,1,CO2R,100,3.17,14.63935215216890,46.39980353634580,0.8338990514283620,15.308943774761900,77.19237862443750,22.80762137556250
uoft4_240405_Au-0.333-Tl-0.667_pp0_rep1,uoft,4,240405,Au-0.333-Tl-0.667,1,HER,50,3,,,,,,
vsp10_240726_Au-0.75-Zn-0.25_pp0,vsp,10,240726,Au-0.75-Zn-0.25,avg,HER,50,3,,,,,,
vsp4_240726_Pd-0.25-Sn-0.75_pp0,vsp,4,240726,Pd-0.25-Sn-0.75,std,CO2R,150,0.04,2.3041574115230200,0.8709457818592480,0.000923476,0,3.151914693639060,3.151914693639060
vsp4_240726_Pd-0.25-Sn-0.75_pp0,vsp,4,240726,Pd-0.25-Sn-0.75,std,CO2R,50,0.02,1.0496246908583500,0.7152565515734390,0.00444906,0,1.7536391040953900,1.7536391040953900
vsp4_240726_Pd-0.25-Sn-0.75_pp0,vsp,4,240726,Pd-0.25-Sn-0.75,std,CO2R,300,0.05,6.97662014,1.9473768084630300,0.009240229,0.000730022,6.644467292456550,6.644467292456550
vsp4_240726_Pd-0.25-Sn-0.75_pp0,vsp,4,240726,Pd-0.25-Sn-0.75,avg,CO2R,50,2.81,11.111762120990200,12.136542239685700,0.012476377447113000,0,23.26078073812300,76.73921926187700
vsp4_240726_Pd-0.25-Sn-0.75_pp0,vsp,4,240726,Pd-0.25-Sn-0.75,avg,CO2R,150,3.19,22.979207209469400,9.160117878192540,0.004648062,0,32.143973149848100,67.85602685015190
vsp4_240726_Pd-0.25-Sn-0.75_pp0,vsp,4,240726,Pd-0.25-Sn-0.75,avg,CO2R,200,3.31,27.662955910355900,8.594056974459730,0.00477038,0,36.26178326,63.73821674
vsp4_240726_Pd-0.25-Sn-0.75_pp0,vsp,4,240726,Pd-0.25-Sn-0.75,std,CO2R,200,0.04,4.526168194253230,0.9025049115913550,0.000692607,0,5.409719462658010,5.409719462658020
vsp4_240726_Pd-0.25-Sn-0.75_pp0,vsp,4,240726,Pd-0.25-Sn-0.75,avg,CO2R,300,3.55,38.450480236037600,6.192698100851340,0.011497838039496300,0.000421479,44.65652560507860,55.34347439492140
vsp4_240726_Pd-0.25-Sn-0.75_pp0,vsp,4,240726,Pd-0.25-Sn-0.75,avg,CO2R,100,3.08,17.526627466571800,9.759332024,0.006238189,0,27.292197678871000,72.70780232
vsp4_240726_Pd-0.25-Sn-0.75_pp0,vsp,4,240726,Pd-0.25-Sn-0.75,std,CO2R,100,0.02,0.8982590273245790,0.4125956000348260,0.00031779,0,1.3049926504020500,1.3049926504020400
vsp13_240823_Ag-0.25-Au-0.25-Zn-0.5_pp0,vsp,13,240823,Ag-0.25-Au-0.25-Zn-0.5,avg,HER,50,3,,,,,,
vsp4_240726_Pd-0.25-Sn-0.75_pp0_rep1,vsp,4,240726,Pd-0.25-Sn-0.75,1,CO2R,100,3.07,16.543974554813900,9.349214145383110,0.006054713,0,25.89924341,74.10075659
vsp4_240726_Pd-0.25-Sn-0.75_pp0_rep1,vsp,4,240726,Pd-0.25-Sn-0.75,1,CO2R,50,2.8,12.238799723785800,12.833988212180700,0.009907712,0,25.082695647468700,74.91730435253130
vsp4_240726_Pd-0.25-Sn-0.75_pp0_rep1,vsp,4,240726,Pd-0.25-Sn-0.75,1,CO2R,150,3.18,20.79725459833850,8.521611001964640,0.003669523,0,29.322535123081700,70.67746487691830
vsp4_240726_Pd-0.25-Sn-0.75_pp0_rep1,vsp,4,240726,Pd-0.25-Sn-0.75,1,CO2R,200,3.3,23.303689133482600,7.875736739,0.004128213,0,31.183554085311800,68.81644591468820
vsp4_240726_Pd-0.25-Sn-0.75_pp0_rep1,vsp,4,240726,Pd-0.25-Sn-0.75,1,CO2R,300,3.5,31.52440938291240,5.697445972495090,0.008623379,0,37.23179684310950,62.76820315689050
vsp13_240823_Ag-0.25-Au-0.625-Zn-0.125_pp0,vsp,13,240823,Ag-0.25-Au-0.625-Zn-0.125,avg,HER,50,3,,,,,,
vsp4_240726_Pd-0.25-Sn-0.75_pp0_rep2,vsp,4,240726,Pd-0.25-Sn-0.75,2,CO2R,300,3.56,38.35045721818830,8.339882121807470,0.004036475,0,46.69437581505220,53.30562418494780
vsp4_240726_Pd-0.25-Sn-0.75_pp0_rep2,vsp,4,240726,Pd-0.25-Sn-0.75,2,CO2R,200,3.36,27.34583272301160,8.299361493123770,0.005504284,0,35.65069850030320,64.34930149969680
vsp4_240726_Pd-0.25-Sn-0.75_pp0_rep2,vsp,4,240726,Pd-0.25-Sn-0.75,2,CO2R,100,3.1,17.730440059427900,9.754420432,0.006054713,0,27.49091520423260,72.50908479576740
vsp4_240726_Pd-0.25-Sn-0.75_pp0_rep2,vsp,4,240726,Pd-0.25-Sn-0.75,2,CO2R,50,2.83,10.162171210948100,11.404715127701400,0.017613709,0,21.58450005,78.41549995201340
vsp4_240726_Pd-0.25-Sn-0.75_pp0_rep2,vsp,4,240726,Pd-0.25-Sn-0.75,2,CO2R,150,3.24,22.75167925673270,8.806483300589390,0.005504284,0,31.56366684149000,68.43633315851000
vsp13_240823_Ag-0.25-Au-0.625-Zn-0.125_pp0_rep1,vsp,13,240823,Ag-0.25-Au-0.625-Zn-0.125,1,HER,50,3,,,,,,
vsp4_240726_Pd-0.25-Sn-0.75_pp0_rep3,vsp,4,240726,Pd-0.25-Sn-0.75,3,CO2R,300,3.59,45.47657410701210,4.5407662082514700,0.021833661,0.001264436,50.04340415707410,49.95659584292590
vsp4_240726_Pd-0.25-Sn-0.75_pp0_rep3,vsp,4,240726,Pd-0.25-Sn-0.75,3,CO2R,50,2.79,10.934315428236600,12.170923379174900,0.009907712,0,23.11514652,76.88485348
vsp4_240726_Pd-0.25-Sn-0.75_pp0_rep3,vsp,4,240726,Pd-0.25-Sn-0.75,3,CO2R,200,3.28,32.339345874573600,9.607072691552060,0.004678642,0,41.951097207668400,58.04890279233160
vsp4_240726_Pd-0.25-Sn-0.75_pp0_rep3,vsp,4,240726,Pd-0.25-Sn-0.75,3,CO2R,150,3.17,25.38868777333700,10.152259332023600,0.00477038,0,35.54571748497270,64.45428251502730
vsp4_240726_Pd-0.25-Sn-0.75_pp0_rep3,vsp,4,240726,Pd-0.25-Sn-0.75,3,CO2R,100,3.07,18.305467785473600,10.174361493123800,0.006605141,0,28.48643441959880,71.51356558040120
vsp4_240726_Pd-0.5-Sn-0.5_pp0,vsp,4,240726,Pd-0.5-Sn-0.5,avg,CO2R,300,3.58,58.628903443609800,8.456941715782580,0.008439902,0.000280986,67.09517018085150,32.90482981914850
vsp4_240726_Pd-0.5-Sn-0.5_pp0,vsp,4,240726,Pd-0.5-Sn-0.5,std,CO2R,150,0.03,3.509005283834090,0.29861236747480100,0.000733905,0,3.651676452690620,3.651676452690620
vsp13_240823_Ag-0.5-Au-0.25-Zn-0.25_pp0_rep3,vsp,13,240823,Ag-0.5-Au-0.25-Zn-0.25,3,HER,50,3,,,,,,
vsp4_240726_Pd-0.5-Sn-0.5_pp0,vsp,4,240726,Pd-0.5-Sn-0.5,avg,CO2R,150,3.21,50.51929663032640,12.501637197118500,0.005137332,0,63.02607115933490,36.97392884066510
vsp14_240906_Au-0.25-Cu-0.375-Zn-0.375_pp0,vsp,14,240906,Au-0.25-Cu-0.375-Zn-0.375,avg,HER,50,3,,,,,,
vsp4_240726_Pd-0.5-Sn-0.5_pp0,vsp,4,240726,Pd-0.5-Sn-0.5,std,CO2R,300,0.13,2.105984527806340,2.8353799845318700,0.005282711,0.000486682,4.543901911082400,4.543901911082400
vsp4_240726_Pd-0.5-Sn-0.5_pp0,vsp,4,240726,Pd-0.5-Sn-0.5,avg,CO2R,50,2.82,19.27933206386410,12.666994106090400,0.011008568,0,31.957334738290100,68.04266526170990
vsp4_240726_Pd-0.5-Sn-0.5_pp0,vsp,4,240726,Pd-0.5-Sn-0.5,std,CO2R,50,0.03,4.446704343104810,0.2984776935999710,0.001100857,0,4.4239723220464200,4.423972322046420
vsp4_240726_Pd-0.5-Sn-0.5_pp0,vsp,4,240726,Pd-0.5-Sn-0.5,std,CO2R,200,0.04,3.5272927036238400,0.6361849973942800,0,0,4.115673461,4.115673461005510
vsp4_240726_Pd-0.5-Sn-0.5_pp0,vsp,4,240726,Pd-0.5-Sn-0.5,avg,CO2R,200,3.33,55.36608843039190,11.733791748526500,0.004678642,0,67.10455882046110,32.89544117953890
vsp4_240726_Pd-0.5-Sn-0.5_pp0,vsp,4,240726,Pd-0.5-Sn-0.5,avg,CO2R,100,3.1,38.676682918663300,12.922396856581500,0.006972093,0,51.60605187,48.39394813
vsp4_240726_Pd-0.5-Sn-0.5_pp0,vsp,4,240726,Pd-0.5-Sn-0.5,std,CO2R,100,0.04,7.223825189640800,0.16157941207854600,0.001145808,0,7.260092957448800,7.260092957448800
vsp4_240726_Pd-0.5-Sn-0.5_pp0_rep1,vsp,4,240726,Pd-0.5-Sn-0.5,1,CO2R,50,2.83,15.221912992529700,12.907662082514700,0.009907712,0,28.13948278654650,71.86051721345350
vsp4_240726_Pd-0.5-Sn-0.5_pp0_rep1,vsp,4,240726,Pd-0.5-Sn-0.5,1,CO2R,200,3.35,51.29862520663750,11.080550098231800,0.004678642,0,62.38385395,37.61614605
vsp4_240726_Pd-0.5-Sn-0.5_pp0_rep1,vsp,4,240726,Pd-0.5-Sn-0.5,1,CO2R,150,3.23,46.82918663290720,12.234774066797600,0.004403427,0,59.06836412703910,40.931635872960900
vsp4_240726_Pd-0.5-Sn-0.5_pp0_rep1,vsp,4,240726,Pd-0.5-Sn-0.5,1,CO2R,100,3.12,31.22915315239910,12.804518664047200,0.006605141,0,44.04027695744770,55.95972304255240
vsp4_240726_Pd-0.5-Sn-0.5_pp0_rep1,vsp,4,240726,Pd-0.5-Sn-0.5,1,CO2R,300,3.73,56.90430852288180,5.184184676,0.014494615,0.000842957,62.10564317089760,37.89435682910240
vsp14_240906_Au-0.25-Cu-0.375-Zn-0.375_pp0_rep1,vsp,14,240906,Au-0.25-Cu-0.375-Zn-0.375,1,HER,50,3,,,,,,
vsp4_240726_Pd-0.5-Sn-0.5_pp0_rep2,vsp,4,240726,Pd-0.5-Sn-0.5,2,CO2R,200,3.29,57.58312582393440,12.351424361493100,0.004678642,0,69.93922882697020,30.06077117302980
vsp4_240726_Pd-0.5-Sn-0.5_pp0_rep2,vsp,4,240726,Pd-0.5-Sn-0.5,2,CO2R,300,3.48,58.006444997802800,10.171905697446000,0.006054713,0,68.18440540783350,31.815594592166500
vsp4_240726_Pd-0.5-Sn-0.5_pp0_rep2,vsp,4,240726,Pd-0.5-Sn-0.5,2,CO2R,150,3.17,50.915064136098300,12.82416502946960,0.005871236,0,63.74510040201350,36.25489959798650
vsp4_240726_Pd-0.5-Sn-0.5_pp0_rep2,vsp,4,240726,Pd-0.5-Sn-0.5,2,CO2R,50,2.78,18.582937496076500,12.333005893909600,0.011008568,0,30.926951958321800,69.07304804167820
vsp4_240726_Pd-0.5-Sn-0.5_pp0_rep2,vsp,4,240726,Pd-0.5-Sn-0.5,2,CO2R,100,3.06,39.14708405700060,13.106581532416500,0.008256426,0,52.26192201566890,47.73807798433120
vsp20_241011_Ag-0.8-Cu-0.2_pp0,vsp,20,241011,Ag-0.8-Cu-0.2,avg,HER,50,3,,,,,,
vsp4_240726_Pd-0.5-Sn-0.5_pp0_rep3,vsp,4,240726,Pd-0.5-Sn-0.5,3,CO2R,200,3.35,57.21651426060390,11.769400785854600,0.004678642,0,68.99059369,31.00940631
vsp4_240726_Pd-0.5-Sn-0.5_pp0_rep3,vsp,4,240726,Pd-0.5-Sn-0.5,3,CO2R,150,3.22,53.81363912197370,12.445972495088400,0.005137332,0,66.26474894895210,33.735251051047900
vsp4_240726_Pd-0.5-Sn-0.5_pp0_rep3,vsp,4,240726,Pd-0.5-Sn-0.5,3,CO2R,300,3.54,60.97595681,10.01473477,0.00477038,0,70.99546196382350,29.00453803617650
vsp4_240726_Pd-0.5-Sn-0.5_pp0_rep3,vsp,4,240726,Pd-0.5-Sn-0.5,3,CO2R,100,3.13,45.65381154659020,12.856090373280900,0.006054713,0,58.51595663245580,41.48404336754420
vsp4_240726_Pd-0.5-Sn-0.5_pp0_rep3,vsp,4,240726,Pd-0.5-Sn-0.5,3,CO2R,50,2.83,24.033145702986000,12.76031434184680,0.012109425,0,36.80556947000210,63.19443052999790
vsp20_241011_Ag-0.8-Cu-0.2_pp0_rep1,vsp,20,241011,Ag-0.8-Cu-0.2,1,HER,50,3,,,,,,
vsp23_241025_Ag-0.25-Ga-0.75_pp0,vsp,23,241025,Ag-0.25-Ga-0.75,avg,HER,50,3,,,,,,
vsp4_240726_Pd-0.75-Sn-0.25_pp0,vsp,4,240726,Pd-0.75-Sn-0.25,avg,CO2R,300,3.53,69.70209322926480,7.203667321545510,0.006360506,0,76.91234074182180,23.08765925817820
vsp23_241025_Ag-0.25-Ga-0.75_pp0_rep1,vsp,23,241025,Ag-0.25-Ga-0.75,1,HER,50,3,,,,,,
vsp4_240726_Pd-0.75-Sn-0.25_pp0,vsp,4,240726,Pd-0.75-Sn-0.25,std,CO2R,300,0.04,1.2963486928499400,0.32097102323605600,0.00010593,0,1.617249298669140,1.6172492986691500
vsp4_240726_Pd-0.75-Sn-0.25_pp0,vsp,4,240726,Pd-0.75-Sn-0.25,avg,CO2R,200,3.35,70.25643976647350,9.187131631,0.005596022,0,79.44916742,20.55083258
vsp4_240726_Pd-0.75-Sn-0.25_pp0,vsp,4,240726,Pd-0.75-Sn-0.25,std,CO2R,200,0.04,2.1691086183313100,1.4717220020052400,0.000794475,0,0.9307461294250460,0.9307461294250480
vsp4_240726_Pd-0.75-Sn-0.25_pp0,vsp,4,240726,Pd-0.75-Sn-0.25,avg,CO2R,100,3.07,64.30057126116890,10.169449901768200,0.008623379,0,74.47864454146670,25.521355458533300
vsp4_240726_Pd-0.75-Sn-0.25_pp0,vsp,4,240726,Pd-0.75-Sn-0.25,std,CO2R,100,0.03,4.938006924271540,1.1542213560142600,0.00031779,0,3.808245945323380,3.8082459453233700
vsp4_240726_Pd-0.75-Sn-0.25_pp0,vsp,4,240726,Pd-0.75-Sn-0.25,avg,CO2R,150,3.23,66.77254877342760,9.720039292730850,0.007216728,0,76.49980479428970,23.500195205710300
vsp4_240726_Pd-0.75-Sn-0.25_pp0,vsp,4,240726,Pd-0.75-Sn-0.25,std,CO2R,150,0.03,3.6455525948483700,1.7899431996021500,0.002086579,0,4.209670030709140,4.2096700307091400
vsp4_240726_Pd-0.75-Sn-0.25_pp0,vsp,4,240726,Pd-0.75-Sn-0.25,avg,CO2R,50,2.85,53.445353533239900,10.142436149312400,0.013944186558538000,0.001404928,63.60313879759990,36.39686120240010
vsp4_240726_Pd-0.75-Sn-0.25_pp0,vsp,4,240726,Pd-0.75-Sn-0.25,std,CO2R,50,0.03,4.336536696052200,1.2373993875299600,0.003363173,0.002433408,3.102545723043870,3.102545723043870
vsp4_240726_Pd-0.75-Sn-0.25_pp0_rep1,vsp,4,240726,Pd-0.75-Sn-0.25,1,CO2R,300,3.52,70.28563058444410,7.360019646365420,0.006421665,0,77.65273095025820,22.347269049741800
vsp4_240726_Pd-0.75-Sn-0.25_pp0_rep1,vsp,4,240726,Pd-0.75-Sn-0.25,1,CO2R,50,2.82,48.862290485258100,11.448919449901800,0.011008568,0,60.32221850349560,39.67778149650440
vsp4_240726_Pd-0.75-Sn-0.25_pp0_rep1,vsp,4,240726,Pd-0.75-Sn-0.25,1,CO2R,100,3.04,58.59884073740820,11.478388998035400,0.008806855,0,70.08603659,29.91396341
vsp4_240726_Pd-0.75-Sn-0.25_pp0_rep1,vsp,4,240726,Pd-0.75-Sn-0.25,1,CO2R,150,3.2,65.88378078637340,11.68958742632610,0.005504284,0,77.5788725,22.421127503132600
vsp4_240726_Pd-0.75-Sn-0.25_pp0_rep1,vsp,4,240726,Pd-0.75-Sn-0.25,1,CO2R,200,3.32,67.77103517545880,10.844793713163100,0.004678642,0,78.62050753016450,21.37949246983550
vsp23_241025_Ag-0.667-Ga-0.333_pp0_rep1,vsp,23,241025,Ag-0.667-Ga-0.333,1,HER,50,3,,,,,,
vsp4_240726_Pd-0.75-Sn-0.25_pp0_rep2,vsp,4,240726,Pd-0.75-Sn-0.25,2,CO2R,100,3.06,67.11125991336920,9.732318271119840,0.008806855,0,76.85238503915760,23.14761496084240
vsp4_240726_Pd-0.75-Sn-0.25_pp0_rep2,vsp,4,240726,Pd-0.75-Sn-0.25,2,CO2R,300,3.49,70.60411392,7.416502946954810,0.006238189,0,78.02685505310710,21.97314494689290
vsp26_241004_Au-0.333-Ga-0.667_pp0_rep2,vsp,26,241004,Au-0.333-Ga-0.667,2,HER,50,3,,,,,,
vsp4_240726_Pd-0.75-Sn-0.25_pp0_rep2,vsp,4,240726,Pd-0.75-Sn-0.25,2,CO2R,150,3.22,70.78030509112980,9.277996070726920,0.006605141,0,80.06490630285810,19.935093697141900
vsp4_240726_Pd-0.75-Sn-0.25_pp0_rep2,vsp,4,240726,Pd-0.75-Sn-0.25,2,CO2R,50,2.84,53.98983029567470,9.990176817288800,0.017613709,0,63.99762082230070,36.00237917769940
vsp4_240726_Pd-0.75-Sn-0.25_pp0_rep2,vsp,4,240726,Pd-0.75-Sn-0.25,2,CO2R,200,3.33,71.76766619933460,8.682465618860510,0.006054713,0,80.45618653077970,19.54381346922030
vsp4_240726_Pd-0.75-Sn-0.25_pp0_rep3,vsp,4,240726,Pd-0.75-Sn-0.25,3,CO2R,300,3.57,68.21653518592140,6.834479371316310,0.006421665,0,75.05743622210020,24.942563777899800
vsp4_240726_Pd-0.75-Sn-0.25_pp0_rep3,vsp,4,240726,Pd-0.75-Sn-0.25,3,CO2R,200,3.39,71.23061792462700,8.034135559921420,0.006054713,0,79.27080819713310,20.72919180286700
vsp4_240726_Pd-0.75-Sn-0.25_pp0_rep3,vsp,4,240726,Pd-0.75-Sn-0.25,3,CO2R,100,3.1,67.19161313272930,9.297642436149310,0.008256426,0,76.49751199513040,23.50248800486960
vsp4_240726_Pd-0.75-Sn-0.25_pp0_rep3,vsp,4,240726,Pd-0.75-Sn-0.25,3,CO2R,50,2.88,57.48393981878680,8.988212180746560,0.013210282,0.004214785,66.48957706700360,33.51042293299650
vsp26_241004_Au-0.778-Ga-0.222_pp0,vsp,26,241004,Au-0.778-Ga-0.222,avg,HER,50,3,,,,,,
vsp4_240726_Pd-0.75-Sn-0.25_pp0_rep3,vsp,4,240726,Pd-0.75-Sn-0.25,3,CO2R,150,3.26,63.65356044277970,8.192534381,0.009540759,0,71.85563558314350,28.14436441685650
vsp4_240726_Pd-0.833-Sn-0.167_pp0,vsp,4,240726,Pd-0.833-Sn-0.167,avg,CO2R,200,3.45,83.71424386365060,8.387770137524560,0.014035925,0,92.11753279862210,7.882467201377880
vsp26_241004_Au-0.778-Ga-0.222_pp0_rep1,vsp,26,241004,Au-0.778-Ga-0.222,1,HER,50,3,,,,,,
vsp4_240726_Pd-0.5-Sn-0.5_pp0_rep3,vsp,4,240726,Pd-0.5-Sn-0.5,3,HER,50,3,,,,,,
vsp4_240726_Pd-0.833-Sn-0.167_pp0,vsp,4,240726,Pd-0.833-Sn-0.167,avg,CO2R,50,2.87,81.89876331373330,15.604125736738700,0.012109425,0,97.51499847564120,2.4850015243587500
vsp4_240726_Pd-0.833-Sn-0.167_pp0,vsp,4,240726,Pd-0.833-Sn-0.167,std,CO2R,50,0,0,0,0,0,0,0
vsp4_240726_Pd-0.833-Sn-0.167_pp0,vsp,4,240726,Pd-0.833-Sn-0.167,avg,CO2R,150,3.32,84.12856515097620,9.936149312,0.01284333,0,94.07920542954380,5.920794570456170
vsp4_240726_Pd-0.833-Sn-0.167_pp0,vsp,4,240726,Pd-0.833-Sn-0.167,std,CO2R,200,0,0,0,0,0,0,0
vsp4_240726_Pd-0.833-Sn-0.167_pp0,vsp,4,240726,Pd-0.833-Sn-0.167,std,CO2R,100,0,0,0,0,0,0,0
vsp4_240726_Pd-0.833-Sn-0.167_pp0,vsp,4,240726,Pd-0.833-Sn-0.167,std,CO2R,150,0,0,0,0,0,0,0
vsp4_240726_Pd-0.833-Sn-0.167_pp0,vsp,4,240726,Pd-0.833-Sn-0.167,avg,CO2R,300,3.65,82.54158906861410,6.360510805500980,0.016696329,0.00098345,88.92175681645850,11.07824318354150
vsp4_240726_Pd-0.833-Sn-0.167_pp0,vsp,4,240726,Pd-0.833-Sn-0.167,std,CO2R,300,0,0,0,0,0,0,0
vsp4_240726_Pd-0.833-Sn-0.167_pp0,vsp,4,240726,Pd-0.833-Sn-0.167,avg,CO2R,100,3.14,81.47628115256650,12.826620825147300,0.012659854,0,94.31556183129990,5.684438168700130
vsp4_240726_Pd-0.833-Sn-0.167_pp0_rep1,vsp,4,240726,Pd-0.833-Sn-0.167,1,CO2R,150,3.32,84.12856515097620,9.936149312,0.01284333,0,94.07920542954380,5.920794570456170
vsp4_240726_Pd-0.833-Sn-0.167_pp0_rep1,vsp,4,240726,Pd-0.833-Sn-0.167,1,CO2R,200,3.45,83.71424386365060,8.387770137524560,0.014035925,0,92.11753279862210,7.882467201377880
vsp4_240726_Pd-0.833-Sn-0.167_pp0_rep1,vsp,4,240726,Pd-0.833-Sn-0.167,1,CO2R,50,2.87,81.89876331373330,15.604125736738700,0.012109425,0,97.51499847564120,2.4850015243587500
vsp4_240726_Pd-0.833-Sn-0.167_pp0_rep1,vsp,4,240726,Pd-0.833-Sn-0.167,1,CO2R,300,3.65,82.54158906861410,6.360510805500980,0.016696329,0.00098345,88.92175681645850,11.07824318354150
vsp4_240726_Pd-0.833-Sn-0.167_pp0_rep1,vsp,4,240726,Pd-0.833-Sn-0.167,1,CO2R,100,3.14,81.47628115256650,12.826620825147300,0.012659854,0,94.31556183129990,5.684438168700130
vsp4_240726_Pd-0.75-Sn-0.25_pp0_rep1,vsp,4,240726,Pd-0.75-Sn-0.25,1,HER,50,3,,,,,,
vsp4_240726_Pd-0.867-Sn-0.133_pp0,vsp,4,240726,Pd-0.867-Sn-0.133,avg,CO2R,100,3.19,69.10125761158430,18.160609037328100,0.014861567,0,87.27870538,12.721294620075900
uoft4_240405_Ag-0.889-Hg-0.111_pp0,uoft,4,240405,Ag-0.889-Hg-0.111,avg,HER,50,3.01,,,,,,
vsp4_240726_Pd-0.867-Sn-0.133_pp0,vsp,4,240726,Pd-0.867-Sn-0.133,avg,CO2R,50,2.82,77.53709012534260,16.37033398821220,0.011008568,0,93.91843268189050,6.081567318109490
vsp4_240726_Pd-0.867-Sn-0.133_pp0,vsp,4,240726,Pd-0.867-Sn-0.133,std,CO2R,50,0,0,0,0,0,0,0
vsp4_240726_Pd-0.867-Sn-0.133_pp0,vsp,4,240726,Pd-0.867-Sn-0.133,std,CO2R,100,0,0,0,0,0,0,0
uoft4_240405_Au-0.333-Tl-0.667_pp0,uoft,4,240405,Au-0.333-Tl-0.667,avg,HER,50,3.01,,,,,,
vsp4_240726_Pd-0.867-Sn-0.133_pp0,vsp,4,240726,Pd-0.867-Sn-0.133,std,CO2R,150,0,0,0,0,0,0,0
vsp4_240726_Pd-0.867-Sn-0.133_pp0,vsp,4,240726,Pd-0.867-Sn-0.133,avg,CO2R,200,3.45,76.65069367427650,13.928045186640500,0.036053061,0.005479221,90.62373117990160,9.376268820098450
vsp4_240726_Pd-0.867-Sn-0.133_pp0,vsp,4,240726,Pd-0.867-Sn-0.133,std,CO2R,200,0,0,0,0,0,0,0
vsp4_240726_Pd-0.867-Sn-0.133_pp0,vsp,4,240726,Pd-0.867-Sn-0.133,avg,CO2R,300,3.64,79.75412752,9.204322200392930,0.046235987,0.008710557,89.01850394,10.981496064036400
vsp4_240726_Pd-0.867-Sn-0.133_pp0,vsp,4,240726,Pd-0.867-Sn-0.133,std,CO2R,300,0,0,0,0,0,0,0
vsp4_240726_Pd-0.867-Sn-0.133_pp0,vsp,4,240726,Pd-0.867-Sn-0.133,avg,CO2R,150,3.31,72.62591809830710,16.37033398821220,0.025319707,0.003371828,89.02757984041010,10.972420159589900
uoft4_240405_Au-0.333-Tl-0.667_pp0_rep3,uoft,4,240405,Au-0.333-Tl-0.667,3,HER,50,3.01,,,,,,
vsp4_240726_Pd-0.867-Sn-0.133_pp0_rep1,vsp,4,240726,Pd-0.867-Sn-0.133,1,CO2R,300,3.64,79.75412752,9.204322200392930,0.046235987,0.008710557,89.01850394,10.981496064036400
vsp4_240726_Pd-0.867-Sn-0.133_pp0_rep1,vsp,4,240726,Pd-0.867-Sn-0.133,1,CO2R,200,3.45,76.65069367427650,13.928045186640500,0.036053061,0.005479221,90.62373117990160,9.376268820098450
vsp4_240726_Pd-0.867-Sn-0.133_pp0_rep1,vsp,4,240726,Pd-0.867-Sn-0.133,1,CO2R,50,2.82,77.53709012534260,16.37033398821220,0.011008568,0,93.91843268189050,6.081567318109490
vsp4_240726_Pd-0.867-Sn-0.133_pp0_rep1,vsp,4,240726,Pd-0.867-Sn-0.133,1,CO2R,100,3.19,69.10125761158430,18.160609037328100,0.014861567,0,87.27870538,12.721294620075900
vsp4_240726_Pd-0.867-Sn-0.133_pp0_rep1,vsp,4,240726,Pd-0.867-Sn-0.133,1,CO2R,150,3.31,72.62591809830710,16.37033398821220,0.025319707,0.003371828,89.02757984041010,10.972420159589900
vsp4_240726_Pd-0.889-Sn-0.111_pp0,vsp,4,240726,Pd-0.889-Sn-0.111,std,CO2R,200,0.01,2.950827157270910,0.551127825,0.04686756,0.00398923,2.3767015939539400,2.376701593953940
uoft4_240405_Au-0.8-Cu-0.2_pp0_rep1,uoft,4,240405,Au-0.8-Cu-0.2,1,HER,50,3.01,,,,,,
vsp4_240726_Pd-0.889-Sn-0.111_pp0,vsp,4,240726,Pd-0.889-Sn-0.111,std,CO2R,300,0.01,1.2070402510369900,0.3859507735731850,0.028770673,0.002868945,1.218133792263970,1.2181337922639700
vsp4_240726_Pd-0.889-Sn-0.111_pp0,vsp,4,240726,Pd-0.889-Sn-0.111,avg,CO2R,300,3.78,84.27490287165110,2.372298624754420,0.081830358,0.0059007,86.74262152419410,13.25737847580590
vsp14_240906_Au-0.25-Cu-0.25-Zn-0.5_pp0,vsp,14,240906,Au-0.25-Cu-0.25-Zn-0.5,avg,HER,50,3.01,,,,,,
vsp4_240726_Pd-0.889-Sn-0.111_pp0,vsp,4,240726,Pd-0.889-Sn-0.111,std,CO2R,100,0.02,2.4689411329512600,1.1626240959581200,0.019416423,0.001595692,2.4234605540744700,2.4234605540744700
vsp4_240726_Pd-0.889-Sn-0.111_pp0,vsp,4,240726,Pd-0.889-Sn-0.111,avg,CO2R,200,3.65,82.96940718575400,6.203339882121810,0.1232042272902410,0.008710557,89.31512434335460,10.68487565664540
vsp4_240726_Pd-0.889-Sn-0.111_pp0,vsp,4,240726,Pd-0.889-Sn-0.111,std,CO2R,150,0.01,2.421472863586890,0.7132187634414620,0.031898124,0.003004489,1.9463747515159000,1.9463747515159000
vsp4_240726_Pd-0.889-Sn-0.111_pp0,vsp,4,240726,Pd-0.889-Sn-0.111,avg,CO2R,100,3.44,80.10923015756760,12.31090373280940,0.11081958791259200,0.007024642,92.54704012129560,7.452959878704440
vsp4_240726_Pd-0.889-Sn-0.111_pp0,vsp,4,240726,Pd-0.889-Sn-0.111,avg,CO2R,50,3.14,77.21400322,16.58153241650300,0.061281030401996200,0.001404928,93.86580072563420,6.134199274365770
vsp4_240726_Pd-0.889-Sn-0.111_pp0,vsp,4,240726,Pd-0.889-Sn-0.111,std,CO2R,50,0.02,3.067728257785940,0.3175107339664820,0.00663565,0.002433408,2.927640502387970,2.927640502387980
vsp4_240726_Pd-0.889-Sn-0.111_pp0,vsp,4,240726,Pd-0.889-Sn-0.111,avg,CO2R,150,3.53,83.25221285233000,8.523248199,0.1143667932652030,0.007773938,91.90781712840440,8.092182872
vsp4_240726_Pd-0.889-Sn-0.111_pp0_rep1,vsp,4,240726,Pd-0.889-Sn-0.111,1,CO2R,50,3.12,73.75797777731280,16.69449901768170,0.055042842,0,90.51345112794870,9.486548872051320
vsp4_240726_Pd-0.889-Sn-0.111_pp0_rep1,vsp,4,240726,Pd-0.889-Sn-0.111,1,CO2R,100,3.42,77.67205842348660,11.93516699410610,0.1332036768618240,0.008851049,89.75521163521180,10.244788364788200
vsp15_240809_Au-0.5-In-0.25-Pd-0.25_pp0_rep1,vsp,15,240809,Au-0.5-In-0.25-Pd-0.25,1,HER,50,3.01,,,,,,
vsp4_240726_Pd-0.889-Sn-0.111_pp0_rep1,vsp,4,240726,Pd-0.889-Sn-0.111,1,CO2R,300,3.78,83.30536315888590,2.7283889980353600,0.1133882538575860,0.009132035,86.16302776,13.83697224
vsp4_240726_Pd-0.889-Sn-0.111_pp0_rep1,vsp,4,240726,Pd-0.889-Sn-0.111,1,CO2R,150,3.53,81.01278536901800,8.649312377210220,0.1511843384767810,0.011239428,89.83111205848010,10.16888794151990
vsp4_240726_Pd-0.889-Sn-0.111_pp0_rep1,vsp,4,240726,Pd-0.889-Sn-0.111,1,CO2R,200,3.66,80.45020820690950,6.571709233791750,0.1772379502045760,0.013276574,87.21885774734370,12.781142252656400
vsp4_240726_Pd-0.889-Sn-0.111_pp0_rep2,vsp,4,240726,Pd-0.889-Sn-0.111,2,CO2R,100,3.43,82.60875933792300,11.38261296660120,0.098526687,0.006322178,94.10857844282090,5.891421557179140
vsp4_240726_Pd-0.889-Sn-0.111_pp0_rep2,vsp,4,240726,Pd-0.889-Sn-0.111,2,CO2R,300,3.8,85.62681788696140,2.426326129666010,0.075041741,0.00491725,88.14232977136780,11.857670228632200
vsp4_240726_Pd-0.889-Sn-0.111_pp0_rep2,vsp,4,240726,Pd-0.889-Sn-0.111,2,CO2R,200,3.64,86.21586558,5.569744597249510,0.093572831,0.0059007,91.89719383,8.102806168
vsp26_241004_Au-0.333-Ga-0.667_pp0_rep3,vsp,26,241004,Au-0.333-Ga-0.667,3,HER,50,3.01,,,,,,
vsp4_240726_Pd-0.889-Sn-0.111_pp0_rep2,vsp,4,240726,Pd-0.889-Sn-0.111,2,CO2R,150,3.52,85.82184184645000,7.75540275,0.09504064,0.0059007,93.69037844640500,6.309621553595020
