Repository: Jehadabed/ocx24-dashboard

# OCx24 Dashboard

An interactive web dashboard for exploring and analyzing  data from OCx24 experiments, featuring HER (Hydrogen Evolution Reaction) and CO2RR (CO2 Reduction Reaction) performance data, as well as XRD (X-ray Diffraction) data.

This project is part of the OCx24 research: https://ai.meta.com/blog/open-catalyst-simulations-experiments/.

## Features

- **Interactive Data Filtering**: Filter data by source, batch, reaction type, element count, and voltage/current density ranges
- **Data Aggregation**: Average data across multiple replicates with statistical analysis
- **Interactive Plots**: Dedicated plotting interfaces for HER and CO2RR performance visualization

File: Data/ExpDataDump_241125.csv (part 23 of 25)
sample id,source,batch number,batch date,composition,rep,reaction,current density,voltage,fe_h2,fe_co,fe_ch4,fe_c2h4,fe_gas_total,fe_liquid
vsp4_240726_Pd-0.889-Sn-0.111_pp0_rep2,vsp,4,240726,Pd-0.889-Sn-0.111,2,CO2R,50,3.14,79.61497415723284,16.222986247544206,0.068253124,0.004214785,95.91932555083936,4.080674449160625
vsp4_240726_Pd-0.889-Sn-0.111_pp0_rep3,vsp,4,240726,Pd-0.889-Sn-0.111,3,CO2R,300,3.78,83.89252756910587,1.9621807465618863,0.057061079,0.003652814,85.92250704574778,14.077492954252222
vsp4_240726_Pd-0.889-Sn-0.111_pp0_rep3,vsp,4,240726,Pd-0.889-Sn-0.111,3,CO2R,150,3.53,82.92201134152211,9.165029469548134,0.096875401,0.006181685,92.20196088032804,7.798039119671955
vsp4_240726_Pd-0.889-Sn-0.111_pp0_rep3,vsp,4,240726,Pd-0.889-Sn-0.111,3,CO2R,100,3.45,80.04687271129339,13.614931237721022,0.1007284002715446,0.0059007,93.77733029,6.222669714145994
vsp4_240726_Pd-0.889-Sn-0.111_pp0_rep3,vsp,4,240726,Pd-0.889-Sn-0.111,3,CO2R,50,3.15,78.26905773,16.827111984282908,0.060547126,0,95.16462549811465,4.835374501885354
vsp4_240726_Pd-0.889-Sn-0.111_pp0_rep3,vsp,4,240726,Pd-0.889-Sn-0.111,3,CO2R,200,3.65,82.24214777459248,6.4685658153241645,0.098801901,0.006954396,88.82932145118151,11.170678548818486
vsp26_241004_Au-0.6-Ga-0.4_pp0_rep3,vsp,26,241004,Au-0.6-Ga-0.4,3,HER,50,3.01,,,,,,
vsp4_240726_Pd-1.0_pp0,vsp,4,240726,Pd-1.0,avg,CO2R,100,3.3,83.40099186005148,11.294204322200391,0.1238463937764893,0.007165135,94.83510494823662,5.164895051763381
vsp26_241004_Au-0.778-Ga-0.222_pp0_rep2,vsp,26,241004,Au-0.778-Ga-0.222,2,HER,50,3.01,,,,,,
vsp4_240726_Pd-1.0_pp0,vsp,4,240726,Pd-1.0,std,CO2R,50,0,0,0,0,0,0,0
uoft4_240405_Ag-0.889-Hg-0.111_pp0_rep1,uoft,4,240405,Ag-0.889-Hg-0.111,1,HER,50,3.02,,,,,,
vsp4_240726_Pd-1.0_pp0,vsp,4,240726,Pd-1.0,std,CO2R,100,0,0,0,0,0,0,0
vsp4_240726_Pd-1.0_pp0,vsp,4,240726,Pd-1.0,avg,CO2R,50,3.06,75.22191299252967,17.917485265225935,0.09027026,0.0059007,93.24446645467629,6.755533545323715
vsp4_240726_Pd-1.0_pp0,vsp,4,240726,Pd-1.0,avg,CO2R,200,3.54,89.81292766117726,4.1367878192534375,0.1153147533163312,0.007375875,94.08476338180618,5.915236618193816
vsp4_240726_Pd-1.0_pp0,vsp,4,240726,Pd-1.0,std,CO2R,200,0,0,0,0,0,0,0
vsp4_240726_Pd-1.0_pp0,vsp,4,240726,Pd-1.0,avg,CO2R,300,3.63,85.94509197,1.318762278978389,0.059813221,0.003371828,87.33313555,12.666864449664205
vsp4_240726_Pd-1.0_pp0,vsp,4,240726,Pd-1.0,std,CO2R,300,0,0,0,0,0,0,0
vsp4_240726_Pd-1.0_pp0,vsp,4,240726,Pd-1.0,avg,CO2R,150,3.43,85.93944213103434,7.111984282907663,0.1130213015797295,0.007024642,93.18201723134658,6.817982768653423
vsp4_240726_Pd-1.0_pp0,vsp,4,240726,Pd-1.0,std,CO2R,150,0,0,0,0,0,0,0
uoft5_240507_Cd-0.5-Ga-0.25-In-0.25_pp0_rep1,uoft,5,240507,Cd-0.5-Ga-0.25-In-0.25,1,HER,50,3.02,,,,,,
vsp4_240726_Pd-1.0_pp0_rep1,vsp,4,240726,Pd-1.0,1,CO2R,300,3.63,85.94509197,1.318762278978389,0.059813221,0.003371828,87.33313555,12.666864449664205
vsp4_240726_Pd-1.0_pp0_rep1,vsp,4,240726,Pd-1.0,1,CO2R,50,3.06,75.22191299252967,17.917485265225935,0.09027026,0.0059007,93.24446645467629,6.755533545323715
vsp4_240726_Pd-1.0_pp0_rep1,vsp,4,240726,Pd-1.0,1,CO2R,200,3.54,89.81292766117726,4.1367878192534375,0.1153147533163312,0.007375875,94.08476338180618,5.915236618193816
vsp4_240726_Pd-1.0_pp0_rep1,vsp,4,240726,Pd-1.0,1,CO2R,100,3.3,83.40099186005148,11.294204322200391,0.1238463937764893,0.007165135,94.83510494823662,5.164895051763381
vsp4_240726_Pd-1.0_pp0_rep1,vsp,4,240726,Pd-1.0,1,CO2R,150,3.43,85.93944213103434,7.111984282907663,0.1130213015797295,0.007024642,93.18201723134658,6.817982768653423
vsp5_241011_Ag-0.111-Pd-0.889_pp0,vsp,5,241011,Ag-0.111-Pd-0.889,avg,CO2R,200,3.73,77.39521647240997,7.3342337917485265,0.068803552,0.009483267,84.81490430218312,15.185095697816877
vsp5_241011_Ag-0.111-Pd-0.889_pp0,vsp,5,241011,Ag-0.111-Pd-0.889,std,CO2R,200,0,0,0,0,0,0,0
vsp5_241011_Ag-0.111-Pd-0.889_pp0,vsp,5,241011,Ag-0.111-Pd-0.889,avg,CO2R,150,3.62,75.24325681642219,9.837917485265226,0.067519219,0.010396471,85.16535101020146,14.834648989798538
vsp5_241011_Ag-0.111-Pd-0.889_pp0,vsp,5,241011,Ag-0.111-Pd-0.889,std,CO2R,100,0,0,0,0,0,0,0
vsp5_241011_Ag-0.111-Pd-0.889_pp0,vsp,5,241011,Ag-0.111-Pd-0.889,avg,CO2R,300,3.84,78.74531796020004,3.1827111984282905,0.053024604,0.006322178,81.99264837766925,18.007351622330745
vsp5_241011_Ag-0.111-Pd-0.889_pp0,vsp,5,241011,Ag-0.111-Pd-0.889,std,CO2R,150,0,0,0,0,0,0,0
vsp5_241011_Ag-0.111-Pd-0.889_pp0,vsp,5,241011,Ag-0.111-Pd-0.889,avg,CO2R,100,3.44,71.36935277992843,14.233791748526524,0.056694127,0.009694007,85.67546415323457,14.324535846765428
uoft5_240507_Cd-0.5-Ga-0.25-In-0.25_pp0_rep3,uoft,5,240507,Cd-0.5-Ga-0.25-In-0.25,3,HER,50,3.02,,,,,,
uoft6_240624_Ag-0.714-Cd-0.286_pp0_rep3,uoft,6,240624,Ag-0.714-Cd-0.286,3,HER,50,3.02,,,,,,
vsp5_241011_Ag-0.111-Pd-0.889_pp0,vsp,5,241011,Ag-0.111-Pd-0.889,std,CO2R,300,0,0,0,0,0,0,0
vsp5_241011_Ag-0.111-Pd-0.889_pp0,vsp,5,241011,Ag-0.111-Pd-0.889,avg,CO2R,50,3.15,61.60329783004457,22.087426326129663,0.039630846,0.0059007,83.74317577499215,16.256824225007847
vsp5_241011_Ag-0.111-Pd-0.889_pp0,vsp,5,241011,Ag-0.111-Pd-0.889,std,CO2R,50,0,0,0,0,0,0,0
vsp5_241011_Ag-0.111-Pd-0.889_pp0_rep1,vsp,5,241011,Ag-0.111-Pd-0.889,1,CO2R,150,3.62,75.24325681642219,9.837917485265226,0.067519219,0.010396471,85.16535101020146,14.834648989798538
vsp5_241011_Ag-0.111-Pd-0.889_pp0_rep1,vsp,5,241011,Ag-0.111-Pd-0.889,1,CO2R,200,3.73,77.39521647240997,7.3342337917485265,0.068803552,0.009483267,84.81490430218312,15.185095697816877
vsp5_241011_Ag-0.111-Pd-0.889_pp0_rep1,vsp,5,241011,Ag-0.111-Pd-0.889,1,CO2R,300,3.84,78.74531796020004,3.1827111984282905,0.053024604,0.006322178,81.99264837766925,18.007351622330745
vsp5_241011_Ag-0.111-Pd-0.889_pp0_rep1,vsp,5,241011,Ag-0.111-Pd-0.889,1,CO2R,50,3.15,61.60329783004457,22.087426326129663,0.039630846,0.0059007,83.74317577499215,16.256824225007847
vsp5_241011_Ag-0.111-Pd-0.889_pp0_rep1,vsp,5,241011,Ag-0.111-Pd-0.889,1,CO2R,100,3.44,71.36935277992843,14.233791748526524,0.056694127,0.009694007,85.67546415323457,14.324535846765428
uoft6_240624_Cd-0.667-Tl-0.333_pp0_rep2,uoft,6,240624,Cd-0.667-Tl-0.333,2,HER,50,3.02,,,,,,
vsp5_241011_Ag-0.167-Pd-0.833_pp0,vsp,5,241011,Ag-0.167-Pd-0.833,avg,CO2R,50,2.85,62.841239615811176,13.68860510805501,0.008806855,0,76.53865157853474,23.46134842146526
vsp10_240726_Au-0.333-Zn-0.667_pp0,vsp,10,240726,Au-0.333-Zn-0.667,avg,HER,50,3.02,,,,,,
vsp10_240726_Au-0.333-Zn-0.667_pp0_rep1,vsp,10,240726,Au-0.333-Zn-0.667,1,HER,50,3.02,,,,,,
vsp5_241011_Ag-0.167-Pd-0.833_pp0,vsp,5,241011,Ag-0.167-Pd-0.833,std,CO2R,50,0,0,0,0,0,0,0
vsp5_241011_Ag-0.167-Pd-0.833_pp0,vsp,5,241011,Ag-0.167-Pd-0.833,std,CO2R,200,0,0,0,0,0,0,0
vsp5_241011_Ag-0.167-Pd-0.833_pp0,vsp,5,241011,Ag-0.167-Pd-0.833,avg,CO2R,100,3.26,49.70976584569671,31.22298624754421,0.009907712,0.00295035,80.94709302738917,19.052906972610828
vsp5_241011_Ag-0.167-Pd-0.833_pp0,vsp,5,241011,Ag-0.167-Pd-0.833,avg,CO2R,200,3.56,71.15308962313503,12.528241650294696,0.018439352,0.00295035,83.70494528,16.295054715552396
vsp5_241011_Ag-0.167-Pd-0.833_pp0,vsp,5,241011,Ag-0.167-Pd-0.833,std,CO2R,150,0,0,0,0,0,0,0
vsp5_241011_Ag-0.167-Pd-0.833_pp0,vsp,5,241011,Ag-0.167-Pd-0.833,avg,CO2R,300,3.66,75.49812718408003,5.058939096,0.013026806,0.001685914,80.57326187321704,19.426738126782965
vsp5_241011_Ag-0.167-Pd-0.833_pp0,vsp,5,241011,Ag-0.167-Pd-0.833,std,CO2R,100,0,0,0,0,0,0,0
vsp5_241011_Ag-0.167-Pd-0.833_pp0,vsp,5,241011,Ag-0.167-Pd-0.833,avg,CO2R,150,3.45,57.424930423319175,25.378192534381142,0.015778948,0.004495771,82.82537484057198,17.174625159428018
vsp5_241011_Ag-0.167-Pd-0.833_pp0,vsp,5,241011,Ag-0.167-Pd-0.833,std,CO2R,300,0,0,0,0,0,0,0
vsp5_241011_Ag-0.167-Pd-0.833_pp0_rep1,vsp,5,241011,Ag-0.167-Pd-0.833,1,CO2R,300,3.66,75.49812718408003,5.058939096,0.013026806,0.001685914,80.57326187321704,19.426738126782965
vsp5_241011_Ag-0.167-Pd-0.833_pp0_rep1,vsp,5,241011,Ag-0.167-Pd-0.833,1,CO2R,100,3.26,49.70976584569671,31.22298624754421,0.009907712,0.00295035,80.94709302738917,19.052906972610828
vsp10_240726_Au-0.833-Zn-0.167_pp0,vsp,10,240726,Au-0.833-Zn-0.167,avg,HER,50,3.02,,,,,,
vsp5_241011_Ag-0.167-Pd-0.833_pp0_rep1,vsp,5,241011,Ag-0.167-Pd-0.833,1,CO2R,150,3.45,57.424930423319175,25.378192534381142,0.015778948,0.004495771,82.82537484057198,17.174625159428018
vsp5_241011_Ag-0.167-Pd-0.833_pp0_rep1,vsp,5,241011,Ag-0.167-Pd-0.833,1,CO2R,50,2.85,62.841239615811176,13.68860510805501,0.008806855,0,76.53865157853474,23.46134842146526
vsp5_241011_Ag-0.167-Pd-0.833_pp0_rep1,vsp,5,241011,Ag-0.167-Pd-0.833,1,CO2R,200,3.56,71.15308962313503,12.528241650294696,0.018439352,0.00295035,83.70494528,16.295054715552396
vsp10_240726_Au-0.833-Zn-0.167_pp0_rep1,vsp,10,240726,Au-0.833-Zn-0.167,1,HER,50,3.02,,,,,,
vsp5_241011_Ag-0.2-Pd-0.8_pp0,vsp,5,241011,Ag-0.2-Pd-0.8,avg,CO2R,50,3.04,51.38839481889138,25.6237721,0.009907712,0,77.02207463255459,22.97792536744541
vsp5_241011_Ag-0.2-Pd-0.8_pp0,vsp,5,241011,Ag-0.2-Pd-0.8,std,CO2R,50,0,0,0,0,0,0,0
vsp5_241011_Ag-0.2-Pd-0.8_pp0,vsp,5,241011,Ag-0.2-Pd-0.8,avg,CO2R,100,3.46,48.18619347548599,33.37426326129666,0.019264995,0.010536964,81.59223585879724,18.40776414120276
vsp5_241011_Ag-0.2-Pd-0.8_pp0,vsp,5,241011,Ag-0.2-Pd-0.8,avg,CO2R,150,3.61,55.43953629496328,27.927308447937133,0.027888373,0.017983085,83.41535241902326,16.584647580976736
vsp13_240823_Ag-0.067-Au-0.533-Zn-0.4_pp0,vsp,13,240823,Ag-0.067-Au-0.533-Zn-0.4,avg,HER,50,3.02,,,,,,
vsp5_241011_Ag-0.2-Pd-0.8_pp0,vsp,5,241011,Ag-0.2-Pd-0.8,avg,CO2R,200,3.73,64.87235556299566,18.86787819253438,0.028622278,0.01454101,83.78586849776367,16.214131502236327
vsp5_241011_Ag-0.2-Pd-0.8_pp0,vsp,5,241011,Ag-0.2-Pd-0.8,std,CO2R,200,0,0,0,0,0,0,0
vsp5_241011_Ag-0.2-Pd-0.8_pp0,vsp,5,241011,Ag-0.2-Pd-0.8,avg,CO2R,300,3.85,74.46922932055494,6.539783889980354,0.019448471,0.005760207,81.03619905182575,18.963800948174253
vsp5_241011_Ag-0.2-Pd-0.8_pp0,vsp,5,241011,Ag-0.2-Pd-0.8,std,CO2R,100,0,0,0,0,0,0,0
vsp5_241011_Ag-0.2-Pd-0.8_pp0,vsp,5,241011,Ag-0.2-Pd-0.8,std,CO2R,300,0,0,0,0,0,0,0
vsp5_241011_Ag-0.2-Pd-0.8_pp0,vsp,5,241011,Ag-0.2-Pd-0.8,std,CO2R,150,0,0,0,0,0,0,0
vsp5_241011_Ag-0.2-Pd-0.8_pp0_rep1,vsp,5,241011,Ag-0.2-Pd-0.8,1,CO2R,200,3.73,64.87235556299566,18.86787819253438,0.028622278,0.01454101,83.78586849776367,16.214131502236327
vsp5_241011_Ag-0.2-Pd-0.8_pp0_rep1,vsp,5,241011,Ag-0.2-Pd-0.8,1,CO2R,150,3.61,55.43953629496328,27.927308447937133,0.027888373,0.017983085,83.41535241902326,16.584647580976736
vsp5_241011_Ag-0.2-Pd-0.8_pp0_rep1,vsp,5,241011,Ag-0.2-Pd-0.8,1,CO2R,50,3.04,51.38839481889138,25.6237721,0.009907712,0,77.02207463255459,22.97792536744541
vsp13_240823_Ag-0.067-Au-0.533-Zn-0.4_pp0_rep1,vsp,13,240823,Ag-0.067-Au-0.533-Zn-0.4,1,HER,50,3.02,,,,,,
vsp5_241011_Ag-0.2-Pd-0.8_pp0_rep1,vsp,5,241011,Ag-0.2-Pd-0.8,1,CO2R,100,3.46,48.18619347548599,33.37426326129666,0.019264995,0.010536964,81.59223585879724,18.40776414120276
vsp5_241011_Ag-0.2-Pd-0.8_pp0_rep1,vsp,5,241011,Ag-0.2-Pd-0.8,1,CO2R,300,3.85,74.46922932055494,6.539783889980354,0.019448471,0.005760207,81.03619905182575,18.963800948174253
vsp5_241011_Ag-0.25-Pd-0.75_pp0,vsp,5,241011,Ag-0.25-Pd-0.75,std,CO2R,50,0.01,7.378202645978279,5.180043301671557,0.001100857,0,3.182476781322026,3.1824767813220247
vsp14_240906_Au-0.667-Cu-0.111-Zn-0.222_pp0,vsp,14,240906,Au-0.667-Cu-0.111-Zn-0.222,avg,HER,50,3.02,,,,,,
vsp5_241011_Ag-0.25-Pd-0.75_pp0,vsp,5,241011,Ag-0.25-Pd-0.75,avg,CO2R,50,2.9,68.48354223775347,12.43614931237721,0.008806855,0,80.92849840479921,19.071501595200775
vsp14_240906_Au-0.667-Cu-0.111-Zn-0.222_pp0_rep1,vsp,14,240906,Au-0.667-Cu-0.111-Zn-0.222,1,HER,50,3.02,,,,,,
vsp5_241011_Ag-0.25-Pd-0.75_pp0,vsp,5,241011,Ag-0.25-Pd-0.75,std,CO2R,100,0.04,7.524974293139084,8.117711643066007,0.004505451,0.00216286,2.3243453343580125,2.324345334358013
vsp5_241011_Ag-0.25-Pd-0.75_pp0,vsp,5,241011,Ag-0.25-Pd-0.75,std,CO2R,300,0.05,2.8290541080543172,4.474067705998099,0.008172415,0.001564462,1.6915672575267422,1.6915672575267402
vsp5_241011_Ag-0.25-Pd-0.75_pp0,vsp,5,241011,Ag-0.25-Pd-0.75,std,CO2R,150,0.05,7.911734401,7.905440877071888,0.007099681,0.004301315,2.0739928417595115,2.0739928417595106
vsp5_241011_Ag-0.25-Pd-0.75_pp0,vsp,5,241011,Ag-0.25-Pd-0.75,avg,CO2R,100,3.32,48.96503379438783,33.20972495088409,0.014861567253178701,0.004355278,82.19529370001383,17.804706299986176
vsp5_241011_Ag-0.25-Pd-0.75_pp0,vsp,5,241011,Ag-0.25-Pd-0.75,avg,CO2R,300,3.77,73.4629308,9.082351015062214,0.022567565,0.003793307,82.57372969323556,17.426270306764433
vsp5_241011_Ag-0.25-Pd-0.75_pp0,vsp,5,241011,Ag-0.25-Pd-0.75,avg,CO2R,150,3.49,51.867863594830055,31.47838899803536,0.024341168,0.008335909,83.38112651828611,16.61887348
vsp5_241011_Ag-0.25-Pd-0.75_pp0,vsp,5,241011,Ag-0.25-Pd-0.75,std,CO2R,200,0.05,6.754879940431939,7.899726338113896,0.007987536,0.003182093,2.004779784,2.004779783526266
vsp5_241011_Ag-0.25-Pd-0.75_pp0,vsp,5,241011,Ag-0.25-Pd-0.75,avg,CO2R,200,3.62,60.48442110109022,23.562131630648334,0.028255325394932366,0.008008092,84.0852876,15.91471239578019
vsp23_241025_Ag-0.2-Ga-0.8_pp0,vsp,23,241025,Ag-0.2-Ga-0.8,avg,HER,50,3.02,,,,,,
vsp5_241011_Ag-0.25-Pd-0.75_pp0_rep1,vsp,5,241011,Ag-0.25-Pd-0.75,1,CO2R,200,3.58,54.03691226014355,32.05918467583497,0.035227419,0.008429571,86.14222538,13.857774619714206
vsp5_241011_Ag-0.25-Pd-0.75_pp0_rep1,vsp,5,241011,Ag-0.25-Pd-0.75,1,CO2R,150,3.45,46.590219506581015,38.51178781925344,0.028255325,0.006743657,85.13931299902895,14.860687000971057
vsp5_241011_Ag-0.25-Pd-0.75_pp0_rep1,vsp,5,241011,Ag-0.25-Pd-0.75,1,CO2R,300,3.75,70.21134570717112,14.248526522593322,0.03137442,0.005479221,84.49919732532705,15.500802674672954
vsp5_241011_Ag-0.25-Pd-0.75_pp0_rep1,vsp,5,241011,Ag-0.25-Pd-0.75,1,CO2R,100,3.29,44.98838644876436,39.69548133595285,0.015962424,0.003793307,84.70560067948321,15.294399320516789
vsp5_241011_Ag-0.25-Pd-0.75_pp0_rep1,vsp,5,241011,Ag-0.25-Pd-0.75,1,CO2R,50,2.89,63.29197095565925,17.563850687622793,0.008806855,0,80.86462849795059,19.13537150204941
vsp5_241011_Ag-0.25-Pd-0.75_pp0_rep2,vsp,5,241011,Ag-0.25-Pd-0.75,2,CO2R,150,3.55,48.04871413923706,33.00098231827112,0.028622278,0.013206328,81.09383175403057,18.906168245969425
vsp23_241025_Ag-0.2-Ga-0.8_pp0_rep1,vsp,23,241025,Ag-0.2-Ga-0.8,1,HER,50,3.02,,,,,,
vsp5_241011_Ag-0.25-Pd-0.75_pp0_rep2,vsp,5,241011,Ag-0.25-Pd-0.75,2,CO2R,50,2.91,76.92941890393188,7.205304518664047,0.007705998,0,84.14242942,15.85757058
vsp5_241011_Ag-0.25-Pd-0.75_pp0_rep2,vsp,5,241011,Ag-0.25-Pd-0.75,2,CO2R,100,3.37,44.26269643641842,35.82760314341847,0.018714566,0.006743657,80.11773496651404,19.882265033485965
vsp5_241011_Ag-0.25-Pd-0.75_pp0_rep2,vsp,5,241011,Ag-0.25-Pd-0.75,2,CO2R,200,3.68,59.90677771035176,22.186886051080556,0.029998349,0.010958442,82.13709200706059,17.862907992939412
vsp5_241011_Ag-0.25-Pd-0.75_pp0_rep2,vsp,5,241011,Ag-0.25-Pd-0.75,2,CO2R,300,3.84,74.81679884492247,6.4833005893909625,0.021099756,0.003512321,81.32668868,18.67331132
vsp5_241011_Ag-0.25-Pd-0.75_pp0_rep3,vsp,5,241011,Ag-0.25-Pd-0.75,3,CO2R,100,3.29,57.64401849798071,24.106090373280946,0.009907712,0.002528871,81.76254545404423,18.23745454595577
vsp5_241011_Ag-0.25-Pd-0.75_pp0_rep3,vsp,5,241011,Ag-0.25-Pd-0.75,3,CO2R,150,3.48,60.96465713867208,22.92239685658153,0.0161459,0.005057743,83.91023480179878,16.08976519820122
vsp26_241004_Au-0.333-Ga-0.667_pp0,vsp,26,241004,Au-0.333-Ga-0.667,avg,HER,50,3.02,,,,,,
vsp5_241011_Ag-0.25-Pd-0.75_pp0_rep3,vsp,5,241011,Ag-0.25-Pd-0.75,3,CO2R,50,2.89,65.22923685366926,12.539292730844794,0.009907712,0,77.77843729601618,22.22156270398382
vsp5_241011_Ag-0.25-Pd-0.75_pp0_rep3,vsp,5,241011,Ag-0.25-Pd-0.75,3,CO2R,300,3.74,75.36064784783109,6.515225933202358,0.01522852,0.002388378,81.89530307910806,18.10469692089194
vsp5_241011_Ag-0.25-Pd-0.75_pp0_rep3,vsp,5,241011,Ag-0.25-Pd-0.75,3,CO2R,200,3.62,67.50957333277533,16.44032416502947,0.019540209,0.004636264,83.97654542531305,16.02345457468695
vsp5_241011_Ag-0.3-Pd-0.7_pp0,vsp,5,241011,Ag-0.3-Pd-0.7,avg,CO2R,100,3.28,48.17803260164473,32.24705304518664,0.012659854,0,80.43972266,19.56027734
vsp7_241025_Cu-0.833-Zn-0.167_pp0,vsp,7,241025,Cu-0.833-Zn-0.167,avg,HER,50,3.02,,,,,,
vsp5_241011_Ag-0.3-Pd-0.7_pp0,vsp,5,241011,Ag-0.3-Pd-0.7,avg,CO2R,50,2.91,55.82288811232711,19.597249508840864,0.011008568,0,75.43114618950366,24.568853810496336
vsp5_241011_Ag-0.3-Pd-0.7_pp0,vsp,5,241011,Ag-0.3-Pd-0.7,std,CO2R,50,0,0,0,0,0,0,0
vsp5_241011_Ag-0.3-Pd-0.7_pp0,vsp,5,241011,Ag-0.3-Pd-0.7,std,CO2R,100,0,0,0,0,0,0,0
vsp7_241025_Cu-0.833-Zn-0.167_pp0_rep1,vsp,7,241025,Cu-0.833-Zn-0.167,1,HER,50,3.02,,,,,,
vsp5_241011_Ag-0.3-Pd-0.7_pp0,vsp,5,241011,Ag-0.3-Pd-0.7,avg,CO2R,200,3.6,63.40339827156877,19.527259332023576,0.025594921,0.003161089,82.96237935971126,17.037620640288736
vsp5_241011_Ag-0.3-Pd-0.7_pp0,vsp,5,241011,Ag-0.3-Pd-0.7,std,CO2R,200,0,0,0,0,0,0,0
vsp5_241011_Ag-0.3-Pd-0.7_pp0,vsp,5,241011,Ag-0.3-Pd-0.7,avg,CO2R,300,3.73,75.22798133461674,5.508349705304519,0.018714566,0.001545421,80.75906248212823,19.24093751787177
vsp5_241011_Ag-0.3-Pd-0.7_pp0,vsp,5,241011,Ag-0.3-Pd-0.7,avg,CO2R,150,3.45,54.633493063257234,27.12671905697446,0.018347614,0.002247886,81.78311431075882,18.21688568924118
vsp5_241011_Ag-0.3-Pd-0.7_pp0,vsp,5,241011,Ag-0.3-Pd-0.7,std,CO2R,150,0,0,0,0,0,0,0
vsp5_241011_Ag-0.3-Pd-0.7_pp0,vsp,5,241011,Ag-0.3-Pd-0.7,std,CO2R,300,0,0,0,0,0,0,0
uoft4_240405_Au-0.333-Tl-0.667_pp0_rep2,uoft,4,240405,Au-0.333-Tl-0.667,2,HER,50,3.03,,,,,,
vsp5_241011_Ag-0.3-Pd-0.7_pp0_rep1,vsp,5,241011,Ag-0.3-Pd-0.7,1,CO2R,100,3.28,48.17803260164473,32.24705304518664,0.012659854,0,80.43972266,19.56027734
vsp5_241011_Ag-0.3-Pd-0.7_pp0_rep1,vsp,5,241011,Ag-0.3-Pd-0.7,1,CO2R,150,3.45,54.633493063257234,27.12671905697446,0.018347614,0.002247886,81.78311431075882,18.21688568924118
vsp5_241011_Ag-0.3-Pd-0.7_pp0_rep1,vsp,5,241011,Ag-0.3-Pd-0.7,1,CO2R,200,3.6,63.40339827156877,19.527259332023576,0.025594921,0.003161089,82.96237935971126,17.037620640288736
vsp5_241011_Ag-0.3-Pd-0.7_pp0_rep1,vsp,5,241011,Ag-0.3-Pd-0.7,1,CO2R,50,2.91,55.82288811232711,19.597249508840864,0.011008568,0,75.43114618950366,24.568853810496336
vsp5_241011_Ag-0.3-Pd-0.7_pp0_rep1,vsp,5,241011,Ag-0.3-Pd-0.7,1,CO2R,300,3.73,75.22798133461674,5.508349705304519,0.018714566,0.001545421,80.75906248212823,19.24093751787177
vsp5_241011_Ag-0.333-Pd-0.667_pp0,vsp,5,241011,Ag-0.333-Pd-0.667,avg,CO2R,50,2.94,53.80903555,23.63457760314342,0.008806855,0,77.45242000992647,22.54757999007353
uoft6_240624_Cd-0.667-Tl-0.333_pp0,uoft,6,240624,Cd-0.667-Tl-0.333,avg,HER,50,3.03,,,,,,
vsp5_241011_Ag-0.333-Pd-0.667_pp0,vsp,5,241011,Ag-0.333-Pd-0.667,std,CO2R,150,0,0,0,0,0,0,0
vsp10_240726_Au-0.75-Zn-0.25_pp0_rep3,vsp,10,240726,Au-0.75-Zn-0.25,3,HER,50,3.03,,,,,,
vsp5_241011_Ag-0.333-Pd-0.667_pp0,vsp,5,241011,Ag-0.333-Pd-0.667,avg,CO2R,100,3.37,45.67013329427274,36.49803536345776,0.01376071,0.004214785,82.18812131737612,17.811878682623885
vsp5_241011_Ag-0.333-Pd-0.667_pp0,vsp,5,241011,Ag-0.333-Pd-0.667,std,CO2R,50,0,0,0,0,0,0,0
vsp5_241011_Ag-0.333-Pd-0.667_pp0,vsp,5,241011,Ag-0.333-Pd-0.667,avg,CO2R,300,3.77,74.54769926133629,6.188605108,0.017430233,0.001685914,80.75739768053502,19.24260231946498
vsp5_241011_Ag-0.333-Pd-0.667_pp0,vsp,5,241011,Ag-0.333-Pd-0.667,avg,CO2R,150,3.53,54.75946347485823,28.722986247544203,0.021650184,0.005057743,83.51179386770164,16.48820613229836
vsp5_241011_Ag-0.333-Pd-0.667_pp0,vsp,5,241011,Ag-0.333-Pd-0.667,std,CO2R,300,0,0,0,0,0,0,0
vsp5_241011_Ag-0.333-Pd-0.667_pp0,vsp,5,241011,Ag-0.333-Pd-0.667,avg,CO2R,200,3.66,67.89941199857708,16.046168958742633,0.026695778,0.003582568,83.97931934,16.020680660241396
vsp5_241011_Ag-0.333-Pd-0.667_pp0,vsp,5,241011,Ag-0.333-Pd-0.667,std,CO2R,200,0,0,0,0,0,0,0
vsp5_241011_Ag-0.333-Pd-0.667_pp0,vsp,5,241011,Ag-0.333-Pd-0.667,std,CO2R,100,0,0,0,0,0,0,0
vsp5_241011_Ag-0.333-Pd-0.667_pp0_rep1,vsp,5,241011,Ag-0.333-Pd-0.667,1,CO2R,100,3.37,45.67013329427274,36.49803536345776,0.01376071,0.004214785,82.18812131737612,17.811878682623885
vsp5_241011_Ag-0.333-Pd-0.667_pp0_rep1,vsp,5,241011,Ag-0.333-Pd-0.667,1,CO2R,300,3.77,74.54769926133629,6.188605108,0.017430233,0.001685914,80.75739768053502,19.24260231946498
vsp15_240809_Au-0.375-In-0.25-Pd-0.375_pp0_rep1,vsp,15,240809,Au-0.375-In-0.25-Pd-0.375,1,HER,50,3.03,,,,,,
vsp5_241011_Ag-0.333-Pd-0.667_pp0_rep1,vsp,5,241011,Ag-0.333-Pd-0.667,1,CO2R,50,2.94,53.80903555,23.63457760314342,0.008806855,0,77.45242000992647,22.54757999007353
vsp5_241011_Ag-0.333-Pd-0.667_pp0_rep1,vsp,5,241011,Ag-0.333-Pd-0.667,1,CO2R,150,3.53,54.75946347485823,28.722986247544203,0.021650184,0.005057743,83.51179386770164,16.48820613229836
vsp5_241011_Ag-0.333-Pd-0.667_pp0_rep1,vsp,5,241011,Ag-0.333-Pd-0.667,1,CO2R,200,3.66,67.89941199857708,16.046168958742633,0.026695778,0.003582568,83.97931934,16.020680660241396
vsp5_241011_Ag-0.4-Pd-0.6_pp0,vsp,5,241011,Ag-0.4-Pd-0.6,avg,CO2R,200,3.75,51.79298583356002,31.285609037328097,0.02614535,0.004004046,83.11121572157766,16.888784278422335
vsp23_241025_Ag-0.167-Ga-0.833_pp0,vsp,23,241025,Ag-0.167-Ga-0.833,avg,HER,50,3.03,,,,,,
vsp23_241025_Ag-0.167-Ga-0.833_pp0_rep1,vsp,23,241025,Ag-0.167-Ga-0.833,1,HER,50,3.03,,,,,,
vsp5_241011_Ag-0.4-Pd-0.6_pp0,vsp,5,241011,Ag-0.4-Pd-0.6,avg,CO2R,50,3.11,48.18305467785474,31.576620825147348,0.009907712,0,79.76958321450421,20.23041678549579
vsp5_241011_Ag-0.4-Pd-0.6_pp0,vsp,5,241011,Ag-0.4-Pd-0.6,std,CO2R,50,0,0,0,0,0,0,0
vsp5_241011_Ag-0.4-Pd-0.6_pp0,vsp,5,241011,Ag-0.4-Pd-0.6,avg,CO2R,300,3.87,68.22532381928896,13.983300589390964,0.024402326,0.002809857,82.23814328318733,17.761856716812673
vsp5_241011_Ag-0.4-Pd-0.6_pp0,vsp,5,241011,Ag-0.4-Pd-0.6,std,CO2R,300,0,0,0,0,0,0,0
vsp5_241011_Ag-0.4-Pd-0.6_pp0,vsp,5,241011,Ag-0.4-Pd-0.6,avg,CO2R,150,3.62,47.59589026763481,36.04616895874263,0.019815423,0.003371828,83.66755317,16.332446831192698
vsp5_241011_Ag-0.4-Pd-0.6_pp0,vsp,5,241011,Ag-0.4-Pd-0.6,std,CO2R,150,0,0,0,0,0,0,0
vsp5_241011_Ag-0.4-Pd-0.6_pp0,vsp,5,241011,Ag-0.4-Pd-0.6,std,CO2R,200,0,0,0,0,0,0,0
vsp5_241011_Ag-0.4-Pd-0.6_pp0,vsp,5,241011,Ag-0.4-Pd-0.6,std,CO2R,100,0,0,0,0,0,0,0
vsp5_241011_Ag-0.4-Pd-0.6_pp0,vsp,5,241011,Ag-0.4-Pd-0.6,avg,CO2R,100,3.44,44.33363326288476,38.87033398821218,0.01376071,0.001685914,83.21941387570351,16.78058612429649
vsp5_241011_Ag-0.4-Pd-0.6_pp0_rep1,vsp,5,241011,Ag-0.4-Pd-0.6,1,CO2R,150,3.62,47.59589026763481,36.04616895874263,0.019815423,0.003371828,83.66755317,16.332446831192698
vsp5_241011_Ag-0.4-Pd-0.6_pp0_rep1,vsp,5,241011,Ag-0.4-Pd-0.6,1,CO2R,200,3.75,51.79298583356002,31.285609037328097,0.02614535,0.004004046,83.11121572157766,16.888784278422335
vsp5_241011_Ag-0.4-Pd-0.6_pp0_rep1,vsp,5,241011,Ag-0.4-Pd-0.6,1,CO2R,100,3.44,44.33363326288476,38.87033398821218,0.01376071,0.001685914,83.21941387570351,16.78058612429649
vsp5_241011_Ag-0.4-Pd-0.6_pp0_rep1,vsp,5,241011,Ag-0.4-Pd-0.6,1,CO2R,50,3.11,48.18305467785474,31.576620825147348,0.009907712,0,79.76958321450421,20.23041678549579
vsp5_241011_Ag-0.4-Pd-0.6_pp0_rep1,vsp,5,241011,Ag-0.4-Pd-0.6,1,CO2R,300,3.87,68.22532381928896,13.983300589390964,0.024402326,0.002809857,82.23814328318733,17.761856716812673
vsp23_241025_Ag-0.25-Ga-0.75_pp0_rep3,vsp,23,241025,Ag-0.25-Ga-0.75,3,HER,50,3.03,,,,,,
vsp23_241025_Ag-0.714-Ga-0.286_pp0,vsp,23,241025,Ag-0.714-Ga-0.286,avg,HER,50,3.03,,,,,,
vsp5_241011_Ag-0.429-Pd-0.571_pp0,vsp,5,241011,Ag-0.429-Pd-0.571,avg,CO2R,50,2.88,58.85371110506602,19.12573673870334,0.008806855,0,77.98825469843791,22.011745301562087
vsp5_241011_Ag-0.429-Pd-0.571_pp0,vsp,5,241011,Ag-0.429-Pd-0.571,std,CO2R,50,0,0,0,0,0,0,0
vsp5_241011_Ag-0.429-Pd-0.571_pp0,vsp,5,241011,Ag-0.429-Pd-0.571,avg,CO2R,100,3.3,36.05662390926782,46.385068762278976,0.009357283,0.002528871,82.45555598967118,17.544444010328817
vsp5_241011_Ag-0.429-Pd-0.571_pp0,vsp,5,241011,Ag-0.429-Pd-0.571,avg,CO2R,150,3.55,41.83305781665237,41.444007858546165,0.013944187,0.005338728,83.29832575377439,16.701674246225608
vsp23_241025_Ag-0.714-Ga-0.286_pp0_rep1,vsp,23,241025,Ag-0.714-Ga-0.286,1,HER,50,3.03,,,,,,
vsp5_241011_Ag-0.429-Pd-0.571_pp0,vsp,5,241011,Ag-0.429-Pd-0.571,avg,CO2R,200,3.67,60.41055473016803,23.483546168958743,0.017888924,0.005268482,83.9199769,16.0800231
vsp5_241011_Ag-0.429-Pd-0.571_pp0,vsp,5,241011,Ag-0.429-Pd-0.571,std,CO2R,200,0,0,0,0,0,0,0
vsp5_241011_Ag-0.429-Pd-0.571_pp0,vsp,5,241011,Ag-0.429-Pd-0.571,avg,CO2R,300,3.82,68.76833580949591,12.00392927308448,0.012476377,0.004495771,80.7907201,19.209279895988303
vsp5_241011_Ag-0.429-Pd-0.571_pp0,vsp,5,241011,Ag-0.429-Pd-0.571,std,CO2R,300,0,0,0,0,0,0,0
vsp5_241011_Ag-0.429-Pd-0.571_pp0,vsp,5,241011,Ag-0.429-Pd-0.571,std,CO2R,100,0,0,0,0,0,0,0
vsp5_241011_Ag-0.429-Pd-0.571_pp0,vsp,5,241011,Ag-0.429-Pd-0.571,std,CO2R,150,0,0,0,0,0,0,0
vsp5_241011_Ag-0.429-Pd-0.571_pp0_rep1,vsp,5,241011,Ag-0.429-Pd-0.571,1,CO2R,200,3.67,60.41055473016803,23.483546168958743,0.017888924,0.005268482,83.9199769,16.0800231
vsp5_241011_Ag-0.429-Pd-0.571_pp0_rep1,vsp,5,241011,Ag-0.429-Pd-0.571,1,CO2R,150,3.55,41.83305781665237,41.444007858546165,0.013944187,0.005338728,83.29832575377439,16.701674246225608
vsp5_241011_Ag-0.429-Pd-0.571_pp0_rep1,vsp,5,241011,Ag-0.429-Pd-0.571,1,CO2R,50,2.88,58.85371110506602,19.12573673870334,0.008806855,0,77.98825469843791,22.011745301562087
vsp23_241025_Ag-0.75-Ga-0.25_pp0_rep2,vsp,23,241025,Ag-0.75-Ga-0.25,2,HER,50,3.03,,,,,,
vsp5_241011_Ag-0.429-Pd-0.571_pp0_rep1,vsp,5,241011,Ag-0.429-Pd-0.571,1,CO2R,100,3.3,36.05662390926782,46.385068762278976,0.009357283,0.002528871,82.45555598967118,17.544444010328817
vsp5_241011_Ag-0.429-Pd-0.571_pp0_rep1,vsp,5,241011,Ag-0.429-Pd-0.571,1,CO2R,300,3.82,68.76833580949591,12.00392927308448,0.012476377,0.004495771,80.7907201,19.209279895988303
vsp5_241011_Ag-0.5-Pd-0.5_pp0,vsp,5,241011,Ag-0.5-Pd-0.5,avg,CO2R,150,3.49,35.89459220043664,44.895219384413885,0.040364751,0.031002089,80.86326543026469,19.136734569735307
vsp5_241011_Ag-0.5-Pd-0.5_pp0,vsp,5,241011,Ag-0.5-Pd-0.5,avg,CO2R,50,2.88,69.98765406,11.272102161100195,0.007705998,0,81.26746222158557,18.73253777841442
vsp26_241004_Au-0.6-Ga-0.4_pp0_rep2,vsp,26,241004,Au-0.6-Ga-0.4,2,HER,50,3.03,,,,,,
vsp5_241011_Ag-0.5-Pd-0.5_pp0,vsp,5,241011,Ag-0.5-Pd-0.5,std,CO2R,100,0.1,2.387716539360767,2.2409818462560622,0.010994799,0.012348194548348415,1.1893906056049541,1.1893906056049555
vsp5_241011_Ag-0.5-Pd-0.5_pp0,vsp,5,241011,Ag-0.5-Pd-0.5,std,CO2R,50,0.09,5.879183234327441,5.218357212980878,0.001100857,0,0.902808,0.9028080003341756
vsp26_241004_Au-0.8-Ga-0.2_pp0,vsp,26,241004,Au-0.8-Ga-0.2,avg,HER,50,3.03,,,,,,
vsp5_241011_Ag-0.5-Pd-0.5_pp0,vsp,5,241011,Ag-0.5-Pd-0.5,std,CO2R,150,0.11,4.079459136873146,2.754935774130767,0.035051146,0.036490657,1.9048291395228822,1.9048291395228838
vsp5_241011_Ag-0.5-Pd-0.5_pp0,vsp,5,241011,Ag-0.5-Pd-0.5,std,CO2R,200,0.11,3.4933157295600736,2.040860404016481,0.058769888,0.052432309550188155,1.5847579808524237,1.5847579808524237
vsp5_241011_Ag-0.5-Pd-0.5_pp0,vsp,5,241011,Ag-0.5-Pd-0.5,avg,CO2R,300,3.83,58.06140883187902,27.456614276358877,0.10494835146689167,0.063549599,85.69096967682037,14.309030323179622
vsp5_241011_Ag-0.5-Pd-0.5_pp0,vsp,5,241011,Ag-0.5-Pd-0.5,std,CO2R,300,0.11,3.509647134503088,8.607464824215242,0.1040940519064552,0.083934493,11.999009641470224,11.999009641470236
vsp5_241011_Ag-0.5-Pd-0.5_pp0,vsp,5,241011,Ag-0.5-Pd-0.5,avg,CO2R,100,3.27,40.34380296721003,41.63310412573674,0.016512852503531867,0.009132035,82.00370532615555,17.996294673844442
vsp5_241011_Ag-0.5-Pd-0.5_pp0,vsp,5,241011,Ag-0.5-Pd-0.5,avg,CO2R,200,3.64,39.23266860574609,40.50834970530452,0.064033172,0.04460648,79.85221179958823,20.147788200411767
vsp5_241011_Ag-0.5-Pd-0.5_pp0_rep1,vsp,5,241011,Ag-0.5-Pd-0.5,1,CO2R,50,2.98,63.85067693402248,16.399803536345775,0.007705998,0,80.25818646820323,19.741813531796765
vsp5_241011_Ag-0.5-Pd-0.5_pp0_rep1,vsp,5,241011,Ag-0.5-Pd-0.5,1,CO2R,150,3.62,40.59804557534161,42.01866404715128,0.080729501,0.072775296,82.77285064,17.22714936
vsp5_241011_Ag-0.5-Pd-0.5_pp0_rep1,vsp,5,241011,Ag-0.5-Pd-0.5,1,CO2R,200,3.77,43.26581430873213,38.15938113948919,0.1318276058198631,0.1047374188653797,81.66522051,18.33477949
vsp5_241011_Ag-0.5-Pd-0.5_pp0_rep1,vsp,5,241011,Ag-0.5-Pd-0.5,1,CO2R,100,3.39,43.05739814601687,39.63654223968566,0.029172706,0.02318132,82.74827158,17.25172842
vsp5_241011_Ag-0.5-Pd-0.5_pp0_rep1,vsp,5,241011,Ag-0.5-Pd-0.5,1,CO2R,300,3.95,61.90650568122371,37.23968565815324,0.2251252224648184,0.1603023406108629,99.53804468466804,0.4619553153319486
vsp26_241004_Au-0.8-Ga-0.2_pp0_rep1,vsp,26,241004,Au-0.8-Ga-0.2,1,HER,50,3.03,,,,,,
vsp5_241011_Ag-0.5-Pd-0.5_pp0_rep2,vsp,5,241011,Ag-0.5-Pd-0.5,2,CO2R,200,3.56,37.27573291,41.84675835,0.027521421,0.008429571,79.16066655995468,20.839333440045323
vsp13_240823_Ag-0.636-Au-0.182-Zn-0.182_pp0,vsp,13,240823,Ag-0.636-Au-0.182-Zn-0.182,avg,HER,50,3.04,,,,,,
vsp5_241011_Ag-0.5-Pd-0.5_pp0_rep2,vsp,5,241011,Ag-0.5-Pd-0.5,2,CO2R,150,3.41,33.31896461528804,47.50982318,0.017613709,0.005338728,80.85371739935366,19.146282600646344
vsp5_241011_Ag-0.5-Pd-0.5_pp0_rep2,vsp,5,241011,Ag-0.5-Pd-0.5,2,CO2R,50,2.83,70.54259348385612,11.448919449901767,0.006605141,0,81.99811807,18.001881925240696
vsp5_241011_Ag-0.5-Pd-0.5_pp0_rep2,vsp,5,241011,Ag-0.5-Pd-0.5,2,CO2R,100,3.2,38.56452321663981,44.05697445972496,0.009357283,0,82.63085496,17.369145040549895
vsp5_241011_Ag-0.5-Pd-0.5_pp0_rep2,vsp,5,241011,Ag-0.5-Pd-0.5,2,CO2R,300,3.76,57.24748373056561,21.046168958742637,0.046786415,0.010255978,78.35497893751591,21.64502106248409
vsp5_241011_Ag-0.5-Pd-0.5_pp0_rep3,vsp,5,241011,Ag-0.5-Pd-0.5,3,CO2R,100,3.23,39.40948753897341,41.205795677799614,0.011008568,0.004214785,80.63198944339507,19.36801055660493
vsp5_241011_Ag-0.5-Pd-0.5_pp0_rep3,vsp,5,241011,Ag-0.5-Pd-0.5,3,CO2R,150,3.45,33.76676641068028,45.15717092337918,0.022751041,0.014892242,78.96322825373693,21.03677174626307
vsp13_240823_Ag-0.636-Au-0.182-Zn-0.182_pp0_rep1,vsp,13,240823,Ag-0.636-Au-0.182-Zn-0.182,1,HER,50,3.04,,,,,,
vsp5_241011_Ag-0.5-Pd-0.5_pp0_rep3,vsp,5,241011,Ag-0.5-Pd-0.5,3,CO2R,50,2.81,75.56969177007261,5.967583497053045,0.008806855,0,81.54608212,18.45391788
vsp5_241011_Ag-0.5-Pd-0.5_pp0_rep3,vsp,5,241011,Ag-0.5-Pd-0.5,3,CO2R,300,3.77,55.03023708384775,24.08398821218075,0.042933417,0.020090477,79.17988540827717,20.820114591722827
vsp5_241011_Ag-0.5-Pd-0.5_pp0_rep3,vsp,5,241011,Ag-0.5-Pd-0.5,3,CO2R,200,3.59,37.156458599259246,41.51890962671906,0.032750491,0.020652449,78.73074832932592,21.26925167067408
vsp5_241011_Ag-0.583-Pd-0.417_pp0,vsp,5,241011,Ag-0.583-Pd-0.417,avg,CO2R,100,3.24,41.725292431312646,42.03831041257367,0.015411996,0.010536964,83.79152896698342,16.20847103301658
vsp23_241025_Ag-0.75-Ga-0.25_pp0,vsp,23,241025,Ag-0.75-Ga-0.25,avg,HER,50,3.04,,,,,,
vsp5_241011_Ag-0.583-Pd-0.417_pp0,vsp,5,241011,Ag-0.583-Pd-0.417,std,CO2R,50,0,0,0,0,0,0,0
vsp3_240718_Au-0.875-Cu-0.125_pp0,vsp,3,240718,Au-0.875-Cu-0.125,avg,HER,50,3.04,,,,,,
vsp5_241011_Ag-0.583-Pd-0.417_pp0,vsp,5,241011,Ag-0.583-Pd-0.417,std,CO2R,100,0,0,0,0,0,0,0
vsp5_241011_Ag-0.583-Pd-0.417_pp0,vsp,5,241011,Ag-0.583-Pd-0.417,avg,CO2R,50,2.84,73.88980727782544,8.899803536345775,0.007705998,0,82.79731681200619,17.202683187993813
vsp5_241011_Ag-0.583-Pd-0.417_pp0,vsp,5,241011,Ag-0.583-Pd-0.417,avg,CO2R,200,3.63,38.266651321433805,43.57441060903733,0.056143699,0.054370733,81.95429496168092,18.045705038319085
vsp5_241011_Ag-0.583-Pd-0.417_pp0,vsp,5,241011,Ag-0.583-Pd-0.417,std,CO2R,200,0,0,0,0,0,0,0
vsp5_241011_Ag-0.583-Pd-0.417_pp0,vsp,5,241011,Ag-0.583-Pd-0.417,avg,CO2R,300,3.81,64.26625374040051,17.00147347740668,0.075775645,0.034842227,81.38427658099094,18.615723419009058
vsp5_241011_Ag-0.583-Pd-0.417_pp0,vsp,5,241011,Ag-0.583-Pd-0.417,std,CO2R,300,0,0,0,0,0,0,0
vsp5_241011_Ag-0.583-Pd-0.417_pp0,vsp,5,241011,Ag-0.583-Pd-0.417,avg,CO2R,150,3.47,36.133838330996674,46.96954813359528,0.035227419,0.037933069,83.17852411623153,16.82147588376847
vsp5_241011_Ag-0.583-Pd-0.417_pp0,vsp,5,241011,Ag-0.583-Pd-0.417,std,CO2R,150,0,0,0,0,0,0,0
vsp3_240718_Au-0.875-Cu-0.125_pp0_rep1,vsp,3,240718,Au-0.875-Cu-0.125,1,HER,50,3.04,,,,,,
vsp5_241011_Ag-0.583-Pd-0.417_pp0_rep1,vsp,5,241011,Ag-0.583-Pd-0.417,1,CO2R,300,3.81,64.26625374040051,17.00147347740668,0.075775645,0.034842227,81.38427658099094,18.615723419009058
vsp5_241011_Ag-0.583-Pd-0.417_pp0_rep1,vsp,5,241011,Ag-0.583-Pd-0.417,1,CO2R,50,2.84,73.88980727782544,8.899803536345775,0.007705998,0,82.79731681200619,17.202683187993813
vsp5_241011_Ag-0.583-Pd-0.417_pp0_rep1,vsp,5,241011,Ag-0.583-Pd-0.417,1,CO2R,200,3.63,38.266651321433805,43.57441060903733,0.056143699,0.054370733,81.95429496168092,18.045705038319085
vsp5_241011_Ag-0.583-Pd-0.417_pp0_rep1,vsp,5,241011,Ag-0.583-Pd-0.417,1,CO2R,100,3.24,41.725292431312646,42.03831041257367,0.015411996,0.010536964,83.79152896698342,16.20847103301658
vsp5_241011_Ag-0.583-Pd-0.417_pp0_rep1,vsp,5,241011,Ag-0.583-Pd-0.417,1,CO2R,150,3.47,36.133838330996674,46.96954813359528,0.035227419,0.037933069,83.17852411623153,16.82147588376847
vsp7_241025_Cu-0.2-Zn-0.8_pp0,vsp,7,241025,Cu-0.2-Zn-0.8,avg,HER,50,3.04,,,,,,
vsp5_241011_Ag-0.75-Pd-0.25_pp0,vsp,5,241011,Ag-0.75-Pd-0.25,avg,CO2R,50,2.97,27.582498064408128,55.03438114,0.011008568,0.1433027058922701,82.77119047812528,17.228809521874723
vsp5_241011_Ag-0.75-Pd-0.25_pp0,vsp,5,241011,Ag-0.75-Pd-0.25,std,CO2R,50,0,0,0,0,0,0,0
vsp7_241025_Cu-0.2-Zn-0.8_pp0_rep1,vsp,7,241025,Cu-0.2-Zn-0.8,1,HER,50,3.04,,,,,,
vsp5_241011_Ag-0.75-Pd-0.25_pp0,vsp,5,241011,Ag-0.75-Pd-0.25,std,CO2R,100,0,0,0,0,0,0,0
vsp5_241011_Ag-0.75-Pd-0.25_pp0,vsp,5,241011,Ag-0.75-Pd-0.25,avg,CO2R,100,3.27,19.18370336269853,65.14243614931237,0.017613709,0.080923881,84.42665426608106,15.57334573391894
vsp5_241011_Ag-0.75-Pd-0.25_pp0,vsp,5,241011,Ag-0.75-Pd-0.25,std,CO2R,300,0,0,0,0,0,0,0
vsp5_241011_Ag-0.75-Pd-0.25_pp0,vsp,5,241011,Ag-0.75-Pd-0.25,std,CO2R,150,0,0,0,0,0,0,0
vsp5_241011_Ag-0.75-Pd-0.25_pp0,vsp,5,241011,Ag-0.75-Pd-0.25,avg,CO2R,200,3.62,27.518466592730544,53.73403732809431,0.043759059,0.010747703,81.31170644682778,18.688293553172212
vsp5_241011_Ag-0.75-Pd-0.25_pp0,vsp,5,241011,Ag-0.75-Pd-0.25,std,CO2R,200,0,0,0,0,0,0,0
vsp5_241011_Ag-0.75-Pd-0.25_pp0,vsp,5,241011,Ag-0.75-Pd-0.25,avg,CO2R,300,3.84,66.34748582309737,13.55108055009823,0.069904409,0.012503864,79.98855377342183,20.011446226578173
vsp5_241011_Ag-0.75-Pd-0.25_pp0,vsp,5,241011,Ag-0.75-Pd-0.25,avg,CO2R,150,3.46,23.153863859884076,61.01669941060904,0.026053612,0.008429571,84.20801219879363,15.791987801206377
uoft5_240507_Cd-0.5-Ga-0.25-In-0.25_pp0,uoft,5,240507,Cd-0.5-Ga-0.25-In-0.25,avg,HER,50,3.05,,,,,,
vsp5_241011_Ag-0.75-Pd-0.25_pp0_rep1,vsp,5,241011,Ag-0.75-Pd-0.25,1,CO2R,300,3.84,66.34748582309737,13.55108055009823,0.069904409,0.012503864,79.98855377342183,20.011446226578173
vsp5_241011_Ag-0.75-Pd-0.25_pp0_rep1,vsp,5,241011,Ag-0.75-Pd-0.25,1,CO2R,100,3.27,19.18370336269853,65.14243614931237,0.017613709,0.080923881,84.42665426608106,15.57334573391894
vsp5_241011_Ag-0.75-Pd-0.25_pp0_rep1,vsp,5,241011,Ag-0.75-Pd-0.25,1,CO2R,200,3.62,27.518466592730544,53.73403732809431,0.043759059,0.010747703,81.31170644682778,18.688293553172212
vsp5_241011_Ag-0.75-Pd-0.25_pp0_rep1,vsp,5,241011,Ag-0.75-Pd-0.25,1,CO2R,150,3.46,23.153863859884076,61.01669941060904,0.026053612,0.008429571,84.20801219879363,15.791987801206377
vsp5_241011_Ag-0.75-Pd-0.25_pp0_rep1,vsp,5,241011,Ag-0.75-Pd-0.25,1,CO2R,50,2.97,27.582498064408128,55.03438114,0.011008568,0.1433027058922701,82.77119047812528,17.228809521874723
vsp10_240726_Au-0.4-Zn-0.6_pp0,vsp,10,240726,Au-0.4-Zn-0.6,avg,HER,50,3.05,,,,,,
vsp10_240726_Au-0.4-Zn-0.6_pp0_rep1,vsp,10,240726,Au-0.4-Zn-0.6,1,HER,50,3.05,,,,,,
vsp5_241011_Ag-0.778-Pd-0.222_pp0,vsp,5,241011,Ag-0.778-Pd-0.222,avg,CO2R,50,2.97,35.54248885726841,48.00589390962672,0.008806855,0.005057743,83.56224736412457,16.437752635875427
vsp5_241011_Ag-0.778-Pd-0.222_pp0,vsp,5,241011,Ag-0.778-Pd-0.222,std,CO2R,50,0,0,0,0,0,0,0
vsp5_241011_Ag-0.778-Pd-0.222_pp0,vsp,5,241011,Ag-0.778-Pd-0.222,avg,CO2R,100,3.34,21.24212684927494,66.18123772102162,0.015962424,0.042147855,87.48345201281609,12.516547987183912
vsp5_241011_Ag-0.778-Pd-0.222_pp0,vsp,5,241011,Ag-0.778-Pd-0.222,std,CO2R,300,0,0,0,0,0,0,0
vsp5_241011_Ag-0.778-Pd-0.222_pp0,vsp,5,241011,Ag-0.778-Pd-0.222,avg,CO2R,200,3.75,47.613362907782125,36.089145383104125,0.056694127,0.03182163,83.79621410296036,16.203785897039637
vsp5_241011_Ag-0.778-Pd-0.222_pp0,vsp,5,241011,Ag-0.778-Pd-0.222,std,CO2R,150,0,0,0,0,0,0,0
vsp5_241011_Ag-0.778-Pd-0.222_pp0,vsp,5,241011,Ag-0.778-Pd-0.222,std,CO2R,200,0,0,0,0,0,0,0
vsp5_241011_Ag-0.778-Pd-0.222_pp0,vsp,5,241011,Ag-0.778-Pd-0.222,std,CO2R,100,0,0,0,0,0,0,0
vsp5_241011_Ag-0.778-Pd-0.222_pp0,vsp,5,241011,Ag-0.778-Pd-0.222,avg,CO2R,150,3.56,27.04095084642909,59.05697445972496,0.030090087,0.02809857,86.15973876294514,13.84026123705486
vsp5_241011_Ag-0.778-Pd-0.222_pp0,vsp,5,241011,Ag-0.778-Pd-0.222,avg,CO2R,300,3.87,64.10198999769821,16.876227897838902,0.044584702,0.014751749,81.04167343759634,18.958326562403656
vsp5_241011_Ag-0.778-Pd-0.222_pp0_rep1,vsp,5,241011,Ag-0.778-Pd-0.222,1,CO2R,50,2.97,35.54248885726841,48.00589390962672,0.008806855,0.005057743,83.56224736412457,16.437752635875427
vsp5_241011_Ag-0.778-Pd-0.222_pp0_rep1,vsp,5,241011,Ag-0.778-Pd-0.222,1,CO2R,200,3.75,47.613362907782125,36.089145383104125,0.056694127,0.03182163,83.79621410296036,16.203785897039637
vsp5_241011_Ag-0.778-Pd-0.222_pp0_rep1,vsp,5,241011,Ag-0.778-Pd-0.222,1,CO2R,150,3.56,27.04095084642909,59.05697445972496,0.030090087,0.02809857,86.15973876294514,13.84026123705486
vsp10_240726_Au-0.429-Zn-0.571_pp0,vsp,10,240726,Au-0.429-Zn-0.571,avg,HER,50,3.05,,,,,,
vsp5_241011_Ag-0.778-Pd-0.222_pp0_rep1,vsp,5,241011,Ag-0.778-Pd-0.222,1,CO2R,100,3.34,21.24212684927494,66.18123772102162,0.015962424,0.042147855,87.48345201281609,12.516547987183912
vsp5_241011_Ag-0.778-Pd-0.222_pp0_rep1,vsp,5,241011,Ag-0.778-Pd-0.222,1,CO2R,300,3.87,64.10198999769821,16.876227897838902,0.044584702,0.014751749,81.04167343759634,18.958326562403656
vsp10_240726_Au-0.429-Zn-0.571_pp0_rep1,vsp,10,240726,Au-0.429-Zn-0.571,1,HER,50,3.05,,,,,,
vsp5_241011_Ag-1.0_pp0,vsp,5,241011,Ag-1.0,avg,CO2R,50,3.37,38.68881960283748,45.89882121807466,0.097976258,0.023602799,84.72404860590672,15.275951394093283
vsp5_241011_Ag-1.0_pp0,vsp,5,241011,Ag-1.0,std,CO2R,50,0,0,0,0,0,0,0
vsp5_241011_Ag-1.0_pp0,vsp,5,241011,Ag-1.0,avg,CO2R,150,3.82,29.51390487350645,50.0540275,0.068987028,0.067998539,79.71645140078783,20.283548599212168
vsp5_241011_Ag-1.0_pp0,vsp,5,241011,Ag-1.0,avg,CO2R,100,3.66,32.81236267760364,50.164538310412574,0.078711264,0.050998904,83.11896842926333,16.881031570736667
vsp13_240823_Ag-0.125-Au-0.125-Zn-0.75_pp0_rep3,vsp,13,240823,Ag-0.125-Au-0.125-Zn-0.75,3,HER,50,3.05,,,,,,
vsp5_241011_Ag-1.0_pp0,vsp,5,241011,Ag-1.0,std,CO2R,150,0,0,0,0,0,0,0
vsp5_241011_Ag-1.0_pp0,vsp,5,241011,Ag-1.0,avg,CO2R,200,3.94,34.64981481093976,43.05869351669941,0.072656551,0.008218832,77.80124669,22.198753307132307
vsp5_241011_Ag-1.0_pp0,vsp,5,241011,Ag-1.0,std,CO2R,200,0,0,0,0,0,0,0
vsp5_241011_Ag-1.0_pp0,vsp,5,241011,Ag-1.0,avg,CO2R,300,4.07,59.69888468057503,19.41552062868369,0.066968791,0.007024642,79.19746074297339,20.80253925702661
vsp5_241011_Ag-1.0_pp0,vsp,5,241011,Ag-1.0,std,CO2R,100,0,0,0,0,0,0,0
vsp5_241011_Ag-1.0_pp0,vsp,5,241011,Ag-1.0,std,CO2R,300,0,0,0,0,0,0,0
vsp5_241011_Ag-1.0_pp0_rep1,vsp,5,241011,Ag-1.0,1,CO2R,200,3.94,34.64981481093976,43.05869351669941,0.072656551,0.008218832,77.80124669,22.198753307132307
vsp5_241011_Ag-1.0_pp0_rep1,vsp,5,241011,Ag-1.0,1,CO2R,150,3.82,29.51390487350645,50.0540275,0.068987028,0.067998539,79.71645140078783,20.283548599212168
vsp5_241011_Ag-1.0_pp0_rep1,vsp,5,241011,Ag-1.0,1,CO2R,50,3.37,38.68881960283748,45.89882121807466,0.097976258,0.023602799,84.72404860590672,15.275951394093283
vsp14_240906_Au-0.25-Cu-0.25-Zn-0.5_pp0_rep2,vsp,14,240906,Au-0.25-Cu-0.25-Zn-0.5,2,HER,50,3.05,,,,,,
vsp5_241011_Ag-1.0_pp0_rep1,vsp,5,241011,Ag-1.0,1,CO2R,100,3.66,32.81236267760364,50.164538310412574,0.078711264,0.050998904,83.11896842926333,16.881031570736667
vsp5_241011_Ag-1.0_pp0_rep1,vsp,5,241011,Ag-1.0,1,CO2R,300,4.07,59.69888468057503,19.41552062868369,0.066968791,0.007024642,79.19746074297339,20.80253925702661
