Repository: Jehadabed/ocx24-dashboard

# OCx24 Dashboard

An interactive web dashboard for exploring and analyzing  data from OCx24 experiments, featuring HER (Hydrogen Evolution Reaction) and CO2RR (CO2 Reduction Reaction) performance data, as well as XRD (X-ray Diffraction) data.

This project is part of the OCx24 research: https://ai.meta.com/blog/open-catalyst-simulations-experiments/.

## Features

- **Interactive Data Filtering**: Filter data by source, batch, reaction type, element count, and voltage/current density ranges
- **Data Aggregation**: Average data across multiple replicates with statistical analysis
- **Interactive Plots**: Dedicated plotting interfaces for HER and CO2RR performance visualization

File: Data/ExpDataDump_250923.csv (part 23 of 25)
sample id,source,batch number,batch date,composition,rep,reaction,current density,voltage,fe_h2,fe_co,fe_ch4,fe_c2h4,fe_gas_total,fe_liquid
vsp4_240726_Pd-0.889-Sn-0.111_pp0_rep2,vsp,4,240726,Pd-0.889-Sn-0.111,2,CO2R,50,3.14,79.61497415723280,16.222986247544200,0.068253124,0.004214785,95.91932555083940,4.080674449160630
vsp4_240726_Pd-0.889-Sn-0.111_pp0_rep3,vsp,4,240726,Pd-0.889-Sn-0.111,3,CO2R,300,3.78,83.89252756910590,1.9621807465618900,0.057061079,0.003652814,85.92250704574780,14.077492954252200
vsp4_240726_Pd-0.889-Sn-0.111_pp0_rep3,vsp,4,240726,Pd-0.889-Sn-0.111,3,CO2R,150,3.53,82.92201134152210,9.165029469548130,0.096875401,0.006181685,92.20196088032800,7.798039119671960
vsp4_240726_Pd-0.889-Sn-0.111_pp0_rep3,vsp,4,240726,Pd-0.889-Sn-0.111,3,CO2R,100,3.45,80.04687271129340,13.614931237721000,0.1007284002715450,0.0059007,93.77733029,6.222669714145990
vsp4_240726_Pd-0.889-Sn-0.111_pp0_rep3,vsp,4,240726,Pd-0.889-Sn-0.111,3,CO2R,50,3.15,78.26905773,16.827111984282900,0.060547126,0,95.16462549811470,4.835374501885350
vsp4_240726_Pd-0.889-Sn-0.111_pp0_rep3,vsp,4,240726,Pd-0.889-Sn-0.111,3,CO2R,200,3.65,82.24214777459250,6.4685658153241600,0.098801901,0.006954396,88.82932145118150,11.170678548818500
vsp26_241004_Au-0.6-Ga-0.4_pp0_rep3,vsp,26,241004,Au-0.6-Ga-0.4,3,HER,50,3.01,,,,,,
vsp4_240726_Pd-1.0_pp0,vsp,4,240726,Pd-1.0,avg,CO2R,100,3.3,83.40099186005150,11.294204322200400,0.1238463937764890,0.007165135,94.83510494823660,5.164895051763380
vsp26_241004_Au-0.778-Ga-0.222_pp0_rep2,vsp,26,241004,Au-0.778-Ga-0.222,2,HER,50,3.01,,,,,,
vsp4_240726_Pd-1.0_pp0,vsp,4,240726,Pd-1.0,std,CO2R,50,0,0,0,0,0,0,0
uoft4_240405_Ag-0.889-Hg-0.111_pp0_rep1,uoft,4,240405,Ag-0.889-Hg-0.111,1,HER,50,3.02,,,,,,
vsp4_240726_Pd-1.0_pp0,vsp,4,240726,Pd-1.0,std,CO2R,100,0,0,0,0,0,0,0
vsp4_240726_Pd-1.0_pp0,vsp,4,240726,Pd-1.0,avg,CO2R,50,3.06,75.22191299252970,17.917485265225900,0.09027026,0.0059007,93.24446645467630,6.755533545323720
vsp4_240726_Pd-1.0_pp0,vsp,4,240726,Pd-1.0,avg,CO2R,200,3.54,89.81292766117730,4.1367878192534400,0.1153147533163310,0.007375875,94.08476338180620,5.915236618193820
vsp4_240726_Pd-1.0_pp0,vsp,4,240726,Pd-1.0,std,CO2R,200,0,0,0,0,0,0,0
vsp4_240726_Pd-1.0_pp0,vsp,4,240726,Pd-1.0,avg,CO2R,300,3.63,85.94509197,1.318762278978390,0.059813221,0.003371828,87.33313555,12.666864449664200
vsp4_240726_Pd-1.0_pp0,vsp,4,240726,Pd-1.0,std,CO2R,300,0,0,0,0,0,0,0
vsp4_240726_Pd-1.0_pp0,vsp,4,240726,Pd-1.0,avg,CO2R,150,3.43,85.93944213103430,7.111984282907660,0.1130213015797300,0.007024642,93.18201723134660,6.817982768653420
vsp4_240726_Pd-1.0_pp0,vsp,4,240726,Pd-1.0,std,CO2R,150,0,0,0,0,0,0,0
uoft5_240507_Cd-0.5-Ga-0.25-In-0.25_pp0_rep1,uoft,5,240507,Cd-0.5-Ga-0.25-In-0.25,1,HER,50,3.02,,,,,,
vsp4_240726_Pd-1.0_pp0_rep1,vsp,4,240726,Pd-1.0,1,CO2R,300,3.63,85.94509197,1.318762278978390,0.059813221,0.003371828,87.33313555,12.666864449664200
vsp4_240726_Pd-1.0_pp0_rep1,vsp,4,240726,Pd-1.0,1,CO2R,50,3.06,75.22191299252970,17.917485265225900,0.09027026,0.0059007,93.24446645467630,6.755533545323720
vsp4_240726_Pd-1.0_pp0_rep1,vsp,4,240726,Pd-1.0,1,CO2R,200,3.54,89.81292766117730,4.1367878192534400,0.1153147533163310,0.007375875,94.08476338180620,5.915236618193820
vsp4_240726_Pd-1.0_pp0_rep1,vsp,4,240726,Pd-1.0,1,CO2R,100,3.3,83.40099186005150,11.294204322200400,0.1238463937764890,0.007165135,94.83510494823660,5.164895051763380
vsp4_240726_Pd-1.0_pp0_rep1,vsp,4,240726,Pd-1.0,1,CO2R,150,3.43,85.93944213103430,7.111984282907660,0.1130213015797300,0.007024642,93.18201723134660,6.817982768653420
vsp5_241011_Ag-0.111-Pd-0.889_pp0,vsp,5,241011,Ag-0.111-Pd-0.889,avg,CO2R,200,3.73,77.39521647241000,7.3342337917485300,0.068803552,0.009483267,84.81490430218310,15.185095697816900
vsp5_241011_Ag-0.111-Pd-0.889_pp0,vsp,5,241011,Ag-0.111-Pd-0.889,std,CO2R,200,0,0,0,0,0,0,0
vsp5_241011_Ag-0.111-Pd-0.889_pp0,vsp,5,241011,Ag-0.111-Pd-0.889,avg,CO2R,150,3.62,75.24325681642220,9.837917485265230,0.067519219,0.010396471,85.16535101020150,14.834648989798500
vsp5_241011_Ag-0.111-Pd-0.889_pp0,vsp,5,241011,Ag-0.111-Pd-0.889,std,CO2R,100,0,0,0,0,0,0,0
vsp5_241011_Ag-0.111-Pd-0.889_pp0,vsp,5,241011,Ag-0.111-Pd-0.889,avg,CO2R,300,3.84,78.74531796020000,3.1827111984282900,0.053024604,0.006322178,81.99264837766930,18.007351622330700
vsp5_241011_Ag-0.111-Pd-0.889_pp0,vsp,5,241011,Ag-0.111-Pd-0.889,std,CO2R,150,0,0,0,0,0,0,0
vsp5_241011_Ag-0.111-Pd-0.889_pp0,vsp,5,241011,Ag-0.111-Pd-0.889,avg,CO2R,100,3.44,71.36935277992840,14.233791748526500,0.056694127,0.009694007,85.67546415323460,14.324535846765400
uoft5_240507_Cd-0.5-Ga-0.25-In-0.25_pp0_rep3,uoft,5,240507,Cd-0.5-Ga-0.25-In-0.25,3,HER,50,3.02,,,,,,
uoft6_240624_Ag-0.714-Cd-0.286_pp0_rep3,uoft,6,240624,Ag-0.714-Cd-0.286,3,HER,50,3.02,,,,,,
vsp5_241011_Ag-0.111-Pd-0.889_pp0,vsp,5,241011,Ag-0.111-Pd-0.889,std,CO2R,300,0,0,0,0,0,0,0
vsp5_241011_Ag-0.111-Pd-0.889_pp0,vsp,5,241011,Ag-0.111-Pd-0.889,avg,CO2R,50,3.15,61.60329783004460,22.087426326129700,0.039630846,0.0059007,83.74317577499220,16.256824225007800
vsp5_241011_Ag-0.111-Pd-0.889_pp0,vsp,5,241011,Ag-0.111-Pd-0.889,std,CO2R,50,0,0,0,0,0,0,0
vsp5_241011_Ag-0.111-Pd-0.889_pp0_rep1,vsp,5,241011,Ag-0.111-Pd-0.889,1,CO2R,150,3.62,75.24325681642220,9.837917485265230,0.067519219,0.010396471,85.16535101020150,14.834648989798500
vsp5_241011_Ag-0.111-Pd-0.889_pp0_rep1,vsp,5,241011,Ag-0.111-Pd-0.889,1,CO2R,200,3.73,77.39521647241000,7.3342337917485300,0.068803552,0.009483267,84.81490430218310,15.185095697816900
vsp5_241011_Ag-0.111-Pd-0.889_pp0_rep1,vsp,5,241011,Ag-0.111-Pd-0.889,1,CO2R,300,3.84,78.74531796020000,3.1827111984282900,0.053024604,0.006322178,81.99264837766930,18.007351622330700
vsp5_241011_Ag-0.111-Pd-0.889_pp0_rep1,vsp,5,241011,Ag-0.111-Pd-0.889,1,CO2R,50,3.15,61.60329783004460,22.087426326129700,0.039630846,0.0059007,83.74317577499220,16.256824225007800
vsp5_241011_Ag-0.111-Pd-0.889_pp0_rep1,vsp,5,241011,Ag-0.111-Pd-0.889,1,CO2R,100,3.44,71.36935277992840,14.233791748526500,0.056694127,0.009694007,85.67546415323460,14.324535846765400
uoft6_240624_Cd-0.667-Tl-0.333_pp0_rep2,uoft,6,240624,Cd-0.667-Tl-0.333,2,HER,50,3.02,,,,,,
vsp5_241011_Ag-0.167-Pd-0.833_pp0,vsp,5,241011,Ag-0.167-Pd-0.833,avg,CO2R,50,2.85,62.841239615811200,13.68860510805500,0.008806855,0,76.53865157853470,23.46134842146530
vsp10_240726_Au-0.333-Zn-0.667_pp0,vsp,10,240726,Au-0.333-Zn-0.667,avg,HER,50,3.02,,,,,,
vsp10_240726_Au-0.333-Zn-0.667_pp0_rep1,vsp,10,240726,Au-0.333-Zn-0.667,1,HER,50,3.02,,,,,,
vsp5_241011_Ag-0.167-Pd-0.833_pp0,vsp,5,241011,Ag-0.167-Pd-0.833,std,CO2R,50,0,0,0,0,0,0,0
vsp5_241011_Ag-0.167-Pd-0.833_pp0,vsp,5,241011,Ag-0.167-Pd-0.833,std,CO2R,200,0,0,0,0,0,0,0
vsp5_241011_Ag-0.167-Pd-0.833_pp0,vsp,5,241011,Ag-0.167-Pd-0.833,avg,CO2R,100,3.26,49.70976584569670,31.22298624754420,0.009907712,0.00295035,80.94709302738920,19.052906972610800
vsp5_241011_Ag-0.167-Pd-0.833_pp0,vsp,5,241011,Ag-0.167-Pd-0.833,avg,CO2R,200,3.56,71.15308962313500,12.528241650294700,0.018439352,0.00295035,83.70494528,16.295054715552400
vsp5_241011_Ag-0.167-Pd-0.833_pp0,vsp,5,241011,Ag-0.167-Pd-0.833,std,CO2R,150,0,0,0,0,0,0,0
vsp5_241011_Ag-0.167-Pd-0.833_pp0,vsp,5,241011,Ag-0.167-Pd-0.833,avg,CO2R,300,3.66,75.49812718408000,5.058939096,0.013026806,0.001685914,80.57326187321700,19.426738126783000
vsp5_241011_Ag-0.167-Pd-0.833_pp0,vsp,5,241011,Ag-0.167-Pd-0.833,std,CO2R,100,0,0,0,0,0,0,0
vsp5_241011_Ag-0.167-Pd-0.833_pp0,vsp,5,241011,Ag-0.167-Pd-0.833,avg,CO2R,150,3.45,57.424930423319200,25.378192534381100,0.015778948,0.004495771,82.82537484057200,17.174625159428000
vsp5_241011_Ag-0.167-Pd-0.833_pp0,vsp,5,241011,Ag-0.167-Pd-0.833,std,CO2R,300,0,0,0,0,0,0,0
vsp5_241011_Ag-0.167-Pd-0.833_pp0_rep1,vsp,5,241011,Ag-0.167-Pd-0.833,1,CO2R,300,3.66,75.49812718408000,5.058939096,0.013026806,0.001685914,80.57326187321700,19.426738126783000
vsp5_241011_Ag-0.167-Pd-0.833_pp0_rep1,vsp,5,241011,Ag-0.167-Pd-0.833,1,CO2R,100,3.26,49.70976584569670,31.22298624754420,0.009907712,0.00295035,80.94709302738920,19.052906972610800
vsp10_240726_Au-0.833-Zn-0.167_pp0,vsp,10,240726,Au-0.833-Zn-0.167,avg,HER,50,3.02,,,,,,
vsp5_241011_Ag-0.167-Pd-0.833_pp0_rep1,vsp,5,241011,Ag-0.167-Pd-0.833,1,CO2R,150,3.45,57.424930423319200,25.378192534381100,0.015778948,0.004495771,82.82537484057200,17.174625159428000
vsp5_241011_Ag-0.167-Pd-0.833_pp0_rep1,vsp,5,241011,Ag-0.167-Pd-0.833,1,CO2R,50,2.85,62.841239615811200,13.68860510805500,0.008806855,0,76.53865157853470,23.46134842146530
vsp5_241011_Ag-0.167-Pd-0.833_pp0_rep1,vsp,5,241011,Ag-0.167-Pd-0.833,1,CO2R,200,3.56,71.15308962313500,12.528241650294700,0.018439352,0.00295035,83.70494528,16.295054715552400
vsp10_240726_Au-0.833-Zn-0.167_pp0_rep1,vsp,10,240726,Au-0.833-Zn-0.167,1,HER,50,3.02,,,,,,
vsp5_241011_Ag-0.2-Pd-0.8_pp0,vsp,5,241011,Ag-0.2-Pd-0.8,avg,CO2R,50,3.04,51.38839481889140,25.6237721,0.009907712,0,77.02207463255460,22.97792536744540
vsp5_241011_Ag-0.2-Pd-0.8_pp0,vsp,5,241011,Ag-0.2-Pd-0.8,std,CO2R,50,0,0,0,0,0,0,0
vsp5_241011_Ag-0.2-Pd-0.8_pp0,vsp,5,241011,Ag-0.2-Pd-0.8,avg,CO2R,100,3.46,48.18619347548600,33.37426326129670,0.019264995,0.010536964,81.59223585879720,18.40776414120280
vsp5_241011_Ag-0.2-Pd-0.8_pp0,vsp,5,241011,Ag-0.2-Pd-0.8,avg,CO2R,150,3.61,55.43953629496330,27.927308447937100,0.027888373,0.017983085,83.41535241902330,16.584647580976700
vsp13_240823_Ag-0.067-Au-0.533-Zn-0.4_pp0,vsp,13,240823,Ag-0.067-Au-0.533-Zn-0.4,avg,HER,50,3.02,,,,,,
vsp5_241011_Ag-0.2-Pd-0.8_pp0,vsp,5,241011,Ag-0.2-Pd-0.8,avg,CO2R,200,3.73,64.87235556299570,18.86787819253440,0.028622278,0.01454101,83.78586849776370,16.214131502236300
vsp5_241011_Ag-0.2-Pd-0.8_pp0,vsp,5,241011,Ag-0.2-Pd-0.8,std,CO2R,200,0,0,0,0,0,0,0
vsp5_241011_Ag-0.2-Pd-0.8_pp0,vsp,5,241011,Ag-0.2-Pd-0.8,avg,CO2R,300,3.85,74.46922932055490,6.539783889980350,0.019448471,0.005760207,81.03619905182580,18.963800948174300
vsp5_241011_Ag-0.2-Pd-0.8_pp0,vsp,5,241011,Ag-0.2-Pd-0.8,std,CO2R,100,0,0,0,0,0,0,0
vsp5_241011_Ag-0.2-Pd-0.8_pp0,vsp,5,241011,Ag-0.2-Pd-0.8,std,CO2R,300,0,0,0,0,0,0,0
vsp5_241011_Ag-0.2-Pd-0.8_pp0,vsp,5,241011,Ag-0.2-Pd-0.8,std,CO2R,150,0,0,0,0,0,0,0
vsp5_241011_Ag-0.2-Pd-0.8_pp0_rep1,vsp,5,241011,Ag-0.2-Pd-0.8,1,CO2R,200,3.73,64.87235556299570,18.86787819253440,0.028622278,0.01454101,83.78586849776370,16.214131502236300
vsp5_241011_Ag-0.2-Pd-0.8_pp0_rep1,vsp,5,241011,Ag-0.2-Pd-0.8,1,CO2R,150,3.61,55.43953629496330,27.927308447937100,0.027888373,0.017983085,83.41535241902330,16.584647580976700
vsp5_241011_Ag-0.2-Pd-0.8_pp0_rep1,vsp,5,241011,Ag-0.2-Pd-0.8,1,CO2R,50,3.04,51.38839481889140,25.6237721,0.009907712,0,77.02207463255460,22.97792536744540
vsp13_240823_Ag-0.067-Au-0.533-Zn-0.4_pp0_rep1,vsp,13,240823,Ag-0.067-Au-0.533-Zn-0.4,1,HER,50,3.02,,,,,,
vsp5_241011_Ag-0.2-Pd-0.8_pp0_rep1,vsp,5,241011,Ag-0.2-Pd-0.8,1,CO2R,100,3.46,48.18619347548600,33.37426326129670,0.019264995,0.010536964,81.59223585879720,18.40776414120280
vsp5_241011_Ag-0.2-Pd-0.8_pp0_rep1,vsp,5,241011,Ag-0.2-Pd-0.8,1,CO2R,300,3.85,74.46922932055490,6.539783889980350,0.019448471,0.005760207,81.03619905182580,18.963800948174300
vsp5_241011_Ag-0.25-Pd-0.75_pp0,vsp,5,241011,Ag-0.25-Pd-0.75,std,CO2R,50,0.01,7.378202645978280,5.180043301671560,0.001100857,0,3.182476781322030,3.1824767813220200
vsp14_240906_Au-0.667-Cu-0.111-Zn-0.222_pp0,vsp,14,240906,Au-0.667-Cu-0.111-Zn-0.222,avg,HER,50,3.02,,,,,,
vsp5_241011_Ag-0.25-Pd-0.75_pp0,vsp,5,241011,Ag-0.25-Pd-0.75,avg,CO2R,50,2.9,68.48354223775350,12.43614931237720,0.008806855,0,80.92849840479920,19.071501595200800
vsp14_240906_Au-0.667-Cu-0.111-Zn-0.222_pp0_rep1,vsp,14,240906,Au-0.667-Cu-0.111-Zn-0.222,1,HER,50,3.02,,,,,,
vsp5_241011_Ag-0.25-Pd-0.75_pp0,vsp,5,241011,Ag-0.25-Pd-0.75,std,CO2R,100,0.04,7.524974293139080,8.117711643066010,0.004505451,0.00216286,2.3243453343580100,2.324345334358010
vsp5_241011_Ag-0.25-Pd-0.75_pp0,vsp,5,241011,Ag-0.25-Pd-0.75,std,CO2R,300,0.05,2.8290541080543200,4.474067705998100,0.008172415,0.001564462,1.6915672575267400,1.6915672575267400
vsp5_241011_Ag-0.25-Pd-0.75_pp0,vsp,5,241011,Ag-0.25-Pd-0.75,std,CO2R,150,0.05,7.911734401,7.905440877071890,0.007099681,0.004301315,2.0739928417595100,2.0739928417595100
vsp5_241011_Ag-0.25-Pd-0.75_pp0,vsp,5,241011,Ag-0.25-Pd-0.75,avg,CO2R,100,3.32,48.96503379438780,33.20972495088410,0.014861567253178700,0.004355278,82.19529370001380,17.804706299986200
vsp5_241011_Ag-0.25-Pd-0.75_pp0,vsp,5,241011,Ag-0.25-Pd-0.75,avg,CO2R,300,3.77,73.4629308,9.082351015062210,0.022567565,0.003793307,82.57372969323560,17.426270306764400
vsp5_241011_Ag-0.25-Pd-0.75_pp0,vsp,5,241011,Ag-0.25-Pd-0.75,avg,CO2R,150,3.49,51.867863594830100,31.47838899803540,0.024341168,0.008335909,83.38112651828610,16.61887348
vsp5_241011_Ag-0.25-Pd-0.75_pp0,vsp,5,241011,Ag-0.25-Pd-0.75,std,CO2R,200,0.05,6.754879940431940,7.899726338113900,0.007987536,0.003182093,2.004779784,2.004779783526270
vsp5_241011_Ag-0.25-Pd-0.75_pp0,vsp,5,241011,Ag-0.25-Pd-0.75,avg,CO2R,200,3.62,60.48442110109020,23.562131630648300,0.028255325394932400,0.008008092,84.0852876,15.91471239578020
vsp23_241025_Ag-0.2-Ga-0.8_pp0,vsp,23,241025,Ag-0.2-Ga-0.8,avg,HER,50,3.02,,,,,,
vsp5_241011_Ag-0.25-Pd-0.75_pp0_rep1,vsp,5,241011,Ag-0.25-Pd-0.75,1,CO2R,200,3.58,54.03691226014360,32.05918467583500,0.035227419,0.008429571,86.14222538,13.857774619714200
vsp5_241011_Ag-0.25-Pd-0.75_pp0_rep1,vsp,5,241011,Ag-0.25-Pd-0.75,1,CO2R,150,3.45,46.590219506581000,38.51178781925340,0.028255325,0.006743657,85.13931299902900,14.860687000971100
vsp5_241011_Ag-0.25-Pd-0.75_pp0_rep1,vsp,5,241011,Ag-0.25-Pd-0.75,1,CO2R,300,3.75,70.21134570717110,14.248526522593300,0.03137442,0.005479221,84.49919732532710,15.500802674673000
vsp5_241011_Ag-0.25-Pd-0.75_pp0_rep1,vsp,5,241011,Ag-0.25-Pd-0.75,1,CO2R,100,3.29,44.98838644876440,39.69548133595290,0.015962424,0.003793307,84.70560067948320,15.294399320516800
vsp5_241011_Ag-0.25-Pd-0.75_pp0_rep1,vsp,5,241011,Ag-0.25-Pd-0.75,1,CO2R,50,2.89,63.29197095565930,17.563850687622800,0.008806855,0,80.86462849795060,19.13537150204940
vsp5_241011_Ag-0.25-Pd-0.75_pp0_rep2,vsp,5,241011,Ag-0.25-Pd-0.75,2,CO2R,150,3.55,48.04871413923710,33.00098231827110,0.028622278,0.013206328,81.09383175403060,18.906168245969400
vsp23_241025_Ag-0.2-Ga-0.8_pp0_rep1,vsp,23,241025,Ag-0.2-Ga-0.8,1,HER,50,3.02,,,,,,
vsp5_241011_Ag-0.25-Pd-0.75_pp0_rep2,vsp,5,241011,Ag-0.25-Pd-0.75,2,CO2R,50,2.91,76.92941890393190,7.205304518664050,0.007705998,0,84.14242942,15.85757058
vsp5_241011_Ag-0.25-Pd-0.75_pp0_rep2,vsp,5,241011,Ag-0.25-Pd-0.75,2,CO2R,100,3.37,44.26269643641840,35.82760314341850,0.018714566,0.006743657,80.11773496651400,19.882265033486000
vsp5_241011_Ag-0.25-Pd-0.75_pp0_rep2,vsp,5,241011,Ag-0.25-Pd-0.75,2,CO2R,200,3.68,59.90677771035180,22.186886051080600,0.029998349,0.010958442,82.13709200706060,17.862907992939400
vsp5_241011_Ag-0.25-Pd-0.75_pp0_rep2,vsp,5,241011,Ag-0.25-Pd-0.75,2,CO2R,300,3.84,74.81679884492250,6.4833005893909600,0.021099756,0.003512321,81.32668868,18.67331132
vsp5_241011_Ag-0.25-Pd-0.75_pp0_rep3,vsp,5,241011,Ag-0.25-Pd-0.75,3,CO2R,100,3.29,57.64401849798070,24.106090373280900,0.009907712,0.002528871,81.76254545404420,18.23745454595580
vsp5_241011_Ag-0.25-Pd-0.75_pp0_rep3,vsp,5,241011,Ag-0.25-Pd-0.75,3,CO2R,150,3.48,60.96465713867210,22.92239685658150,0.0161459,0.005057743,83.91023480179880,16.08976519820120
vsp26_241004_Au-0.333-Ga-0.667_pp0,vsp,26,241004,Au-0.333-Ga-0.667,avg,HER,50,3.02,,,,,,
vsp5_241011_Ag-0.25-Pd-0.75_pp0_rep3,vsp,5,241011,Ag-0.25-Pd-0.75,3,CO2R,50,2.89,65.22923685366930,12.539292730844800,0.009907712,0,77.77843729601620,22.22156270398380
vsp5_241011_Ag-0.25-Pd-0.75_pp0_rep3,vsp,5,241011,Ag-0.25-Pd-0.75,3,CO2R,300,3.74,75.36064784783110,6.515225933202360,0.01522852,0.002388378,81.89530307910810,18.10469692089190
vsp5_241011_Ag-0.25-Pd-0.75_pp0_rep3,vsp,5,241011,Ag-0.25-Pd-0.75,3,CO2R,200,3.62,67.50957333277530,16.44032416502950,0.019540209,0.004636264,83.97654542531310,16.02345457468700
vsp5_241011_Ag-0.3-Pd-0.7_pp0,vsp,5,241011,Ag-0.3-Pd-0.7,avg,CO2R,100,3.28,48.17803260164470,32.24705304518660,0.012659854,0,80.43972266,19.56027734
vsp7_241025_Cu-0.833-Zn-0.167_pp0,vsp,7,241025,Cu-0.833-Zn-0.167,avg,HER,50,3.02,,,,,,
vsp5_241011_Ag-0.3-Pd-0.7_pp0,vsp,5,241011,Ag-0.3-Pd-0.7,avg,CO2R,50,2.91,55.82288811232710,19.597249508840900,0.011008568,0,75.43114618950370,24.568853810496300
vsp5_241011_Ag-0.3-Pd-0.7_pp0,vsp,5,241011,Ag-0.3-Pd-0.7,std,CO2R,50,0,0,0,0,0,0,0
vsp5_241011_Ag-0.3-Pd-0.7_pp0,vsp,5,241011,Ag-0.3-Pd-0.7,std,CO2R,100,0,0,0,0,0,0,0
vsp7_241025_Cu-0.833-Zn-0.167_pp0_rep1,vsp,7,241025,Cu-0.833-Zn-0.167,1,HER,50,3.02,,,,,,
vsp5_241011_Ag-0.3-Pd-0.7_pp0,vsp,5,241011,Ag-0.3-Pd-0.7,avg,CO2R,200,3.6,63.40339827156880,19.527259332023600,0.025594921,0.003161089,82.96237935971130,17.037620640288700
vsp5_241011_Ag-0.3-Pd-0.7_pp0,vsp,5,241011,Ag-0.3-Pd-0.7,std,CO2R,200,0,0,0,0,0,0,0
vsp5_241011_Ag-0.3-Pd-0.7_pp0,vsp,5,241011,Ag-0.3-Pd-0.7,avg,CO2R,300,3.73,75.22798133461670,5.508349705304520,0.018714566,0.001545421,80.75906248212820,19.24093751787180
vsp5_241011_Ag-0.3-Pd-0.7_pp0,vsp,5,241011,Ag-0.3-Pd-0.7,avg,CO2R,150,3.45,54.633493063257200,27.12671905697450,0.018347614,0.002247886,81.78311431075880,18.21688568924120
vsp5_241011_Ag-0.3-Pd-0.7_pp0,vsp,5,241011,Ag-0.3-Pd-0.7,std,CO2R,150,0,0,0,0,0,0,0
vsp5_241011_Ag-0.3-Pd-0.7_pp0,vsp,5,241011,Ag-0.3-Pd-0.7,std,CO2R,300,0,0,0,0,0,0,0
uoft4_240405_Au-0.333-Tl-0.667_pp0_rep2,uoft,4,240405,Au-0.333-Tl-0.667,2,HER,50,3.03,,,,,,
vsp5_241011_Ag-0.3-Pd-0.7_pp0_rep1,vsp,5,241011,Ag-0.3-Pd-0.7,1,CO2R,100,3.28,48.17803260164470,32.24705304518660,0.012659854,0,80.43972266,19.56027734
vsp5_241011_Ag-0.3-Pd-0.7_pp0_rep1,vsp,5,241011,Ag-0.3-Pd-0.7,1,CO2R,150,3.45,54.633493063257200,27.12671905697450,0.018347614,0.002247886,81.78311431075880,18.21688568924120
vsp5_241011_Ag-0.3-Pd-0.7_pp0_rep1,vsp,5,241011,Ag-0.3-Pd-0.7,1,CO2R,200,3.6,63.40339827156880,19.527259332023600,0.025594921,0.003161089,82.96237935971130,17.037620640288700
vsp5_241011_Ag-0.3-Pd-0.7_pp0_rep1,vsp,5,241011,Ag-0.3-Pd-0.7,1,CO2R,50,2.91,55.82288811232710,19.597249508840900,0.011008568,0,75.43114618950370,24.568853810496300
vsp5_241011_Ag-0.3-Pd-0.7_pp0_rep1,vsp,5,241011,Ag-0.3-Pd-0.7,1,CO2R,300,3.73,75.22798133461670,5.508349705304520,0.018714566,0.001545421,80.75906248212820,19.24093751787180
vsp5_241011_Ag-0.333-Pd-0.667_pp0,vsp,5,241011,Ag-0.333-Pd-0.667,avg,CO2R,50,2.94,53.80903555,23.63457760314340,0.008806855,0,77.45242000992650,22.54757999007350
uoft6_240624_Cd-0.667-Tl-0.333_pp0,uoft,6,240624,Cd-0.667-Tl-0.333,avg,HER,50,3.03,,,,,,
vsp5_241011_Ag-0.333-Pd-0.667_pp0,vsp,5,241011,Ag-0.333-Pd-0.667,std,CO2R,150,0,0,0,0,0,0,0
vsp10_240726_Au-0.75-Zn-0.25_pp0_rep3,vsp,10,240726,Au-0.75-Zn-0.25,3,HER,50,3.03,,,,,,
vsp5_241011_Ag-0.333-Pd-0.667_pp0,vsp,5,241011,Ag-0.333-Pd-0.667,avg,CO2R,100,3.37,45.67013329427270,36.49803536345780,0.01376071,0.004214785,82.18812131737610,17.811878682623900
vsp5_241011_Ag-0.333-Pd-0.667_pp0,vsp,5,241011,Ag-0.333-Pd-0.667,std,CO2R,50,0,0,0,0,0,0,0
vsp5_241011_Ag-0.333-Pd-0.667_pp0,vsp,5,241011,Ag-0.333-Pd-0.667,avg,CO2R,300,3.77,74.54769926133630,6.188605108,0.017430233,0.001685914,80.75739768053500,19.24260231946500
vsp5_241011_Ag-0.333-Pd-0.667_pp0,vsp,5,241011,Ag-0.333-Pd-0.667,avg,CO2R,150,3.53,54.75946347485820,28.722986247544200,0.021650184,0.005057743,83.51179386770160,16.48820613229840
vsp5_241011_Ag-0.333-Pd-0.667_pp0,vsp,5,241011,Ag-0.333-Pd-0.667,std,CO2R,300,0,0,0,0,0,0,0
vsp5_241011_Ag-0.333-Pd-0.667_pp0,vsp,5,241011,Ag-0.333-Pd-0.667,avg,CO2R,200,3.66,67.89941199857710,16.046168958742600,0.026695778,0.003582568,83.97931934,16.020680660241400
vsp5_241011_Ag-0.333-Pd-0.667_pp0,vsp,5,241011,Ag-0.333-Pd-0.667,std,CO2R,200,0,0,0,0,0,0,0
vsp5_241011_Ag-0.333-Pd-0.667_pp0,vsp,5,241011,Ag-0.333-Pd-0.667,std,CO2R,100,0,0,0,0,0,0,0
vsp5_241011_Ag-0.333-Pd-0.667_pp0_rep1,vsp,5,241011,Ag-0.333-Pd-0.667,1,CO2R,100,3.37,45.67013329427270,36.49803536345780,0.01376071,0.004214785,82.18812131737610,17.811878682623900
vsp5_241011_Ag-0.333-Pd-0.667_pp0_rep1,vsp,5,241011,Ag-0.333-Pd-0.667,1,CO2R,300,3.77,74.54769926133630,6.188605108,0.017430233,0.001685914,80.75739768053500,19.24260231946500
vsp15_240809_Au-0.375-In-0.25-Pd-0.375_pp0_rep1,vsp,15,240809,Au-0.375-In-0.25-Pd-0.375,1,HER,50,3.03,,,,,,
vsp5_241011_Ag-0.333-Pd-0.667_pp0_rep1,vsp,5,241011,Ag-0.333-Pd-0.667,1,CO2R,50,2.94,53.80903555,23.63457760314340,0.008806855,0,77.45242000992650,22.54757999007350
vsp5_241011_Ag-0.333-Pd-0.667_pp0_rep1,vsp,5,241011,Ag-0.333-Pd-0.667,1,CO2R,150,3.53,54.75946347485820,28.722986247544200,0.021650184,0.005057743,83.51179386770160,16.48820613229840
vsp5_241011_Ag-0.333-Pd-0.667_pp0_rep1,vsp,5,241011,Ag-0.333-Pd-0.667,1,CO2R,200,3.66,67.89941199857710,16.046168958742600,0.026695778,0.003582568,83.97931934,16.020680660241400
vsp5_241011_Ag-0.4-Pd-0.6_pp0,vsp,5,241011,Ag-0.4-Pd-0.6,avg,CO2R,200,3.75,51.79298583356000,31.285609037328100,0.02614535,0.004004046,83.11121572157770,16.888784278422300
vsp23_241025_Ag-0.167-Ga-0.833_pp0,vsp,23,241025,Ag-0.167-Ga-0.833,avg,HER,50,3.03,,,,,,
vsp23_241025_Ag-0.167-Ga-0.833_pp0_rep1,vsp,23,241025,Ag-0.167-Ga-0.833,1,HER,50,3.03,,,,,,
vsp5_241011_Ag-0.4-Pd-0.6_pp0,vsp,5,241011,Ag-0.4-Pd-0.6,avg,CO2R,50,3.11,48.18305467785470,31.576620825147300,0.009907712,0,79.76958321450420,20.23041678549580
vsp5_241011_Ag-0.4-Pd-0.6_pp0,vsp,5,241011,Ag-0.4-Pd-0.6,std,CO2R,50,0,0,0,0,0,0,0
vsp5_241011_Ag-0.4-Pd-0.6_pp0,vsp,5,241011,Ag-0.4-Pd-0.6,avg,CO2R,300,3.87,68.22532381928900,13.983300589391000,0.024402326,0.002809857,82.23814328318730,17.761856716812700
vsp5_241011_Ag-0.4-Pd-0.6_pp0,vsp,5,241011,Ag-0.4-Pd-0.6,std,CO2R,300,0,0,0,0,0,0,0
vsp5_241011_Ag-0.4-Pd-0.6_pp0,vsp,5,241011,Ag-0.4-Pd-0.6,avg,CO2R,150,3.62,47.59589026763480,36.04616895874260,0.019815423,0.003371828,83.66755317,16.332446831192700
vsp5_241011_Ag-0.4-Pd-0.6_pp0,vsp,5,241011,Ag-0.4-Pd-0.6,std,CO2R,150,0,0,0,0,0,0,0
vsp5_241011_Ag-0.4-Pd-0.6_pp0,vsp,5,241011,Ag-0.4-Pd-0.6,std,CO2R,200,0,0,0,0,0,0,0
vsp5_241011_Ag-0.4-Pd-0.6_pp0,vsp,5,241011,Ag-0.4-Pd-0.6,std,CO2R,100,0,0,0,0,0,0,0
vsp5_241011_Ag-0.4-Pd-0.6_pp0,vsp,5,241011,Ag-0.4-Pd-0.6,avg,CO2R,100,3.44,44.33363326288480,38.87033398821220,0.01376071,0.001685914,83.21941387570350,16.78058612429650
vsp5_241011_Ag-0.4-Pd-0.6_pp0_rep1,vsp,5,241011,Ag-0.4-Pd-0.6,1,CO2R,150,3.62,47.59589026763480,36.04616895874260,0.019815423,0.003371828,83.66755317,16.332446831192700
vsp5_241011_Ag-0.4-Pd-0.6_pp0_rep1,vsp,5,241011,Ag-0.4-Pd-0.6,1,CO2R,200,3.75,51.79298583356000,31.285609037328100,0.02614535,0.004004046,83.11121572157770,16.888784278422300
vsp5_241011_Ag-0.4-Pd-0.6_pp0_rep1,vsp,5,241011,Ag-0.4-Pd-0.6,1,CO2R,100,3.44,44.33363326288480,38.87033398821220,0.01376071,0.001685914,83.21941387570350,16.78058612429650
vsp5_241011_Ag-0.4-Pd-0.6_pp0_rep1,vsp,5,241011,Ag-0.4-Pd-0.6,1,CO2R,50,3.11,48.18305467785470,31.576620825147300,0.009907712,0,79.76958321450420,20.23041678549580
vsp5_241011_Ag-0.4-Pd-0.6_pp0_rep1,vsp,5,241011,Ag-0.4-Pd-0.6,1,CO2R,300,3.87,68.22532381928900,13.983300589391000,0.024402326,0.002809857,82.23814328318730,17.761856716812700
vsp23_241025_Ag-0.25-Ga-0.75_pp0_rep3,vsp,23,241025,Ag-0.25-Ga-0.75,3,HER,50,3.03,,,,,,
vsp23_241025_Ag-0.714-Ga-0.286_pp0,vsp,23,241025,Ag-0.714-Ga-0.286,avg,HER,50,3.03,,,,,,
vsp5_241011_Ag-0.429-Pd-0.571_pp0,vsp,5,241011,Ag-0.429-Pd-0.571,avg,CO2R,50,2.88,58.85371110506600,19.12573673870330,0.008806855,0,77.98825469843790,22.011745301562100
vsp5_241011_Ag-0.429-Pd-0.571_pp0,vsp,5,241011,Ag-0.429-Pd-0.571,std,CO2R,50,0,0,0,0,0,0,0
vsp5_241011_Ag-0.429-Pd-0.571_pp0,vsp,5,241011,Ag-0.429-Pd-0.571,avg,CO2R,100,3.3,36.05662390926780,46.385068762279000,0.009357283,0.002528871,82.45555598967120,17.544444010328800
vsp5_241011_Ag-0.429-Pd-0.571_pp0,vsp,5,241011,Ag-0.429-Pd-0.571,avg,CO2R,150,3.55,41.83305781665240,41.444007858546200,0.013944187,0.005338728,83.29832575377440,16.701674246225600
vsp23_241025_Ag-0.714-Ga-0.286_pp0_rep1,vsp,23,241025,Ag-0.714-Ga-0.286,1,HER,50,3.03,,,,,,
vsp5_241011_Ag-0.429-Pd-0.571_pp0,vsp,5,241011,Ag-0.429-Pd-0.571,avg,CO2R,200,3.67,60.41055473016800,23.483546168958700,0.017888924,0.005268482,83.9199769,16.0800231
vsp5_241011_Ag-0.429-Pd-0.571_pp0,vsp,5,241011,Ag-0.429-Pd-0.571,std,CO2R,200,0,0,0,0,0,0,0
vsp5_241011_Ag-0.429-Pd-0.571_pp0,vsp,5,241011,Ag-0.429-Pd-0.571,avg,CO2R,300,3.82,68.76833580949590,12.00392927308450,0.012476377,0.004495771,80.7907201,19.209279895988300
vsp5_241011_Ag-0.429-Pd-0.571_pp0,vsp,5,241011,Ag-0.429-Pd-0.571,std,CO2R,300,0,0,0,0,0,0,0
vsp5_241011_Ag-0.429-Pd-0.571_pp0,vsp,5,241011,Ag-0.429-Pd-0.571,std,CO2R,100,0,0,0,0,0,0,0
vsp5_241011_Ag-0.429-Pd-0.571_pp0,vsp,5,241011,Ag-0.429-Pd-0.571,std,CO2R,150,0,0,0,0,0,0,0
vsp5_241011_Ag-0.429-Pd-0.571_pp0_rep1,vsp,5,241011,Ag-0.429-Pd-0.571,1,CO2R,200,3.67,60.41055473016800,23.483546168958700,0.017888924,0.005268482,83.9199769,16.0800231
vsp5_241011_Ag-0.429-Pd-0.571_pp0_rep1,vsp,5,241011,Ag-0.429-Pd-0.571,1,CO2R,150,3.55,41.83305781665240,41.444007858546200,0.013944187,0.005338728,83.29832575377440,16.701674246225600
vsp5_241011_Ag-0.429-Pd-0.571_pp0_rep1,vsp,5,241011,Ag-0.429-Pd-0.571,1,CO2R,50,2.88,58.85371110506600,19.12573673870330,0.008806855,0,77.98825469843790,22.011745301562100
vsp23_241025_Ag-0.75-Ga-0.25_pp0_rep2,vsp,23,241025,Ag-0.75-Ga-0.25,2,HER,50,3.03,,,,,,
vsp5_241011_Ag-0.429-Pd-0.571_pp0_rep1,vsp,5,241011,Ag-0.429-Pd-0.571,1,CO2R,100,3.3,36.05662390926780,46.385068762279000,0.009357283,0.002528871,82.45555598967120,17.544444010328800
vsp5_241011_Ag-0.429-Pd-0.571_pp0_rep1,vsp,5,241011,Ag-0.429-Pd-0.571,1,CO2R,300,3.82,68.76833580949590,12.00392927308450,0.012476377,0.004495771,80.7907201,19.209279895988300
vsp5_241011_Ag-0.5-Pd-0.5_pp0,vsp,5,241011,Ag-0.5-Pd-0.5,avg,CO2R,150,3.49,35.89459220043660,44.895219384413900,0.040364751,0.031002089,80.86326543026470,19.136734569735300
vsp5_241011_Ag-0.5-Pd-0.5_pp0,vsp,5,241011,Ag-0.5-Pd-0.5,avg,CO2R,50,2.88,69.98765406,11.272102161100200,0.007705998,0,81.26746222158560,18.73253777841440
vsp26_241004_Au-0.6-Ga-0.4_pp0_rep2,vsp,26,241004,Au-0.6-Ga-0.4,2,HER,50,3.03,,,,,,
vsp5_241011_Ag-0.5-Pd-0.5_pp0,vsp,5,241011,Ag-0.5-Pd-0.5,std,CO2R,100,0.1,2.387716539360770,2.2409818462560600,0.010994799,0.012348194548348400,1.1893906056049500,1.1893906056049600
vsp5_241011_Ag-0.5-Pd-0.5_pp0,vsp,5,241011,Ag-0.5-Pd-0.5,std,CO2R,50,0.09,5.879183234327440,5.218357212980880,0.001100857,0,0.902808,0.9028080003341760
vsp26_241004_Au-0.8-Ga-0.2_pp0,vsp,26,241004,Au-0.8-Ga-0.2,avg,HER,50,3.03,,,,,,
vsp5_241011_Ag-0.5-Pd-0.5_pp0,vsp,5,241011,Ag-0.5-Pd-0.5,std,CO2R,150,0.11,4.079459136873150,2.754935774130770,0.035051146,0.036490657,1.9048291395228800,1.9048291395228800
vsp5_241011_Ag-0.5-Pd-0.5_pp0,vsp,5,241011,Ag-0.5-Pd-0.5,std,CO2R,200,0.11,3.4933157295600700,2.040860404016480,0.058769888,0.052432309550188200,1.5847579808524200,1.5847579808524200
vsp5_241011_Ag-0.5-Pd-0.5_pp0,vsp,5,241011,Ag-0.5-Pd-0.5,avg,CO2R,300,3.83,58.06140883187900,27.456614276358900,0.10494835146689200,0.063549599,85.69096967682040,14.309030323179600
vsp5_241011_Ag-0.5-Pd-0.5_pp0,vsp,5,241011,Ag-0.5-Pd-0.5,std,CO2R,300,0.11,3.509647134503090,8.607464824215240,0.1040940519064550,0.083934493,11.999009641470200,11.999009641470200
vsp5_241011_Ag-0.5-Pd-0.5_pp0,vsp,5,241011,Ag-0.5-Pd-0.5,avg,CO2R,100,3.27,40.34380296721000,41.63310412573670,0.016512852503531900,0.009132035,82.00370532615560,17.996294673844400
vsp5_241011_Ag-0.5-Pd-0.5_pp0,vsp,5,241011,Ag-0.5-Pd-0.5,avg,CO2R,200,3.64,39.23266860574610,40.50834970530450,0.064033172,0.04460648,79.85221179958820,20.147788200411800
vsp5_241011_Ag-0.5-Pd-0.5_pp0_rep1,vsp,5,241011,Ag-0.5-Pd-0.5,1,CO2R,50,2.98,63.85067693402250,16.399803536345800,0.007705998,0,80.25818646820320,19.741813531796800
vsp5_241011_Ag-0.5-Pd-0.5_pp0_rep1,vsp,5,241011,Ag-0.5-Pd-0.5,1,CO2R,150,3.62,40.59804557534160,42.01866404715130,0.080729501,0.072775296,82.77285064,17.22714936
vsp5_241011_Ag-0.5-Pd-0.5_pp0_rep1,vsp,5,241011,Ag-0.5-Pd-0.5,1,CO2R,200,3.77,43.26581430873210,38.15938113948920,0.1318276058198630,0.1047374188653800,81.66522051,18.33477949
vsp5_241011_Ag-0.5-Pd-0.5_pp0_rep1,vsp,5,241011,Ag-0.5-Pd-0.5,1,CO2R,100,3.39,43.05739814601690,39.63654223968570,0.029172706,0.02318132,82.74827158,17.25172842
vsp5_241011_Ag-0.5-Pd-0.5_pp0_rep1,vsp,5,241011,Ag-0.5-Pd-0.5,1,CO2R,300,3.95,61.90650568122370,37.23968565815320,0.2251252224648180,0.1603023406108630,99.53804468466800,0.4619553153319490
vsp26_241004_Au-0.8-Ga-0.2_pp0_rep1,vsp,26,241004,Au-0.8-Ga-0.2,1,HER,50,3.03,,,,,,
vsp5_241011_Ag-0.5-Pd-0.5_pp0_rep2,vsp,5,241011,Ag-0.5-Pd-0.5,2,CO2R,200,3.56,37.27573291,41.84675835,0.027521421,0.008429571,79.16066655995470,20.839333440045300
vsp13_240823_Ag-0.636-Au-0.182-Zn-0.182_pp0,vsp,13,240823,Ag-0.636-Au-0.182-Zn-0.182,avg,HER,50,3.04,,,,,,
vsp5_241011_Ag-0.5-Pd-0.5_pp0_rep2,vsp,5,241011,Ag-0.5-Pd-0.5,2,CO2R,150,3.41,33.31896461528800,47.50982318,0.017613709,0.005338728,80.85371739935370,19.146282600646300
vsp5_241011_Ag-0.5-Pd-0.5_pp0_rep2,vsp,5,241011,Ag-0.5-Pd-0.5,2,CO2R,50,2.83,70.54259348385610,11.448919449901800,0.006605141,0,81.99811807,18.001881925240700
vsp5_241011_Ag-0.5-Pd-0.5_pp0_rep2,vsp,5,241011,Ag-0.5-Pd-0.5,2,CO2R,100,3.2,38.56452321663980,44.05697445972500,0.009357283,0,82.63085496,17.369145040549900
vsp5_241011_Ag-0.5-Pd-0.5_pp0_rep2,vsp,5,241011,Ag-0.5-Pd-0.5,2,CO2R,300,3.76,57.24748373056560,21.046168958742600,0.046786415,0.010255978,78.35497893751590,21.64502106248410
vsp5_241011_Ag-0.5-Pd-0.5_pp0_rep3,vsp,5,241011,Ag-0.5-Pd-0.5,3,CO2R,100,3.23,39.40948753897340,41.205795677799600,0.011008568,0.004214785,80.63198944339510,19.36801055660490
vsp5_241011_Ag-0.5-Pd-0.5_pp0_rep3,vsp,5,241011,Ag-0.5-Pd-0.5,3,CO2R,150,3.45,33.76676641068030,45.15717092337920,0.022751041,0.014892242,78.96322825373690,21.03677174626310
vsp13_240823_Ag-0.636-Au-0.182-Zn-0.182_pp0_rep1,vsp,13,240823,Ag-0.636-Au-0.182-Zn-0.182,1,HER,50,3.04,,,,,,
vsp5_241011_Ag-0.5-Pd-0.5_pp0_rep3,vsp,5,241011,Ag-0.5-Pd-0.5,3,CO2R,50,2.81,75.56969177007260,5.967583497053050,0.008806855,0,81.54608212,18.45391788
vsp5_241011_Ag-0.5-Pd-0.5_pp0_rep3,vsp,5,241011,Ag-0.5-Pd-0.5,3,CO2R,300,3.77,55.03023708384780,24.08398821218080,0.042933417,0.020090477,79.17988540827720,20.820114591722800
vsp5_241011_Ag-0.5-Pd-0.5_pp0_rep3,vsp,5,241011,Ag-0.5-Pd-0.5,3,CO2R,200,3.59,37.156458599259200,41.51890962671910,0.032750491,0.020652449,78.73074832932590,21.26925167067410
vsp5_241011_Ag-0.583-Pd-0.417_pp0,vsp,5,241011,Ag-0.583-Pd-0.417,avg,CO2R,100,3.24,41.725292431312600,42.03831041257370,0.015411996,0.010536964,83.79152896698340,16.20847103301660
vsp23_241025_Ag-0.75-Ga-0.25_pp0,vsp,23,241025,Ag-0.75-Ga-0.25,avg,HER,50,3.04,,,,,,
vsp5_241011_Ag-0.583-Pd-0.417_pp0,vsp,5,241011,Ag-0.583-Pd-0.417,std,CO2R,50,0,0,0,0,0,0,0
vsp3_240718_Au-0.875-Cu-0.125_pp0,vsp,3,240718,Au-0.875-Cu-0.125,avg,HER,50,3.04,,,,,,
vsp5_241011_Ag-0.583-Pd-0.417_pp0,vsp,5,241011,Ag-0.583-Pd-0.417,std,CO2R,100,0,0,0,0,0,0,0
vsp5_241011_Ag-0.583-Pd-0.417_pp0,vsp,5,241011,Ag-0.583-Pd-0.417,avg,CO2R,50,2.84,73.88980727782540,8.899803536345780,0.007705998,0,82.79731681200620,17.202683187993800
vsp5_241011_Ag-0.583-Pd-0.417_pp0,vsp,5,241011,Ag-0.583-Pd-0.417,avg,CO2R,200,3.63,38.266651321433800,43.57441060903730,0.056143699,0.054370733,81.95429496168090,18.045705038319100
vsp5_241011_Ag-0.583-Pd-0.417_pp0,vsp,5,241011,Ag-0.583-Pd-0.417,std,CO2R,200,0,0,0,0,0,0,0
vsp5_241011_Ag-0.583-Pd-0.417_pp0,vsp,5,241011,Ag-0.583-Pd-0.417,avg,CO2R,300,3.81,64.26625374040050,17.00147347740670,0.075775645,0.034842227,81.38427658099090,18.615723419009100
vsp5_241011_Ag-0.583-Pd-0.417_pp0,vsp,5,241011,Ag-0.583-Pd-0.417,std,CO2R,300,0,0,0,0,0,0,0
vsp5_241011_Ag-0.583-Pd-0.417_pp0,vsp,5,241011,Ag-0.583-Pd-0.417,avg,CO2R,150,3.47,36.133838330996700,46.96954813359530,0.035227419,0.037933069,83.17852411623150,16.82147588376850
vsp5_241011_Ag-0.583-Pd-0.417_pp0,vsp,5,241011,Ag-0.583-Pd-0.417,std,CO2R,150,0,0,0,0,0,0,0
vsp3_240718_Au-0.875-Cu-0.125_pp0_rep1,vsp,3,240718,Au-0.875-Cu-0.125,1,HER,50,3.04,,,,,,
vsp5_241011_Ag-0.583-Pd-0.417_pp0_rep1,vsp,5,241011,Ag-0.583-Pd-0.417,1,CO2R,300,3.81,64.26625374040050,17.00147347740670,0.075775645,0.034842227,81.38427658099090,18.615723419009100
vsp5_241011_Ag-0.583-Pd-0.417_pp0_rep1,vsp,5,241011,Ag-0.583-Pd-0.417,1,CO2R,50,2.84,73.88980727782540,8.899803536345780,0.007705998,0,82.79731681200620,17.202683187993800
vsp5_241011_Ag-0.583-Pd-0.417_pp0_rep1,vsp,5,241011,Ag-0.583-Pd-0.417,1,CO2R,200,3.63,38.266651321433800,43.57441060903730,0.056143699,0.054370733,81.95429496168090,18.045705038319100
vsp5_241011_Ag-0.583-Pd-0.417_pp0_rep1,vsp,5,241011,Ag-0.583-Pd-0.417,1,CO2R,100,3.24,41.725292431312600,42.03831041257370,0.015411996,0.010536964,83.79152896698340,16.20847103301660
vsp5_241011_Ag-0.583-Pd-0.417_pp0_rep1,vsp,5,241011,Ag-0.583-Pd-0.417,1,CO2R,150,3.47,36.133838330996700,46.96954813359530,0.035227419,0.037933069,83.17852411623150,16.82147588376850
vsp7_241025_Cu-0.2-Zn-0.8_pp0,vsp,7,241025,Cu-0.2-Zn-0.8,avg,HER,50,3.04,,,,,,
vsp5_241011_Ag-0.75-Pd-0.25_pp0,vsp,5,241011,Ag-0.75-Pd-0.25,avg,CO2R,50,2.97,27.582498064408100,55.03438114,0.011008568,0.1433027058922700,82.77119047812530,17.228809521874700
vsp5_241011_Ag-0.75-Pd-0.25_pp0,vsp,5,241011,Ag-0.75-Pd-0.25,std,CO2R,50,0,0,0,0,0,0,0
vsp7_241025_Cu-0.2-Zn-0.8_pp0_rep1,vsp,7,241025,Cu-0.2-Zn-0.8,1,HER,50,3.04,,,,,,
vsp5_241011_Ag-0.75-Pd-0.25_pp0,vsp,5,241011,Ag-0.75-Pd-0.25,std,CO2R,100,0,0,0,0,0,0,0
vsp5_241011_Ag-0.75-Pd-0.25_pp0,vsp,5,241011,Ag-0.75-Pd-0.25,avg,CO2R,100,3.27,19.18370336269850,65.14243614931240,0.017613709,0.080923881,84.42665426608110,15.57334573391890
vsp5_241011_Ag-0.75-Pd-0.25_pp0,vsp,5,241011,Ag-0.75-Pd-0.25,std,CO2R,300,0,0,0,0,0,0,0
vsp5_241011_Ag-0.75-Pd-0.25_pp0,vsp,5,241011,Ag-0.75-Pd-0.25,std,CO2R,150,0,0,0,0,0,0,0
vsp5_241011_Ag-0.75-Pd-0.25_pp0,vsp,5,241011,Ag-0.75-Pd-0.25,avg,CO2R,200,3.62,27.518466592730500,53.73403732809430,0.043759059,0.010747703,81.31170644682780,18.688293553172200
vsp5_241011_Ag-0.75-Pd-0.25_pp0,vsp,5,241011,Ag-0.75-Pd-0.25,std,CO2R,200,0,0,0,0,0,0,0
vsp5_241011_Ag-0.75-Pd-0.25_pp0,vsp,5,241011,Ag-0.75-Pd-0.25,avg,CO2R,300,3.84,66.34748582309740,13.55108055009820,0.069904409,0.012503864,79.98855377342180,20.011446226578200
vsp5_241011_Ag-0.75-Pd-0.25_pp0,vsp,5,241011,Ag-0.75-Pd-0.25,avg,CO2R,150,3.46,23.153863859884100,61.01669941060900,0.026053612,0.008429571,84.20801219879360,15.791987801206400
uoft5_240507_Cd-0.5-Ga-0.25-In-0.25_pp0,uoft,5,240507,Cd-0.5-Ga-0.25-In-0.25,avg,HER,50,3.05,,,,,,
vsp5_241011_Ag-0.75-Pd-0.25_pp0_rep1,vsp,5,241011,Ag-0.75-Pd-0.25,1,CO2R,300,3.84,66.34748582309740,13.55108055009820,0.069904409,0.012503864,79.98855377342180,20.011446226578200
vsp5_241011_Ag-0.75-Pd-0.25_pp0_rep1,vsp,5,241011,Ag-0.75-Pd-0.25,1,CO2R,100,3.27,19.18370336269850,65.14243614931240,0.017613709,0.080923881,84.42665426608110,15.57334573391890
vsp5_241011_Ag-0.75-Pd-0.25_pp0_rep1,vsp,5,241011,Ag-0.75-Pd-0.25,1,CO2R,200,3.62,27.518466592730500,53.73403732809430,0.043759059,0.010747703,81.31170644682780,18.688293553172200
vsp5_241011_Ag-0.75-Pd-0.25_pp0_rep1,vsp,5,241011,Ag-0.75-Pd-0.25,1,CO2R,150,3.46,23.153863859884100,61.01669941060900,0.026053612,0.008429571,84.20801219879360,15.791987801206400
vsp5_241011_Ag-0.75-Pd-0.25_pp0_rep1,vsp,5,241011,Ag-0.75-Pd-0.25,1,CO2R,50,2.97,27.582498064408100,55.03438114,0.011008568,0.1433027058922700,82.77119047812530,17.228809521874700
vsp10_240726_Au-0.4-Zn-0.6_pp0,vsp,10,240726,Au-0.4-Zn-0.6,avg,HER,50,3.05,,,,,,
vsp10_240726_Au-0.4-Zn-0.6_pp0_rep1,vsp,10,240726,Au-0.4-Zn-0.6,1,HER,50,3.05,,,,,,
vsp5_241011_Ag-0.778-Pd-0.222_pp0,vsp,5,241011,Ag-0.778-Pd-0.222,avg,CO2R,50,2.97,35.54248885726840,48.00589390962670,0.008806855,0.005057743,83.56224736412460,16.437752635875400
vsp5_241011_Ag-0.778-Pd-0.222_pp0,vsp,5,241011,Ag-0.778-Pd-0.222,std,CO2R,50,0,0,0,0,0,0,0
vsp5_241011_Ag-0.778-Pd-0.222_pp0,vsp,5,241011,Ag-0.778-Pd-0.222,avg,CO2R,100,3.34,21.24212684927490,66.18123772102160,0.015962424,0.042147855,87.48345201281610,12.516547987183900
vsp5_241011_Ag-0.778-Pd-0.222_pp0,vsp,5,241011,Ag-0.778-Pd-0.222,std,CO2R,300,0,0,0,0,0,0,0
vsp5_241011_Ag-0.778-Pd-0.222_pp0,vsp,5,241011,Ag-0.778-Pd-0.222,avg,CO2R,200,3.75,47.613362907782100,36.089145383104100,0.056694127,0.03182163,83.79621410296040,16.203785897039600
vsp5_241011_Ag-0.778-Pd-0.222_pp0,vsp,5,241011,Ag-0.778-Pd-0.222,std,CO2R,150,0,0,0,0,0,0,0
vsp5_241011_Ag-0.778-Pd-0.222_pp0,vsp,5,241011,Ag-0.778-Pd-0.222,std,CO2R,200,0,0,0,0,0,0,0
vsp5_241011_Ag-0.778-Pd-0.222_pp0,vsp,5,241011,Ag-0.778-Pd-0.222,std,CO2R,100,0,0,0,0,0,0,0
vsp5_241011_Ag-0.778-Pd-0.222_pp0,vsp,5,241011,Ag-0.778-Pd-0.222,avg,CO2R,150,3.56,27.04095084642910,59.05697445972500,0.030090087,0.02809857,86.15973876294510,13.84026123705490
vsp5_241011_Ag-0.778-Pd-0.222_pp0,vsp,5,241011,Ag-0.778-Pd-0.222,avg,CO2R,300,3.87,64.10198999769820,16.876227897838900,0.044584702,0.014751749,81.04167343759630,18.958326562403700
vsp5_241011_Ag-0.778-Pd-0.222_pp0_rep1,vsp,5,241011,Ag-0.778-Pd-0.222,1,CO2R,50,2.97,35.54248885726840,48.00589390962670,0.008806855,0.005057743,83.56224736412460,16.437752635875400
vsp5_241011_Ag-0.778-Pd-0.222_pp0_rep1,vsp,5,241011,Ag-0.778-Pd-0.222,1,CO2R,200,3.75,47.613362907782100,36.089145383104100,0.056694127,0.03182163,83.79621410296040,16.203785897039600
vsp5_241011_Ag-0.778-Pd-0.222_pp0_rep1,vsp,5,241011,Ag-0.778-Pd-0.222,1,CO2R,150,3.56,27.04095084642910,59.05697445972500,0.030090087,0.02809857,86.15973876294510,13.84026123705490
vsp10_240726_Au-0.429-Zn-0.571_pp0,vsp,10,240726,Au-0.429-Zn-0.571,avg,HER,50,3.05,,,,,,
vsp5_241011_Ag-0.778-Pd-0.222_pp0_rep1,vsp,5,241011,Ag-0.778-Pd-0.222,1,CO2R,100,3.34,21.24212684927490,66.18123772102160,0.015962424,0.042147855,87.48345201281610,12.516547987183900
vsp5_241011_Ag-0.778-Pd-0.222_pp0_rep1,vsp,5,241011,Ag-0.778-Pd-0.222,1,CO2R,300,3.87,64.10198999769820,16.876227897838900,0.044584702,0.014751749,81.04167343759630,18.958326562403700
vsp10_240726_Au-0.429-Zn-0.571_pp0_rep1,vsp,10,240726,Au-0.429-Zn-0.571,1,HER,50,3.05,,,,,,
vsp5_241011_Ag-1.0_pp0,vsp,5,241011,Ag-1.0,avg,CO2R,50,3.37,38.68881960283750,45.89882121807470,0.097976258,0.023602799,84.72404860590670,15.275951394093300
vsp5_241011_Ag-1.0_pp0,vsp,5,241011,Ag-1.0,std,CO2R,50,0,0,0,0,0,0,0
vsp5_241011_Ag-1.0_pp0,vsp,5,241011,Ag-1.0,avg,CO2R,150,3.82,29.51390487350650,50.0540275,0.068987028,0.067998539,79.71645140078780,20.283548599212200
vsp5_241011_Ag-1.0_pp0,vsp,5,241011,Ag-1.0,avg,CO2R,100,3.66,32.81236267760360,50.164538310412600,0.078711264,0.050998904,83.11896842926330,16.881031570736700
vsp13_240823_Ag-0.125-Au-0.125-Zn-0.75_pp0_rep3,vsp,13,240823,Ag-0.125-Au-0.125-Zn-0.75,3,HER,50,3.05,,,,,,
vsp5_241011_Ag-1.0_pp0,vsp,5,241011,Ag-1.0,std,CO2R,150,0,0,0,0,0,0,0
vsp5_241011_Ag-1.0_pp0,vsp,5,241011,Ag-1.0,avg,CO2R,200,3.94,34.64981481093980,43.05869351669940,0.072656551,0.008218832,77.80124669,22.198753307132300
vsp5_241011_Ag-1.0_pp0,vsp,5,241011,Ag-1.0,std,CO2R,200,0,0,0,0,0,0,0
vsp5_241011_Ag-1.0_pp0,vsp,5,241011,Ag-1.0,avg,CO2R,300,4.07,59.69888468057500,19.41552062868370,0.066968791,0.007024642,79.19746074297340,20.80253925702660
vsp5_241011_Ag-1.0_pp0,vsp,5,241011,Ag-1.0,std,CO2R,100,0,0,0,0,0,0,0
vsp5_241011_Ag-1.0_pp0,vsp,5,241011,Ag-1.0,std,CO2R,300,0,0,0,0,0,0,0
vsp5_241011_Ag-1.0_pp0_rep1,vsp,5,241011,Ag-1.0,1,CO2R,200,3.94,34.64981481093980,43.05869351669940,0.072656551,0.008218832,77.80124669,22.198753307132300
vsp5_241011_Ag-1.0_pp0_rep1,vsp,5,241011,Ag-1.0,1,CO2R,150,3.82,29.51390487350650,50.0540275,0.068987028,0.067998539,79.71645140078780,20.283548599212200
vsp5_241011_Ag-1.0_pp0_rep1,vsp,5,241011,Ag-1.0,1,CO2R,50,3.37,38.68881960283750,45.89882121807470,0.097976258,0.023602799,84.72404860590670,15.275951394093300
vsp14_240906_Au-0.25-Cu-0.25-Zn-0.5_pp0_rep2,vsp,14,240906,Au-0.25-Cu-0.25-Zn-0.5,2,HER,50,3.05,,,,,,
vsp5_241011_Ag-1.0_pp0_rep1,vsp,5,241011,Ag-1.0,1,CO2R,100,3.66,32.81236267760360,50.164538310412600,0.078711264,0.050998904,83.11896842926330,16.881031570736700
vsp5_241011_Ag-1.0_pp0_rep1,vsp,5,241011,Ag-1.0,1,CO2R,300,4.07,59.69888468057500,19.41552062868370,0.066968791,0.007024642,79.19746074297340,20.80253925702660
