Repository: Jehadabed/ocx24-dashboard

# OCx24 Dashboard

An interactive web dashboard for exploring and analyzing  data from OCx24 experiments, featuring HER (Hydrogen Evolution Reaction) and CO2RR (CO2 Reduction Reaction) performance data, as well as XRD (X-ray Diffraction) data.

This project is part of the OCx24 research: https://ai.meta.com/blog/open-catalyst-simulations-experiments/.

## Features

- **Interactive Data Filtering**: Filter data by source, batch, reaction type, element count, and voltage/current density ranges
- **Data Aggregation**: Average data across multiple replicates with statistical analysis
- **Interactive Plots**: Dedicated plotting interfaces for HER and CO2RR performance visualization

File: Data/ExpDataDump_241125.csv (part 24 of 25)
sample id,source,batch number,batch date,composition,rep,reaction,current density,voltage,fe_h2,fe_co,fe_ch4,fe_c2h4,fe_gas_total,fe_liquid
vsp5_241011_Pd-1.0_pp0,vsp,5,241011,Pd-1.0,avg,CO2R,100,3.44,69.80811483814267,17.25442043222004,0.026970992,0.00295035,87.09591664918987,12.904083350810126
vsp5_241011_Pd-1.0_pp0,vsp,5,241011,Pd-1.0,avg,CO2R,50,3.11,55.856787126744656,29.911591355599214,0.019815423,0,85.79115965098599,14.208840349014013
vsp23_241025_Ag-0.667-Ga-0.333_pp0,vsp,23,241025,Ag-0.667-Ga-0.333,avg,HER,50,3.05,,,,,,
vsp23_241025_Ag-0.75-Ga-0.25_pp0_rep1,vsp,23,241025,Ag-0.75-Ga-0.25,1,HER,50,3.05,,,,,,
vsp5_241011_Pd-1.0_pp0,vsp,5,241011,Pd-1.0,std,CO2R,100,0,0,0,0,0,0,0
vsp5_241011_Pd-1.0_pp0,vsp,5,241011,Pd-1.0,std,CO2R,50,0,0,0,0,0,0,0
vsp5_241011_Pd-1.0_pp0,vsp,5,241011,Pd-1.0,avg,CO2R,200,3.66,79.14666555064974,5.090864440078586,0.022292351,0.002107393,84.26464833450986,15.735351665490144
vsp5_241011_Pd-1.0_pp0,vsp,5,241011,Pd-1.0,std,CO2R,200,0,0,0,0,0,0,0
vsp5_241011_Pd-1.0_pp0,vsp,5,241011,Pd-1.0,avg,CO2R,300,3.79,76.94532214526356,2.463163064833006,0.014127663,0.001404928,79.42583020139521,20.574169798604785
vsp5_241011_Pd-1.0_pp0,vsp,5,241011,Pd-1.0,std,CO2R,300,0,0,0,0,0,0,0
vsp5_241011_Pd-1.0_pp0,vsp,5,241011,Pd-1.0,avg,CO2R,150,3.6,75.75132352633452,7.765225933202357,0.028255325,0.002247886,83.55100699803161,16.44899300196839
vsp5_241011_Pd-1.0_pp0,vsp,5,241011,Pd-1.0,std,CO2R,150,0,0,0,0,0,0,0
vsp5_241011_Pd-1.0_pp0_rep1,vsp,5,241011,Pd-1.0,1,CO2R,50,3.11,55.856787126744656,29.911591355599214,0.019815423,0,85.79115965098599,14.208840349014013
vsp5_241011_Pd-1.0_pp0_rep1,vsp,5,241011,Pd-1.0,1,CO2R,150,3.6,75.75132352633452,7.765225933202357,0.028255325,0.002247886,83.55100699803161,16.44899300196839
vsp5_241011_Pd-1.0_pp0_rep1,vsp,5,241011,Pd-1.0,1,CO2R,200,3.66,79.14666555064974,5.090864440078586,0.022292351,0.002107393,84.26464833450986,15.735351665490144
vsp5_241011_Pd-1.0_pp0_rep1,vsp,5,241011,Pd-1.0,1,CO2R,100,3.44,69.80811483814267,17.25442043222004,0.026970992,0.00295035,87.09591664918987,12.904083350810126
vsp5_241011_Pd-1.0_pp0_rep1,vsp,5,241011,Pd-1.0,1,CO2R,300,3.79,76.94532214526356,2.463163064833006,0.014127663,0.001404928,79.42583020139521,20.574169798604785
vsp7_241025_Cu-0.875-Zn-0.125_pp0,vsp,7,241025,Cu-0.875-Zn-0.125,avg,HER,50,3.05,,,,,,
vsp7_241025_Cu-0.875-Zn-0.125_pp0_rep1,vsp,7,241025,Cu-0.875-Zn-0.125,1,HER,50,3.05,,,,,,
vsp11_240802_Ag-0.2-Zn-0.8_pp0,vsp,11,240802,Ag-0.2-Zn-0.8,avg,HER,50,3.06,,,,,,
vsp7_241025_Cu-0.2-Zn-0.8_pp0,vsp,7,241025,Cu-0.2-Zn-0.8,avg,CO2R,50,3.01,8.242482579673148,85.85952848722987,0.009907712,0,94.11191877840514,5.888081222
vsp7_241025_Cu-0.2-Zn-0.8_pp0,vsp,7,241025,Cu-0.2-Zn-0.8,std,CO2R,50,0,0,0,0,0,0,0
vsp7_241025_Cu-0.2-Zn-0.8_pp0,vsp,7,241025,Cu-0.2-Zn-0.8,avg,CO2R,300,3.88,33.33172905898847,62.40176817288802,0.2618204502504449,0.052684818,96.04915584599551,3.950844154004472
vsp7_241025_Cu-0.2-Zn-0.8_pp0,vsp,7,241025,Cu-0.2-Zn-0.8,avg,CO2R,100,3.34,10.408252945238443,86.22053045186641,0.017613709,0.008008092,96.65440519883003,3.345594801169952
vsp7_241025_Cu-0.2-Zn-0.8_pp0,vsp,7,241025,Cu-0.2-Zn-0.8,std,CO2R,300,0,0,0,0,0,0,0
vsp7_241025_Cu-0.2-Zn-0.8_pp0,vsp,7,241025,Cu-0.2-Zn-0.8,std,CO2R,150,0,0,0,0,0,0,0
vsp7_241025_Cu-0.2-Zn-0.8_pp0,vsp,7,241025,Cu-0.2-Zn-0.8,avg,CO2R,200,3.64,19.462428592353888,77.93590373280944,0.04513513,0.022549102,97.46725228493946,2.532747715060537
vsp7_241025_Cu-0.2-Zn-0.8_pp0,vsp,7,241025,Cu-0.2-Zn-0.8,std,CO2R,200,0,0,0,0,0,0,0
vsp7_241025_Cu-0.2-Zn-0.8_pp0,vsp,7,241025,Cu-0.2-Zn-0.8,std,CO2R,100,0,0,0,0,0,0,0
vsp7_241025_Cu-0.2-Zn-0.8_pp0,vsp,7,241025,Cu-0.2-Zn-0.8,avg,CO2R,150,3.48,14.443072673627825,81.96954813,0.02421885,0.014049285,96.45220705162542,3.5477929483745783
vsp7_241025_Cu-0.2-Zn-0.8_pp0_rep1,vsp,7,241025,Cu-0.2-Zn-0.8,1,CO2R,150,3.48,14.443072673627825,81.96954813,0.02421885,0.014049285,96.45220705162542,3.5477929483745783
vsp7_241025_Cu-0.2-Zn-0.8_pp0_rep1,vsp,7,241025,Cu-0.2-Zn-0.8,1,CO2R,200,3.64,19.462428592353888,77.93590373280944,0.04513513,0.022549102,97.46725228493946,2.532747715060537
vsp7_241025_Cu-0.2-Zn-0.8_pp0_rep1,vsp,7,241025,Cu-0.2-Zn-0.8,1,CO2R,50,3.01,8.242482579673148,85.85952848722987,0.009907712,0,94.11191877840514,5.888081222
vsp11_240802_Ag-0.2-Zn-0.8_pp0_rep1,vsp,11,240802,Ag-0.2-Zn-0.8,1,HER,50,3.06,,,,,,
vsp7_241025_Cu-0.2-Zn-0.8_pp0_rep1,vsp,7,241025,Cu-0.2-Zn-0.8,1,CO2R,300,3.88,33.33172905898847,62.40176817288802,0.2618204502504449,0.052684818,96.04915584599551,3.950844154004472
vsp7_241025_Cu-0.2-Zn-0.8_pp0_rep1,vsp,7,241025,Cu-0.2-Zn-0.8,1,CO2R,100,3.34,10.408252945238443,86.22053045186641,0.017613709,0.008008092,96.65440519883003,3.345594801169952
vsp23_241025_Ag-0.722-Ga-0.278_pp0,vsp,23,241025,Ag-0.722-Ga-0.278,avg,HER,50,3.06,,,,,,
vsp7_241025_Cu-0.8-Zn-0.2_pp0,vsp,7,241025,Cu-0.8-Zn-0.2,avg,CO2R,50,2.95,10.563937307748644,76.97445972495089,0.009907712,0,87.54830474420166,12.451695255798342
vsp7_241025_Cu-0.8-Zn-0.2_pp0,vsp,7,241025,Cu-0.8-Zn-0.2,std,CO2R,50,0,0,0,0,0,0,0
vsp7_241025_Cu-0.8-Zn-0.2_pp0,vsp,7,241025,Cu-0.8-Zn-0.2,avg,CO2R,300,3.84,46.07378266965201,40.86444007858546,1.2531420288791444,0.9879457135631796,89.18688961842105,10.813110381578952
vsp7_241025_Cu-0.8-Zn-0.2_pp0,vsp,7,241025,Cu-0.8-Zn-0.2,avg,CO2R,100,3.23,10.331666283035844,81.17387033398822,0.012659854,0.048470033,91.56814937630438,8.431850623695624
vsp23_241025_Ag-0.722-Ga-0.278_pp0_rep1,vsp,23,241025,Ag-0.722-Ga-0.278,1,HER,50,3.06,,,,,,
vsp7_241025_Cu-0.8-Zn-0.2_pp0,vsp,7,241025,Cu-0.8-Zn-0.2,std,CO2R,150,0,0,0,0,0,0,0
vsp7_241025_Cu-0.8-Zn-0.2_pp0,vsp,7,241025,Cu-0.8-Zn-0.2,avg,CO2R,200,3.56,19.624704429889725,73.04395874263261,0.051465057,0.4181067183680351,93.14120069,6.858799306502405
vsp7_241025_Cu-0.8-Zn-0.2_pp0,vsp,7,241025,Cu-0.8-Zn-0.2,std,CO2R,200,0,0,0,0,0,0,0
vsp7_241025_Cu-0.8-Zn-0.2_pp0,vsp,7,241025,Cu-0.8-Zn-0.2,std,CO2R,300,0,0,0,0,0,0,0
vsp7_241025_Cu-0.8-Zn-0.2_pp0,vsp,7,241025,Cu-0.8-Zn-0.2,std,CO2R,100,0,0,0,0,0,0,0
vsp7_241025_Cu-0.8-Zn-0.2_pp0,vsp,7,241025,Cu-0.8-Zn-0.2,avg,CO2R,150,3.41,14.062231894368995,77.68664047151277,0.022384089,0.2065244879035657,91.97975810649316,8.020241893506835
vsp7_241025_Cu-0.8-Zn-0.2_pp0_rep1,vsp,7,241025,Cu-0.8-Zn-0.2,1,CO2R,100,3.23,10.331666283035844,81.17387033398822,0.012659854,0.048470033,91.56814937630438,8.431850623695624
vsp7_241025_Cu-0.8-Zn-0.2_pp0_rep1,vsp,7,241025,Cu-0.8-Zn-0.2,1,CO2R,200,3.56,19.624704429889725,73.04395874263261,0.051465057,0.4181067183680351,93.14120069,6.858799306502405
vsp7_241025_Cu-0.8-Zn-0.2_pp0_rep1,vsp,7,241025,Cu-0.8-Zn-0.2,1,CO2R,150,3.41,14.062231894368995,77.68664047151277,0.022384089,0.2065244879035657,91.97975810649316,8.020241893506835
vsp7_241025_Cu-0.8-Zn-0.2_pp0_rep1,vsp,7,241025,Cu-0.8-Zn-0.2,1,CO2R,50,2.95,10.563937307748644,76.97445972495089,0.009907712,0,87.54830474420166,12.451695255798342
vsp7_241025_Cu-0.8-Zn-0.2_pp0_rep1,vsp,7,241025,Cu-0.8-Zn-0.2,1,CO2R,300,3.84,46.07378266965201,40.86444007858546,1.2531420288791444,0.9879457135631796,89.18688961842105,10.813110381578952
vsp26_241004_Au-0.333-Ga-0.667_pp0_rep1,vsp,26,241004,Au-0.333-Ga-0.667,1,HER,50,3.06,,,,,,
vsp7_241025_Cu-0.833-Zn-0.167_pp0,vsp,7,241025,Cu-0.833-Zn-0.167,avg,CO2R,100,3.46,20.638222185021657,71.38261296660117,0.1100856833568794,0.3199022169771559,92.45428309,7.545716911465604
vsp8_240802_Pd-0.167-Zn-0.833_pp0,vsp,8,240802,Pd-0.167-Zn-0.833,avg,HER,50,3.06,,,,,,
vsp8_240802_Pd-0.167-Zn-0.833_pp0_rep1,vsp,8,240802,Pd-0.167-Zn-0.833,1,HER,50,3.06,,,,,,
vsp7_241025_Cu-0.833-Zn-0.167_pp0,vsp,7,241025,Cu-0.833-Zn-0.167,avg,CO2R,50,3.08,17.40274958672498,71.97937131630648,0.02421885,0.024445756,89.43473984,10.565260163401804
vsp7_241025_Cu-0.833-Zn-0.167_pp0,vsp,7,241025,Cu-0.833-Zn-0.167,std,CO2R,50,0,0,0,0,0,0,0
vsp7_241025_Cu-0.833-Zn-0.167_pp0,vsp,7,241025,Cu-0.833-Zn-0.167,avg,CO2R,150,3.61,26.56971269539015,64.99508841,0.1709997614810194,0.4861052572424064,92.22586045027516,7.774139549724836
vsp7_241025_Cu-0.833-Zn-0.167_pp0,vsp,7,241025,Cu-0.833-Zn-0.167,std,CO2R,150,0,0,0,0,0,0,0
vsp7_241025_Cu-0.833-Zn-0.167_pp0,vsp,7,241025,Cu-0.833-Zn-0.167,avg,CO2R,200,3.76,32.675511100880954,59.61321218074656,0.2793424215180816,0.5873303548849363,93.16033897,6.839661032573005
vsp7_241025_Cu-0.833-Zn-0.167_pp0,vsp,7,241025,Cu-0.833-Zn-0.167,std,CO2R,200,0,0,0,0,0,0,0
vsp7_241025_Cu-0.833-Zn-0.167_pp0,vsp,7,241025,Cu-0.833-Zn-0.167,avg,CO2R,300,3.96,56.805331770909625,29.604616895874265,1.0296680916646792,0.4845598359043525,87.93142619480108,12.068573805198923
vsp7_241025_Cu-0.833-Zn-0.167_pp0,vsp,7,241025,Cu-0.833-Zn-0.167,std,CO2R,300,0,0,0,0,0,0,0
vsp7_241025_Cu-0.833-Zn-0.167_pp0,vsp,7,241025,Cu-0.833-Zn-0.167,std,CO2R,100,0,0,0,0,0,0,0
vsp7_241025_Cu-0.833-Zn-0.167_pp0_rep1,vsp,7,241025,Cu-0.833-Zn-0.167,1,CO2R,200,3.76,32.675511100880954,59.61321218074656,0.2793424215180816,0.5873303548849363,93.16033897,6.839661032573005
vsp7_241025_Cu-0.833-Zn-0.167_pp0_rep1,vsp,7,241025,Cu-0.833-Zn-0.167,1,CO2R,150,3.61,26.56971269539015,64.99508841,0.1709997614810194,0.4861052572424064,92.22586045027516,7.774139549724836
vsp7_241025_Cu-0.833-Zn-0.167_pp0_rep1,vsp,7,241025,Cu-0.833-Zn-0.167,1,CO2R,50,3.08,17.40274958672498,71.97937131630648,0.02421885,0.024445756,89.43473984,10.565260163401804
vsp7_241025_Cu-0.833-Zn-0.167_pp0_rep1,vsp,7,241025,Cu-0.833-Zn-0.167,1,CO2R,300,3.96,56.805331770909625,29.604616895874265,1.0296680916646792,0.4845598359043525,87.93142619480108,12.068573805198923
vsp7_241025_Cu-0.833-Zn-0.167_pp0_rep1,vsp,7,241025,Cu-0.833-Zn-0.167,1,CO2R,100,3.46,20.638222185021657,71.38261296660117,0.1100856833568794,0.3199022169771559,92.45428309,7.545716911465604
uoft4_240405_Ag-0.889-Hg-0.111_pp0_rep2,uoft,4,240405,Ag-0.889-Hg-0.111,2,HER,50,3.07,,,,,,
vsp7_241025_Cu-0.875-Zn-0.125_pp0,vsp,7,241025,Cu-0.875-Zn-0.125,avg,CO2R,150,3.62,27.695494779133277,61.08055009823183,0.4271324514246922,0.4847003287532664,89.69413867611192,10.30586132388808
vsp13_240823_Ag-0.4-Au-0.1-Zn-0.5_pp0,vsp,13,240823,Ag-0.4-Au-0.1-Zn-0.5,avg,HER,50,3.07,,,,,,
vsp13_240823_Ag-0.4-Au-0.1-Zn-0.5_pp0_rep1,vsp,13,240823,Ag-0.4-Au-0.1-Zn-0.5,1,HER,50,3.07,,,,,,
vsp7_241025_Cu-0.875-Zn-0.125_pp0,vsp,7,241025,Cu-0.875-Zn-0.125,avg,CO2R,50,3.16,21.99920483793342,65.71709233791749,0.1078839696897418,0.1171710359942679,87.94728367281068,12.052716327189316
vsp7_241025_Cu-0.875-Zn-0.125_pp0,vsp,7,241025,Cu-0.875-Zn-0.125,std,CO2R,50,0,0,0,0,0,0,0
vsp7_241025_Cu-0.875-Zn-0.125_pp0,vsp,7,241025,Cu-0.875-Zn-0.125,avg,CO2R,100,3.44,23.88687773,65.12033398821218,0.3346604774049135,0.4016690550450982,89.74897845436791,10.251021545632083
vsp7_241025_Cu-0.875-Zn-0.125_pp0,vsp,7,241025,Cu-0.875-Zn-0.125,avg,CO2R,300,3.95,38.09140178702212,49.57269155206287,0.899400033,0.5802354660147798,89.14372883812547,10.856271161874531
vsp7_241025_Cu-0.875-Zn-0.125_pp0,vsp,7,241025,Cu-0.875-Zn-0.125,std,CO2R,150,0,0,0,0,0,0,0
vsp7_241025_Cu-0.875-Zn-0.125_pp0,vsp,7,241025,Cu-0.875-Zn-0.125,avg,CO2R,200,3.75,30.81640126388918,58.58546168958743,0.5118984276094894,0.5453932394841102,90.46632183919507,9.533678161
vsp7_241025_Cu-0.875-Zn-0.125_pp0,vsp,7,241025,Cu-0.875-Zn-0.125,std,CO2R,200,0,0,0,0,0,0,0
vsp7_241025_Cu-0.875-Zn-0.125_pp0,vsp,7,241025,Cu-0.875-Zn-0.125,std,CO2R,100,0,0,0,0,0,0,0
vsp7_241025_Cu-0.875-Zn-0.125_pp0,vsp,7,241025,Cu-0.875-Zn-0.125,std,CO2R,300,0,0,0,0,0,0,0
vsp7_241025_Cu-0.875-Zn-0.125_pp0_rep1,vsp,7,241025,Cu-0.875-Zn-0.125,1,CO2R,200,3.75,30.81640126388918,58.58546168958743,0.5118984276094894,0.5453932394841102,90.46632183919507,9.533678161
vsp7_241025_Cu-0.875-Zn-0.125_pp0_rep1,vsp,7,241025,Cu-0.875-Zn-0.125,1,CO2R,150,3.62,27.695494779133277,61.08055009823183,0.4271324514246922,0.4847003287532664,89.69413867611192,10.30586132388808
vsp7_241025_Cu-0.875-Zn-0.125_pp0_rep1,vsp,7,241025,Cu-0.875-Zn-0.125,1,CO2R,50,3.16,21.99920483793342,65.71709233791749,0.1078839696897418,0.1171710359942679,87.94728367281068,12.052716327189316
vsp7_241025_Cu-0.875-Zn-0.125_pp0_rep1,vsp,7,241025,Cu-0.875-Zn-0.125,1,CO2R,300,3.95,38.09140178702212,49.57269155206287,0.899400033,0.5802354660147798,89.14372883812547,10.856271161874531
vsp7_241025_Cu-0.875-Zn-0.125_pp0_rep1,vsp,7,241025,Cu-0.875-Zn-0.125,1,CO2R,100,3.44,23.88687773,65.12033398821218,0.3346604774049135,0.4016690550450982,89.74897845436791,10.251021545632083
vsp23_241025_Ag-0.667-Ga-0.333_pp0_rep3,vsp,23,241025,Ag-0.667-Ga-0.333,3,HER,50,3.07,,,,,,
vsp7_241025_Cu-1.0_pp0,vsp,7,241025,Cu-1.0,avg,CO2R,50,3.01,28.246667643181485,39.63654223968566,0.057244555,0.8252549945207789,68.76570943,31.23429057
vsp23_241025_Ag-0.875-Ga-0.125_pp0,vsp,23,241025,Ag-0.875-Ga-0.125,avg,HER,50,3.07,,,,,,
vsp7_241025_Cu-1.0_pp0,vsp,7,241025,Cu-1.0,std,CO2R,50,0,0,0,0,0,0,0
vsp7_241025_Cu-1.0_pp0,vsp,7,241025,Cu-1.0,avg,CO2R,100,3.44,21.734918077381824,39.32711198428291,0.2625543548061574,13.37014246,74.72982153293464,25.270178467065364
vsp7_241025_Cu-1.0_pp0,vsp,7,241025,Cu-1.0,std,CO2R,100,0,0,0,0,0,0,0
vsp23_241025_Ag-0.875-Ga-0.125_pp0_rep1,vsp,23,241025,Ag-0.875-Ga-0.125,1,HER,50,3.07,,,,,,
vsp7_241025_Cu-1.0_pp0,vsp,7,241025,Cu-1.0,avg,CO2R,200,3.74,50.73081671514365,7.172151277013753,0.586206264,16.16138414,74.69801032178641,25.301989678213587
vsp7_241025_Cu-1.0_pp0,vsp,7,241025,Cu-1.0,std,CO2R,200,0,0,0,0,0,0,0
vsp7_241025_Cu-1.0_pp0,vsp,7,241025,Cu-1.0,avg,CO2R,300,3.86,66.16669107953713,3.086935166994106,0.7458305047428583,7.297198572592655,77.31922794344396,22.68077205655604
vsp7_241025_Cu-1.0_pp0,vsp,7,241025,Cu-1.0,std,CO2R,300,0,0,0,0,0,0,0
vsp7_241025_Cu-1.0_pp0,vsp,7,241025,Cu-1.0,avg,CO2R,150,3.58,28.61327920651196,19.597249508840864,0.3772269416362402,22.043608980302903,70.69430435,29.305695649726303
vsp7_241025_Cu-1.0_pp0,vsp,7,241025,Cu-1.0,std,CO2R,150,0,0,0,0,0,0,0
vsp23_241025_Ag-0.875-Ga-0.125_pp0_rep2,vsp,23,241025,Ag-0.875-Ga-0.125,2,HER,50,3.07,,,,,,
vsp7_241025_Cu-1.0_pp0_rep1,vsp,7,241025,Cu-1.0,1,CO2R,300,3.86,66.16669107953713,3.086935166994106,0.7458305047428583,7.297198572592655,77.31922794344396,22.68077205655604
vsp7_241025_Cu-1.0_pp0_rep1,vsp,7,241025,Cu-1.0,1,CO2R,100,3.44,21.734918077381824,39.32711198428291,0.2625543548061574,13.37014246,74.72982153293464,25.270178467065364
vsp7_241025_Cu-1.0_pp0_rep1,vsp,7,241025,Cu-1.0,1,CO2R,200,3.74,50.73081671514365,7.172151277013753,0.586206264,16.16138414,74.69801032178641,25.301989678213587
vsp7_241025_Cu-1.0_pp0_rep1,vsp,7,241025,Cu-1.0,1,CO2R,150,3.58,28.61327920651196,19.597249508840864,0.3772269416362402,22.043608980302903,70.69430435,29.305695649726303
vsp7_241025_Cu-1.0_pp0_rep1,vsp,7,241025,Cu-1.0,1,CO2R,50,3.01,28.246667643181485,39.63654223968566,0.057244555,0.8252549945207789,68.76570943,31.23429057
vsp7_241025_Zn-1.0_pp0,vsp,7,241025,Zn-1.0,std,CO2R,50,0,0,0,0,0,0,0
vsp7_241025_Zn-1.0_pp0,vsp,7,241025,Zn-1.0,avg,CO2R,50,3.24,54.65525539,16.075638506876228,2.0266774306001505,6.638287111186041,79.39585844216302,20.604141557836986
vsp7_241025_Zn-1.0_pp0,vsp,7,241025,Zn-1.0,avg,CO2R,300,3.87,79.88637553,0.4297642436149312,0.2262260792983872,0.3415381157099104,80.88950593,19.110494071645505
uoft5_240507_Cd-0.111-In-0.889_pp0_rep3,uoft,5,240507,Cd-0.111-In-0.889,3,HER,50,3.08,,,,,,
uoft6_240624_Cd-0.667-Tl-0.333_pp0_rep1,uoft,6,240624,Cd-0.667-Tl-0.333,1,HER,50,3.08,,,,,,
vsp7_241025_Zn-1.0_pp0,vsp,7,241025,Zn-1.0,avg,CO2R,100,3.6,69.92676138860408,3.4553045186640468,1.8164137753885108,5.865295456461267,81.06377513911791,18.93622486088209
vsp7_241025_Zn-1.0_pp0,vsp,7,241025,Zn-1.0,std,CO2R,300,0,0,0,0,0,0,0
vsp7_241025_Zn-1.0_pp0,vsp,7,241025,Zn-1.0,std,CO2R,150,0,0,0,0,0,0,0
vsp7_241025_Zn-1.0_pp0,vsp,7,241025,Zn-1.0,avg,CO2R,200,3.85,82.02462909874657,0.8546168958742633,0.3910793901253142,0.8602377139003624,84.14119035384891,15.858809646151087
vsp7_241025_Zn-1.0_pp0,vsp,7,241025,Zn-1.0,std,CO2R,200,0,0,0,0,0,0,0
vsp7_241025_Zn-1.0_pp0,vsp,7,241025,Zn-1.0,avg,CO2R,150,3.76,80.24147816443114,1.3212180746561886,0.7819753041117002,1.9227851302368708,84.28656925643558,15.713430743564416
vsp7_241025_Zn-1.0_pp0,vsp,7,241025,Zn-1.0,std,CO2R,100,0,0,0,0,0,0,0
vsp7_241025_Zn-1.0_pp0_rep1,vsp,7,241025,Zn-1.0,1,CO2R,100,3.6,69.92676138860408,3.4553045186640468,1.8164137753885108,5.865295456461267,81.06377513911791,18.93622486088209
vsp11_240802_Ag-0.6-Zn-0.4_pp0,vsp,11,240802,Ag-0.6-Zn-0.4,avg,HER,50,3.08,,,,,,
vsp7_241025_Zn-1.0_pp0_rep1,vsp,7,241025,Zn-1.0,1,CO2R,300,3.87,79.88637553,0.4297642436149312,0.2262260792983872,0.3415381157099104,80.88950593,19.110494071645505
vsp7_241025_Zn-1.0_pp0_rep1,vsp,7,241025,Zn-1.0,1,CO2R,50,3.24,54.65525539,16.075638506876228,2.0266774306001505,6.638287111186041,79.39585844216302,20.604141557836986
vsp7_241025_Zn-1.0_pp0_rep1,vsp,7,241025,Zn-1.0,1,CO2R,150,3.76,80.24147816443114,1.3212180746561886,0.7819753041117002,1.9227851302368708,84.28656925643558,15.713430743564416
vsp7_241025_Zn-1.0_pp0_rep1,vsp,7,241025,Zn-1.0,1,CO2R,200,3.85,82.02462909874657,0.8546168958742633,0.3910793901253142,0.8602377139003624,84.14119035384891,15.858809646151087
vsp8_240802_Pd-0.167-Zn-0.833_pp0,vsp,8,240802,Pd-0.167-Zn-0.833,avg,CO2R,300,3.95,72.24800686350416,11.070726915520629,0.094306735,0.002388378,83.42103085684805,16.57896914315195
vsp11_240802_Ag-0.6-Zn-0.4_pp0_rep1,vsp,11,240802,Ag-0.6-Zn-0.4,1,HER,50,3.08,,,,,,
vsp11_240802_Ag-0.667-Zn-0.333_pp0,vsp,11,240802,Ag-0.667-Zn-0.333,avg,HER,50,3.08,,,,,,
vsp8_240802_Pd-0.167-Zn-0.833_pp0,vsp,8,240802,Pd-0.167-Zn-0.833,avg,CO2R,50,3.09,23.97539182657097,68.28094302554028,0.013210282,0,92.27251087975196,7.727489120248038
vsp8_240802_Pd-0.167-Zn-0.833_pp0,vsp,8,240802,Pd-0.167-Zn-0.833,std,CO2R,50,0,0,0,0,0,0,0
vsp8_240802_Pd-0.167-Zn-0.833_pp0,vsp,8,240802,Pd-0.167-Zn-0.833,avg,CO2R,100,3.38,19.728598631484235,71.64783889980353,0.01376071,0,91.39217540546596,8.607824594534037
vsp8_240802_Pd-0.167-Zn-0.833_pp0,vsp,8,240802,Pd-0.167-Zn-0.833,std,CO2R,150,0,0,0,0,0,0,0
vsp8_240802_Pd-0.167-Zn-0.833_pp0,vsp,8,240802,Pd-0.167-Zn-0.833,std,CO2R,100,0,0,0,0,0,0,0
vsp8_240802_Pd-0.167-Zn-0.833_pp0,vsp,8,240802,Pd-0.167-Zn-0.833,std,CO2R,200,0,0,0,0,0,0,0
vsp8_240802_Pd-0.167-Zn-0.833_pp0,vsp,8,240802,Pd-0.167-Zn-0.833,std,CO2R,300,0,0,0,0,0,0,0
vsp8_240802_Pd-0.167-Zn-0.833_pp0,vsp,8,240802,Pd-0.167-Zn-0.833,avg,CO2R,150,3.59,25.389943292389464,68.45776031434184,0.016512853,0,93.86586409570032,6.134135904299683
vsp8_240802_Pd-0.167-Zn-0.833_pp0,vsp,8,240802,Pd-0.167-Zn-0.833,avg,CO2R,200,3.78,49.516102031848334,38.96242632612967,0.063299268,0,88.54454622607626,11.455453773923736
vsp8_240802_Pd-0.167-Zn-0.833_pp0_rep1,vsp,8,240802,Pd-0.167-Zn-0.833,1,CO2R,100,3.38,19.728598631484235,71.64783889980353,0.01376071,0,91.39217540546596,8.607824594534037
vsp8_240802_Pd-0.167-Zn-0.833_pp0_rep1,vsp,8,240802,Pd-0.167-Zn-0.833,1,CO2R,200,3.78,49.516102031848334,38.96242632612967,0.063299268,0,88.54454622607626,11.455453773923736
vsp8_240802_Pd-0.167-Zn-0.833_pp0_rep1,vsp,8,240802,Pd-0.167-Zn-0.833,1,CO2R,150,3.59,25.389943292389464,68.45776031434184,0.016512853,0,93.86586409570032,6.134135904299683
vsp11_240802_Ag-0.667-Zn-0.333_pp0_rep1,vsp,11,240802,Ag-0.667-Zn-0.333,1,HER,50,3.08,,,,,,
vsp8_240802_Pd-0.167-Zn-0.833_pp0_rep1,vsp,8,240802,Pd-0.167-Zn-0.833,1,CO2R,300,3.95,72.24800686350416,11.070726915520629,0.094306735,0.002388378,83.42103085684805,16.57896914315195
vsp8_240802_Pd-0.167-Zn-0.833_pp0_rep1,vsp,8,240802,Pd-0.167-Zn-0.833,1,CO2R,50,3.09,23.97539182657097,68.28094302554028,0.013210282,0,92.27251087975196,7.727489120248038
vsp13_240823_Ag-0.25-Au-0.25-Zn-0.5_pp0_rep2,vsp,13,240823,Ag-0.25-Au-0.25-Zn-0.5,2,HER,50,3.08,,,,,,
uoft4_240405_Ag-0.5-Au-0.5_pp0,uoft,4,240405,Ag-0.5-Au-0.5,avg,HER,50,3.09,,,,,,
vsp8_240802_Pd-0.25-Zn-0.75_pp0,vsp,8,240802,Pd-0.25-Zn-0.75,avg,CO2R,50,3.1,28.849316788382264,62.35756385068762,0.007705998,0,91.21458663690488,8.785413363095131
vsp8_240802_Pd-0.25-Zn-0.75_pp0,vsp,8,240802,Pd-0.25-Zn-0.75,avg,CO2R,100,3.42,23.26162925,69.92387033398822,0.008256426,0,93.19375600546378,6.806243994536217
vsp8_240802_Pd-0.25-Zn-0.75_pp0,vsp,8,240802,Pd-0.25-Zn-0.75,avg,CO2R,150,3.67,32.94356441859005,58.28585461689588,0.034126562,0,91.26552276108517,8.734477238914849
vsp8_240802_Pd-0.25-Zn-0.75_pp0,vsp,8,240802,Pd-0.25-Zn-0.75,std,CO2R,50,0,0,0,0,0,0,0
vsp8_240802_Pd-0.25-Zn-0.75_pp0,vsp,8,240802,Pd-0.25-Zn-0.75,avg,CO2R,200,3.88,61.27089916089477,22.702603143418468,0.1444874594059042,0.005057743,84.13515763,15.864842365698609
vsp8_240802_Pd-0.25-Zn-0.75_pp0,vsp,8,240802,Pd-0.25-Zn-0.75,std,CO2R,200,0,0,0,0,0,0,0
vsp8_240802_Pd-0.25-Zn-0.75_pp0,vsp,8,240802,Pd-0.25-Zn-0.75,avg,CO2R,300,4.07,69.47916884638725,10.834970530451866,0.1036640184943948,0.003652814,80.43035344631895,19.569646553681054
vsp8_240802_Pd-0.25-Zn-0.75_pp0,vsp,8,240802,Pd-0.25-Zn-0.75,std,CO2R,300,0,0,0,0,0,0,0
vsp8_240802_Pd-0.25-Zn-0.75_pp0,vsp,8,240802,Pd-0.25-Zn-0.75,std,CO2R,100,0,0,0,0,0,0,0
vsp8_240802_Pd-0.25-Zn-0.75_pp0,vsp,8,240802,Pd-0.25-Zn-0.75,std,CO2R,150,0,0,0,0,0,0,0
vsp8_240802_Pd-0.25-Zn-0.75_pp0_rep1,vsp,8,240802,Pd-0.25-Zn-0.75,1,CO2R,100,3.42,23.26162925,69.92387033398822,0.008256426,0,93.19375600546378,6.806243994536217
vsp8_240802_Pd-0.25-Zn-0.75_pp0_rep1,vsp,8,240802,Pd-0.25-Zn-0.75,1,CO2R,300,4.07,69.47916884638725,10.834970530451866,0.1036640184943948,0.003652814,80.43035344631895,19.569646553681054
uoft4_240405_Ag-0.5-Au-0.5_pp0_rep1,uoft,4,240405,Ag-0.5-Au-0.5,1,HER,50,3.09,,,,,,
vsp8_240802_Pd-0.25-Zn-0.75_pp0_rep1,vsp,8,240802,Pd-0.25-Zn-0.75,1,CO2R,50,3.1,28.849316788382264,62.35756385068762,0.007705998,0,91.21458663690488,8.785413363095131
vsp8_240802_Pd-0.25-Zn-0.75_pp0_rep1,vsp,8,240802,Pd-0.25-Zn-0.75,1,CO2R,150,3.67,32.94356441859005,58.28585461689588,0.034126562,0,91.26552276108517,8.734477238914849
vsp8_240802_Pd-0.25-Zn-0.75_pp0_rep1,vsp,8,240802,Pd-0.25-Zn-0.75,1,CO2R,200,3.88,61.27089916089477,22.702603143418468,0.1444874594059042,0.005057743,84.13515763,15.864842365698609
vsp13_240823_Ag-0.125-Au-0.125-Zn-0.75_pp0_rep2,vsp,13,240823,Ag-0.125-Au-0.125-Zn-0.75,2,HER,50,3.09,,,,,,
vsp8_240802_Pd-0.333-Zn-0.667_pp0,vsp,8,240802,Pd-0.333-Zn-0.667,std,CO2R,50,0,0,0,0,0,0,0
vsp8_240802_Pd-0.333-Zn-0.667_pp0,vsp,8,240802,Pd-0.333-Zn-0.667,avg,CO2R,100,3.59,35.09615183410408,58.57809430255404,0.016512853,0,93.69273615292023,6.307263847079767
vsp8_240802_Pd-0.333-Zn-0.667_pp0,vsp,8,240802,Pd-0.333-Zn-0.667,avg,CO2R,50,3.19,41.95191362028919,51.07072691552063,0.008806855,0,93.03144739047838,6.968552609521623
vsp13_240823_Ag-0.417-Au-0.083-Zn-0.5_pp0,vsp,13,240823,Ag-0.417-Au-0.083-Zn-0.5,avg,HER,50,3.09,,,,,,
vsp8_240802_Pd-0.333-Zn-0.667_pp0,vsp,8,240802,Pd-0.333-Zn-0.667,std,CO2R,100,0,0,0,0,0,0,0
vsp8_240802_Pd-0.333-Zn-0.667_pp0,vsp,8,240802,Pd-0.333-Zn-0.667,std,CO2R,300,0,0,0,0,0,0,0
vsp8_240802_Pd-0.333-Zn-0.667_pp0,vsp,8,240802,Pd-0.333-Zn-0.667,avg,CO2R,200,3.92,71.89227646529535,16.167730844793713,0.073482194,0.002528871,88.14071413893687,11.859285861063128
vsp8_240802_Pd-0.333-Zn-0.667_pp0,vsp,8,240802,Pd-0.333-Zn-0.667,std,CO2R,200,0,0,0,0,0,0,0
vsp8_240802_Pd-0.333-Zn-0.667_pp0,vsp,8,240802,Pd-0.333-Zn-0.667,avg,CO2R,300,4.03,62.89480842871791,21.13703339882122,0.091004165,0.0019669,84.12926151,15.870738489210892
vsp8_240802_Pd-0.333-Zn-0.667_pp0,vsp,8,240802,Pd-0.333-Zn-0.667,avg,CO2R,150,3.82,49.300466634581184,41.419449901768175,0.05797846,0,90.78151979647473,9.218480203525274
vsp8_240802_Pd-0.333-Zn-0.667_pp0,vsp,8,240802,Pd-0.333-Zn-0.667,std,CO2R,150,0,0,0,0,0,0,0
vsp13_240823_Ag-0.417-Au-0.083-Zn-0.5_pp0_rep1,vsp,13,240823,Ag-0.417-Au-0.083-Zn-0.5,1,HER,50,3.09,,,,,,
vsp8_240802_Pd-0.333-Zn-0.667_pp0_rep1,vsp,8,240802,Pd-0.333-Zn-0.667,1,CO2R,300,4.03,62.89480842871791,21.13703339882122,0.091004165,0.0019669,84.12926151,15.870738489210892
vsp8_240802_Pd-0.333-Zn-0.667_pp0_rep1,vsp,8,240802,Pd-0.333-Zn-0.667,1,CO2R,100,3.59,35.09615183410408,58.57809430255404,0.016512853,0,93.69273615292023,6.307263847079767
vsp8_240802_Pd-0.333-Zn-0.667_pp0_rep1,vsp,8,240802,Pd-0.333-Zn-0.667,1,CO2R,200,3.92,71.89227646529535,16.167730844793713,0.073482194,0.002528871,88.14071413893687,11.859285861063128
vsp8_240802_Pd-0.333-Zn-0.667_pp0_rep1,vsp,8,240802,Pd-0.333-Zn-0.667,1,CO2R,150,3.82,49.300466634581184,41.419449901768175,0.05797846,0,90.78151979647473,9.218480203525274
vsp8_240802_Pd-0.333-Zn-0.667_pp0_rep1,vsp,8,240802,Pd-0.333-Zn-0.667,1,CO2R,50,3.19,41.95191362028919,51.07072691552063,0.008806855,0,93.03144739047838,6.968552609521623
vsp23_241025_Ag-0.667-Ga-0.333_pp0_rep2,vsp,23,241025,Ag-0.667-Ga-0.333,2,HER,50,3.09,,,,,,
vsp8_240802_Pd-0.4-Zn-0.6_pp0,vsp,8,240802,Pd-0.4-Zn-0.6,std,CO2R,50,0,0,0,0,0,0,0
vsp10_240726_Au-0.25-Zn-0.75_pp0,vsp,10,240726,Au-0.25-Zn-0.75,avg,HER,50,3.1,,,,,,
vsp8_240802_Pd-0.4-Zn-0.6_pp0,vsp,8,240802,Pd-0.4-Zn-0.6,avg,CO2R,100,3.52,38.00205068111909,55.05648330058939,0.012659854,0,93.073171,6.926829000946896
vsp8_240802_Pd-0.4-Zn-0.6_pp0,vsp,8,240802,Pd-0.4-Zn-0.6,std,CO2R,100,0,0,0,0,0,0,0
vsp8_240802_Pd-0.4-Zn-0.6_pp0,vsp,8,240802,Pd-0.4-Zn-0.6,avg,CO2R,50,3.17,51.320596790056285,39.03241650294696,0.009907712,0,90.36292100450537,9.637078995494647
vsp8_240802_Pd-0.4-Zn-0.6_pp0,vsp,8,240802,Pd-0.4-Zn-0.6,avg,CO2R,200,3.86,56.07179476448555,34.85142436149313,0.042382988,0.001475175,90.97053733,9.029462674437797
vsp8_240802_Pd-0.4-Zn-0.6_pp0,vsp,8,240802,Pd-0.4-Zn-0.6,std,CO2R,200,0,0,0,0,0,0,0
vsp8_240802_Pd-0.4-Zn-0.6_pp0,vsp,8,240802,Pd-0.4-Zn-0.6,avg,CO2R,300,4.02,73.68641319132018,11.00442043222004,0.059446269,0.001545421,84.75479105952887,15.24520894047113
vsp8_240802_Pd-0.4-Zn-0.6_pp0,vsp,8,240802,Pd-0.4-Zn-0.6,std,CO2R,300,0,0,0,0,0,0,0
vsp8_240802_Pd-0.4-Zn-0.6_pp0,vsp,8,240802,Pd-0.4-Zn-0.6,avg,CO2R,150,3.71,41.95526167109586,51.49803536345776,0.018347614,0,93.47395133949811,6.5260486605018855
vsp8_240802_Pd-0.4-Zn-0.6_pp0,vsp,8,240802,Pd-0.4-Zn-0.6,std,CO2R,150,0,0,0,0,0,0,0
vsp8_240802_Pd-0.4-Zn-0.6_pp0_rep1,vsp,8,240802,Pd-0.4-Zn-0.6,1,CO2R,50,3.17,51.320596790056285,39.03241650294696,0.009907712,0,90.36292100450537,9.637078995494647
vsp8_240802_Pd-0.4-Zn-0.6_pp0_rep1,vsp,8,240802,Pd-0.4-Zn-0.6,1,CO2R,150,3.71,41.95526167109586,51.49803536345776,0.018347614,0,93.47395133949811,6.5260486605018855
vsp8_240802_Pd-0.4-Zn-0.6_pp0_rep1,vsp,8,240802,Pd-0.4-Zn-0.6,1,CO2R,200,3.86,56.07179476448555,34.85142436149313,0.042382988,0.001475175,90.97053733,9.029462674437797
vsp8_240802_Pd-0.4-Zn-0.6_pp0_rep1,vsp,8,240802,Pd-0.4-Zn-0.6,1,CO2R,100,3.52,38.00205068111909,55.05648330058939,0.012659854,0,93.073171,6.926829000946896
vsp8_240802_Pd-0.4-Zn-0.6_pp0_rep1,vsp,8,240802,Pd-0.4-Zn-0.6,1,CO2R,300,4.02,73.68641319132018,11.00442043222004,0.059446269,0.001545421,84.75479105952887,15.24520894047113
vsp10_240726_Au-0.25-Zn-0.75_pp0_rep1,vsp,10,240726,Au-0.25-Zn-0.75,1,HER,50,3.1,,,,,,
vsp13_240823_Ag-0.125-Au-0.125-Zn-0.75_pp0,vsp,13,240823,Ag-0.125-Au-0.125-Zn-0.75,avg,HER,50,3.1,,,,,,
uoft5_240507_Cd-0.111-In-0.889_pp0_rep1,uoft,5,240507,Cd-0.111-In-0.889,1,HER,50,3.11,,,,,,
vsp8_240802_Pd-0.429-Zn-0.571_pp0,vsp,8,240802,Pd-0.429-Zn-0.571,avg,CO2R,50,3.07,41.86026072945657,51.48330058939096,0.007705998,0,93.35126731668252,6.6487326833174905
vsp8_240802_Pd-0.429-Zn-0.571_pp0,vsp,8,240802,Pd-0.429-Zn-0.571,std,CO2R,50,0,0,0,0,0,0,0
vsp8_240802_Pd-0.429-Zn-0.571_pp0,vsp,8,240802,Pd-0.429-Zn-0.571,avg,CO2R,300,3.98,77.60907321768607,8.570726915520629,0.086600738,0.00295035,86.27643605740957,13.723563942590433
vsp8_240802_Pd-0.429-Zn-0.571_pp0,vsp,8,240802,Pd-0.429-Zn-0.571,avg,CO2R,100,3.38,34.45583711732825,60.94302554027505,0.005504284,0,95.40436694177114,4.595633058228856
vsp8_240802_Pd-0.429-Zn-0.571_pp0,vsp,8,240802,Pd-0.429-Zn-0.571,std,CO2R,300,0,0,0,0,0,0,0
vsp8_240802_Pd-0.429-Zn-0.571_pp0,vsp,8,240802,Pd-0.429-Zn-0.571,std,CO2R,150,0,0,0,0,0,0,0
vsp8_240802_Pd-0.429-Zn-0.571_pp0,vsp,8,240802,Pd-0.429-Zn-0.571,avg,CO2R,200,3.77,60.91715666785244,31.875000000000004,0.067977909,0,92.86260603202356,7.137393968
vsp8_240802_Pd-0.429-Zn-0.571_pp0,vsp,8,240802,Pd-0.429-Zn-0.571,std,CO2R,200,0,0,0,0,0,0,0
vsp8_240802_Pd-0.429-Zn-0.571_pp0,vsp,8,240802,Pd-0.429-Zn-0.571,std,CO2R,100,0,0,0,0,0,0,0
vsp8_240802_Pd-0.429-Zn-0.571_pp0,vsp,8,240802,Pd-0.429-Zn-0.571,avg,CO2R,150,3.58,40.91443637657201,54.13555992141454,0.015411996,0,95.06540829365652,4.9345917063434825
vsp8_240802_Pd-0.429-Zn-0.571_pp0_rep1,vsp,8,240802,Pd-0.429-Zn-0.571,1,CO2R,100,3.38,34.45583711732825,60.94302554027505,0.005504284,0,95.40436694177114,4.595633058228856
uoft5_240507_Cd-0.5-Ga-0.25-In-0.25_pp0_rep2,uoft,5,240507,Cd-0.5-Ga-0.25-In-0.25,2,HER,50,3.11,,,,,,
vsp8_240802_Pd-0.429-Zn-0.571_pp0_rep1,vsp,8,240802,Pd-0.429-Zn-0.571,1,CO2R,300,3.98,77.60907321768607,8.570726915520629,0.086600738,0.00295035,86.27643605740957,13.723563942590433
vsp8_240802_Pd-0.429-Zn-0.571_pp0_rep1,vsp,8,240802,Pd-0.429-Zn-0.571,1,CO2R,150,3.58,40.91443637657201,54.13555992141454,0.015411996,0,95.06540829365652,4.9345917063434825
vsp8_240802_Pd-0.429-Zn-0.571_pp0_rep1,vsp,8,240802,Pd-0.429-Zn-0.571,1,CO2R,50,3.07,41.86026072945657,51.48330058939096,0.007705998,0,93.35126731668252,6.6487326833174905
vsp8_240802_Pd-0.429-Zn-0.571_pp0_rep1,vsp,8,240802,Pd-0.429-Zn-0.571,1,CO2R,200,3.77,60.91715666785244,31.875000000000004,0.067977909,0,92.86260603202356,7.137393968
vsp8_240802_Pd-0.5-Zn-0.5_pp0,vsp,8,240802,Pd-0.5-Zn-0.5,std,CO2R,100,0.07,7.921455719993631,7.849965001153545,0.00127116,0,0.7562436234245176,0.7562436234245157
vsp8_240802_Pd-0.5-Zn-0.5_pp0,vsp,8,240802,Pd-0.5-Zn-0.5,avg,CO2R,100,3.34,43.91156960806881,46.19106090373281,0.00807295,0,90.11070346191445,9.889296538085546
vsp8_240802_Pd-0.5-Zn-0.5_pp0,vsp,8,240802,Pd-0.5-Zn-0.5,avg,CO2R,200,3.71,66.10161334198246,23.7487721,0.042841678,0.001756161,89.89893761071191,10.101062389288103
vsp8_240802_Pd-0.5-Zn-0.5_pp0,vsp,8,240802,Pd-0.5-Zn-0.5,std,CO2R,50,0.06,7.340542685587723,7.362508207756535,0.00063558,0,1.0163498370195105,1.0163498370195116
vsp8_240802_Pd-0.5-Zn-0.5_pp0,vsp,8,240802,Pd-0.5-Zn-0.5,avg,CO2R,50,3.03,53.15323610035782,35.849705304518665,0.00807295,0,89.01101435498931,10.988985645010672
vsp8_240802_Pd-0.5-Zn-0.5_pp0,vsp,8,240802,Pd-0.5-Zn-0.5,std,CO2R,200,0.08,1.9272396461958565,4.585550407504596,0.0064914,0.000243341,2.670665332357177,2.670665332357178
vsp11_240802_Ag-0.167-Zn-0.833_pp0,vsp,11,240802,Ag-0.167-Zn-0.833,avg,HER,50,3.11,,,,,,
vsp8_240802_Pd-0.5-Zn-0.5_pp0,vsp,8,240802,Pd-0.5-Zn-0.5,avg,CO2R,150,3.53,49.43173812662607,40.62704649639817,0.015656630521867266,0,90.07630857487366,9.923691425126341
vsp11_240802_Ag-0.167-Zn-0.833_pp0_rep1,vsp,11,240802,Ag-0.167-Zn-0.833,1,HER,50,3.11,,,,,,
vsp8_240802_Pd-0.5-Zn-0.5_pp0,vsp,8,240802,Pd-0.5-Zn-0.5,avg,CO2R,300,3.88,75.63246772269768,7.924852652259332,0.044217749,0.001779576,83.60716218561107,16.392837814388916
vsp8_240802_Pd-0.5-Zn-0.5_pp0,vsp,8,240802,Pd-0.5-Zn-0.5,std,CO2R,300,0.09,1.465647197889889,1.378930913196379,0.006107303,0.000162227,0.401838258,0.4018382579929825
vsp8_240802_Pd-0.5-Zn-0.5_pp0,vsp,8,240802,Pd-0.5-Zn-0.5,std,CO2R,150,0.08,8.649896103,8.861989514,0.0042372,0,0.7024434967107248,0.7024434967107223
vsp8_240802_Pd-0.5-Zn-0.5_pp0_rep1,vsp,8,240802,Pd-0.5-Zn-0.5,1,CO2R,300,3.9,74.45039653476742,9.305009823182711,0.051189843,0.0019669,83.81251742811305,16.187482571886946
vsp8_240802_Pd-0.5-Zn-0.5_pp0_rep1,vsp,8,240802,Pd-0.5-Zn-0.5,1,CO2R,200,3.7,63.88363430915064,28.983300589390964,0.048988129,0.001896653,92.92152686314311,7.078473136856886
vsp8_240802_Pd-0.5-Zn-0.5_pp0_rep1,vsp,8,240802,Pd-0.5-Zn-0.5,1,CO2R,150,3.51,42.78474126,48.00098231827112,0.013210282,0,90.80058149518804,9.199418504811971
vsp8_240802_Pd-0.5-Zn-0.5_pp0_rep1,vsp,8,240802,Pd-0.5-Zn-0.5,1,CO2R,100,3.33,36.471572956119616,54.03241650294695,0.008806855,0,90.51279631373512,9.487203686264875
vsp8_240802_Pd-0.5-Zn-0.5_pp0_rep1,vsp,8,240802,Pd-0.5-Zn-0.5,1,CO2R,50,3.03,44.95260415576807,44.29273084479371,0.008806855,0,89.25414185523033,10.74585814476967
vsp11_240802_Ag-0.375-Zn-0.625_pp0,vsp,11,240802,Ag-0.375-Zn-0.625,avg,HER,50,3.11,,,,,,
vsp8_240802_Pd-0.5-Zn-0.5_pp0_rep2,vsp,8,240802,Pd-0.5-Zn-0.5,2,CO2R,300,3.96,77.27238485844022,6.547151277013753,0.039814322,0.001685914,83.86482593565897,16.13517406434103
vsp8_240802_Pd-0.5-Zn-0.5_pp0_rep2,vsp,8,240802,Pd-0.5-Zn-0.5,2,CO2R,200,3.78,67.05350603695412,21.82220039292731,0.036053061,0.001475175,88.91718899361159,11.082811006388413
vsp8_240802_Pd-0.5-Zn-0.5_pp0_rep2,vsp,8,240802,Pd-0.5-Zn-0.5,2,CO2R,150,3.62,59.21153403502898,30.79567779960708,0.020549328,0,90.03039738054079,9.969602619
vsp8_240802_Pd-0.5-Zn-0.5_pp0_rep2,vsp,8,240802,Pd-0.5-Zn-0.5,2,CO2R,100,3.42,52.23963673648748,38.33251473477407,0.008806855,0,90.58095833,9.419041674069902
vsp8_240802_Pd-0.5-Zn-0.5_pp0_rep2,vsp,8,240802,Pd-0.5-Zn-0.5,2,CO2R,50,3.08,59.10983699177636,30.76620825147348,0.007705998,0,89.88375124108481,10.11624875891519
vsp11_240802_Ag-0.375-Zn-0.625_pp0_rep1,vsp,11,240802,Ag-0.375-Zn-0.625,1,HER,50,3.11,,,,,,
vsp8_240802_Pd-0.5-Zn-0.5_pp0_rep3,vsp,8,240802,Pd-0.5-Zn-0.5,3,CO2R,300,3.78,75.17462177488542,7.922396856581533,0.041649084,0.001685914,83.14414319306123,16.855856806938775
vsp8_240802_Pd-0.5-Zn-0.5_pp0_rep3,vsp,8,240802,Pd-0.5-Zn-0.5,3,CO2R,150,3.45,46.29893908640064,43.08447937131631,0.013210282,0,89.39794684889216,10.60205315110784
vsp26_241004_Au-0.875-Ga-0.125_pp0,vsp,26,241004,Au-0.875-Ga-0.125,avg,HER,50,3.11,,,,,,
vsp8_240802_Pd-0.5-Zn-0.5_pp0_rep3,vsp,8,240802,Pd-0.5-Zn-0.5,3,CO2R,50,2.97,55.39726715352906,32.490176817288805,0.007705998,0,87.89514996865285,12.104850031347157
vsp8_240802_Pd-0.5-Zn-0.5_pp0_rep3,vsp,8,240802,Pd-0.5-Zn-0.5,3,CO2R,200,3.63,67.36769967984264,20.44081532416503,0.043483845,0.001896653,87.85809697538099,12.141903024619012
vsp8_240802_Pd-0.5-Zn-0.5_pp0_rep3,vsp,8,240802,Pd-0.5-Zn-0.5,3,CO2R,100,3.27,43.02349913159932,46.20825147347741,0.006605141,0,89.23835574607814,10.761644253921858
vsp8_240802_Pd-0.571-Zn-0.429_pp0,vsp,8,240802,Pd-0.571-Zn-0.429,avg,CO2R,200,3.64,39.43710895812844,51.46856581532417,0.022842779,0.000842957,90.93109052813142,9.068909472
vsp8_240802_Pd-0.571-Zn-0.429_pp0,vsp,8,240802,Pd-0.571-Zn-0.429,std,CO2R,150,0,0,0,0,0,0,0
vsp8_240802_Pd-0.571-Zn-0.429_pp0,vsp,8,240802,Pd-0.571-Zn-0.429,avg,CO2R,300,3.86,55.20935780200465,32.63506876227898,0.07412436,0.001123943,87.92181679460704,12.07818320539296
vsp26_241004_Au-0.875-Ga-0.125_pp0_rep1,vsp,26,241004,Au-0.875-Ga-0.125,1,HER,50,3.11,,,,,,
vsp8_240802_Pd-0.571-Zn-0.429_pp0,vsp,8,240802,Pd-0.571-Zn-0.429,std,CO2R,300,0,0,0,0,0,0,0
vsp8_240802_Pd-0.571-Zn-0.429_pp0,vsp,8,240802,Pd-0.571-Zn-0.429,avg,CO2R,50,3.03,33.73705245977108,55.10805500982318,0.009907712,0,88.85501518109638,11.144984818903623
vsp8_240802_Pd-0.571-Zn-0.429_pp0,vsp,8,240802,Pd-0.571-Zn-0.429,std,CO2R,50,0,0,0,0,0,0,0
vsp8_240802_Pd-0.571-Zn-0.429_pp0,vsp,8,240802,Pd-0.571-Zn-0.429,avg,CO2R,100,3.32,30.76398334344724,60.53781925343812,0.012109425,0,91.31588919,8.684110814186795
vsp8_240802_Pd-0.571-Zn-0.429_pp0,vsp,8,240802,Pd-0.571-Zn-0.429,std,CO2R,100,0,0,0,0,0,0,0
vsp8_240802_Pd-0.571-Zn-0.429_pp0,vsp,8,240802,Pd-0.571-Zn-0.429,std,CO2R,200,0,0,0,0,0,0,0
vsp8_240802_Pd-0.571-Zn-0.429_pp0,vsp,8,240802,Pd-0.571-Zn-0.429,avg,CO2R,150,3.5,34.26227793006759,57.12180746561887,0.015778948,0,91.40151198009976,8.59848802
vsp5_241011_Ag-1.0_pp0,vsp,5,241011,Ag-1.0,avg,HER,50,3.11,,,,,,
vsp8_240802_Pd-0.571-Zn-0.429_pp0_rep1,vsp,8,240802,Pd-0.571-Zn-0.429,1,CO2R,200,3.64,39.43710895812844,51.46856581532417,0.022842779,0.000842957,90.93109052813142,9.068909472
vsp5_241011_Ag-1.0_pp0_rep1,vsp,5,241011,Ag-1.0,1,HER,50,3.11,,,,,,
vsp8_240802_Pd-0.571-Zn-0.429_pp0_rep1,vsp,8,240802,Pd-0.571-Zn-0.429,1,CO2R,100,3.32,30.76398334344724,60.53781925343812,0.012109425,0,91.31588919,8.684110814186795
vsp8_240802_Pd-0.571-Zn-0.429_pp0_rep1,vsp,8,240802,Pd-0.571-Zn-0.429,1,CO2R,150,3.5,34.26227793006759,57.12180746561887,0.015778948,0,91.40151198009976,8.59848802
vsp8_240802_Pd-0.571-Zn-0.429_pp0_rep1,vsp,8,240802,Pd-0.571-Zn-0.429,1,CO2R,300,3.86,55.20935780200465,32.63506876227898,0.07412436,0.001123943,87.92181679460704,12.07818320539296
vsp8_240802_Pd-0.571-Zn-0.429_pp0_rep1,vsp,8,240802,Pd-0.571-Zn-0.429,1,CO2R,50,3.03,33.73705245977108,55.10805500982318,0.009907712,0,88.85501518109638,11.144984818903623
vsp8_240802_Pd-0.625-Zn-0.375_pp0,vsp,8,240802,Pd-0.625-Zn-0.375,avg,CO2R,150,3.58,56.18782565025424,33.983300589390964,0.019815423,0,90.19258929911491,9.807410700885072
uoft5_240507_Au-0.5-Cd-0.25-Tl-0.25_pp0_rep1,uoft,5,240507,Au-0.5-Cd-0.25-Tl-0.25,1,HER,50,3.12,,,,,,
vsp8_240802_Pd-0.625-Zn-0.375_pp0,vsp,8,240802,Pd-0.625-Zn-0.375,avg,CO2R,50,3.13,50.928874845675786,37.38212180746562,0.007705998,0,88.31870265097639,11.681297349023607
uoft5_240507_Cd-0.111-In-0.889_pp0,uoft,5,240507,Cd-0.111-In-0.889,avg,HER,50,3.12,,,,,,
vsp8_240802_Pd-0.625-Zn-0.375_pp0,vsp,8,240802,Pd-0.625-Zn-0.375,std,CO2R,50,0,0,0,0,0,0,0
vsp8_240802_Pd-0.625-Zn-0.375_pp0,vsp,8,240802,Pd-0.625-Zn-0.375,avg,CO2R,100,3.41,51.58676682918663,37.53683694,0.009357283,0,89.13296104743895,10.867038952561046
vsp8_240802_Pd-0.625-Zn-0.375_pp0,vsp,8,240802,Pd-0.625-Zn-0.375,avg,CO2R,300,3.96,75.47908514511707,9.361493124,0.047703796,0.001826407,84.89373327227044,15.106266727729562
vsp8_240802_Pd-0.625-Zn-0.375_pp0,vsp,8,240802,Pd-0.625-Zn-0.375,std,CO2R,150,0,0,0,0,0,0,0
vsp8_240802_Pd-0.625-Zn-0.375_pp0,vsp,8,240802,Pd-0.625-Zn-0.375,std,CO2R,100,0,0,0,0,0,0,0
vsp8_240802_Pd-0.625-Zn-0.375_pp0,vsp,8,240802,Pd-0.625-Zn-0.375,std,CO2R,300,0,0,0,0,0,0,0
vsp8_240802_Pd-0.625-Zn-0.375_pp0,vsp,8,240802,Pd-0.625-Zn-0.375,std,CO2R,200,0,0,0,0,0,0,0
vsp8_240802_Pd-0.625-Zn-0.375_pp0,vsp,8,240802,Pd-0.625-Zn-0.375,avg,CO2R,200,3.73,65.63508338739041,23.564587426326128,0.036053061,0.001053696,89.23900188061118,10.760998119388816
vsp8_240802_Pd-0.625-Zn-0.375_pp0_rep1,vsp,8,240802,Pd-0.625-Zn-0.375,1,CO2R,200,3.73,65.63508338739041,23.564587426326128,0.036053061,0.001053696,89.23900188061118,10.760998119388816
vsp8_240802_Pd-0.625-Zn-0.375_pp0_rep1,vsp,8,240802,Pd-0.625-Zn-0.375,1,CO2R,50,3.13,50.928874845675786,37.38212180746562,0.007705998,0,88.31870265097639,11.681297349023607
vsp8_240802_Pd-0.625-Zn-0.375_pp0_rep1,vsp,8,240802,Pd-0.625-Zn-0.375,1,CO2R,150,3.58,56.18782565025424,33.983300589390964,0.019815423,0,90.19258929911491,9.807410700885072
vsp8_240802_Pd-0.625-Zn-0.375_pp0_rep1,vsp,8,240802,Pd-0.625-Zn-0.375,1,CO2R,300,3.96,75.47908514511707,9.361493124,0.047703796,0.001826407,84.89373327227044,15.106266727729562
vsp8_240802_Pd-0.625-Zn-0.375_pp0_rep1,vsp,8,240802,Pd-0.625-Zn-0.375,1,CO2R,100,3.41,51.58676682918663,37.53683694,0.009357283,0,89.13296104743895,10.867038952561046
vsp11_240802_Ag-0.25-Zn-0.75_pp0_rep2,vsp,11,240802,Ag-0.25-Zn-0.75,2,HER,50,3.13,,,,,,
vsp11_240802_Zn-1.0_pp0,vsp,11,240802,Zn-1.0,avg,HER,50,3.13,,,,,,
vsp11_240802_Zn-1.0_pp0_rep1,vsp,11,240802,Zn-1.0,1,HER,50,3.13,,,,,,
vsp8_240802_Pd-0.7-Zn-0.3_pp0,vsp,8,240802,Pd-0.7-Zn-0.3,avg,CO2R,50,3.08,49.32181045847371,41.24263261,0.006605141,0,90.57104821244172,9.428951787558276
vsp8_240802_Pd-0.7-Zn-0.3_pp0,vsp,8,240802,Pd-0.7-Zn-0.3,std,CO2R,50,0,0,0,0,0,0,0
vsp8_240802_Pd-0.7-Zn-0.3_pp0,vsp,8,240802,Pd-0.7-Zn-0.3,avg,CO2R,100,3.35,47.60488815417774,43.15078585461689,0.006605141,0,90.76376202,9.236237977385002
vsp8_240802_Pd-0.7-Zn-0.3_pp0,vsp,8,240802,Pd-0.7-Zn-0.3,std,CO2R,100,0,0,0,0,0,0,0
vsp8_240802_Pd-0.7-Zn-0.3_pp0,vsp,8,240802,Pd-0.7-Zn-0.3,avg,CO2R,200,3.64,54.07332231266609,36.45014734774067,0.014861567,0.001475175,90.54153642,9.458463579
vsp8_240802_Pd-0.7-Zn-0.3_pp0,vsp,8,240802,Pd-0.7-Zn-0.3,std,CO2R,150,0,0,0,0,0,0,0
vsp8_240802_Pd-0.7-Zn-0.3_pp0,vsp,8,240802,Pd-0.7-Zn-0.3,std,CO2R,200,0,0,0,0,0,0,0
vsp8_240802_Pd-0.7-Zn-0.3_pp0,vsp,8,240802,Pd-0.7-Zn-0.3,avg,CO2R,300,3.85,64.01473142354935,23.74263261,0.033209181,0.002247886,87.79595161,12.204048387471005
vsp8_240802_Pd-0.7-Zn-0.3_pp0,vsp,8,240802,Pd-0.7-Zn-0.3,std,CO2R,300,0,0,0,0,0,0,0
vsp8_240802_Pd-0.7-Zn-0.3_pp0,vsp,8,240802,Pd-0.7-Zn-0.3,avg,CO2R,150,3.52,50.56728535855532,40.32416502946955,0.010641616,0,90.90373964,9.096260359451804
vsp8_240802_Pd-0.7-Zn-0.3_pp0_rep1,vsp,8,240802,Pd-0.7-Zn-0.3,1,CO2R,300,3.85,64.01473142354935,23.74263261,0.033209181,0.002247886,87.79595161,12.204048387471005
