Repository: Jehadabed/ocx24-dashboard

# OCx24 Dashboard

An interactive web dashboard for exploring and analyzing  data from OCx24 experiments, featuring HER (Hydrogen Evolution Reaction) and CO2RR (CO2 Reduction Reaction) performance data, as well as XRD (X-ray Diffraction) data.

This project is part of the OCx24 research: https://ai.meta.com/blog/open-catalyst-simulations-experiments/.

## Features

- **Interactive Data Filtering**: Filter data by source, batch, reaction type, element count, and voltage/current density ranges
- **Data Aggregation**: Average data across multiple replicates with statistical analysis
- **Interactive Plots**: Dedicated plotting interfaces for HER and CO2RR performance visualization

File: Data/ExpDataDump_250923.csv (part 24 of 25)
sample id,source,batch number,batch date,composition,rep,reaction,current density,voltage,fe_h2,fe_co,fe_ch4,fe_c2h4,fe_gas_total,fe_liquid
vsp5_241011_Pd-1.0_pp0,vsp,5,241011,Pd-1.0,avg,CO2R,100,3.44,69.80811483814270,17.25442043222000,0.026970992,0.00295035,87.09591664918990,12.904083350810100
vsp5_241011_Pd-1.0_pp0,vsp,5,241011,Pd-1.0,avg,CO2R,50,3.11,55.856787126744700,29.911591355599200,0.019815423,0,85.79115965098600,14.208840349014000
vsp23_241025_Ag-0.667-Ga-0.333_pp0,vsp,23,241025,Ag-0.667-Ga-0.333,avg,HER,50,3.05,,,,,,
vsp23_241025_Ag-0.75-Ga-0.25_pp0_rep1,vsp,23,241025,Ag-0.75-Ga-0.25,1,HER,50,3.05,,,,,,
vsp5_241011_Pd-1.0_pp0,vsp,5,241011,Pd-1.0,std,CO2R,100,0,0,0,0,0,0,0
vsp5_241011_Pd-1.0_pp0,vsp,5,241011,Pd-1.0,std,CO2R,50,0,0,0,0,0,0,0
vsp5_241011_Pd-1.0_pp0,vsp,5,241011,Pd-1.0,avg,CO2R,200,3.66,79.14666555064970,5.090864440078590,0.022292351,0.002107393,84.26464833450990,15.735351665490100
vsp5_241011_Pd-1.0_pp0,vsp,5,241011,Pd-1.0,std,CO2R,200,0,0,0,0,0,0,0
vsp5_241011_Pd-1.0_pp0,vsp,5,241011,Pd-1.0,avg,CO2R,300,3.79,76.94532214526360,2.463163064833010,0.014127663,0.001404928,79.42583020139520,20.574169798604800
vsp5_241011_Pd-1.0_pp0,vsp,5,241011,Pd-1.0,std,CO2R,300,0,0,0,0,0,0,0
vsp5_241011_Pd-1.0_pp0,vsp,5,241011,Pd-1.0,avg,CO2R,150,3.6,75.75132352633450,7.765225933202360,0.028255325,0.002247886,83.55100699803160,16.44899300196840
vsp5_241011_Pd-1.0_pp0,vsp,5,241011,Pd-1.0,std,CO2R,150,0,0,0,0,0,0,0
vsp5_241011_Pd-1.0_pp0_rep1,vsp,5,241011,Pd-1.0,1,CO2R,50,3.11,55.856787126744700,29.911591355599200,0.019815423,0,85.79115965098600,14.208840349014000
vsp5_241011_Pd-1.0_pp0_rep1,vsp,5,241011,Pd-1.0,1,CO2R,150,3.6,75.75132352633450,7.765225933202360,0.028255325,0.002247886,83.55100699803160,16.44899300196840
vsp5_241011_Pd-1.0_pp0_rep1,vsp,5,241011,Pd-1.0,1,CO2R,200,3.66,79.14666555064970,5.090864440078590,0.022292351,0.002107393,84.26464833450990,15.735351665490100
vsp5_241011_Pd-1.0_pp0_rep1,vsp,5,241011,Pd-1.0,1,CO2R,100,3.44,69.80811483814270,17.25442043222000,0.026970992,0.00295035,87.09591664918990,12.904083350810100
vsp5_241011_Pd-1.0_pp0_rep1,vsp,5,241011,Pd-1.0,1,CO2R,300,3.79,76.94532214526360,2.463163064833010,0.014127663,0.001404928,79.42583020139520,20.574169798604800
vsp7_241025_Cu-0.875-Zn-0.125_pp0,vsp,7,241025,Cu-0.875-Zn-0.125,avg,HER,50,3.05,,,,,,
vsp7_241025_Cu-0.875-Zn-0.125_pp0_rep1,vsp,7,241025,Cu-0.875-Zn-0.125,1,HER,50,3.05,,,,,,
vsp11_240802_Ag-0.2-Zn-0.8_pp0,vsp,11,240802,Ag-0.2-Zn-0.8,avg,HER,50,3.06,,,,,,
vsp7_241025_Cu-0.2-Zn-0.8_pp0,vsp,7,241025,Cu-0.2-Zn-0.8,avg,CO2R,50,3.01,8.242482579673150,85.85952848722990,0.009907712,0,94.11191877840510,5.888081222
vsp7_241025_Cu-0.2-Zn-0.8_pp0,vsp,7,241025,Cu-0.2-Zn-0.8,std,CO2R,50,0,0,0,0,0,0,0
vsp7_241025_Cu-0.2-Zn-0.8_pp0,vsp,7,241025,Cu-0.2-Zn-0.8,avg,CO2R,300,3.88,33.33172905898850,62.40176817288800,0.2618204502504450,0.052684818,96.04915584599550,3.950844154004470
vsp7_241025_Cu-0.2-Zn-0.8_pp0,vsp,7,241025,Cu-0.2-Zn-0.8,avg,CO2R,100,3.34,10.408252945238400,86.22053045186640,0.017613709,0.008008092,96.65440519883000,3.345594801169950
vsp7_241025_Cu-0.2-Zn-0.8_pp0,vsp,7,241025,Cu-0.2-Zn-0.8,std,CO2R,300,0,0,0,0,0,0,0
vsp7_241025_Cu-0.2-Zn-0.8_pp0,vsp,7,241025,Cu-0.2-Zn-0.8,std,CO2R,150,0,0,0,0,0,0,0
vsp7_241025_Cu-0.2-Zn-0.8_pp0,vsp,7,241025,Cu-0.2-Zn-0.8,avg,CO2R,200,3.64,19.462428592353900,77.93590373280940,0.04513513,0.022549102,97.46725228493950,2.532747715060540
vsp7_241025_Cu-0.2-Zn-0.8_pp0,vsp,7,241025,Cu-0.2-Zn-0.8,std,CO2R,200,0,0,0,0,0,0,0
vsp7_241025_Cu-0.2-Zn-0.8_pp0,vsp,7,241025,Cu-0.2-Zn-0.8,std,CO2R,100,0,0,0,0,0,0,0
vsp7_241025_Cu-0.2-Zn-0.8_pp0,vsp,7,241025,Cu-0.2-Zn-0.8,avg,CO2R,150,3.48,14.443072673627800,81.96954813,0.02421885,0.014049285,96.45220705162540,3.5477929483745800
vsp7_241025_Cu-0.2-Zn-0.8_pp0_rep1,vsp,7,241025,Cu-0.2-Zn-0.8,1,CO2R,150,3.48,14.443072673627800,81.96954813,0.02421885,0.014049285,96.45220705162540,3.5477929483745800
vsp7_241025_Cu-0.2-Zn-0.8_pp0_rep1,vsp,7,241025,Cu-0.2-Zn-0.8,1,CO2R,200,3.64,19.462428592353900,77.93590373280940,0.04513513,0.022549102,97.46725228493950,2.532747715060540
vsp7_241025_Cu-0.2-Zn-0.8_pp0_rep1,vsp,7,241025,Cu-0.2-Zn-0.8,1,CO2R,50,3.01,8.242482579673150,85.85952848722990,0.009907712,0,94.11191877840510,5.888081222
vsp11_240802_Ag-0.2-Zn-0.8_pp0_rep1,vsp,11,240802,Ag-0.2-Zn-0.8,1,HER,50,3.06,,,,,,
vsp7_241025_Cu-0.2-Zn-0.8_pp0_rep1,vsp,7,241025,Cu-0.2-Zn-0.8,1,CO2R,300,3.88,33.33172905898850,62.40176817288800,0.2618204502504450,0.052684818,96.04915584599550,3.950844154004470
vsp7_241025_Cu-0.2-Zn-0.8_pp0_rep1,vsp,7,241025,Cu-0.2-Zn-0.8,1,CO2R,100,3.34,10.408252945238400,86.22053045186640,0.017613709,0.008008092,96.65440519883000,3.345594801169950
vsp23_241025_Ag-0.722-Ga-0.278_pp0,vsp,23,241025,Ag-0.722-Ga-0.278,avg,HER,50,3.06,,,,,,
vsp7_241025_Cu-0.8-Zn-0.2_pp0,vsp,7,241025,Cu-0.8-Zn-0.2,avg,CO2R,50,2.95,10.563937307748600,76.97445972495090,0.009907712,0,87.54830474420170,12.451695255798300
vsp7_241025_Cu-0.8-Zn-0.2_pp0,vsp,7,241025,Cu-0.8-Zn-0.2,std,CO2R,50,0,0,0,0,0,0,0
vsp7_241025_Cu-0.8-Zn-0.2_pp0,vsp,7,241025,Cu-0.8-Zn-0.2,avg,CO2R,300,3.84,46.07378266965200,40.86444007858550,1.2531420288791400,0.9879457135631800,89.18688961842110,10.813110381579000
vsp7_241025_Cu-0.8-Zn-0.2_pp0,vsp,7,241025,Cu-0.8-Zn-0.2,avg,CO2R,100,3.23,10.331666283035800,81.17387033398820,0.012659854,0.048470033,91.56814937630440,8.431850623695620
vsp23_241025_Ag-0.722-Ga-0.278_pp0_rep1,vsp,23,241025,Ag-0.722-Ga-0.278,1,HER,50,3.06,,,,,,
vsp7_241025_Cu-0.8-Zn-0.2_pp0,vsp,7,241025,Cu-0.8-Zn-0.2,std,CO2R,150,0,0,0,0,0,0,0
vsp7_241025_Cu-0.8-Zn-0.2_pp0,vsp,7,241025,Cu-0.8-Zn-0.2,avg,CO2R,200,3.56,19.624704429889700,73.04395874263260,0.051465057,0.4181067183680350,93.14120069,6.858799306502410
vsp7_241025_Cu-0.8-Zn-0.2_pp0,vsp,7,241025,Cu-0.8-Zn-0.2,std,CO2R,200,0,0,0,0,0,0,0
vsp7_241025_Cu-0.8-Zn-0.2_pp0,vsp,7,241025,Cu-0.8-Zn-0.2,std,CO2R,300,0,0,0,0,0,0,0
vsp7_241025_Cu-0.8-Zn-0.2_pp0,vsp,7,241025,Cu-0.8-Zn-0.2,std,CO2R,100,0,0,0,0,0,0,0
vsp7_241025_Cu-0.8-Zn-0.2_pp0,vsp,7,241025,Cu-0.8-Zn-0.2,avg,CO2R,150,3.41,14.062231894369000,77.68664047151280,0.022384089,0.2065244879035660,91.97975810649320,8.020241893506840
vsp7_241025_Cu-0.8-Zn-0.2_pp0_rep1,vsp,7,241025,Cu-0.8-Zn-0.2,1,CO2R,100,3.23,10.331666283035800,81.17387033398820,0.012659854,0.048470033,91.56814937630440,8.431850623695620
vsp7_241025_Cu-0.8-Zn-0.2_pp0_rep1,vsp,7,241025,Cu-0.8-Zn-0.2,1,CO2R,200,3.56,19.624704429889700,73.04395874263260,0.051465057,0.4181067183680350,93.14120069,6.858799306502410
vsp7_241025_Cu-0.8-Zn-0.2_pp0_rep1,vsp,7,241025,Cu-0.8-Zn-0.2,1,CO2R,150,3.41,14.062231894369000,77.68664047151280,0.022384089,0.2065244879035660,91.97975810649320,8.020241893506840
vsp7_241025_Cu-0.8-Zn-0.2_pp0_rep1,vsp,7,241025,Cu-0.8-Zn-0.2,1,CO2R,50,2.95,10.563937307748600,76.97445972495090,0.009907712,0,87.54830474420170,12.451695255798300
vsp7_241025_Cu-0.8-Zn-0.2_pp0_rep1,vsp,7,241025,Cu-0.8-Zn-0.2,1,CO2R,300,3.84,46.07378266965200,40.86444007858550,1.2531420288791400,0.9879457135631800,89.18688961842110,10.813110381579000
vsp26_241004_Au-0.333-Ga-0.667_pp0_rep1,vsp,26,241004,Au-0.333-Ga-0.667,1,HER,50,3.06,,,,,,
vsp7_241025_Cu-0.833-Zn-0.167_pp0,vsp,7,241025,Cu-0.833-Zn-0.167,avg,CO2R,100,3.46,20.638222185021700,71.38261296660120,0.1100856833568790,0.3199022169771560,92.45428309,7.545716911465600
vsp8_240802_Pd-0.167-Zn-0.833_pp0,vsp,8,240802,Pd-0.167-Zn-0.833,avg,HER,50,3.06,,,,,,
vsp8_240802_Pd-0.167-Zn-0.833_pp0_rep1,vsp,8,240802,Pd-0.167-Zn-0.833,1,HER,50,3.06,,,,,,
vsp7_241025_Cu-0.833-Zn-0.167_pp0,vsp,7,241025,Cu-0.833-Zn-0.167,avg,CO2R,50,3.08,17.40274958672500,71.97937131630650,0.02421885,0.024445756,89.43473984,10.565260163401800
vsp7_241025_Cu-0.833-Zn-0.167_pp0,vsp,7,241025,Cu-0.833-Zn-0.167,std,CO2R,50,0,0,0,0,0,0,0
vsp7_241025_Cu-0.833-Zn-0.167_pp0,vsp,7,241025,Cu-0.833-Zn-0.167,avg,CO2R,150,3.61,26.56971269539020,64.99508841,0.1709997614810190,0.4861052572424060,92.22586045027520,7.774139549724840
vsp7_241025_Cu-0.833-Zn-0.167_pp0,vsp,7,241025,Cu-0.833-Zn-0.167,std,CO2R,150,0,0,0,0,0,0,0
vsp7_241025_Cu-0.833-Zn-0.167_pp0,vsp,7,241025,Cu-0.833-Zn-0.167,avg,CO2R,200,3.76,32.675511100881000,59.61321218074660,0.2793424215180820,0.5873303548849360,93.16033897,6.839661032573010
vsp7_241025_Cu-0.833-Zn-0.167_pp0,vsp,7,241025,Cu-0.833-Zn-0.167,std,CO2R,200,0,0,0,0,0,0,0
vsp7_241025_Cu-0.833-Zn-0.167_pp0,vsp,7,241025,Cu-0.833-Zn-0.167,avg,CO2R,300,3.96,56.805331770909600,29.604616895874300,1.0296680916646800,0.4845598359043530,87.93142619480110,12.068573805198900
vsp7_241025_Cu-0.833-Zn-0.167_pp0,vsp,7,241025,Cu-0.833-Zn-0.167,std,CO2R,300,0,0,0,0,0,0,0
vsp7_241025_Cu-0.833-Zn-0.167_pp0,vsp,7,241025,Cu-0.833-Zn-0.167,std,CO2R,100,0,0,0,0,0,0,0
vsp7_241025_Cu-0.833-Zn-0.167_pp0_rep1,vsp,7,241025,Cu-0.833-Zn-0.167,1,CO2R,200,3.76,32.675511100881000,59.61321218074660,0.2793424215180820,0.5873303548849360,93.16033897,6.839661032573010
vsp7_241025_Cu-0.833-Zn-0.167_pp0_rep1,vsp,7,241025,Cu-0.833-Zn-0.167,1,CO2R,150,3.61,26.56971269539020,64.99508841,0.1709997614810190,0.4861052572424060,92.22586045027520,7.774139549724840
vsp7_241025_Cu-0.833-Zn-0.167_pp0_rep1,vsp,7,241025,Cu-0.833-Zn-0.167,1,CO2R,50,3.08,17.40274958672500,71.97937131630650,0.02421885,0.024445756,89.43473984,10.565260163401800
vsp7_241025_Cu-0.833-Zn-0.167_pp0_rep1,vsp,7,241025,Cu-0.833-Zn-0.167,1,CO2R,300,3.96,56.805331770909600,29.604616895874300,1.0296680916646800,0.4845598359043530,87.93142619480110,12.068573805198900
vsp7_241025_Cu-0.833-Zn-0.167_pp0_rep1,vsp,7,241025,Cu-0.833-Zn-0.167,1,CO2R,100,3.46,20.638222185021700,71.38261296660120,0.1100856833568790,0.3199022169771560,92.45428309,7.545716911465600
uoft4_240405_Ag-0.889-Hg-0.111_pp0_rep2,uoft,4,240405,Ag-0.889-Hg-0.111,2,HER,50,3.07,,,,,,
vsp7_241025_Cu-0.875-Zn-0.125_pp0,vsp,7,241025,Cu-0.875-Zn-0.125,avg,CO2R,150,3.62,27.695494779133300,61.08055009823180,0.4271324514246920,0.4847003287532660,89.69413867611190,10.30586132388810
vsp13_240823_Ag-0.4-Au-0.1-Zn-0.5_pp0,vsp,13,240823,Ag-0.4-Au-0.1-Zn-0.5,avg,HER,50,3.07,,,,,,
vsp13_240823_Ag-0.4-Au-0.1-Zn-0.5_pp0_rep1,vsp,13,240823,Ag-0.4-Au-0.1-Zn-0.5,1,HER,50,3.07,,,,,,
vsp7_241025_Cu-0.875-Zn-0.125_pp0,vsp,7,241025,Cu-0.875-Zn-0.125,avg,CO2R,50,3.16,21.99920483793340,65.71709233791750,0.1078839696897420,0.1171710359942680,87.94728367281070,12.052716327189300
vsp7_241025_Cu-0.875-Zn-0.125_pp0,vsp,7,241025,Cu-0.875-Zn-0.125,std,CO2R,50,0,0,0,0,0,0,0
vsp7_241025_Cu-0.875-Zn-0.125_pp0,vsp,7,241025,Cu-0.875-Zn-0.125,avg,CO2R,100,3.44,23.88687773,65.12033398821220,0.3346604774049140,0.4016690550450980,89.74897845436790,10.251021545632100
vsp7_241025_Cu-0.875-Zn-0.125_pp0,vsp,7,241025,Cu-0.875-Zn-0.125,avg,CO2R,300,3.95,38.09140178702210,49.57269155206290,0.899400033,0.5802354660147800,89.14372883812550,10.856271161874500
vsp7_241025_Cu-0.875-Zn-0.125_pp0,vsp,7,241025,Cu-0.875-Zn-0.125,std,CO2R,150,0,0,0,0,0,0,0
vsp7_241025_Cu-0.875-Zn-0.125_pp0,vsp,7,241025,Cu-0.875-Zn-0.125,avg,CO2R,200,3.75,30.81640126388920,58.58546168958740,0.5118984276094890,0.5453932394841100,90.46632183919510,9.533678161
vsp7_241025_Cu-0.875-Zn-0.125_pp0,vsp,7,241025,Cu-0.875-Zn-0.125,std,CO2R,200,0,0,0,0,0,0,0
vsp7_241025_Cu-0.875-Zn-0.125_pp0,vsp,7,241025,Cu-0.875-Zn-0.125,std,CO2R,100,0,0,0,0,0,0,0
vsp7_241025_Cu-0.875-Zn-0.125_pp0,vsp,7,241025,Cu-0.875-Zn-0.125,std,CO2R,300,0,0,0,0,0,0,0
vsp7_241025_Cu-0.875-Zn-0.125_pp0_rep1,vsp,7,241025,Cu-0.875-Zn-0.125,1,CO2R,200,3.75,30.81640126388920,58.58546168958740,0.5118984276094890,0.5453932394841100,90.46632183919510,9.533678161
vsp7_241025_Cu-0.875-Zn-0.125_pp0_rep1,vsp,7,241025,Cu-0.875-Zn-0.125,1,CO2R,150,3.62,27.695494779133300,61.08055009823180,0.4271324514246920,0.4847003287532660,89.69413867611190,10.30586132388810
vsp7_241025_Cu-0.875-Zn-0.125_pp0_rep1,vsp,7,241025,Cu-0.875-Zn-0.125,1,CO2R,50,3.16,21.99920483793340,65.71709233791750,0.1078839696897420,0.1171710359942680,87.94728367281070,12.052716327189300
vsp7_241025_Cu-0.875-Zn-0.125_pp0_rep1,vsp,7,241025,Cu-0.875-Zn-0.125,1,CO2R,300,3.95,38.09140178702210,49.57269155206290,0.899400033,0.5802354660147800,89.14372883812550,10.856271161874500
vsp7_241025_Cu-0.875-Zn-0.125_pp0_rep1,vsp,7,241025,Cu-0.875-Zn-0.125,1,CO2R,100,3.44,23.88687773,65.12033398821220,0.3346604774049140,0.4016690550450980,89.74897845436790,10.251021545632100
vsp23_241025_Ag-0.667-Ga-0.333_pp0_rep3,vsp,23,241025,Ag-0.667-Ga-0.333,3,HER,50,3.07,,,,,,
vsp7_241025_Cu-1.0_pp0,vsp,7,241025,Cu-1.0,avg,CO2R,50,3.01,28.246667643181500,39.63654223968570,0.057244555,0.8252549945207790,68.76570943,31.23429057
vsp23_241025_Ag-0.875-Ga-0.125_pp0,vsp,23,241025,Ag-0.875-Ga-0.125,avg,HER,50,3.07,,,,,,
vsp7_241025_Cu-1.0_pp0,vsp,7,241025,Cu-1.0,std,CO2R,50,0,0,0,0,0,0,0
vsp7_241025_Cu-1.0_pp0,vsp,7,241025,Cu-1.0,avg,CO2R,100,3.44,21.734918077381800,39.32711198428290,0.2625543548061570,13.37014246,74.72982153293460,25.270178467065400
vsp7_241025_Cu-1.0_pp0,vsp,7,241025,Cu-1.0,std,CO2R,100,0,0,0,0,0,0,0
vsp23_241025_Ag-0.875-Ga-0.125_pp0_rep1,vsp,23,241025,Ag-0.875-Ga-0.125,1,HER,50,3.07,,,,,,
vsp7_241025_Cu-1.0_pp0,vsp,7,241025,Cu-1.0,avg,CO2R,200,3.74,50.73081671514370,7.172151277013750,0.586206264,16.16138414,74.69801032178640,25.301989678213600
vsp7_241025_Cu-1.0_pp0,vsp,7,241025,Cu-1.0,std,CO2R,200,0,0,0,0,0,0,0
vsp7_241025_Cu-1.0_pp0,vsp,7,241025,Cu-1.0,avg,CO2R,300,3.86,66.16669107953710,3.086935166994110,0.7458305047428580,7.297198572592660,77.31922794344400,22.68077205655600
vsp7_241025_Cu-1.0_pp0,vsp,7,241025,Cu-1.0,std,CO2R,300,0,0,0,0,0,0,0
vsp7_241025_Cu-1.0_pp0,vsp,7,241025,Cu-1.0,avg,CO2R,150,3.58,28.61327920651200,19.597249508840900,0.3772269416362400,22.043608980302900,70.69430435,29.305695649726300
vsp7_241025_Cu-1.0_pp0,vsp,7,241025,Cu-1.0,std,CO2R,150,0,0,0,0,0,0,0
vsp23_241025_Ag-0.875-Ga-0.125_pp0_rep2,vsp,23,241025,Ag-0.875-Ga-0.125,2,HER,50,3.07,,,,,,
vsp7_241025_Cu-1.0_pp0_rep1,vsp,7,241025,Cu-1.0,1,CO2R,300,3.86,66.16669107953710,3.086935166994110,0.7458305047428580,7.297198572592660,77.31922794344400,22.68077205655600
vsp7_241025_Cu-1.0_pp0_rep1,vsp,7,241025,Cu-1.0,1,CO2R,100,3.44,21.734918077381800,39.32711198428290,0.2625543548061570,13.37014246,74.72982153293460,25.270178467065400
vsp7_241025_Cu-1.0_pp0_rep1,vsp,7,241025,Cu-1.0,1,CO2R,200,3.74,50.73081671514370,7.172151277013750,0.586206264,16.16138414,74.69801032178640,25.301989678213600
vsp7_241025_Cu-1.0_pp0_rep1,vsp,7,241025,Cu-1.0,1,CO2R,150,3.58,28.61327920651200,19.597249508840900,0.3772269416362400,22.043608980302900,70.69430435,29.305695649726300
vsp7_241025_Cu-1.0_pp0_rep1,vsp,7,241025,Cu-1.0,1,CO2R,50,3.01,28.246667643181500,39.63654223968570,0.057244555,0.8252549945207790,68.76570943,31.23429057
vsp7_241025_Zn-1.0_pp0,vsp,7,241025,Zn-1.0,std,CO2R,50,0,0,0,0,0,0,0
vsp7_241025_Zn-1.0_pp0,vsp,7,241025,Zn-1.0,avg,CO2R,50,3.24,54.65525539,16.075638506876200,2.0266774306001500,6.638287111186040,79.39585844216300,20.604141557837000
vsp7_241025_Zn-1.0_pp0,vsp,7,241025,Zn-1.0,avg,CO2R,300,3.87,79.88637553,0.4297642436149310,0.2262260792983870,0.3415381157099100,80.88950593,19.110494071645500
uoft5_240507_Cd-0.111-In-0.889_pp0_rep3,uoft,5,240507,Cd-0.111-In-0.889,3,HER,50,3.08,,,,,,
uoft6_240624_Cd-0.667-Tl-0.333_pp0_rep1,uoft,6,240624,Cd-0.667-Tl-0.333,1,HER,50,3.08,,,,,,
vsp7_241025_Zn-1.0_pp0,vsp,7,241025,Zn-1.0,avg,CO2R,100,3.6,69.92676138860410,3.4553045186640500,1.8164137753885100,5.865295456461270,81.06377513911790,18.93622486088210
vsp7_241025_Zn-1.0_pp0,vsp,7,241025,Zn-1.0,std,CO2R,300,0,0,0,0,0,0,0
vsp7_241025_Zn-1.0_pp0,vsp,7,241025,Zn-1.0,std,CO2R,150,0,0,0,0,0,0,0
vsp7_241025_Zn-1.0_pp0,vsp,7,241025,Zn-1.0,avg,CO2R,200,3.85,82.02462909874660,0.8546168958742630,0.3910793901253140,0.8602377139003620,84.14119035384890,15.858809646151100
vsp7_241025_Zn-1.0_pp0,vsp,7,241025,Zn-1.0,std,CO2R,200,0,0,0,0,0,0,0
vsp7_241025_Zn-1.0_pp0,vsp,7,241025,Zn-1.0,avg,CO2R,150,3.76,80.24147816443110,1.3212180746561900,0.7819753041117000,1.9227851302368700,84.28656925643560,15.713430743564400
vsp7_241025_Zn-1.0_pp0,vsp,7,241025,Zn-1.0,std,CO2R,100,0,0,0,0,0,0,0
vsp7_241025_Zn-1.0_pp0_rep1,vsp,7,241025,Zn-1.0,1,CO2R,100,3.6,69.92676138860410,3.4553045186640500,1.8164137753885100,5.865295456461270,81.06377513911790,18.93622486088210
vsp11_240802_Ag-0.6-Zn-0.4_pp0,vsp,11,240802,Ag-0.6-Zn-0.4,avg,HER,50,3.08,,,,,,
vsp7_241025_Zn-1.0_pp0_rep1,vsp,7,241025,Zn-1.0,1,CO2R,300,3.87,79.88637553,0.4297642436149310,0.2262260792983870,0.3415381157099100,80.88950593,19.110494071645500
vsp7_241025_Zn-1.0_pp0_rep1,vsp,7,241025,Zn-1.0,1,CO2R,50,3.24,54.65525539,16.075638506876200,2.0266774306001500,6.638287111186040,79.39585844216300,20.604141557837000
vsp7_241025_Zn-1.0_pp0_rep1,vsp,7,241025,Zn-1.0,1,CO2R,150,3.76,80.24147816443110,1.3212180746561900,0.7819753041117000,1.9227851302368700,84.28656925643560,15.713430743564400
vsp7_241025_Zn-1.0_pp0_rep1,vsp,7,241025,Zn-1.0,1,CO2R,200,3.85,82.02462909874660,0.8546168958742630,0.3910793901253140,0.8602377139003620,84.14119035384890,15.858809646151100
vsp8_240802_Pd-0.167-Zn-0.833_pp0,vsp,8,240802,Pd-0.167-Zn-0.833,avg,CO2R,300,3.95,72.24800686350420,11.070726915520600,0.094306735,0.002388378,83.42103085684810,16.57896914315200
vsp11_240802_Ag-0.6-Zn-0.4_pp0_rep1,vsp,11,240802,Ag-0.6-Zn-0.4,1,HER,50,3.08,,,,,,
vsp11_240802_Ag-0.667-Zn-0.333_pp0,vsp,11,240802,Ag-0.667-Zn-0.333,avg,HER,50,3.08,,,,,,
vsp8_240802_Pd-0.167-Zn-0.833_pp0,vsp,8,240802,Pd-0.167-Zn-0.833,avg,CO2R,50,3.09,23.97539182657100,68.28094302554030,0.013210282,0,92.27251087975200,7.727489120248040
vsp8_240802_Pd-0.167-Zn-0.833_pp0,vsp,8,240802,Pd-0.167-Zn-0.833,std,CO2R,50,0,0,0,0,0,0,0
vsp8_240802_Pd-0.167-Zn-0.833_pp0,vsp,8,240802,Pd-0.167-Zn-0.833,avg,CO2R,100,3.38,19.728598631484200,71.64783889980350,0.01376071,0,91.39217540546600,8.607824594534040
vsp8_240802_Pd-0.167-Zn-0.833_pp0,vsp,8,240802,Pd-0.167-Zn-0.833,std,CO2R,150,0,0,0,0,0,0,0
vsp8_240802_Pd-0.167-Zn-0.833_pp0,vsp,8,240802,Pd-0.167-Zn-0.833,std,CO2R,100,0,0,0,0,0,0,0
vsp8_240802_Pd-0.167-Zn-0.833_pp0,vsp,8,240802,Pd-0.167-Zn-0.833,std,CO2R,200,0,0,0,0,0,0,0
vsp8_240802_Pd-0.167-Zn-0.833_pp0,vsp,8,240802,Pd-0.167-Zn-0.833,std,CO2R,300,0,0,0,0,0,0,0
vsp8_240802_Pd-0.167-Zn-0.833_pp0,vsp,8,240802,Pd-0.167-Zn-0.833,avg,CO2R,150,3.59,25.389943292389500,68.45776031434180,0.016512853,0,93.86586409570030,6.134135904299680
vsp8_240802_Pd-0.167-Zn-0.833_pp0,vsp,8,240802,Pd-0.167-Zn-0.833,avg,CO2R,200,3.78,49.516102031848300,38.96242632612970,0.063299268,0,88.54454622607630,11.455453773923700
vsp8_240802_Pd-0.167-Zn-0.833_pp0_rep1,vsp,8,240802,Pd-0.167-Zn-0.833,1,CO2R,100,3.38,19.728598631484200,71.64783889980350,0.01376071,0,91.39217540546600,8.607824594534040
vsp8_240802_Pd-0.167-Zn-0.833_pp0_rep1,vsp,8,240802,Pd-0.167-Zn-0.833,1,CO2R,200,3.78,49.516102031848300,38.96242632612970,0.063299268,0,88.54454622607630,11.455453773923700
vsp8_240802_Pd-0.167-Zn-0.833_pp0_rep1,vsp,8,240802,Pd-0.167-Zn-0.833,1,CO2R,150,3.59,25.389943292389500,68.45776031434180,0.016512853,0,93.86586409570030,6.134135904299680
vsp11_240802_Ag-0.667-Zn-0.333_pp0_rep1,vsp,11,240802,Ag-0.667-Zn-0.333,1,HER,50,3.08,,,,,,
vsp8_240802_Pd-0.167-Zn-0.833_pp0_rep1,vsp,8,240802,Pd-0.167-Zn-0.833,1,CO2R,300,3.95,72.24800686350420,11.070726915520600,0.094306735,0.002388378,83.42103085684810,16.57896914315200
vsp8_240802_Pd-0.167-Zn-0.833_pp0_rep1,vsp,8,240802,Pd-0.167-Zn-0.833,1,CO2R,50,3.09,23.97539182657100,68.28094302554030,0.013210282,0,92.27251087975200,7.727489120248040
vsp13_240823_Ag-0.25-Au-0.25-Zn-0.5_pp0_rep2,vsp,13,240823,Ag-0.25-Au-0.25-Zn-0.5,2,HER,50,3.08,,,,,,
uoft4_240405_Ag-0.5-Au-0.5_pp0,uoft,4,240405,Ag-0.5-Au-0.5,avg,HER,50,3.09,,,,,,
vsp8_240802_Pd-0.25-Zn-0.75_pp0,vsp,8,240802,Pd-0.25-Zn-0.75,avg,CO2R,50,3.1,28.849316788382300,62.35756385068760,0.007705998,0,91.21458663690490,8.785413363095130
vsp8_240802_Pd-0.25-Zn-0.75_pp0,vsp,8,240802,Pd-0.25-Zn-0.75,avg,CO2R,100,3.42,23.26162925,69.92387033398820,0.008256426,0,93.19375600546380,6.806243994536220
vsp8_240802_Pd-0.25-Zn-0.75_pp0,vsp,8,240802,Pd-0.25-Zn-0.75,avg,CO2R,150,3.67,32.94356441859010,58.28585461689590,0.034126562,0,91.26552276108520,8.734477238914850
vsp8_240802_Pd-0.25-Zn-0.75_pp0,vsp,8,240802,Pd-0.25-Zn-0.75,std,CO2R,50,0,0,0,0,0,0,0
vsp8_240802_Pd-0.25-Zn-0.75_pp0,vsp,8,240802,Pd-0.25-Zn-0.75,avg,CO2R,200,3.88,61.27089916089480,22.702603143418500,0.1444874594059040,0.005057743,84.13515763,15.864842365698600
vsp8_240802_Pd-0.25-Zn-0.75_pp0,vsp,8,240802,Pd-0.25-Zn-0.75,std,CO2R,200,0,0,0,0,0,0,0
vsp8_240802_Pd-0.25-Zn-0.75_pp0,vsp,8,240802,Pd-0.25-Zn-0.75,avg,CO2R,300,4.07,69.47916884638730,10.834970530451900,0.1036640184943950,0.003652814,80.43035344631900,19.569646553681100
vsp8_240802_Pd-0.25-Zn-0.75_pp0,vsp,8,240802,Pd-0.25-Zn-0.75,std,CO2R,300,0,0,0,0,0,0,0
vsp8_240802_Pd-0.25-Zn-0.75_pp0,vsp,8,240802,Pd-0.25-Zn-0.75,std,CO2R,100,0,0,0,0,0,0,0
vsp8_240802_Pd-0.25-Zn-0.75_pp0,vsp,8,240802,Pd-0.25-Zn-0.75,std,CO2R,150,0,0,0,0,0,0,0
vsp8_240802_Pd-0.25-Zn-0.75_pp0_rep1,vsp,8,240802,Pd-0.25-Zn-0.75,1,CO2R,100,3.42,23.26162925,69.92387033398820,0.008256426,0,93.19375600546380,6.806243994536220
vsp8_240802_Pd-0.25-Zn-0.75_pp0_rep1,vsp,8,240802,Pd-0.25-Zn-0.75,1,CO2R,300,4.07,69.47916884638730,10.834970530451900,0.1036640184943950,0.003652814,80.43035344631900,19.569646553681100
uoft4_240405_Ag-0.5-Au-0.5_pp0_rep1,uoft,4,240405,Ag-0.5-Au-0.5,1,HER,50,3.09,,,,,,
vsp8_240802_Pd-0.25-Zn-0.75_pp0_rep1,vsp,8,240802,Pd-0.25-Zn-0.75,1,CO2R,50,3.1,28.849316788382300,62.35756385068760,0.007705998,0,91.21458663690490,8.785413363095130
vsp8_240802_Pd-0.25-Zn-0.75_pp0_rep1,vsp,8,240802,Pd-0.25-Zn-0.75,1,CO2R,150,3.67,32.94356441859010,58.28585461689590,0.034126562,0,91.26552276108520,8.734477238914850
vsp8_240802_Pd-0.25-Zn-0.75_pp0_rep1,vsp,8,240802,Pd-0.25-Zn-0.75,1,CO2R,200,3.88,61.27089916089480,22.702603143418500,0.1444874594059040,0.005057743,84.13515763,15.864842365698600
vsp13_240823_Ag-0.125-Au-0.125-Zn-0.75_pp0_rep2,vsp,13,240823,Ag-0.125-Au-0.125-Zn-0.75,2,HER,50,3.09,,,,,,
vsp8_240802_Pd-0.333-Zn-0.667_pp0,vsp,8,240802,Pd-0.333-Zn-0.667,std,CO2R,50,0,0,0,0,0,0,0
vsp8_240802_Pd-0.333-Zn-0.667_pp0,vsp,8,240802,Pd-0.333-Zn-0.667,avg,CO2R,100,3.59,35.09615183410410,58.57809430255400,0.016512853,0,93.69273615292020,6.307263847079770
vsp8_240802_Pd-0.333-Zn-0.667_pp0,vsp,8,240802,Pd-0.333-Zn-0.667,avg,CO2R,50,3.19,41.95191362028920,51.07072691552060,0.008806855,0,93.03144739047840,6.968552609521620
vsp13_240823_Ag-0.417-Au-0.083-Zn-0.5_pp0,vsp,13,240823,Ag-0.417-Au-0.083-Zn-0.5,avg,HER,50,3.09,,,,,,
vsp8_240802_Pd-0.333-Zn-0.667_pp0,vsp,8,240802,Pd-0.333-Zn-0.667,std,CO2R,100,0,0,0,0,0,0,0
vsp8_240802_Pd-0.333-Zn-0.667_pp0,vsp,8,240802,Pd-0.333-Zn-0.667,std,CO2R,300,0,0,0,0,0,0,0
vsp8_240802_Pd-0.333-Zn-0.667_pp0,vsp,8,240802,Pd-0.333-Zn-0.667,avg,CO2R,200,3.92,71.89227646529540,16.167730844793700,0.073482194,0.002528871,88.14071413893690,11.859285861063100
vsp8_240802_Pd-0.333-Zn-0.667_pp0,vsp,8,240802,Pd-0.333-Zn-0.667,std,CO2R,200,0,0,0,0,0,0,0
vsp8_240802_Pd-0.333-Zn-0.667_pp0,vsp,8,240802,Pd-0.333-Zn-0.667,avg,CO2R,300,4.03,62.89480842871790,21.13703339882120,0.091004165,0.0019669,84.12926151,15.870738489210900
vsp8_240802_Pd-0.333-Zn-0.667_pp0,vsp,8,240802,Pd-0.333-Zn-0.667,avg,CO2R,150,3.82,49.300466634581200,41.419449901768200,0.05797846,0,90.78151979647470,9.218480203525270
vsp8_240802_Pd-0.333-Zn-0.667_pp0,vsp,8,240802,Pd-0.333-Zn-0.667,std,CO2R,150,0,0,0,0,0,0,0
vsp13_240823_Ag-0.417-Au-0.083-Zn-0.5_pp0_rep1,vsp,13,240823,Ag-0.417-Au-0.083-Zn-0.5,1,HER,50,3.09,,,,,,
vsp8_240802_Pd-0.333-Zn-0.667_pp0_rep1,vsp,8,240802,Pd-0.333-Zn-0.667,1,CO2R,300,4.03,62.89480842871790,21.13703339882120,0.091004165,0.0019669,84.12926151,15.870738489210900
vsp8_240802_Pd-0.333-Zn-0.667_pp0_rep1,vsp,8,240802,Pd-0.333-Zn-0.667,1,CO2R,100,3.59,35.09615183410410,58.57809430255400,0.016512853,0,93.69273615292020,6.307263847079770
vsp8_240802_Pd-0.333-Zn-0.667_pp0_rep1,vsp,8,240802,Pd-0.333-Zn-0.667,1,CO2R,200,3.92,71.89227646529540,16.167730844793700,0.073482194,0.002528871,88.14071413893690,11.859285861063100
vsp8_240802_Pd-0.333-Zn-0.667_pp0_rep1,vsp,8,240802,Pd-0.333-Zn-0.667,1,CO2R,150,3.82,49.300466634581200,41.419449901768200,0.05797846,0,90.78151979647470,9.218480203525270
vsp8_240802_Pd-0.333-Zn-0.667_pp0_rep1,vsp,8,240802,Pd-0.333-Zn-0.667,1,CO2R,50,3.19,41.95191362028920,51.07072691552060,0.008806855,0,93.03144739047840,6.968552609521620
vsp23_241025_Ag-0.667-Ga-0.333_pp0_rep2,vsp,23,241025,Ag-0.667-Ga-0.333,2,HER,50,3.09,,,,,,
vsp8_240802_Pd-0.4-Zn-0.6_pp0,vsp,8,240802,Pd-0.4-Zn-0.6,std,CO2R,50,0,0,0,0,0,0,0
vsp10_240726_Au-0.25-Zn-0.75_pp0,vsp,10,240726,Au-0.25-Zn-0.75,avg,HER,50,3.1,,,,,,
vsp8_240802_Pd-0.4-Zn-0.6_pp0,vsp,8,240802,Pd-0.4-Zn-0.6,avg,CO2R,100,3.52,38.00205068111910,55.05648330058940,0.012659854,0,93.073171,6.926829000946900
vsp8_240802_Pd-0.4-Zn-0.6_pp0,vsp,8,240802,Pd-0.4-Zn-0.6,std,CO2R,100,0,0,0,0,0,0,0
vsp8_240802_Pd-0.4-Zn-0.6_pp0,vsp,8,240802,Pd-0.4-Zn-0.6,avg,CO2R,50,3.17,51.320596790056300,39.03241650294700,0.009907712,0,90.36292100450540,9.637078995494650
vsp8_240802_Pd-0.4-Zn-0.6_pp0,vsp,8,240802,Pd-0.4-Zn-0.6,avg,CO2R,200,3.86,56.07179476448560,34.85142436149310,0.042382988,0.001475175,90.97053733,9.029462674437800
vsp8_240802_Pd-0.4-Zn-0.6_pp0,vsp,8,240802,Pd-0.4-Zn-0.6,std,CO2R,200,0,0,0,0,0,0,0
vsp8_240802_Pd-0.4-Zn-0.6_pp0,vsp,8,240802,Pd-0.4-Zn-0.6,avg,CO2R,300,4.02,73.68641319132020,11.00442043222000,0.059446269,0.001545421,84.75479105952890,15.24520894047110
vsp8_240802_Pd-0.4-Zn-0.6_pp0,vsp,8,240802,Pd-0.4-Zn-0.6,std,CO2R,300,0,0,0,0,0,0,0
vsp8_240802_Pd-0.4-Zn-0.6_pp0,vsp,8,240802,Pd-0.4-Zn-0.6,avg,CO2R,150,3.71,41.95526167109590,51.49803536345780,0.018347614,0,93.47395133949810,6.5260486605018900
vsp8_240802_Pd-0.4-Zn-0.6_pp0,vsp,8,240802,Pd-0.4-Zn-0.6,std,CO2R,150,0,0,0,0,0,0,0
vsp8_240802_Pd-0.4-Zn-0.6_pp0_rep1,vsp,8,240802,Pd-0.4-Zn-0.6,1,CO2R,50,3.17,51.320596790056300,39.03241650294700,0.009907712,0,90.36292100450540,9.637078995494650
vsp8_240802_Pd-0.4-Zn-0.6_pp0_rep1,vsp,8,240802,Pd-0.4-Zn-0.6,1,CO2R,150,3.71,41.95526167109590,51.49803536345780,0.018347614,0,93.47395133949810,6.5260486605018900
vsp8_240802_Pd-0.4-Zn-0.6_pp0_rep1,vsp,8,240802,Pd-0.4-Zn-0.6,1,CO2R,200,3.86,56.07179476448560,34.85142436149310,0.042382988,0.001475175,90.97053733,9.029462674437800
vsp8_240802_Pd-0.4-Zn-0.6_pp0_rep1,vsp,8,240802,Pd-0.4-Zn-0.6,1,CO2R,100,3.52,38.00205068111910,55.05648330058940,0.012659854,0,93.073171,6.926829000946900
vsp8_240802_Pd-0.4-Zn-0.6_pp0_rep1,vsp,8,240802,Pd-0.4-Zn-0.6,1,CO2R,300,4.02,73.68641319132020,11.00442043222000,0.059446269,0.001545421,84.75479105952890,15.24520894047110
vsp10_240726_Au-0.25-Zn-0.75_pp0_rep1,vsp,10,240726,Au-0.25-Zn-0.75,1,HER,50,3.1,,,,,,
vsp13_240823_Ag-0.125-Au-0.125-Zn-0.75_pp0,vsp,13,240823,Ag-0.125-Au-0.125-Zn-0.75,avg,HER,50,3.1,,,,,,
uoft5_240507_Cd-0.111-In-0.889_pp0_rep1,uoft,5,240507,Cd-0.111-In-0.889,1,HER,50,3.11,,,,,,
vsp8_240802_Pd-0.429-Zn-0.571_pp0,vsp,8,240802,Pd-0.429-Zn-0.571,avg,CO2R,50,3.07,41.86026072945660,51.48330058939100,0.007705998,0,93.35126731668250,6.6487326833174900
vsp8_240802_Pd-0.429-Zn-0.571_pp0,vsp,8,240802,Pd-0.429-Zn-0.571,std,CO2R,50,0,0,0,0,0,0,0
vsp8_240802_Pd-0.429-Zn-0.571_pp0,vsp,8,240802,Pd-0.429-Zn-0.571,avg,CO2R,300,3.98,77.60907321768610,8.570726915520630,0.086600738,0.00295035,86.27643605740960,13.723563942590400
vsp8_240802_Pd-0.429-Zn-0.571_pp0,vsp,8,240802,Pd-0.429-Zn-0.571,avg,CO2R,100,3.38,34.45583711732830,60.94302554027510,0.005504284,0,95.40436694177110,4.595633058228860
vsp8_240802_Pd-0.429-Zn-0.571_pp0,vsp,8,240802,Pd-0.429-Zn-0.571,std,CO2R,300,0,0,0,0,0,0,0
vsp8_240802_Pd-0.429-Zn-0.571_pp0,vsp,8,240802,Pd-0.429-Zn-0.571,std,CO2R,150,0,0,0,0,0,0,0
vsp8_240802_Pd-0.429-Zn-0.571_pp0,vsp,8,240802,Pd-0.429-Zn-0.571,avg,CO2R,200,3.77,60.91715666785240,31.875000000000000,0.067977909,0,92.86260603202360,7.137393968
vsp8_240802_Pd-0.429-Zn-0.571_pp0,vsp,8,240802,Pd-0.429-Zn-0.571,std,CO2R,200,0,0,0,0,0,0,0
vsp8_240802_Pd-0.429-Zn-0.571_pp0,vsp,8,240802,Pd-0.429-Zn-0.571,std,CO2R,100,0,0,0,0,0,0,0
vsp8_240802_Pd-0.429-Zn-0.571_pp0,vsp,8,240802,Pd-0.429-Zn-0.571,avg,CO2R,150,3.58,40.91443637657200,54.13555992141450,0.015411996,0,95.06540829365650,4.9345917063434800
vsp8_240802_Pd-0.429-Zn-0.571_pp0_rep1,vsp,8,240802,Pd-0.429-Zn-0.571,1,CO2R,100,3.38,34.45583711732830,60.94302554027510,0.005504284,0,95.40436694177110,4.595633058228860
uoft5_240507_Cd-0.5-Ga-0.25-In-0.25_pp0_rep2,uoft,5,240507,Cd-0.5-Ga-0.25-In-0.25,2,HER,50,3.11,,,,,,
vsp8_240802_Pd-0.429-Zn-0.571_pp0_rep1,vsp,8,240802,Pd-0.429-Zn-0.571,1,CO2R,300,3.98,77.60907321768610,8.570726915520630,0.086600738,0.00295035,86.27643605740960,13.723563942590400
vsp8_240802_Pd-0.429-Zn-0.571_pp0_rep1,vsp,8,240802,Pd-0.429-Zn-0.571,1,CO2R,150,3.58,40.91443637657200,54.13555992141450,0.015411996,0,95.06540829365650,4.9345917063434800
vsp8_240802_Pd-0.429-Zn-0.571_pp0_rep1,vsp,8,240802,Pd-0.429-Zn-0.571,1,CO2R,50,3.07,41.86026072945660,51.48330058939100,0.007705998,0,93.35126731668250,6.6487326833174900
vsp8_240802_Pd-0.429-Zn-0.571_pp0_rep1,vsp,8,240802,Pd-0.429-Zn-0.571,1,CO2R,200,3.77,60.91715666785240,31.875000000000000,0.067977909,0,92.86260603202360,7.137393968
vsp8_240802_Pd-0.5-Zn-0.5_pp0,vsp,8,240802,Pd-0.5-Zn-0.5,std,CO2R,100,0.07,7.921455719993630,7.849965001153550,0.00127116,0,0.7562436234245180,0.7562436234245160
vsp8_240802_Pd-0.5-Zn-0.5_pp0,vsp,8,240802,Pd-0.5-Zn-0.5,avg,CO2R,100,3.34,43.91156960806880,46.19106090373280,0.00807295,0,90.11070346191450,9.889296538085550
vsp8_240802_Pd-0.5-Zn-0.5_pp0,vsp,8,240802,Pd-0.5-Zn-0.5,avg,CO2R,200,3.71,66.10161334198250,23.7487721,0.042841678,0.001756161,89.89893761071190,10.101062389288100
vsp8_240802_Pd-0.5-Zn-0.5_pp0,vsp,8,240802,Pd-0.5-Zn-0.5,std,CO2R,50,0.06,7.340542685587720,7.362508207756540,0.00063558,0,1.0163498370195100,1.0163498370195100
vsp8_240802_Pd-0.5-Zn-0.5_pp0,vsp,8,240802,Pd-0.5-Zn-0.5,avg,CO2R,50,3.03,53.15323610035780,35.849705304518700,0.00807295,0,89.01101435498930,10.988985645010700
vsp8_240802_Pd-0.5-Zn-0.5_pp0,vsp,8,240802,Pd-0.5-Zn-0.5,std,CO2R,200,0.08,1.9272396461958600,4.585550407504600,0.0064914,0.000243341,2.670665332357180,2.670665332357180
vsp11_240802_Ag-0.167-Zn-0.833_pp0,vsp,11,240802,Ag-0.167-Zn-0.833,avg,HER,50,3.11,,,,,,
vsp8_240802_Pd-0.5-Zn-0.5_pp0,vsp,8,240802,Pd-0.5-Zn-0.5,avg,CO2R,150,3.53,49.43173812662610,40.62704649639820,0.015656630521867300,0,90.07630857487370,9.923691425126340
vsp11_240802_Ag-0.167-Zn-0.833_pp0_rep1,vsp,11,240802,Ag-0.167-Zn-0.833,1,HER,50,3.11,,,,,,
vsp8_240802_Pd-0.5-Zn-0.5_pp0,vsp,8,240802,Pd-0.5-Zn-0.5,avg,CO2R,300,3.88,75.63246772269770,7.924852652259330,0.044217749,0.001779576,83.60716218561110,16.392837814388900
vsp8_240802_Pd-0.5-Zn-0.5_pp0,vsp,8,240802,Pd-0.5-Zn-0.5,std,CO2R,300,0.09,1.465647197889890,1.378930913196380,0.006107303,0.000162227,0.401838258,0.4018382579929830
vsp8_240802_Pd-0.5-Zn-0.5_pp0,vsp,8,240802,Pd-0.5-Zn-0.5,std,CO2R,150,0.08,8.649896103,8.861989514,0.0042372,0,0.7024434967107250,0.7024434967107220
vsp8_240802_Pd-0.5-Zn-0.5_pp0_rep1,vsp,8,240802,Pd-0.5-Zn-0.5,1,CO2R,300,3.9,74.45039653476740,9.305009823182710,0.051189843,0.0019669,83.81251742811310,16.187482571886900
vsp8_240802_Pd-0.5-Zn-0.5_pp0_rep1,vsp,8,240802,Pd-0.5-Zn-0.5,1,CO2R,200,3.7,63.88363430915060,28.983300589391000,0.048988129,0.001896653,92.92152686314310,7.078473136856890
vsp8_240802_Pd-0.5-Zn-0.5_pp0_rep1,vsp,8,240802,Pd-0.5-Zn-0.5,1,CO2R,150,3.51,42.78474126,48.00098231827110,0.013210282,0,90.80058149518800,9.199418504811970
vsp8_240802_Pd-0.5-Zn-0.5_pp0_rep1,vsp,8,240802,Pd-0.5-Zn-0.5,1,CO2R,100,3.33,36.471572956119600,54.03241650294700,0.008806855,0,90.51279631373510,9.487203686264880
vsp8_240802_Pd-0.5-Zn-0.5_pp0_rep1,vsp,8,240802,Pd-0.5-Zn-0.5,1,CO2R,50,3.03,44.95260415576810,44.29273084479370,0.008806855,0,89.25414185523030,10.74585814476970
vsp11_240802_Ag-0.375-Zn-0.625_pp0,vsp,11,240802,Ag-0.375-Zn-0.625,avg,HER,50,3.11,,,,,,
vsp8_240802_Pd-0.5-Zn-0.5_pp0_rep2,vsp,8,240802,Pd-0.5-Zn-0.5,2,CO2R,300,3.96,77.27238485844020,6.547151277013750,0.039814322,0.001685914,83.86482593565900,16.13517406434100
vsp8_240802_Pd-0.5-Zn-0.5_pp0_rep2,vsp,8,240802,Pd-0.5-Zn-0.5,2,CO2R,200,3.78,67.05350603695410,21.82220039292730,0.036053061,0.001475175,88.91718899361160,11.082811006388400
vsp8_240802_Pd-0.5-Zn-0.5_pp0_rep2,vsp,8,240802,Pd-0.5-Zn-0.5,2,CO2R,150,3.62,59.21153403502900,30.79567779960710,0.020549328,0,90.03039738054080,9.969602619
vsp8_240802_Pd-0.5-Zn-0.5_pp0_rep2,vsp,8,240802,Pd-0.5-Zn-0.5,2,CO2R,100,3.42,52.23963673648750,38.33251473477410,0.008806855,0,90.58095833,9.419041674069900
vsp8_240802_Pd-0.5-Zn-0.5_pp0_rep2,vsp,8,240802,Pd-0.5-Zn-0.5,2,CO2R,50,3.08,59.10983699177640,30.76620825147350,0.007705998,0,89.88375124108480,10.11624875891520
vsp11_240802_Ag-0.375-Zn-0.625_pp0_rep1,vsp,11,240802,Ag-0.375-Zn-0.625,1,HER,50,3.11,,,,,,
vsp8_240802_Pd-0.5-Zn-0.5_pp0_rep3,vsp,8,240802,Pd-0.5-Zn-0.5,3,CO2R,300,3.78,75.17462177488540,7.922396856581530,0.041649084,0.001685914,83.14414319306120,16.855856806938800
vsp8_240802_Pd-0.5-Zn-0.5_pp0_rep3,vsp,8,240802,Pd-0.5-Zn-0.5,3,CO2R,150,3.45,46.29893908640060,43.08447937131630,0.013210282,0,89.39794684889220,10.60205315110780
vsp26_241004_Au-0.875-Ga-0.125_pp0,vsp,26,241004,Au-0.875-Ga-0.125,avg,HER,50,3.11,,,,,,
vsp8_240802_Pd-0.5-Zn-0.5_pp0_rep3,vsp,8,240802,Pd-0.5-Zn-0.5,3,CO2R,50,2.97,55.39726715352910,32.490176817288800,0.007705998,0,87.89514996865290,12.104850031347200
vsp8_240802_Pd-0.5-Zn-0.5_pp0_rep3,vsp,8,240802,Pd-0.5-Zn-0.5,3,CO2R,200,3.63,67.36769967984260,20.44081532416500,0.043483845,0.001896653,87.85809697538100,12.141903024619000
vsp8_240802_Pd-0.5-Zn-0.5_pp0_rep3,vsp,8,240802,Pd-0.5-Zn-0.5,3,CO2R,100,3.27,43.02349913159930,46.20825147347740,0.006605141,0,89.23835574607810,10.761644253921900
vsp8_240802_Pd-0.571-Zn-0.429_pp0,vsp,8,240802,Pd-0.571-Zn-0.429,avg,CO2R,200,3.64,39.43710895812840,51.46856581532420,0.022842779,0.000842957,90.93109052813140,9.068909472
vsp8_240802_Pd-0.571-Zn-0.429_pp0,vsp,8,240802,Pd-0.571-Zn-0.429,std,CO2R,150,0,0,0,0,0,0,0
vsp8_240802_Pd-0.571-Zn-0.429_pp0,vsp,8,240802,Pd-0.571-Zn-0.429,avg,CO2R,300,3.86,55.20935780200470,32.63506876227900,0.07412436,0.001123943,87.92181679460700,12.07818320539300
vsp26_241004_Au-0.875-Ga-0.125_pp0_rep1,vsp,26,241004,Au-0.875-Ga-0.125,1,HER,50,3.11,,,,,,
vsp8_240802_Pd-0.571-Zn-0.429_pp0,vsp,8,240802,Pd-0.571-Zn-0.429,std,CO2R,300,0,0,0,0,0,0,0
vsp8_240802_Pd-0.571-Zn-0.429_pp0,vsp,8,240802,Pd-0.571-Zn-0.429,avg,CO2R,50,3.03,33.73705245977110,55.10805500982320,0.009907712,0,88.85501518109640,11.144984818903600
vsp8_240802_Pd-0.571-Zn-0.429_pp0,vsp,8,240802,Pd-0.571-Zn-0.429,std,CO2R,50,0,0,0,0,0,0,0
vsp8_240802_Pd-0.571-Zn-0.429_pp0,vsp,8,240802,Pd-0.571-Zn-0.429,avg,CO2R,100,3.32,30.76398334344720,60.53781925343810,0.012109425,0,91.31588919,8.684110814186800
vsp8_240802_Pd-0.571-Zn-0.429_pp0,vsp,8,240802,Pd-0.571-Zn-0.429,std,CO2R,100,0,0,0,0,0,0,0
vsp8_240802_Pd-0.571-Zn-0.429_pp0,vsp,8,240802,Pd-0.571-Zn-0.429,std,CO2R,200,0,0,0,0,0,0,0
vsp8_240802_Pd-0.571-Zn-0.429_pp0,vsp,8,240802,Pd-0.571-Zn-0.429,avg,CO2R,150,3.5,34.26227793006760,57.12180746561890,0.015778948,0,91.40151198009980,8.59848802
vsp5_241011_Ag-1.0_pp0,vsp,5,241011,Ag-1.0,avg,HER,50,3.11,,,,,,
vsp8_240802_Pd-0.571-Zn-0.429_pp0_rep1,vsp,8,240802,Pd-0.571-Zn-0.429,1,CO2R,200,3.64,39.43710895812840,51.46856581532420,0.022842779,0.000842957,90.93109052813140,9.068909472
vsp5_241011_Ag-1.0_pp0_rep1,vsp,5,241011,Ag-1.0,1,HER,50,3.11,,,,,,
vsp8_240802_Pd-0.571-Zn-0.429_pp0_rep1,vsp,8,240802,Pd-0.571-Zn-0.429,1,CO2R,100,3.32,30.76398334344720,60.53781925343810,0.012109425,0,91.31588919,8.684110814186800
vsp8_240802_Pd-0.571-Zn-0.429_pp0_rep1,vsp,8,240802,Pd-0.571-Zn-0.429,1,CO2R,150,3.5,34.26227793006760,57.12180746561890,0.015778948,0,91.40151198009980,8.59848802
vsp8_240802_Pd-0.571-Zn-0.429_pp0_rep1,vsp,8,240802,Pd-0.571-Zn-0.429,1,CO2R,300,3.86,55.20935780200470,32.63506876227900,0.07412436,0.001123943,87.92181679460700,12.07818320539300
vsp8_240802_Pd-0.571-Zn-0.429_pp0_rep1,vsp,8,240802,Pd-0.571-Zn-0.429,1,CO2R,50,3.03,33.73705245977110,55.10805500982320,0.009907712,0,88.85501518109640,11.144984818903600
vsp8_240802_Pd-0.625-Zn-0.375_pp0,vsp,8,240802,Pd-0.625-Zn-0.375,avg,CO2R,150,3.58,56.18782565025420,33.983300589391000,0.019815423,0,90.19258929911490,9.807410700885070
uoft5_240507_Au-0.5-Cd-0.25-Tl-0.25_pp0_rep1,uoft,5,240507,Au-0.5-Cd-0.25-Tl-0.25,1,HER,50,3.12,,,,,,
vsp8_240802_Pd-0.625-Zn-0.375_pp0,vsp,8,240802,Pd-0.625-Zn-0.375,avg,CO2R,50,3.13,50.928874845675800,37.38212180746560,0.007705998,0,88.31870265097640,11.681297349023600
uoft5_240507_Cd-0.111-In-0.889_pp0,uoft,5,240507,Cd-0.111-In-0.889,avg,HER,50,3.12,,,,,,
vsp8_240802_Pd-0.625-Zn-0.375_pp0,vsp,8,240802,Pd-0.625-Zn-0.375,std,CO2R,50,0,0,0,0,0,0,0
vsp8_240802_Pd-0.625-Zn-0.375_pp0,vsp,8,240802,Pd-0.625-Zn-0.375,avg,CO2R,100,3.41,51.58676682918660,37.53683694,0.009357283,0,89.13296104743900,10.867038952561000
vsp8_240802_Pd-0.625-Zn-0.375_pp0,vsp,8,240802,Pd-0.625-Zn-0.375,avg,CO2R,300,3.96,75.47908514511710,9.361493124,0.047703796,0.001826407,84.89373327227040,15.106266727729600
vsp8_240802_Pd-0.625-Zn-0.375_pp0,vsp,8,240802,Pd-0.625-Zn-0.375,std,CO2R,150,0,0,0,0,0,0,0
vsp8_240802_Pd-0.625-Zn-0.375_pp0,vsp,8,240802,Pd-0.625-Zn-0.375,std,CO2R,100,0,0,0,0,0,0,0
vsp8_240802_Pd-0.625-Zn-0.375_pp0,vsp,8,240802,Pd-0.625-Zn-0.375,std,CO2R,300,0,0,0,0,0,0,0
vsp8_240802_Pd-0.625-Zn-0.375_pp0,vsp,8,240802,Pd-0.625-Zn-0.375,std,CO2R,200,0,0,0,0,0,0,0
vsp8_240802_Pd-0.625-Zn-0.375_pp0,vsp,8,240802,Pd-0.625-Zn-0.375,avg,CO2R,200,3.73,65.63508338739040,23.564587426326100,0.036053061,0.001053696,89.23900188061120,10.760998119388800
vsp8_240802_Pd-0.625-Zn-0.375_pp0_rep1,vsp,8,240802,Pd-0.625-Zn-0.375,1,CO2R,200,3.73,65.63508338739040,23.564587426326100,0.036053061,0.001053696,89.23900188061120,10.760998119388800
vsp8_240802_Pd-0.625-Zn-0.375_pp0_rep1,vsp,8,240802,Pd-0.625-Zn-0.375,1,CO2R,50,3.13,50.928874845675800,37.38212180746560,0.007705998,0,88.31870265097640,11.681297349023600
vsp8_240802_Pd-0.625-Zn-0.375_pp0_rep1,vsp,8,240802,Pd-0.625-Zn-0.375,1,CO2R,150,3.58,56.18782565025420,33.983300589391000,0.019815423,0,90.19258929911490,9.807410700885070
vsp8_240802_Pd-0.625-Zn-0.375_pp0_rep1,vsp,8,240802,Pd-0.625-Zn-0.375,1,CO2R,300,3.96,75.47908514511710,9.361493124,0.047703796,0.001826407,84.89373327227040,15.106266727729600
vsp8_240802_Pd-0.625-Zn-0.375_pp0_rep1,vsp,8,240802,Pd-0.625-Zn-0.375,1,CO2R,100,3.41,51.58676682918660,37.53683694,0.009357283,0,89.13296104743900,10.867038952561000
vsp11_240802_Ag-0.25-Zn-0.75_pp0_rep2,vsp,11,240802,Ag-0.25-Zn-0.75,2,HER,50,3.13,,,,,,
vsp11_240802_Zn-1.0_pp0,vsp,11,240802,Zn-1.0,avg,HER,50,3.13,,,,,,
vsp11_240802_Zn-1.0_pp0_rep1,vsp,11,240802,Zn-1.0,1,HER,50,3.13,,,,,,
vsp8_240802_Pd-0.7-Zn-0.3_pp0,vsp,8,240802,Pd-0.7-Zn-0.3,avg,CO2R,50,3.08,49.32181045847370,41.24263261,0.006605141,0,90.57104821244170,9.428951787558280
vsp8_240802_Pd-0.7-Zn-0.3_pp0,vsp,8,240802,Pd-0.7-Zn-0.3,std,CO2R,50,0,0,0,0,0,0,0
vsp8_240802_Pd-0.7-Zn-0.3_pp0,vsp,8,240802,Pd-0.7-Zn-0.3,avg,CO2R,100,3.35,47.60488815417770,43.15078585461690,0.006605141,0,90.76376202,9.236237977385000
vsp8_240802_Pd-0.7-Zn-0.3_pp0,vsp,8,240802,Pd-0.7-Zn-0.3,std,CO2R,100,0,0,0,0,0,0,0
vsp8_240802_Pd-0.7-Zn-0.3_pp0,vsp,8,240802,Pd-0.7-Zn-0.3,avg,CO2R,200,3.64,54.07332231266610,36.45014734774070,0.014861567,0.001475175,90.54153642,9.458463579
vsp8_240802_Pd-0.7-Zn-0.3_pp0,vsp,8,240802,Pd-0.7-Zn-0.3,std,CO2R,150,0,0,0,0,0,0,0
vsp8_240802_Pd-0.7-Zn-0.3_pp0,vsp,8,240802,Pd-0.7-Zn-0.3,std,CO2R,200,0,0,0,0,0,0,0
vsp8_240802_Pd-0.7-Zn-0.3_pp0,vsp,8,240802,Pd-0.7-Zn-0.3,avg,CO2R,300,3.85,64.01473142354940,23.74263261,0.033209181,0.002247886,87.79595161,12.204048387471000
vsp8_240802_Pd-0.7-Zn-0.3_pp0,vsp,8,240802,Pd-0.7-Zn-0.3,std,CO2R,300,0,0,0,0,0,0,0
vsp8_240802_Pd-0.7-Zn-0.3_pp0,vsp,8,240802,Pd-0.7-Zn-0.3,avg,CO2R,150,3.52,50.56728535855530,40.32416502946960,0.010641616,0,90.90373964,9.096260359451800
vsp8_240802_Pd-0.7-Zn-0.3_pp0_rep1,vsp,8,240802,Pd-0.7-Zn-0.3,1,CO2R,300,3.85,64.01473142354940,23.74263261,0.033209181,0.002247886,87.79595161,12.204048387471000
