Repository: Jehadabed/ocx24-dashboard

# OCx24 Dashboard

An interactive web dashboard for exploring and analyzing  data from OCx24 experiments, featuring HER (Hydrogen Evolution Reaction) and CO2RR (CO2 Reduction Reaction) performance data, as well as XRD (X-ray Diffraction) data.

This project is part of the OCx24 research: https://ai.meta.com/blog/open-catalyst-simulations-experiments/.

## Features

- **Interactive Data Filtering**: Filter data by source, batch, reaction type, element count, and voltage/current density ranges
- **Data Aggregation**: Average data across multiple replicates with statistical analysis
- **Interactive Plots**: Dedicated plotting interfaces for HER and CO2RR performance visualization

File: Data/ExpDataDump_241125.csv (part 25 of 25)
sample id,source,batch number,batch date,composition,rep,reaction,current density,voltage,fe_h2,fe_co,fe_ch4,fe_c2h4,fe_gas_total,fe_liquid
vsp11_240802_Ag-0.111-Zn-0.889_pp0,vsp,11,240802,Ag-0.111-Zn-0.889,avg,HER,50,3.14,,,,,,
vsp8_240802_Pd-0.7-Zn-0.3_pp0_rep1,vsp,8,240802,Pd-0.7-Zn-0.3,1,CO2R,50,3.08,49.32181045847371,41.24263261,0.006605141,0,90.57104821244172,9.428951787558276
vsp8_240802_Pd-0.7-Zn-0.3_pp0_rep1,vsp,8,240802,Pd-0.7-Zn-0.3,1,CO2R,100,3.35,47.60488815417774,43.15078585461689,0.006605141,0,90.76376202,9.236237977385002
vsp8_240802_Pd-0.7-Zn-0.3_pp0_rep1,vsp,8,240802,Pd-0.7-Zn-0.3,1,CO2R,150,3.52,50.56728535855532,40.32416502946955,0.010641616,0,90.90373964,9.096260359451804
vsp8_240802_Pd-0.7-Zn-0.3_pp0_rep1,vsp,8,240802,Pd-0.7-Zn-0.3,1,CO2R,200,3.64,54.07332231266609,36.45014734774067,0.014861567,0.001475175,90.54153642,9.458463579
vsp8_240802_Pd-0.75-Zn-0.25_pp0,vsp,8,240802,Pd-0.75-Zn-0.25,std,CO2R,150,0.09,11.695022657636128,13.587963719065078,0.014223050092802688,0.000811136,2.404011164810776,2.4040111648107723
vsp8_240802_Pd-0.75-Zn-0.25_pp0,vsp,8,240802,Pd-0.75-Zn-0.25,std,CO2R,300,0.12,2.4523724614903637,2.288422104010591,0.033358532,0.000773774,0.9896235900618486,0.9896235900618507
vsp8_240802_Pd-0.75-Zn-0.25_pp0,vsp,8,240802,Pd-0.75-Zn-0.25,avg,CO2R,300,3.97,75.76394847,8.612475442043221,0.046664098,0.001873238,84.42858604617153,15.57141395382846
vsp11_240802_Ag-0.111-Zn-0.889_pp0_rep1,vsp,11,240802,Ag-0.111-Zn-0.889,1,HER,50,3.14,,,,,,
vsp8_240802_Pd-0.75-Zn-0.25_pp0,vsp,8,240802,Pd-0.75-Zn-0.25,avg,CO2R,150,3.62,61.742241938521424,27.18238375900459,0.022995676078992566,0.000468309,88.95039637415307,11.049603625846936
vsp11_240802_Ag-0.462-Zn-0.538_pp0,vsp,11,240802,Ag-0.462-Zn-0.538,avg,HER,50,3.15,,,,,,
vsp8_240802_Pd-0.75-Zn-0.25_pp0,vsp,8,240802,Pd-0.75-Zn-0.25,std,CO2R,50,0.06,20.040839697704275,20.16368814035119,0.003866082,0,1.3210499870085064,1.321049987
vsp8_240802_Pd-0.75-Zn-0.25_pp0,vsp,8,240802,Pd-0.75-Zn-0.25,std,CO2R,200,0.1,9.728597434260028,10.959496694548173,0.019234172150284484,0.000421479,1.3025908157247146,1.3025908157247132
vsp8_240802_Pd-0.75-Zn-0.25_pp0,vsp,8,240802,Pd-0.75-Zn-0.25,avg,CO2R,200,3.77,65.32172675720354,22.65717092337918,0.035135681,0.001475175,88.01847428173893,11.981525718261063
vsp8_240802_Pd-0.75-Zn-0.25_pp0,vsp,8,240802,Pd-0.75-Zn-0.25,avg,CO2R,100,3.47,59.13473811965097,29.484282907662088,0.013760710419609903,0,88.63442937419815,11.365570625801846
vsp8_240802_Pd-0.75-Zn-0.25_pp0,vsp,8,240802,Pd-0.75-Zn-0.25,std,CO2R,100,0.08,15.531227680303136,16.769343018722722,0.00858033,0,1.5434601554669207,1.543460155466919
vsp8_240802_Pd-0.75-Zn-0.25_pp0,vsp,8,240802,Pd-0.75-Zn-0.25,avg,CO2R,50,3.09,64.52740170332085,22.981335952848724,0.009173807,0,87.51791146311598,12.48208853688402
vsp11_240802_Ag-0.462-Zn-0.538_pp0_rep1,vsp,11,240802,Ag-0.462-Zn-0.538,1,HER,50,3.15,,,,,,
vsp8_240802_Pd-0.75-Zn-0.25_pp0_rep1,vsp,8,240802,Pd-0.75-Zn-0.25,1,CO2R,150,3.56,72.55895708217372,13.614931237721022,0.006972093,0,86.18217852,13.817821477653595
vsp8_240802_Pd-0.75-Zn-0.25_pp0_rep1,vsp,8,240802,Pd-0.75-Zn-0.25,1,CO2R,200,3.7,75.41651844566742,11.098968565815325,0.012935068,0.001475175,86.53162727247954,13.46837272752046
vsp8_240802_Pd-0.75-Zn-0.25_pp0_rep1,vsp,8,240802,Pd-0.75-Zn-0.25,1,CO2R,100,3.4,73.64686434116638,13.202357563850688,0.003852999,0,86.85307490393456,13.146925096065443
vsp8_240802_Pd-0.75-Zn-0.25_pp0_rep1,vsp,8,240802,Pd-0.75-Zn-0.25,1,CO2R,300,3.84,77.09284563,6.539783889980354,0.014494615,0.001826407,83.65059818238954,16.349401817610456
vsp8_240802_Pd-0.75-Zn-0.25_pp0_rep1,vsp,8,240802,Pd-0.75-Zn-0.25,1,CO2R,50,3.03,78.39712067630626,7.8388998035363455,0.005504284,0,86.24152476401045,13.75847523598955
vsp8_240802_Pd-0.75-Zn-0.25_pp0_rep2,vsp,8,240802,Pd-0.75-Zn-0.25,2,CO2R,200,3.88,64.54246793195087,23.973477406679766,0.045685559,0.001053696,88.56515604828883,11.434843951711173
vsp8_240802_Pd-0.75-Zn-0.25_pp0_rep2,vsp,8,240802,Pd-0.75-Zn-0.25,2,CO2R,300,4.09,77.26506099730064,8.229371316306484,0.044401226,0.001123943,85.54242893671727,14.457571063282728
vsp10_240726_Au-0.2-Zn-0.8_pp0,vsp,10,240726,Au-0.2-Zn-0.8,avg,HER,50,3.16,,,,,,
vsp8_240802_Pd-0.75-Zn-0.25_pp0_rep2,vsp,8,240802,Pd-0.75-Zn-0.25,2,CO2R,150,3.73,63.33549561614598,27.14145383104126,0.034126562,0,90.51338270007956,9.486617299920454
vsp8_240802_Pd-0.75-Zn-0.25_pp0_rep2,vsp,8,240802,Pd-0.75-Zn-0.25,2,CO2R,100,3.56,61.00378748247505,28.54862475442044,0.018714566,0,89.57359825776439,10.426401742235612
vsp8_240802_Pd-0.75-Zn-0.25_pp0_rep2,vsp,8,240802,Pd-0.75-Zn-0.25,2,CO2R,50,3.15,73.63493691016761,15.235756385068765,0.008806855,0,88.87950014990493,11.120499850095072
vsp8_240802_Pd-0.75-Zn-0.25_pp0_rep3,vsp,8,240802,Pd-0.75-Zn-0.25,3,CO2R,150,3.57,49.33227311724456,40.79076620825148,0.027888373,0.001404928,90.15562790003324,9.844372099966762
vsp10_240726_Au-0.2-Zn-0.8_pp0_rep1,vsp,10,240726,Au-0.2-Zn-0.8,1,HER,50,3.16,,,,,,
vsp8_240802_Pd-0.75-Zn-0.25_pp0_rep3,vsp,8,240802,Pd-0.75-Zn-0.25,3,CO2R,300,3.98,72.93393877252088,11.068271119842828,0.081096453,0.002669364,84.09273101940781,15.907268980592193
vsp8_240802_Pd-0.75-Zn-0.25_pp0_rep3,vsp,8,240802,Pd-0.75-Zn-0.25,3,CO2R,100,3.44,42.753562535311474,46.70186640471513,0.018714566,0,89.47661496089552,10.523385039104484
vsp8_240802_Pd-0.75-Zn-0.25_pp0_rep3,vsp,8,240802,Pd-0.75-Zn-0.25,3,CO2R,200,3.73,56.00619389399234,32.89906679764244,0.046786415,0.001896653,88.95863952444844,11.041360475551556
vsp8_240802_Pd-0.75-Zn-0.25_pp0_rep3,vsp,8,240802,Pd-0.75-Zn-0.25,3,CO2R,50,3.11,41.55014752348868,45.86935166994106,0.013210282,0,87.43270947543256,12.56729052456744
vsp13_240823_Ag-0.125-Au-0.125-Zn-0.75_pp0_rep1,vsp,13,240823,Ag-0.125-Au-0.125-Zn-0.75,1,HER,50,3.16,,,,,,
vsp8_240802_Pd-0.8-Zn-0.2_pp0,vsp,8,240802,Pd-0.8-Zn-0.2,avg,CO2R,200,3.75,79.07133440749963,11.393664047151278,0.03990606,0.003161089,90.51226707695534,9.487732923
vsp8_240802_Pd-0.8-Zn-0.2_pp0,vsp,8,240802,Pd-0.8-Zn-0.2,std,CO2R,50,0,0,0,0,0,0,0
vsp8_240802_Pd-0.8-Zn-0.2_pp0,vsp,8,240802,Pd-0.8-Zn-0.2,std,CO2R,150,0,0,0,0,0,0,0
vsp8_240802_Pd-0.8-Zn-0.2_pp0,vsp,8,240802,Pd-0.8-Zn-0.2,avg,CO2R,50,3.18,70.27265688756827,20.00982318,0.015411996,0,90.29789206594944,9.702107934
vsp8_240802_Pd-0.8-Zn-0.2_pp0,vsp,8,240802,Pd-0.8-Zn-0.2,avg,CO2R,300,3.93,80.24754650651823,8.020628683693518,0.050639414,0.004495771,88.32907710335039,11.670922896649614
vsp8_240802_Pd-0.8-Zn-0.2_pp0,vsp,8,240802,Pd-0.8-Zn-0.2,std,CO2R,200,0,0,0,0,0,0,0
vsp8_240802_Pd-0.8-Zn-0.2_pp0,vsp,8,240802,Pd-0.8-Zn-0.2,avg,CO2R,100,3.51,74.89233924,16.00196463654224,0.025319707,0.002528871,90.92511820188064,9.074881798
uoft5_240507_Cd-0.111-In-0.889_pp0_rep2,uoft,5,240507,Cd-0.111-In-0.889,2,HER,50,3.17,,,,,,
vsp8_240802_Pd-0.8-Zn-0.2_pp0,vsp,8,240802,Pd-0.8-Zn-0.2,std,CO2R,100,0,0,0,0,0,0,0
vsp8_240802_Pd-0.8-Zn-0.2_pp0,vsp,8,240802,Pd-0.8-Zn-0.2,std,CO2R,300,0,0,0,0,0,0,0
vsp8_240802_Pd-0.8-Zn-0.2_pp0,vsp,8,240802,Pd-0.8-Zn-0.2,avg,CO2R,150,3.63,77.84301826780222,13.050098231827112,0.034126562,0.002809857,90.93367771867231,9.066322281327686
vsp8_240802_Pd-0.8-Zn-0.2_pp0_rep1,vsp,8,240802,Pd-0.8-Zn-0.2,1,CO2R,200,3.75,79.07133440749963,11.393664047151278,0.03990606,0.003161089,90.51226707695534,9.487732923
vsp11_240802_Ag-0.4-Zn-0.6_pp0,vsp,11,240802,Ag-0.4-Zn-0.6,avg,HER,50,3.17,,,,,,
vsp8_240802_Pd-0.8-Zn-0.2_pp0_rep1,vsp,8,240802,Pd-0.8-Zn-0.2,1,CO2R,50,3.18,70.27265688756827,20.00982318,0.015411996,0,90.29789206594944,9.702107934
vsp8_240802_Pd-0.8-Zn-0.2_pp0_rep1,vsp,8,240802,Pd-0.8-Zn-0.2,1,CO2R,100,3.51,74.89233924,16.00196463654224,0.025319707,0.002528871,90.92511820188064,9.074881798
vsp8_240802_Pd-0.8-Zn-0.2_pp0_rep1,vsp,8,240802,Pd-0.8-Zn-0.2,1,CO2R,150,3.63,77.84301826780222,13.050098231827112,0.034126562,0.002809857,90.93367771867231,9.066322281327686
vsp8_240802_Pd-0.8-Zn-0.2_pp0_rep1,vsp,8,240802,Pd-0.8-Zn-0.2,1,CO2R,300,3.93,80.24754650651823,8.020628683693518,0.050639414,0.004495771,88.32907710335039,11.670922896649614
vsp8_240802_Pd-0.833-Zn-0.167_pp0,vsp,8,240802,Pd-0.833-Zn-0.167,avg,CO2R,200,3.55,76.29569566218167,9.437622789783893,0.027796635,0.002739611,85.76657329773504,14.233426702264964
vsp8_240802_Pd-0.833-Zn-0.167_pp0,vsp,8,240802,Pd-0.833-Zn-0.167,std,CO2R,150,0,0,0,0,0,0,0
vsp8_240802_Pd-0.833-Zn-0.167_pp0,vsp,8,240802,Pd-0.833-Zn-0.167,std,CO2R,300,0,0,0,0,0,0,0
vsp11_240802_Ag-0.4-Zn-0.6_pp0_rep1,vsp,11,240802,Ag-0.4-Zn-0.6,1,HER,50,3.17,,,,,,
vsp11_240802_Ag-0.5-Zn-0.5_pp0,vsp,11,240802,Ag-0.5-Zn-0.5,avg,HER,50,3.18,,,,,,
vsp8_240802_Pd-0.833-Zn-0.167_pp0,vsp,8,240802,Pd-0.833-Zn-0.167,avg,CO2R,300,3.73,77.58919416602147,6.252455796,0.037979561,0.003652814,83.88690713675324,16.113092863246763
vsp8_240802_Pd-0.833-Zn-0.167_pp0,vsp,8,240802,Pd-0.833-Zn-0.167,avg,CO2R,150,3.41,75.33616522630732,10.805500982318271,0.021283232,0.0019669,86.16722303167774,13.832776968322264
vsp8_240802_Pd-0.833-Zn-0.167_pp0,vsp,8,240802,Pd-0.833-Zn-0.167,std,CO2R,50,0,0,0,0,0,0,0
vsp8_240802_Pd-0.833-Zn-0.167_pp0,vsp,8,240802,Pd-0.833-Zn-0.167,avg,CO2R,100,3.26,73.52382347402123,13.025540275049115,0.013210282,0,86.56455119483175,13.43544880516825
vsp8_240802_Pd-0.833-Zn-0.167_pp0,vsp,8,240802,Pd-0.833-Zn-0.167,std,CO2R,100,0,0,0,0,0,0,0
vsp8_240802_Pd-0.833-Zn-0.167_pp0,vsp,8,240802,Pd-0.833-Zn-0.167,std,CO2R,200,0,0,0,0,0,0,0
vsp8_240802_Pd-0.833-Zn-0.167_pp0,vsp,8,240802,Pd-0.833-Zn-0.167,avg,CO2R,50,2.96,71.78681286488522,14.071709233791749,0.007705998,0,85.86622809651195,14.133771903488054
vsp8_240802_Pd-0.833-Zn-0.167_pp0_rep1,vsp,8,240802,Pd-0.833-Zn-0.167,1,CO2R,50,2.96,71.78681286488522,14.071709233791749,0.007705998,0,85.86622809651195,14.133771903488054
vsp8_240802_Pd-0.833-Zn-0.167_pp0_rep1,vsp,8,240802,Pd-0.833-Zn-0.167,1,CO2R,100,3.26,73.52382347402123,13.025540275049115,0.013210282,0,86.56455119483175,13.43544880516825
vsp11_240802_Ag-0.5-Zn-0.5_pp0_rep1,vsp,11,240802,Ag-0.5-Zn-0.5,1,HER,50,3.18,,,,,,
vsp8_240802_Pd-0.833-Zn-0.167_pp0_rep1,vsp,8,240802,Pd-0.833-Zn-0.167,1,CO2R,200,3.55,76.29569566218167,9.437622789783893,0.027796635,0.002739611,85.76657329773504,14.233426702264964
vsp8_240802_Pd-0.833-Zn-0.167_pp0_rep1,vsp,8,240802,Pd-0.833-Zn-0.167,1,CO2R,150,3.41,75.33616522630732,10.805500982318271,0.021283232,0.0019669,86.16722303167774,13.832776968322264
vsp8_240802_Pd-0.833-Zn-0.167_pp0_rep1,vsp,8,240802,Pd-0.833-Zn-0.167,1,CO2R,300,3.73,77.58919416602147,6.252455796,0.037979561,0.003652814,83.88690713675324,16.113092863246763
vsp8_240802_Pd-0.867-Zn-0.133_pp0,vsp,8,240802,Pd-0.867-Zn-0.133,std,CO2R,150,0,0,0,0,0,0,0
vsp8_240802_Pd-0.867-Zn-0.133_pp0,vsp,8,240802,Pd-0.867-Zn-0.133,avg,CO2R,200,3.77,74.81449705999289,11.290520628683694,0.058620626,0.00568996,86.17550691219073,13.824493087809271
vsp8_240802_Pd-0.867-Zn-0.133_pp0,vsp,8,240802,Pd-0.867-Zn-0.133,std,CO2R,100,0,0,0,0,0,0,0
vsp8_240802_Pd-0.867-Zn-0.133_pp0,vsp,8,240802,Pd-0.867-Zn-0.133,avg,CO2R,100,3.5,73.09883027474942,14.366404715127702,0.024769279,0.001685914,87.49515021939692,12.50484978060308
vsp8_240802_Pd-0.867-Zn-0.133_pp0,vsp,8,240802,Pd-0.867-Zn-0.133,std,CO2R,200,0,0,0,0,0,0,0
vsp8_240802_Pd-0.867-Zn-0.133_pp0,vsp,8,240802,Pd-0.867-Zn-0.133,avg,CO2R,150,3.63,74.48031973885205,12.56876227897839,0.041098655,0.003090843,87.09821442502292,12.901785574977083
vsp8_240802_Pd-0.867-Zn-0.133_pp0,vsp,8,240802,Pd-0.867-Zn-0.133,avg,CO2R,50,3.06,71.14273159,14.219056974459724,0.007705998,0,85.36949456,14.630505436753396
vsp8_240802_Pd-0.867-Zn-0.133_pp0,vsp,8,240802,Pd-0.867-Zn-0.133,std,CO2R,300,0,0,0,0,0,0,0
vsp11_240802_Ag-0.222-Zn-0.778_pp0,vsp,11,240802,Ag-0.222-Zn-0.778,avg,HER,50,3.19,,,,,,
vsp11_240802_Ag-0.222-Zn-0.778_pp0_rep1,vsp,11,240802,Ag-0.222-Zn-0.778,1,HER,50,3.19,,,,,,
vsp8_240802_Pd-0.867-Zn-0.133_pp0,vsp,8,240802,Pd-0.867-Zn-0.133,avg,CO2R,300,3.95,78.20795580572936,5.306974459724951,0.058528888,0.006322178,83.58703093242168,16.412969067578317
vsp8_240802_Pd-0.867-Zn-0.133_pp0,vsp,8,240802,Pd-0.867-Zn-0.133,std,CO2R,50,0,0,0,0,0,0,0
vsp8_240802_Pd-0.867-Zn-0.133_pp0_rep1,vsp,8,240802,Pd-0.867-Zn-0.133,1,CO2R,50,3.06,71.14273159,14.219056974459724,0.007705998,0,85.36949456,14.630505436753396
vsp8_240802_Pd-0.867-Zn-0.133_pp0_rep1,vsp,8,240802,Pd-0.867-Zn-0.133,1,CO2R,100,3.5,73.09883027474942,14.366404715127702,0.024769279,0.001685914,87.49515021939692,12.50484978060308
vsp8_240802_Pd-0.867-Zn-0.133_pp0_rep1,vsp,8,240802,Pd-0.867-Zn-0.133,1,CO2R,200,3.77,74.81449705999289,11.290520628683694,0.058620626,0.00568996,86.17550691219073,13.824493087809271
vsp11_240802_Ag-0.25-Zn-0.75_pp0,vsp,11,240802,Ag-0.25-Zn-0.75,avg,HER,50,3.21,,,,,,
vsp8_240802_Pd-0.867-Zn-0.133_pp0_rep1,vsp,8,240802,Pd-0.867-Zn-0.133,1,CO2R,300,3.95,78.20795580572936,5.306974459724951,0.058528888,0.006322178,83.58703093242168,16.412969067578317
vsp8_240802_Pd-0.867-Zn-0.133_pp0_rep1,vsp,8,240802,Pd-0.867-Zn-0.133,1,CO2R,150,3.63,74.48031973885205,12.56876227897839,0.041098655,0.003090843,87.09821442502292,12.901785574977083
vsp8_240802_Pd-0.889-Zn-0.111_pp0,vsp,8,240802,Pd-0.889-Zn-0.111,std,CO2R,50,0,0,0,0,0,0,0
vsp8_240802_Pd-0.889-Zn-0.111_pp0,vsp,8,240802,Pd-0.889-Zn-0.111,avg,CO2R,200,3.79,75.18770009834898,11.87991159,0.2432893602187035,0.043201551,87.35904551,12.64095449
vsp8_240802_Pd-0.889-Zn-0.111_pp0,vsp,8,240802,Pd-0.889-Zn-0.111,std,CO2R,100,0,0,0,0,0,0,0
vsp8_240802_Pd-0.889-Zn-0.111_pp0,vsp,8,240802,Pd-0.889-Zn-0.111,avg,CO2R,100,3.49,63.143191947937815,24.43025540275049,0.2366842192172908,0.037511591,87.85110319714316,12.14889680285684
vsp8_240802_Pd-0.889-Zn-0.111_pp0,vsp,8,240802,Pd-0.889-Zn-0.111,std,CO2R,200,0,0,0,0,0,0,0
vsp8_240802_Pd-0.889-Zn-0.111_pp0,vsp,8,240802,Pd-0.889-Zn-0.111,std,CO2R,150,0,0,0,0,0,0,0
vsp8_240802_Pd-0.889-Zn-0.111_pp0,vsp,8,240802,Pd-0.889-Zn-0.111,avg,CO2R,50,3.15,57.99744711125992,30.884086444007856,0.052841128,0.0059007,88.94027538293346,11.059724617066536
vsp11_240802_Ag-0.833-Zn-0.167_pp0,vsp,11,240802,Ag-0.833-Zn-0.167,avg,HER,50,3.24,,,,,,
vsp11_240802_Ag-0.833-Zn-0.167_pp0_rep1,vsp,11,240802,Ag-0.833-Zn-0.167,1,HER,50,3.24,,,,,,
vsp8_240802_Pd-0.889-Zn-0.111_pp0,vsp,8,240802,Pd-0.889-Zn-0.111,avg,CO2R,300,3.92,80.25047605097407,4.705304518664047,0.1058657321615324,0.020792942,85.08622880730955,14.913771192690447
vsp8_240802_Pd-0.889-Zn-0.111_pp0,vsp,8,240802,Pd-0.889-Zn-0.111,std,CO2R,300,0,0,0,0,0,0,0
vsp8_240802_Pd-0.889-Zn-0.111_pp0,vsp,8,240802,Pd-0.889-Zn-0.111,avg,CO2R,150,3.67,69.64071229780912,17.367387033398824,0.3031025815092747,0.051139397,87.36695469182528,12.633045308174715
vsp8_240802_Pd-0.889-Zn-0.111_pp0_rep1,vsp,8,240802,Pd-0.889-Zn-0.111,1,CO2R,200,3.79,75.18770009834898,11.87991159,0.2432893602187035,0.043201551,87.35904551,12.64095449
vsp11_240802_Ag-0.429-Zn-0.571_pp0,vsp,11,240802,Ag-0.429-Zn-0.571,avg,HER,50,3.26,,,,,,
vsp8_240802_Pd-0.889-Zn-0.111_pp0_rep1,vsp,8,240802,Pd-0.889-Zn-0.111,1,CO2R,50,3.15,57.99744711125992,30.884086444007856,0.052841128,0.0059007,88.94027538293346,11.059724617066536
vsp8_240802_Pd-0.889-Zn-0.111_pp0_rep1,vsp,8,240802,Pd-0.889-Zn-0.111,1,CO2R,150,3.67,69.64071229780912,17.367387033398824,0.3031025815092747,0.051139397,87.36695469182528,12.633045308174715
vsp8_240802_Pd-0.889-Zn-0.111_pp0_rep1,vsp,8,240802,Pd-0.889-Zn-0.111,1,CO2R,300,3.92,80.25047605097407,4.705304518664047,0.1058657321615324,0.020792942,85.08622880730955,14.913771192690447
vsp8_240802_Pd-0.889-Zn-0.111_pp0_rep1,vsp,8,240802,Pd-0.889-Zn-0.111,1,CO2R,100,3.49,63.143191947937815,24.43025540275049,0.2366842192172908,0.037511591,87.85110319714316,12.14889680285684
vsp8_240802_Pd-1.0_pp0,vsp,8,240802,Pd-1.0,avg,CO2R,50,3.19,62.54744815752579,24.79862475442043,0.016512853,0,87.36258576444976,12.63741423555024
vsp8_240802_Pd-1.0_pp0,vsp,8,240802,Pd-1.0,std,CO2R,300,0,0,0,0,0,0,0
vsp8_240802_Pd-1.0_pp0,vsp,8,240802,Pd-1.0,std,CO2R,50,0,0,0,0,0,0,0
vsp11_240802_Ag-0.429-Zn-0.571_pp0_rep1,vsp,11,240802,Ag-0.429-Zn-0.571,1,HER,50,3.26,,,,,,
vsp11_240802_Ag-0.25-Zn-0.75_pp0_rep1,vsp,11,240802,Ag-0.25-Zn-0.75,1,HER,50,3.28,,,,,,
vsp8_240802_Pd-1.0_pp0,vsp,8,240802,Pd-1.0,avg,CO2R,300,3.88,79.83761953587646,3.1704322200392925,0.044217749,0.002809857,83.05985750812562,16.940142491874383
vsp8_240802_Pd-1.0_pp0,vsp,8,240802,Pd-1.0,avg,CO2R,200,3.82,78.83561070539245,8.457760314341847,0.09027026,0.005479221,87.40024204733666,12.59975795266334
vsp8_240802_Pd-1.0_pp0,vsp,8,240802,Pd-1.0,std,CO2R,100,0,0,0,0,0,0,0
vsp8_240802_Pd-1.0_pp0,vsp,8,240802,Pd-1.0,avg,CO2R,150,3.66,76.47659503232963,12.264243614931235,0.075959122,0.004214785,88.82859168198578,11.171408318014215
vsp8_240802_Pd-1.0_pp0,vsp,8,240802,Pd-1.0,std,CO2R,150,0,0,0,0,0,0,0
vsp8_240802_Pd-1.0_pp0,vsp,8,240802,Pd-1.0,std,CO2R,200,0,0,0,0,0,0,0
vsp8_240802_Pd-1.0_pp0,vsp,8,240802,Pd-1.0,avg,CO2R,100,3.51,71.06237837159179,18.06483300589391,0.051740271,0.003371828,89.18726638643383,10.812733613566166
uoft8_241025_Cd-0.875-Ni-0.125_pp0_rep3,uoft,8,241025,Cd-0.875-Ni-0.125,3,HER,50,,,,,,,
vsp8_240802_Pd-1.0_pp0_rep1,vsp,8,240802,Pd-1.0,1,CO2R,200,3.82,78.83561070539245,8.457760314341847,0.09027026,0.005479221,87.40024204733666,12.59975795266334
vsp8_240802_Pd-1.0_pp0_rep1,vsp,8,240802,Pd-1.0,1,CO2R,300,3.88,79.83761953587646,3.1704322200392925,0.044217749,0.002809857,83.05985750812562,16.940142491874383
vsp8_240802_Pd-1.0_pp0_rep1,vsp,8,240802,Pd-1.0,1,CO2R,50,3.19,62.54744815752579,24.79862475442043,0.016512853,0,87.36258576444976,12.63741423555024
vsp8_240802_Pd-1.0_pp0_rep1,vsp,8,240802,Pd-1.0,1,CO2R,150,3.66,76.47659503232963,12.264243614931235,0.075959122,0.004214785,88.82859168198578,11.171408318014215
vsp8_240802_Pd-1.0_pp0_rep1,vsp,8,240802,Pd-1.0,1,CO2R,100,3.51,71.06237837159179,18.06483300589391,0.051740271,0.003371828,89.18726638643383,10.812733613566166
