Repository: Jehadabed/ocx24-dashboard

# OCx24 Dashboard

An interactive web dashboard for exploring and analyzing  data from OCx24 experiments, featuring HER (Hydrogen Evolution Reaction) and CO2RR (CO2 Reduction Reaction) performance data, as well as XRD (X-ray Diffraction) data.

This project is part of the OCx24 research: https://ai.meta.com/blog/open-catalyst-simulations-experiments/.

## Features

- **Interactive Data Filtering**: Filter data by source, batch, reaction type, element count, and voltage/current density ranges
- **Data Aggregation**: Average data across multiple replicates with statistical analysis
- **Interactive Plots**: Dedicated plotting interfaces for HER and CO2RR performance visualization

File: Data/ExpDataDump_250923.csv (part 25 of 25)
sample id,source,batch number,batch date,composition,rep,reaction,current density,voltage,fe_h2,fe_co,fe_ch4,fe_c2h4,fe_gas_total,fe_liquid
vsp11_240802_Ag-0.111-Zn-0.889_pp0,vsp,11,240802,Ag-0.111-Zn-0.889,avg,HER,50,3.14,,,,,,
vsp8_240802_Pd-0.7-Zn-0.3_pp0_rep1,vsp,8,240802,Pd-0.7-Zn-0.3,1,CO2R,50,3.08,49.32181045847370,41.24263261,0.006605141,0,90.57104821244170,9.428951787558280
vsp8_240802_Pd-0.7-Zn-0.3_pp0_rep1,vsp,8,240802,Pd-0.7-Zn-0.3,1,CO2R,100,3.35,47.60488815417770,43.15078585461690,0.006605141,0,90.76376202,9.236237977385000
vsp8_240802_Pd-0.7-Zn-0.3_pp0_rep1,vsp,8,240802,Pd-0.7-Zn-0.3,1,CO2R,150,3.52,50.56728535855530,40.32416502946960,0.010641616,0,90.90373964,9.096260359451800
vsp8_240802_Pd-0.7-Zn-0.3_pp0_rep1,vsp,8,240802,Pd-0.7-Zn-0.3,1,CO2R,200,3.64,54.07332231266610,36.45014734774070,0.014861567,0.001475175,90.54153642,9.458463579
vsp8_240802_Pd-0.75-Zn-0.25_pp0,vsp,8,240802,Pd-0.75-Zn-0.25,std,CO2R,150,0.09,11.695022657636100,13.587963719065100,0.014223050092802700,0.000811136,2.404011164810780,2.4040111648107700
vsp8_240802_Pd-0.75-Zn-0.25_pp0,vsp,8,240802,Pd-0.75-Zn-0.25,std,CO2R,300,0.12,2.4523724614903600,2.288422104010590,0.033358532,0.000773774,0.9896235900618490,0.9896235900618510
vsp8_240802_Pd-0.75-Zn-0.25_pp0,vsp,8,240802,Pd-0.75-Zn-0.25,avg,CO2R,300,3.97,75.76394847,8.612475442043220,0.046664098,0.001873238,84.42858604617150,15.57141395382850
vsp11_240802_Ag-0.111-Zn-0.889_pp0_rep1,vsp,11,240802,Ag-0.111-Zn-0.889,1,HER,50,3.14,,,,,,
vsp8_240802_Pd-0.75-Zn-0.25_pp0,vsp,8,240802,Pd-0.75-Zn-0.25,avg,CO2R,150,3.62,61.742241938521400,27.18238375900460,0.022995676078992600,0.000468309,88.95039637415310,11.049603625846900
vsp11_240802_Ag-0.462-Zn-0.538_pp0,vsp,11,240802,Ag-0.462-Zn-0.538,avg,HER,50,3.15,,,,,,
vsp8_240802_Pd-0.75-Zn-0.25_pp0,vsp,8,240802,Pd-0.75-Zn-0.25,std,CO2R,50,0.06,20.040839697704300,20.16368814035120,0.003866082,0,1.3210499870085100,1.321049987
vsp8_240802_Pd-0.75-Zn-0.25_pp0,vsp,8,240802,Pd-0.75-Zn-0.25,std,CO2R,200,0.1,9.728597434260030,10.959496694548200,0.019234172150284500,0.000421479,1.3025908157247100,1.3025908157247100
vsp8_240802_Pd-0.75-Zn-0.25_pp0,vsp,8,240802,Pd-0.75-Zn-0.25,avg,CO2R,200,3.77,65.32172675720350,22.65717092337920,0.035135681,0.001475175,88.01847428173890,11.981525718261100
vsp8_240802_Pd-0.75-Zn-0.25_pp0,vsp,8,240802,Pd-0.75-Zn-0.25,avg,CO2R,100,3.47,59.13473811965100,29.484282907662100,0.013760710419609900,0,88.63442937419820,11.365570625801800
vsp8_240802_Pd-0.75-Zn-0.25_pp0,vsp,8,240802,Pd-0.75-Zn-0.25,std,CO2R,100,0.08,15.531227680303100,16.769343018722700,0.00858033,0,1.5434601554669200,1.543460155466920
vsp8_240802_Pd-0.75-Zn-0.25_pp0,vsp,8,240802,Pd-0.75-Zn-0.25,avg,CO2R,50,3.09,64.52740170332090,22.981335952848700,0.009173807,0,87.51791146311600,12.48208853688400
vsp11_240802_Ag-0.462-Zn-0.538_pp0_rep1,vsp,11,240802,Ag-0.462-Zn-0.538,1,HER,50,3.15,,,,,,
vsp8_240802_Pd-0.75-Zn-0.25_pp0_rep1,vsp,8,240802,Pd-0.75-Zn-0.25,1,CO2R,150,3.56,72.55895708217370,13.614931237721000,0.006972093,0,86.18217852,13.817821477653600
vsp8_240802_Pd-0.75-Zn-0.25_pp0_rep1,vsp,8,240802,Pd-0.75-Zn-0.25,1,CO2R,200,3.7,75.41651844566740,11.098968565815300,0.012935068,0.001475175,86.53162727247950,13.46837272752050
vsp8_240802_Pd-0.75-Zn-0.25_pp0_rep1,vsp,8,240802,Pd-0.75-Zn-0.25,1,CO2R,100,3.4,73.64686434116640,13.202357563850700,0.003852999,0,86.85307490393460,13.146925096065400
vsp8_240802_Pd-0.75-Zn-0.25_pp0_rep1,vsp,8,240802,Pd-0.75-Zn-0.25,1,CO2R,300,3.84,77.09284563,6.539783889980350,0.014494615,0.001826407,83.65059818238950,16.349401817610500
vsp8_240802_Pd-0.75-Zn-0.25_pp0_rep1,vsp,8,240802,Pd-0.75-Zn-0.25,1,CO2R,50,3.03,78.39712067630630,7.8388998035363500,0.005504284,0,86.24152476401050,13.75847523598960
vsp8_240802_Pd-0.75-Zn-0.25_pp0_rep2,vsp,8,240802,Pd-0.75-Zn-0.25,2,CO2R,200,3.88,64.54246793195090,23.973477406679800,0.045685559,0.001053696,88.56515604828880,11.434843951711200
vsp8_240802_Pd-0.75-Zn-0.25_pp0_rep2,vsp,8,240802,Pd-0.75-Zn-0.25,2,CO2R,300,4.09,77.26506099730060,8.229371316306480,0.044401226,0.001123943,85.54242893671730,14.457571063282700
vsp10_240726_Au-0.2-Zn-0.8_pp0,vsp,10,240726,Au-0.2-Zn-0.8,avg,HER,50,3.16,,,,,,
vsp8_240802_Pd-0.75-Zn-0.25_pp0_rep2,vsp,8,240802,Pd-0.75-Zn-0.25,2,CO2R,150,3.73,63.33549561614600,27.14145383104130,0.034126562,0,90.51338270007960,9.486617299920450
vsp8_240802_Pd-0.75-Zn-0.25_pp0_rep2,vsp,8,240802,Pd-0.75-Zn-0.25,2,CO2R,100,3.56,61.00378748247510,28.54862475442040,0.018714566,0,89.57359825776440,10.426401742235600
vsp8_240802_Pd-0.75-Zn-0.25_pp0_rep2,vsp,8,240802,Pd-0.75-Zn-0.25,2,CO2R,50,3.15,73.63493691016760,15.235756385068800,0.008806855,0,88.87950014990490,11.120499850095100
vsp8_240802_Pd-0.75-Zn-0.25_pp0_rep3,vsp,8,240802,Pd-0.75-Zn-0.25,3,CO2R,150,3.57,49.33227311724460,40.79076620825150,0.027888373,0.001404928,90.15562790003320,9.844372099966760
vsp10_240726_Au-0.2-Zn-0.8_pp0_rep1,vsp,10,240726,Au-0.2-Zn-0.8,1,HER,50,3.16,,,,,,
vsp8_240802_Pd-0.75-Zn-0.25_pp0_rep3,vsp,8,240802,Pd-0.75-Zn-0.25,3,CO2R,300,3.98,72.93393877252090,11.068271119842800,0.081096453,0.002669364,84.09273101940780,15.907268980592200
vsp8_240802_Pd-0.75-Zn-0.25_pp0_rep3,vsp,8,240802,Pd-0.75-Zn-0.25,3,CO2R,100,3.44,42.753562535311500,46.70186640471510,0.018714566,0,89.47661496089550,10.523385039104500
vsp8_240802_Pd-0.75-Zn-0.25_pp0_rep3,vsp,8,240802,Pd-0.75-Zn-0.25,3,CO2R,200,3.73,56.00619389399230,32.89906679764240,0.046786415,0.001896653,88.95863952444840,11.041360475551600
vsp8_240802_Pd-0.75-Zn-0.25_pp0_rep3,vsp,8,240802,Pd-0.75-Zn-0.25,3,CO2R,50,3.11,41.55014752348870,45.86935166994110,0.013210282,0,87.43270947543260,12.56729052456740
vsp13_240823_Ag-0.125-Au-0.125-Zn-0.75_pp0_rep1,vsp,13,240823,Ag-0.125-Au-0.125-Zn-0.75,1,HER,50,3.16,,,,,,
vsp8_240802_Pd-0.8-Zn-0.2_pp0,vsp,8,240802,Pd-0.8-Zn-0.2,avg,CO2R,200,3.75,79.07133440749960,11.393664047151300,0.03990606,0.003161089,90.51226707695530,9.487732923
vsp8_240802_Pd-0.8-Zn-0.2_pp0,vsp,8,240802,Pd-0.8-Zn-0.2,std,CO2R,50,0,0,0,0,0,0,0
vsp8_240802_Pd-0.8-Zn-0.2_pp0,vsp,8,240802,Pd-0.8-Zn-0.2,std,CO2R,150,0,0,0,0,0,0,0
vsp8_240802_Pd-0.8-Zn-0.2_pp0,vsp,8,240802,Pd-0.8-Zn-0.2,avg,CO2R,50,3.18,70.27265688756830,20.00982318,0.015411996,0,90.29789206594940,9.702107934
vsp8_240802_Pd-0.8-Zn-0.2_pp0,vsp,8,240802,Pd-0.8-Zn-0.2,avg,CO2R,300,3.93,80.24754650651820,8.020628683693520,0.050639414,0.004495771,88.32907710335040,11.670922896649600
vsp8_240802_Pd-0.8-Zn-0.2_pp0,vsp,8,240802,Pd-0.8-Zn-0.2,std,CO2R,200,0,0,0,0,0,0,0
vsp8_240802_Pd-0.8-Zn-0.2_pp0,vsp,8,240802,Pd-0.8-Zn-0.2,avg,CO2R,100,3.51,74.89233924,16.00196463654220,0.025319707,0.002528871,90.92511820188060,9.074881798
uoft5_240507_Cd-0.111-In-0.889_pp0_rep2,uoft,5,240507,Cd-0.111-In-0.889,2,HER,50,3.17,,,,,,
vsp8_240802_Pd-0.8-Zn-0.2_pp0,vsp,8,240802,Pd-0.8-Zn-0.2,std,CO2R,100,0,0,0,0,0,0,0
vsp8_240802_Pd-0.8-Zn-0.2_pp0,vsp,8,240802,Pd-0.8-Zn-0.2,std,CO2R,300,0,0,0,0,0,0,0
vsp8_240802_Pd-0.8-Zn-0.2_pp0,vsp,8,240802,Pd-0.8-Zn-0.2,avg,CO2R,150,3.63,77.84301826780220,13.050098231827100,0.034126562,0.002809857,90.93367771867230,9.066322281327690
vsp8_240802_Pd-0.8-Zn-0.2_pp0_rep1,vsp,8,240802,Pd-0.8-Zn-0.2,1,CO2R,200,3.75,79.07133440749960,11.393664047151300,0.03990606,0.003161089,90.51226707695530,9.487732923
vsp11_240802_Ag-0.4-Zn-0.6_pp0,vsp,11,240802,Ag-0.4-Zn-0.6,avg,HER,50,3.17,,,,,,
vsp8_240802_Pd-0.8-Zn-0.2_pp0_rep1,vsp,8,240802,Pd-0.8-Zn-0.2,1,CO2R,50,3.18,70.27265688756830,20.00982318,0.015411996,0,90.29789206594940,9.702107934
vsp8_240802_Pd-0.8-Zn-0.2_pp0_rep1,vsp,8,240802,Pd-0.8-Zn-0.2,1,CO2R,100,3.51,74.89233924,16.00196463654220,0.025319707,0.002528871,90.92511820188060,9.074881798
vsp8_240802_Pd-0.8-Zn-0.2_pp0_rep1,vsp,8,240802,Pd-0.8-Zn-0.2,1,CO2R,150,3.63,77.84301826780220,13.050098231827100,0.034126562,0.002809857,90.93367771867230,9.066322281327690
vsp8_240802_Pd-0.8-Zn-0.2_pp0_rep1,vsp,8,240802,Pd-0.8-Zn-0.2,1,CO2R,300,3.93,80.24754650651820,8.020628683693520,0.050639414,0.004495771,88.32907710335040,11.670922896649600
vsp8_240802_Pd-0.833-Zn-0.167_pp0,vsp,8,240802,Pd-0.833-Zn-0.167,avg,CO2R,200,3.55,76.29569566218170,9.437622789783890,0.027796635,0.002739611,85.76657329773500,14.233426702265000
vsp8_240802_Pd-0.833-Zn-0.167_pp0,vsp,8,240802,Pd-0.833-Zn-0.167,std,CO2R,150,0,0,0,0,0,0,0
vsp8_240802_Pd-0.833-Zn-0.167_pp0,vsp,8,240802,Pd-0.833-Zn-0.167,std,CO2R,300,0,0,0,0,0,0,0
vsp11_240802_Ag-0.4-Zn-0.6_pp0_rep1,vsp,11,240802,Ag-0.4-Zn-0.6,1,HER,50,3.17,,,,,,
vsp11_240802_Ag-0.5-Zn-0.5_pp0,vsp,11,240802,Ag-0.5-Zn-0.5,avg,HER,50,3.18,,,,,,
vsp8_240802_Pd-0.833-Zn-0.167_pp0,vsp,8,240802,Pd-0.833-Zn-0.167,avg,CO2R,300,3.73,77.58919416602150,6.252455796,0.037979561,0.003652814,83.88690713675320,16.113092863246800
vsp8_240802_Pd-0.833-Zn-0.167_pp0,vsp,8,240802,Pd-0.833-Zn-0.167,avg,CO2R,150,3.41,75.33616522630730,10.805500982318300,0.021283232,0.0019669,86.16722303167770,13.832776968322300
vsp8_240802_Pd-0.833-Zn-0.167_pp0,vsp,8,240802,Pd-0.833-Zn-0.167,std,CO2R,50,0,0,0,0,0,0,0
vsp8_240802_Pd-0.833-Zn-0.167_pp0,vsp,8,240802,Pd-0.833-Zn-0.167,avg,CO2R,100,3.26,73.52382347402120,13.025540275049100,0.013210282,0,86.56455119483180,13.43544880516830
vsp8_240802_Pd-0.833-Zn-0.167_pp0,vsp,8,240802,Pd-0.833-Zn-0.167,std,CO2R,100,0,0,0,0,0,0,0
vsp8_240802_Pd-0.833-Zn-0.167_pp0,vsp,8,240802,Pd-0.833-Zn-0.167,std,CO2R,200,0,0,0,0,0,0,0
vsp8_240802_Pd-0.833-Zn-0.167_pp0,vsp,8,240802,Pd-0.833-Zn-0.167,avg,CO2R,50,2.96,71.78681286488520,14.071709233791700,0.007705998,0,85.86622809651200,14.133771903488100
vsp8_240802_Pd-0.833-Zn-0.167_pp0_rep1,vsp,8,240802,Pd-0.833-Zn-0.167,1,CO2R,50,2.96,71.78681286488520,14.071709233791700,0.007705998,0,85.86622809651200,14.133771903488100
vsp8_240802_Pd-0.833-Zn-0.167_pp0_rep1,vsp,8,240802,Pd-0.833-Zn-0.167,1,CO2R,100,3.26,73.52382347402120,13.025540275049100,0.013210282,0,86.56455119483180,13.43544880516830
vsp11_240802_Ag-0.5-Zn-0.5_pp0_rep1,vsp,11,240802,Ag-0.5-Zn-0.5,1,HER,50,3.18,,,,,,
vsp8_240802_Pd-0.833-Zn-0.167_pp0_rep1,vsp,8,240802,Pd-0.833-Zn-0.167,1,CO2R,200,3.55,76.29569566218170,9.437622789783890,0.027796635,0.002739611,85.76657329773500,14.233426702265000
vsp8_240802_Pd-0.833-Zn-0.167_pp0_rep1,vsp,8,240802,Pd-0.833-Zn-0.167,1,CO2R,150,3.41,75.33616522630730,10.805500982318300,0.021283232,0.0019669,86.16722303167770,13.832776968322300
vsp8_240802_Pd-0.833-Zn-0.167_pp0_rep1,vsp,8,240802,Pd-0.833-Zn-0.167,1,CO2R,300,3.73,77.58919416602150,6.252455796,0.037979561,0.003652814,83.88690713675320,16.113092863246800
vsp8_240802_Pd-0.867-Zn-0.133_pp0,vsp,8,240802,Pd-0.867-Zn-0.133,std,CO2R,150,0,0,0,0,0,0,0
vsp8_240802_Pd-0.867-Zn-0.133_pp0,vsp,8,240802,Pd-0.867-Zn-0.133,avg,CO2R,200,3.77,74.81449705999290,11.290520628683700,0.058620626,0.00568996,86.17550691219070,13.824493087809300
vsp8_240802_Pd-0.867-Zn-0.133_pp0,vsp,8,240802,Pd-0.867-Zn-0.133,std,CO2R,100,0,0,0,0,0,0,0
vsp8_240802_Pd-0.867-Zn-0.133_pp0,vsp,8,240802,Pd-0.867-Zn-0.133,avg,CO2R,100,3.5,73.09883027474940,14.366404715127700,0.024769279,0.001685914,87.49515021939690,12.50484978060310
vsp8_240802_Pd-0.867-Zn-0.133_pp0,vsp,8,240802,Pd-0.867-Zn-0.133,std,CO2R,200,0,0,0,0,0,0,0
vsp8_240802_Pd-0.867-Zn-0.133_pp0,vsp,8,240802,Pd-0.867-Zn-0.133,avg,CO2R,150,3.63,74.48031973885210,12.56876227897840,0.041098655,0.003090843,87.09821442502290,12.901785574977100
vsp8_240802_Pd-0.867-Zn-0.133_pp0,vsp,8,240802,Pd-0.867-Zn-0.133,avg,CO2R,50,3.06,71.14273159,14.219056974459700,0.007705998,0,85.36949456,14.630505436753400
vsp8_240802_Pd-0.867-Zn-0.133_pp0,vsp,8,240802,Pd-0.867-Zn-0.133,std,CO2R,300,0,0,0,0,0,0,0
vsp11_240802_Ag-0.222-Zn-0.778_pp0,vsp,11,240802,Ag-0.222-Zn-0.778,avg,HER,50,3.19,,,,,,
vsp11_240802_Ag-0.222-Zn-0.778_pp0_rep1,vsp,11,240802,Ag-0.222-Zn-0.778,1,HER,50,3.19,,,,,,
vsp8_240802_Pd-0.867-Zn-0.133_pp0,vsp,8,240802,Pd-0.867-Zn-0.133,avg,CO2R,300,3.95,78.20795580572940,5.306974459724950,0.058528888,0.006322178,83.58703093242170,16.412969067578300
vsp8_240802_Pd-0.867-Zn-0.133_pp0,vsp,8,240802,Pd-0.867-Zn-0.133,std,CO2R,50,0,0,0,0,0,0,0
vsp8_240802_Pd-0.867-Zn-0.133_pp0_rep1,vsp,8,240802,Pd-0.867-Zn-0.133,1,CO2R,50,3.06,71.14273159,14.219056974459700,0.007705998,0,85.36949456,14.630505436753400
vsp8_240802_Pd-0.867-Zn-0.133_pp0_rep1,vsp,8,240802,Pd-0.867-Zn-0.133,1,CO2R,100,3.5,73.09883027474940,14.366404715127700,0.024769279,0.001685914,87.49515021939690,12.50484978060310
vsp8_240802_Pd-0.867-Zn-0.133_pp0_rep1,vsp,8,240802,Pd-0.867-Zn-0.133,1,CO2R,200,3.77,74.81449705999290,11.290520628683700,0.058620626,0.00568996,86.17550691219070,13.824493087809300
vsp11_240802_Ag-0.25-Zn-0.75_pp0,vsp,11,240802,Ag-0.25-Zn-0.75,avg,HER,50,3.21,,,,,,
vsp8_240802_Pd-0.867-Zn-0.133_pp0_rep1,vsp,8,240802,Pd-0.867-Zn-0.133,1,CO2R,300,3.95,78.20795580572940,5.306974459724950,0.058528888,0.006322178,83.58703093242170,16.412969067578300
vsp8_240802_Pd-0.867-Zn-0.133_pp0_rep1,vsp,8,240802,Pd-0.867-Zn-0.133,1,CO2R,150,3.63,74.48031973885210,12.56876227897840,0.041098655,0.003090843,87.09821442502290,12.901785574977100
vsp8_240802_Pd-0.889-Zn-0.111_pp0,vsp,8,240802,Pd-0.889-Zn-0.111,std,CO2R,50,0,0,0,0,0,0,0
vsp8_240802_Pd-0.889-Zn-0.111_pp0,vsp,8,240802,Pd-0.889-Zn-0.111,avg,CO2R,200,3.79,75.18770009834900,11.87991159,0.2432893602187040,0.043201551,87.35904551,12.64095449
vsp8_240802_Pd-0.889-Zn-0.111_pp0,vsp,8,240802,Pd-0.889-Zn-0.111,std,CO2R,100,0,0,0,0,0,0,0
vsp8_240802_Pd-0.889-Zn-0.111_pp0,vsp,8,240802,Pd-0.889-Zn-0.111,avg,CO2R,100,3.49,63.143191947937800,24.43025540275050,0.2366842192172910,0.037511591,87.85110319714320,12.14889680285680
vsp8_240802_Pd-0.889-Zn-0.111_pp0,vsp,8,240802,Pd-0.889-Zn-0.111,std,CO2R,200,0,0,0,0,0,0,0
vsp8_240802_Pd-0.889-Zn-0.111_pp0,vsp,8,240802,Pd-0.889-Zn-0.111,std,CO2R,150,0,0,0,0,0,0,0
vsp8_240802_Pd-0.889-Zn-0.111_pp0,vsp,8,240802,Pd-0.889-Zn-0.111,avg,CO2R,50,3.15,57.99744711125990,30.884086444007900,0.052841128,0.0059007,88.94027538293350,11.059724617066500
vsp11_240802_Ag-0.833-Zn-0.167_pp0,vsp,11,240802,Ag-0.833-Zn-0.167,avg,HER,50,3.24,,,,,,
vsp11_240802_Ag-0.833-Zn-0.167_pp0_rep1,vsp,11,240802,Ag-0.833-Zn-0.167,1,HER,50,3.24,,,,,,
vsp8_240802_Pd-0.889-Zn-0.111_pp0,vsp,8,240802,Pd-0.889-Zn-0.111,avg,CO2R,300,3.92,80.25047605097410,4.705304518664050,0.1058657321615320,0.020792942,85.08622880730960,14.913771192690400
vsp8_240802_Pd-0.889-Zn-0.111_pp0,vsp,8,240802,Pd-0.889-Zn-0.111,std,CO2R,300,0,0,0,0,0,0,0
vsp8_240802_Pd-0.889-Zn-0.111_pp0,vsp,8,240802,Pd-0.889-Zn-0.111,avg,CO2R,150,3.67,69.64071229780910,17.367387033398800,0.3031025815092750,0.051139397,87.36695469182530,12.633045308174700
vsp8_240802_Pd-0.889-Zn-0.111_pp0_rep1,vsp,8,240802,Pd-0.889-Zn-0.111,1,CO2R,200,3.79,75.18770009834900,11.87991159,0.2432893602187040,0.043201551,87.35904551,12.64095449
vsp11_240802_Ag-0.429-Zn-0.571_pp0,vsp,11,240802,Ag-0.429-Zn-0.571,avg,HER,50,3.26,,,,,,
vsp8_240802_Pd-0.889-Zn-0.111_pp0_rep1,vsp,8,240802,Pd-0.889-Zn-0.111,1,CO2R,50,3.15,57.99744711125990,30.884086444007900,0.052841128,0.0059007,88.94027538293350,11.059724617066500
vsp8_240802_Pd-0.889-Zn-0.111_pp0_rep1,vsp,8,240802,Pd-0.889-Zn-0.111,1,CO2R,150,3.67,69.64071229780910,17.367387033398800,0.3031025815092750,0.051139397,87.36695469182530,12.633045308174700
vsp8_240802_Pd-0.889-Zn-0.111_pp0_rep1,vsp,8,240802,Pd-0.889-Zn-0.111,1,CO2R,300,3.92,80.25047605097410,4.705304518664050,0.1058657321615320,0.020792942,85.08622880730960,14.913771192690400
vsp8_240802_Pd-0.889-Zn-0.111_pp0_rep1,vsp,8,240802,Pd-0.889-Zn-0.111,1,CO2R,100,3.49,63.143191947937800,24.43025540275050,0.2366842192172910,0.037511591,87.85110319714320,12.14889680285680
vsp8_240802_Pd-1.0_pp0,vsp,8,240802,Pd-1.0,avg,CO2R,50,3.19,62.54744815752580,24.79862475442040,0.016512853,0,87.36258576444980,12.63741423555020
vsp8_240802_Pd-1.0_pp0,vsp,8,240802,Pd-1.0,std,CO2R,300,0,0,0,0,0,0,0
vsp8_240802_Pd-1.0_pp0,vsp,8,240802,Pd-1.0,std,CO2R,50,0,0,0,0,0,0,0
vsp11_240802_Ag-0.429-Zn-0.571_pp0_rep1,vsp,11,240802,Ag-0.429-Zn-0.571,1,HER,50,3.26,,,,,,
vsp11_240802_Ag-0.25-Zn-0.75_pp0_rep1,vsp,11,240802,Ag-0.25-Zn-0.75,1,HER,50,3.28,,,,,,
vsp8_240802_Pd-1.0_pp0,vsp,8,240802,Pd-1.0,avg,CO2R,300,3.88,79.83761953587650,3.1704322200392900,0.044217749,0.002809857,83.05985750812560,16.940142491874400
vsp8_240802_Pd-1.0_pp0,vsp,8,240802,Pd-1.0,avg,CO2R,200,3.82,78.83561070539250,8.457760314341850,0.09027026,0.005479221,87.40024204733670,12.59975795266330
vsp8_240802_Pd-1.0_pp0,vsp,8,240802,Pd-1.0,std,CO2R,100,0,0,0,0,0,0,0
vsp8_240802_Pd-1.0_pp0,vsp,8,240802,Pd-1.0,avg,CO2R,150,3.66,76.47659503232960,12.264243614931200,0.075959122,0.004214785,88.82859168198580,11.171408318014200
vsp8_240802_Pd-1.0_pp0,vsp,8,240802,Pd-1.0,std,CO2R,150,0,0,0,0,0,0,0
vsp8_240802_Pd-1.0_pp0,vsp,8,240802,Pd-1.0,std,CO2R,200,0,0,0,0,0,0,0
vsp8_240802_Pd-1.0_pp0,vsp,8,240802,Pd-1.0,avg,CO2R,100,3.51,71.06237837159180,18.06483300589390,0.051740271,0.003371828,89.18726638643380,10.812733613566200
uoft8_241025_Cd-0.875-Ni-0.125_pp0_rep3,uoft,8,241025,Cd-0.875-Ni-0.125,3,HER,50,,,,,,,
vsp8_240802_Pd-1.0_pp0_rep1,vsp,8,240802,Pd-1.0,1,CO2R,200,3.82,78.83561070539250,8.457760314341850,0.09027026,0.005479221,87.40024204733670,12.59975795266330
vsp8_240802_Pd-1.0_pp0_rep1,vsp,8,240802,Pd-1.0,1,CO2R,300,3.88,79.83761953587650,3.1704322200392900,0.044217749,0.002809857,83.05985750812560,16.940142491874400
vsp8_240802_Pd-1.0_pp0_rep1,vsp,8,240802,Pd-1.0,1,CO2R,50,3.19,62.54744815752580,24.79862475442040,0.016512853,0,87.36258576444980,12.63741423555020
vsp8_240802_Pd-1.0_pp0_rep1,vsp,8,240802,Pd-1.0,1,CO2R,150,3.66,76.47659503232960,12.264243614931200,0.075959122,0.004214785,88.82859168198580,11.171408318014200
vsp8_240802_Pd-1.0_pp0_rep1,vsp,8,240802,Pd-1.0,1,CO2R,100,3.51,71.06237837159180,18.06483300589390,0.051740271,0.003371828,89.18726638643380,10.812733613566200
vsp30_250203_Au-0.69-Mn-0.31_pp0_rep1,vsp,30,250203,Au-0.69-Mn-0.31,1,HER,50,2.764453612,,,,,,
vsp30_250203_Au-0.69-Mn-0.31_pp0_rep1,vsp,30,250203,Au-0.69-Mn-0.31,1,CO2R,50,2.961240654,86.20017159,0,0.8454580482,0.01854505606,87.06417469,12.93582531
vsp30_250203_Au-0.69-Mn-0.31_pp0_rep1,vsp,30,250203,Au-0.69-Mn-0.31,1,CO2R,100,3.213909598,87.00872586,0,0.4904317194,0.01685914187,87.55358283,12.44641717
vsp30_250203_Au-0.69-Mn-0.31_pp0_rep1,vsp,30,250203,Au-0.69-Mn-0.31,1,CO2R,150,3.379188771,86.91498043,0,0.3717226575,0.01517322768,87.33416999,12.66583001
vsp30_250203_Au-0.69-Mn-0.31_pp0_rep1,vsp,30,250203,Au-0.69-Mn-0.31,1,CO2R,200,3.515650027,85.08370127,0,0.3123681265,0.01433027059,85.44030427,14.55969573
vsp30_250203_Au-0.69-Mn-0.31_pp0_rep1,vsp,30,250203,Au-0.69-Mn-0.31,1,CO2R,300,3.667318066,83.00717738,0.297151277,0.1961359925,0.008570063784,83.52666443,16.47333557
vsp30_250203_Au-0.64-Mn-0.36_pp0_rep1,vsp,30,250203,Au-0.64-Mn-0.36,1,HER,50,2.748282041,,,,,,
vsp30_250203_Au-0.64-Mn-0.36_pp0_rep1,vsp,30,250203,Au-0.64-Mn-0.36,1,CO2R,50,2.971803262,86.63332566,0,0.6440012476,0.006743656748,87.29889929,12.70110071
vsp30_250203_Au-0.64-Mn-0.36_pp0_rep1,vsp,30,250203,Au-0.64-Mn-0.36,1,CO2R,100,3.331112432,87.75387642,0,0.3698878961,0.005057742561,88.14117933,11.85882067
vsp30_250203_Au-0.64-Mn-0.36_pp0_rep1,vsp,30,250203,Au-0.64-Mn-0.36,1,CO2R,150,3.435233704,86.83630124,0,0.2671412583,0.005057742561,87.11970417,12.88029583
vsp30_250203_Au-0.64-Mn-0.36_pp0_rep1,vsp,30,250203,Au-0.64-Mn-0.36,1,CO2R,200,3.562348914,86.12640984,0,0.204759371,0.004214785467,86.34477553,13.65522447
vsp30_250203_Au-0.64-Mn-0.36_pp0_rep1,vsp,30,250203,Au-0.64-Mn-0.36,1,CO2R,300,3.712271435,82.85881688,0,0.1271489643,0.001826407036,82.99224087,17.00775913
vsp30_250203_Au-0.67-Mn-0.33_pp0_rep1,vsp,30,250203,Au-0.67-Mn-0.33,1,HER,50,2.721547074,,,,,,
vsp30_250203_Au-0.67-Mn-0.33_pp0_rep1,vsp,30,250203,Au-0.67-Mn-0.33,1,CO2R,50,2.943585571,85.05011614,0,0.6318918225,0.006743656748,85.70358034,14.29641966
vsp30_250203_Au-0.67-Mn-0.33_pp0_rep1,vsp,30,250203,Au-0.67-Mn-0.33,1,CO2R,100,3.246991249,87.41802507,0,0.3456690457,0.003793306921,87.77490179,12.22509821
vsp30_250203_Au-0.67-Mn-0.33_pp0_rep1,vsp,30,250203,Au-0.67-Mn-0.33,1,CO2R,150,3.687715056,86.53999874,0,0.2418215511,0.002809856978,86.79155023,13.20844977
vsp30_250203_Au-0.67-Mn-0.33_pp0_rep1,vsp,30,250203,Au-0.67-Mn-0.33,1,CO2R,200,3.520172495,86.00650777,0,0.1956773022,0.002739610554,86.21036189,13.78963811
vsp30_250203_Au-0.67-Mn-0.33_pp0_rep1,vsp,30,250203,Au-0.67-Mn-0.33,1,CO2R,300,3.682857,83.32503296,0,0.1344880098,0.002247885583,83.46720605,16.53279395
vsp30_250203_Au-0.69-Mn-0.31_pp0_rep2,vsp,30,250203,Au-0.69-Mn-0.31,2,HER,50,2.752370496,,,,,,
vsp30_250203_Au-0.69-Mn-0.31_pp0_rep2,vsp,30,250203,Au-0.69-Mn-0.31,2,CO2R,50,3.034020538,89.26489359,0,0.6627158138,0.006743656748,89.95017038,10.04982962
vsp30_250203_Au-0.69-Mn-0.31_pp0_rep2,vsp,30,250203,Au-0.69-Mn-0.31,2,CO2R,100,3.379198103,91.43443052,0,0.3616314698,0.005479221108,91.81241561,8.187584391
vsp30_250203_Au-0.69-Mn-0.31_pp0_rep2,vsp,30,250203,Au-0.69-Mn-0.31,2,CO2R,150,3.472727445,88.25085271,0,0.2671412583,0.005338728259,88.53453662,11.46546338
vsp30_250203_Au-0.69-Mn-0.31_pp0_rep2,vsp,30,250203,Au-0.69-Mn-0.31,2,CO2R,200,3.607079043,88.50216577,0,0.2201713667,0.004847003288,88.73879998,11.26120002
vsp30_250203_Au-0.69-Mn-0.31_pp0_rep2,vsp,30,250203,Au-0.69-Mn-0.31,2,CO2R,300,3.768734784,85.58998933,0.5992141454,0.1539364806,0.004495771165,86.35702725,13.64297275
vsp30_250203_Au-0.65-Mn-0.35_pp0_rep1,vsp,30,250203,Au-0.65-Mn-0.35,2,HER,50,2.710497041,,,,,,
vsp30_250203_Au-0.65-Mn-0.35_pp0_rep1,vsp,30,250203,Au-0.65-Mn-0.35,2,CO2R,50,2.956390718,87.54232145,0,0.6858338073,0.007586613841,88.25254777,11.74745223
vsp30_250203_Au-0.65-Mn-0.35_pp0_rep1,vsp,30,250203,Au-0.65-Mn-0.35,2,CO2R,100,3.283803714,89.10104836,0,0.3583288993,0.004214785467,89.47347786,10.52652214
vsp30_250203_Au-0.65-Mn-0.35_pp0_rep1,vsp,30,250203,Au-0.65-Mn-0.35,2,CO2R,150,3.393295429,87.57789449,0,0.2517292626,0.003371828374,87.84024519,12.15975481
vsp30_250203_Au-0.65-Mn-0.35_pp0_rep1,vsp,30,250203,Au-0.65-Mn-0.35,2,CO2R,200,3.494856532,85.6260855,0,0.1893473754,0.003161089101,85.8247726,14.1752274
vsp30_250203_Au-0.65-Mn-0.35_pp0_rep1,vsp,30,250203,Au-0.65-Mn-0.35,1,CO2R,300,3.66578592,61.57274687,0,0.1121039209,0.002107392734,61.69190109,38.30809891
vsp30_250203_Au-0.77-Mn-0.23_pp0_rep1,vsp,30,250203,Au-0.77-Mn-0.23,1,HER,50,2.745667207,,,,,,
vsp30_250203_Au-0.77-Mn-0.23_pp0_rep1,vsp,30,250203,Au-0.77-Mn-0.23,1,CO2R,50,2.919977439,83.99171357,0,0.668220098,0.01180139931,84.69447245,15.30552755
vsp30_250203_Au-0.77-Mn-0.23_pp0_rep1,vsp,30,250203,Au-0.77-Mn-0.23,1,CO2R,100,3.264418123,89.30193141,0,0.3990606022,0.008851049482,89.72912041,10.27087959
vsp30_250203_Au-0.77-Mn-0.23_pp0_rep1,vsp,30,250203,Au-0.77-Mn-0.23,1,CO2R,150,3.392746738,88.78026324,0,0.2840210631,0.006181685352,89.08463566,10.91536434
vsp30_250203_Au-0.77-Mn-0.23_pp0_rep1,vsp,30,250203,Au-0.77-Mn-0.23,1,CO2R,200,3.541111262,87.48519534,0,0.2336568629,0.006111438928,87.73929808,12.26070192
vsp30_250203_Au-0.77-Mn-0.23_pp0_rep1,vsp,30,250203,Au-0.77-Mn-0.23,1,CO2R,300,3.710593601,84.23047145,0,0.1524686714,0.004495771165,84.39715695,15.60284305
vsp30_250203_Au-0.73-Mn-0.27_pp0_rep1,vsp,30,250203,Au-0.73-Mn-0.27,1,HER,50,2.733067603,,,,,,
vsp30_250203_Au-0.73-Mn-0.27_pp0_rep1,vsp,30,250203,Au-0.73-Mn-0.27,1,CO2R,50,2.930917628,85.3049865,0,0.7155569418,0.01433027059,86.06551975,13.93448025
vsp30_250203_Au-0.73-Mn-0.27_pp0_rep1,vsp,30,250203,Au-0.73-Mn-0.27,1,CO2R,100,3.312256216,86.9585051,0,0.3808964644,0.006322178201,87.35808101,12.64191899
vsp30_250203_Au-0.73-Mn-0.27_pp0_rep1,vsp,30,250203,Au-0.73-Mn-0.27,1,CO2R,150,3.410192316,85.72056331,0,0.266774306,0.004495771165,86.00171921,13.99828079
vsp30_250203_Au-0.73-Mn-0.27_pp0_rep1,vsp,30,250203,Au-0.73-Mn-0.27,1,CO2R,200,3.558314927,85.79150014,0,0.2149422968,0.004214785467,86.02004875,13.97995125
vsp30_250203_Au-0.73-Mn-0.27_pp0_rep1,vsp,30,250203,Au-0.73-Mn-0.27,1,CO2R,300,3.737616399,82.85442257,0,0.1418270554,0.002809856978,83.00581479,16.99418521
vsp30_250203_Au-0.75-Mn-0.25_pp0_rep1,vsp,30,250203,Au-0.75-Mn-0.25,1,HER,50,2.68300586,,,,,,
vsp30_250203_Au-0.75-Mn-0.25_pp0_rep1,vsp,30,250203,Au-0.75-Mn-0.25,1,CO2R,50,2.93944095,87.56868735,0,0.6429003908,0.007586613841,88.23400309,11.76599691
vsp30_250203_Au-0.75-Mn-0.25_pp0_rep1,vsp,30,250203,Au-0.75-Mn-0.25,1,CO2R,100,3.199552688,89.02697273,0,0.3484211878,0.004214785467,89.38850594,10.61149406
vsp30_250203_Au-0.75-Mn-0.25_pp0_rep1,vsp,30,250203,Au-0.75-Mn-0.25,1,CO2R,150,3.350577927,87.68879868,0,0.2443902171,0.003371828374,87.9434808,12.0565192
vsp30_250203_Au-0.75-Mn-0.25_pp0_rep1,vsp,30,250203,Au-0.75-Mn-0.25,1,CO2R,200,3.474294053,86.67193287,0,0.1943012311,0.003161089101,86.87582097,13.12417903
vsp30_250203_Au-0.75-Mn-0.25_pp0_rep1,vsp,30,250203,Au-0.75-Mn-0.25,1,CO2R,300,3.619269518,83.4164766,0,0.1242133461,0.002107392734,83.54691642,16.45308358
vsp30_250203_Au-0.77-Mn-0.23_pp0_rep2,vsp,30,250203,Au-0.77-Mn-0.23,2,HER,50,2.736676331,,,,,,
vsp30_250203_Au-0.77-Mn-0.23_pp0_rep2,vsp,30,250203,Au-0.77-Mn-0.23,2,CO2R,50,2.972768449,86.59440457,0,0.714456085,0.0126443564,87.34621956,12.65378044
vsp30_250203_Au-0.77-Mn-0.23_pp0_rep2,vsp,30,250203,Au-0.77-Mn-0.23,2,CO2R,100,3.247342548,85.76890079,0,0.4089683137,0.008851049482,86.20797467,13.79202533
vsp30_250203_Au-0.77-Mn-0.23_pp0_rep2,vsp,30,250203,Au-0.77-Mn-0.23,2,CO2R,150,3.393861801,86.81035385,0,0.266774306,0.006181685352,87.09780904,12.90219096
vsp30_250203_Au-0.77-Mn-0.23_pp0_rep2,vsp,30,250203,Au-0.77-Mn-0.23,2,CO2R,200,3.546230797,85.31032246,0,0.2025576574,0.004847003288,85.52909581,14.47090419
vsp30_250203_Au-0.77-Mn-0.23_pp0_rep2,vsp,30,250203,Au-0.77-Mn-0.23,2,CO2R,300,3.748423302,83.20408462,0,0.1311854393,0.002809856978,83.34467046,16.65532954
vsp30_250203_Au-0.73-Mn-0.27_pp0_rep2,vsp,30,250203,Au-0.73-Mn-0.27,2,HER,50,2.710630826,,,,,,
vsp30_250203_Au-0.73-Mn-0.27_pp0_rep2,vsp,30,250203,Au-0.73-Mn-0.27,2,CO2R,50,2.9761639,85.95660089,0,0.6252866815,0.006743656748,86.60247138,13.39752862
vsp30_250203_Au-0.73-Mn-0.27_pp0_rep2,vsp,30,250203,Au-0.73-Mn-0.27,2,CO2R,100,3.242312664,87.6998891,0,0.3390639047,0.003793306921,88.05016067,11.94983933
vsp30_250203_Au-0.73-Mn-0.27_pp0_rep2,vsp,30,250203,Au-0.73-Mn-0.27,2,CO2R,150,3.40365187,86.52032895,0,0.2333816487,0.003090842676,86.76273293,13.23726707
vsp30_250203_Au-0.73-Mn-0.27_pp0_rep2,vsp,30,250203,Au-0.73-Mn-0.27,2,CO2R,200,3.514332887,84.27138044,0,0.1722840945,0.002318132007,84.45067843,15.54932157
vsp30_250203_Au-0.73-Mn-0.27_pp0_rep2,vsp,30,250203,Au-0.73-Mn-0.27,2,CO2R,300,3.708270535,82.10592396,0,0.1130213016,0.001404928489,82.2234807,17.7765193
vsp30_250203_Au-0.82-Mn-0.18_pp0_rep1,vsp,30,250203,Au-0.82-Mn-0.18,1,HER,50,2.770824752,,,,,,
vsp30_250203_Au-0.82-Mn-0.18_pp0_rep1,vsp,30,250203,Au-0.82-Mn-0.18,1,CO2R,50,2.950492485,85.9176798,0,0.648404675,0.009272528028,86.59414006,13.40585994
vsp30_250203_Au-0.82-Mn-0.18_pp0_rep1,vsp,30,250203,Au-0.82-Mn-0.18,1,CO2R,100,3.21412,88.33078742,0,0.3621818982,0.005479221108,88.70784007,11.29215993
vsp30_250203_Au-0.82-Mn-0.18_pp0_rep1,vsp,30,250203,Au-0.82-Mn-0.18,1,CO2R,150,3.384378336,86.7019607,0,0.253564024,0.004495771165,86.96990632,13.03009368
vsp30_250203_Au-0.82-Mn-0.18_pp0_rep1,vsp,30,250203,Au-0.82-Mn-0.18,1,CO2R,200,3.51358487,85.29211743,0,0.2039337284,0.004425524741,85.51011536,14.48988464
vsp30_250203_Au-0.82-Mn-0.18_pp0_rep1,vsp,30,250203,Au-0.82-Mn-0.18,1,CO2R,300,3.650931934,80.66919165,0,0.1315523916,0.002669364129,80.80967443,19.19032557
vsp30_250203_Au-0.78-Mn-0.22_pp0_rep1,vsp,30,250203,Au-0.78-Mn-0.22,1,HER,50,2.822759025,,,,,,
vsp30_250203_Au-0.78-Mn-0.22_pp0_rep1,vsp,30,250203,Au-0.78-Mn-0.22,1,CO2R,50,2.911907219,86.95724958,0,0.5801515513,0,87.54530978,12.45469022
vsp30_250203_Au-0.78-Mn-0.22_pp0_rep1,vsp,30,250203,Au-0.78-Mn-0.22,1,CO2R,100,3.314613548,87.32009458,0,0.3390639047,0.005057742561,87.67410205,12.32589795
vsp30_250203_Au-0.78-Mn-0.22_pp0_rep1,vsp,30,250203,Au-0.78-Mn-0.22,1,CO2R,150,3.439941482,86.48684844,0,0.2491605967,0.004214785467,86.748462,13.251538
vsp30_250203_Au-0.78-Mn-0.22_pp0_rep1,vsp,30,250203,Au-0.78-Mn-0.22,1,CO2R,200,3.583236917,85.34453535,0,0.196778159,0.003793306921,85.55301547,14.44698453
vsp30_250203_Au-0.78-Mn-0.22_pp0_rep1,vsp,30,250203,Au-0.78-Mn-0.22,1,CO2R,300,3.74244992,81.72508318,0,0.1185255857,0.001826407036,81.84856568,18.15143432
vsp30_250203_Au-0.8-Mn-0.2_pp0_rep1,vsp,30,250203,Au-0.8-Mn-0.2,1,HER,50,2.738523273,,,,,,
vsp30_250203_Au-0.8-Mn-0.2_pp0_rep1,vsp,30,250203,Au-0.8-Mn-0.2,1,CO2R,50,2.909192272,80.86923769,0,0.602168688,0.006743656748,81.49199018,18.50800982
vsp30_250203_Au-0.8-Mn-0.2_pp0_rep1,vsp,30,250203,Au-0.8-Mn-0.2,1,CO2R,100,3.243207213,85.60317228,0,0.3687870392,0.006743656748,85.99155454,14.00844546
vsp30_250203_Au-0.8-Mn-0.2_pp0_rep1,vsp,30,250203,Au-0.8-Mn-0.2,1,CO2R,150,3.391846668,85.80259055,0,0.2587013559,0.004776756863,86.07628401,13.92371599
vsp30_250203_Au-0.8-Mn-0.2_pp0_rep1,vsp,30,250203,Au-0.8-Mn-0.2,1,CO2R,200,3.527883462,84.5093013,0,0.2091627984,0.004425524741,84.73277545,15.26722455
vsp30_250203_Au-0.8-Mn-0.2_pp0_rep1,vsp,30,250203,Au-0.8-Mn-0.2,1,CO2R,300,3.702183259,82.30889954,0,0.1445791975,0.003371828374,82.46410016,17.53589984
vsp30_250203_Au-0.82-Mn-0.18_pp0_rep2,vsp,30,250203,Au-0.82-Mn-0.18,2,HER,50,2.785409851,,,,,,
vsp30_250203_Au-0.82-Mn-0.18_pp0_rep2,vsp,30,250203,Au-0.82-Mn-0.18,2,CO2R,50,3.021224741,89.11423131,0,0.6803295231,0.01011548512,89.82543654,10.17456346
vsp30_250203_Au-0.82-Mn-0.18_pp0_rep2,vsp,30,250203,Au-0.82-Mn-0.18,2,CO2R,100,3.391943066,90.74891711,0,0.360530613,0.005057742561,91.12488558,8.87511442
vsp30_250203_Au-0.82-Mn-0.18_pp0_rep2,vsp,30,250203,Au-0.82-Mn-0.18,2,CO2R,150,3.500903738,89.03262257,0,0.2568665945,0.004495771165,89.30255265,10.69744735
vsp30_250203_Au-0.82-Mn-0.18_pp0_rep2,vsp,30,250203,Au-0.82-Mn-0.18,2,CO2R,200,3.897411329,88.1434012,0,0.2080619415,0.004214785467,88.36506946,11.63493054
vsp30_250203_Au-0.82-Mn-0.18_pp0_rep2,vsp,30,250203,Au-0.82-Mn-0.18,2,CO2R,300,3.869829372,83.27962502,0.3781925344,0.1359558189,0.002950349827,83.80347903,16.19652097
vsp30_250203_Au-0.79-Mn-0.21_pp0_rep1,vsp,30,250203,Au-0.79-Mn-0.21,2,HER,50,2.76403624,,,,,,
vsp30_250203_Au-0.79-Mn-0.21_pp0_rep1,vsp,30,250203,Au-0.79-Mn-0.21,2,CO2R,50,2.956123718,86.82290904,0,0.641799534,0.009272528028,87.49177557,12.50822443
vsp30_250203_Au-0.79-Mn-0.21_pp0_rep1,vsp,30,250203,Au-0.79-Mn-0.21,2,CO2R,100,3.293032841,88.54987549,0,0.3423664752,0.003793306921,88.90394393,11.09605607
vsp30_250203_Au-0.79-Mn-0.21_pp0_rep1,vsp,30,250203,Au-0.79-Mn-0.21,2,CO2R,150,3.412097186,87.17822093,0,0.233748601,0.002809856978,87.42038135,12.57961865
vsp30_250203_Au-0.79-Mn-0.21_pp0_rep1,vsp,30,250203,Au-0.79-Mn-0.21,2,CO2R,200,3.539554229,85.21521689,0,0.1813661633,0.00252887128,85.40405483,14.59594517
vsp30_250203_Au-0.79-Mn-0.21_pp0_rep1,vsp,30,250203,Au-0.79-Mn-0.21,2,CO2R,300,3.69623405,82.9423089,0,0.1187090619,0.001826407036,83.06597488,16.93402512
vsp30_250203_Au-0.85-Mn-0.15_pp0_rep1,vsp,30,250203,Au-0.85-Mn-0.15,1,HER,50,2.767995545,,,,,,
vsp30_250203_Au-0.85-Mn-0.15_pp0_rep1,vsp,30,250203,Au-0.85-Mn-0.15,1,CO2R,50,2.947351904,86.84927494,0,0.7485826468,0.01770209896,87.6580687,12.3419313
vsp30_250203_Au-0.85-Mn-0.15_pp0_rep1,vsp,30,250203,Au-0.85-Mn-0.15,1,CO2R,100,3.301925076,88.7482475,0,0.4117204558,0.01011548512,89.19282083,10.80717917
vsp30_250203_Au-0.85-Mn-0.15_pp0_rep1,vsp,30,250203,Au-0.85-Mn-0.15,1,CO2R,150,3.431015003,87.68252108,0,0.2950296314,0.008429570935,88.00443381,11.99556619
vsp30_250203_Au-0.85-Mn-0.15_pp0_rep1,vsp,30,250203,Au-0.85-Mn-0.15,1,CO2R,200,3.578312236,85.58120069,0,0.2441150028,0.008851049482,85.85319695,14.14680305
vsp30_250203_Au-0.85-Mn-0.15_pp0_rep1,vsp,30,250203,Au-0.85-Mn-0.15,1,CO2R,300,3.737887282,80.20506811,0,0.1561381942,0.005619713957,80.37918329,19.62081671
vsp30_250203_Au-0.82-Mn-0.18_pp0_rep2,vsp,30,250203,Au-0.82-Mn-0.18,1,HER,50,2.756290479,,,,,,
vsp30_250203_Au-0.82-Mn-0.18_pp0_rep2,vsp,30,250203,Au-0.82-Mn-0.18,1,CO2R,50,2.957315764,84.82035615,0,0.6572115296,0.008429570935,85.50675747,14.49324253
vsp30_250203_Au-0.82-Mn-0.18_pp0_rep2,vsp,30,250203,Au-0.82-Mn-0.18,1,CO2R,100,3.332367635,85.89382494,0,0.3390639047,0.004214785467,86.24649516,13.75350484
vsp30_250203_Au-0.82-Mn-0.18_pp0_rep2,vsp,30,250203,Au-0.82-Mn-0.18,1,CO2R,150,3.425962643,85.94906778,0,0.2418215511,0.003652814072,86.20212127,13.79787873
vsp30_250203_Au-0.82-Mn-0.18_pp0_rep2,vsp,30,250203,Au-0.82-Mn-0.18,1,CO2R,200,3.568601186,84.01086024,0,0.1978790158,0.003793306921,84.22093551,15.77906449
vsp30_250203_Au-0.82-Mn-0.18_pp0_rep2,vsp,30,250203,Au-0.82-Mn-0.18,1,CO2R,300,3.746971638,80.38105003,0.3413555992,0.1401757701,0.002950349827,80.87278135,19.12721865
vsp30_250203_Au-0.83-Mn-0.17_pp0_rep1,vsp,30,250203,Au-0.83-Mn-0.17,1,HER,50,2.711984471,,,,,,
vsp30_250203_Au-0.83-Mn-0.17_pp0_rep1,vsp,30,250203,Au-0.83-Mn-0.17,1,CO2R,50,2.910038571,86.05829793,0,0.6528081023,0.01011548512,86.74099316,13.25900684
vsp30_250203_Au-0.83-Mn-0.17_pp0_rep1,vsp,30,250203,Au-0.83-Mn-0.17,1,CO2R,100,3.174060654,86.99805395,0,0.3687870392,0.006743656748,87.3869305,12.6130695
vsp30_250203_Au-0.83-Mn-0.17_pp0_rep1,vsp,30,250203,Au-0.83-Mn-0.17,1,CO2R,150,3.330790794,85.45355626,0,0.2465919307,0.00393379977,85.71166112,14.28833888
vsp30_250203_Au-0.83-Mn-0.17_pp0_rep1,vsp,30,250203,Au-0.83-Mn-0.17,1,CO2R,200,3.44451631,84.85111637,0,0.1852191622,0.002950349827,85.04546451,14.95453549
vsp30_250203_Au-0.83-Mn-0.17_pp0_rep1,vsp,30,250203,Au-0.83-Mn-0.17,1,CO2R,300,3.633334752,82.00924899,0,0.1240298699,0.001966899885,82.14068296,17.85931704
vsp30_250203_Au-0.84-Mn-0.16_pp0_rep2,vsp,30,250203,Au-0.84-Mn-0.16,2,HER,50,2.785522785,,,,,,
vsp30_250203_Au-0.84-Mn-0.16_pp0_rep2,vsp,30,250203,Au-0.84-Mn-0.16,2,CO2R,50,3.004000684,82.96721003,0,0.6098746858,0.005900699654,83.5948484,16.4051516
vsp30_250203_Au-0.84-Mn-0.16_pp0_rep2,vsp,30,250203,Au-0.84-Mn-0.16,2,CO2R,100,3.282735837,86.6590638,0,0.3423664752,0.004214785467,87.01503659,12.98496341
vsp30_250203_Au-0.84-Mn-0.16_pp0_rep2,vsp,30,250203,Au-0.84-Mn-0.16,2,CO2R,150,3.445846532,86.92000251,0,0.2425554557,0.004214785467,87.17599952,12.82400048
vsp30_250203_Au-0.84-Mn-0.16_pp0_rep2,vsp,30,250203,Au-0.84-Mn-0.16,2,CO2R,200,3.569432701,85.53129381,0,0.1918243032,0.003582567647,85.73584507,14.26415493
vsp30_250203_Au-0.84-Mn-0.16_pp0_rep2,vsp,30,250203,Au-0.84-Mn-0.16,2,CO2R,300,3.743215608,81.97786101,0,0.1262315836,0.00252887128,82.11271772,17.88728228
vsp30_250203_Au-0.82-Mn-0.18_pp0_rep3,vsp,30,250203,Au-0.82-Mn-0.18,2,HER,50,2.802764248,,,,,,
vsp30_250203_Au-0.82-Mn-0.18_pp0_rep3,vsp,30,250203,Au-0.82-Mn-0.18,2,CO2R,50,3.013359575,86.69986817,0,0.6142781131,0.005057742561,87.33007843,12.66992157
vsp30_250203_Au-0.82-Mn-0.18_pp0_rep3,vsp,30,250203,Au-0.82-Mn-0.18,2,CO2R,100,3.275411262,87.92337149,0,0.3346604774,0.003793306921,88.26923964,11.73076036
vsp30_250203_Au-0.82-Mn-0.18_pp0_rep3,vsp,30,250203,Au-0.82-Mn-0.18,2,CO2R,150,3.453059189,85.93609408,0,0.2385189806,0.003090842676,86.18462398,13.81537602
vsp30_250203_Au-0.82-Mn-0.18_pp0_rep3,vsp,30,250203,Au-0.82-Mn-0.18,2,CO2R,200,3.584425488,84.10816297,0,0.1918243032,0.003582567647,84.31197278,15.68802722
vsp30_250203_Au-0.82-Mn-0.18_pp0_rep3,vsp,30,250203,Au-0.82-Mn-0.18,2,CO2R,300,3.751232791,81.50160079,0,0.1293506779,0.002388378432,81.6394361,18.3605639
vsp31_250204_Au-0.51-Cu-0.23-Mn-0.25_pp0_rep1,vsp,31,250204,Au-0.51-Cu-0.23-Mn-0.25,1,HER,50,2.736943876,,,,,,
vsp31_250204_Au-0.51-Cu-0.23-Mn-0.25_pp0_rep1,vsp,31,250204,Au-0.51-Cu-0.23-Mn-0.25,1,CO2R,50,2.906503047,87.24099688,0,0.7056492303,0.01011548512,87.97752182,12.02247818
vsp31_250204_Au-0.51-Cu-0.23-Mn-0.25_pp0_rep1,vsp,31,250204,Au-0.51-Cu-0.23-Mn-0.25,1,CO2R,100,3.180970488,88.22030174,0,0.3808964644,0.005479221108,88.61755183,11.38244817
vsp31_250204_Au-0.51-Cu-0.23-Mn-0.25_pp0_rep1,vsp,31,250204,Au-0.51-Cu-0.23-Mn-0.25,1,CO2R,150,3.343410751,87.61723409,0,0.279984588,0.005338728259,87.91474992,12.08525008
vsp31_250204_Au-0.51-Cu-0.23-Mn-0.25_pp0_rep1,vsp,31,250204,Au-0.51-Cu-0.23-Mn-0.25,1,CO2R,200,3.470880053,86.47513026,0,0.2306295066,0.004847003288,86.72222261,13.27777739
vsp31_250204_Au-0.51-Cu-0.23-Mn-0.25_pp0_rep1,vsp,31,250204,Au-0.51-Cu-0.23-Mn-0.25,1,CO2R,300,3.637499399,83.69269079,0,0.1682476194,0.005057742561,83.87588197,16.12411803
vsp31_250204_Au-0.51-Cu-0.26-Mn-0.23_pp0_rep1,vsp,31,250204,Au-0.51-Cu-0.26-Mn-0.23,1,HER,50,2.802217901,,,,,,
vsp31_250204_Au-0.51-Cu-0.26-Mn-0.23_pp0_rep1,vsp,31,250204,Au-0.51-Cu-0.26-Mn-0.23,1,CO2R,50,2.986748176,86.55171692,0,0.8047263453,0.01938801315,87.42229463,12.57770537
vsp31_250204_Au-0.51-Cu-0.26-Mn-0.23_pp0_rep1,vsp,31,250204,Au-0.51-Cu-0.26-Mn-0.23,1,CO2R,100,3.268778502,87.02379209,0,0.4667632974,0.01475174914,87.53793033,12.46206967
vsp31_250204_Au-0.51-Cu-0.26-Mn-0.23_pp0_rep1,vsp,31,250204,Au-0.51-Cu-0.26-Mn-0.23,1,CO2R,150,3.440970409,86.50149616,0,0.3471368549,0.0129253421,86.88890912,13.11109088
vsp31_250204_Au-0.51-Cu-0.26-Mn-0.23_pp0_rep1,vsp,31,250204,Au-0.51-Cu-0.26-Mn-0.23,1,CO2R,200,3.565361382,85.24880203,0,0.2815441352,0.01180139931,85.56636782,14.43363218
vsp31_250204_Au-0.51-Cu-0.26-Mn-0.23_pp0_rep1,vsp,31,250204,Au-0.51-Cu-0.26-Mn-0.23,1,CO2R,300,3.713411857,82.58030091,0,0.1823752821,0.008008092388,82.78567777,17.21432223
vsp31_250204_Au-0.47-Cu-0.26-Mn-0.26_pp0_rep1,vsp,31,250204,Au-0.47-Cu-0.26-Mn-0.26,1,HER,50,2.788986405,,,,,,
vsp31_250204_Au-0.47-Cu-0.26-Mn-0.26_pp0_rep1,vsp,31,250204,Au-0.47-Cu-0.26-Mn-0.26,1,CO2R,50,3.02476513,86.62453703,0,0.6362952498,0.005057742561,87.27874158,12.72125842
vsp31_250204_Au-0.47-Cu-0.26-Mn-0.26_pp0_rep1,vsp,31,250204,Au-0.47-Cu-0.26-Mn-0.26,1,CO2R,100,3.276317618,87.80095838,0,0.3577784709,0.004636264014,88.17375322,11.82624678
vsp31_250204_Au-0.47-Cu-0.26-Mn-0.26_pp0_rep1,vsp,31,250204,Au-0.47-Cu-0.26-Mn-0.26,1,CO2R,150,3.451765189,87.58793865,0,0.2708107811,0.004495771165,87.87346055,12.12653945
vsp31_250204_Au-0.47-Cu-0.26-Mn-0.26_pp0_rep1,vsp,31,250204,Au-0.47-Cu-0.26-Mn-0.26,1,CO2R,200,3.586894169,85.98076963,0,0.2262260793,0.004847003288,86.22345855,13.77654145
vsp31_250204_Au-0.47-Cu-0.26-Mn-0.26_pp0_rep1,vsp,31,250204,Au-0.47-Cu-0.26-Mn-0.26,1,CO2R,300,3.748562233,82.56900123,0,0.1640276682,0.005338728259,82.74841821,17.25158179
vsp31_250204_Au-0.5-Cu-0.25-Mn-0.25_pp0_rep1,vsp,31,250204,Au-0.5-Cu-0.25-Mn-0.25,1,HER,50,2.903911785,,,,,,
vsp31_250204_Au-0.5-Cu-0.25-Mn-0.25_pp0_rep1,vsp,31,250204,Au-0.5-Cu-0.25-Mn-0.25,1,CO2R,50,3.004769884,88.12739333,0,0.6142781131,0.004214785467,88.75774921,11.24225079
vsp31_250204_Au-0.5-Cu-0.25-Mn-0.25_pp0_rep1,vsp,31,250204,Au-0.5-Cu-0.25-Mn-0.25,1,CO2R,100,3.269575561,88.71748729,0,0.3253031943,0.002950349827,89.05167232,10.94832768
vsp31_250204_Au-0.5-Cu-0.25-Mn-0.25_pp0_rep1,vsp,31,250204,Au-0.5-Cu-0.25-Mn-0.25,1,CO2R,150,3.442711183,88.06210634,0,0.2352164101,0.002809856978,88.3060641,11.6939359
vsp31_250204_Au-0.5-Cu-0.25-Mn-0.25_pp0_rep1,vsp,31,250204,Au-0.5-Cu-0.25-Mn-0.25,1,CO2R,200,3.565438306,86.57776894,0,0.184943948,0.00252887128,86.77117325,13.22882675
vsp31_250204_Au-0.5-Cu-0.25-Mn-0.25_pp0_rep1,vsp,31,250204,Au-0.5-Cu-0.25-Mn-0.25,1,CO2R,300,3.686178153,82.94147189,0,0.118892538,0.001685914187,83.06534561,16.93465439
vsp31_250204_Au-0.52-Cu-0.24-Mn-0.24_pp0_rep1,vsp,31,250204,Au-0.52-Cu-0.24-Mn-0.24,1,HER,50,2.912136934,,,,,,
vsp31_250204_Au-0.52-Cu-0.24-Mn-0.24_pp0_rep1,vsp,31,250204,Au-0.52-Cu-0.24-Mn-0.24,1,CO2R,50,3.003200621,87.02881416,0,0.61537897,0.004214785467,87.65928232,12.34071768
vsp31_250204_Au-0.52-Cu-0.24-Mn-0.24_pp0_rep1,vsp,31,250204,Au-0.52-Cu-0.24-Mn-0.24,1,CO2R,100,3.350962691,88.17886961,0,0.3363117627,0.003371828374,88.52596757,11.47403243
vsp31_250204_Au-0.52-Cu-0.24-Mn-0.24_pp0_rep1,vsp,31,250204,Au-0.52-Cu-0.24-Mn-0.24,1,CO2R,150,3.457593844,86.37175919,0,0.2447571693,0.003371828374,86.62647874,13.37352126
vsp31_250204_Au-0.52-Cu-0.24-Mn-0.24_pp0_rep1,vsp,31,250204,Au-0.52-Cu-0.24-Mn-0.24,1,CO2R,200,3.594389568,85.69388353,0,0.1998055153,0.003793306921,85.90440243,14.09559757
vsp31_250204_Au-0.52-Cu-0.24-Mn-0.24_pp0_rep1,vsp,31,250204,Au-0.52-Cu-0.24-Mn-0.24,1,CO2R,300,3.729979352,82.33735797,0,0.1304515348,0.002247885583,82.47467077,17.52532923
vsp31_250204_Au-0.49-Cu-0.25-Mn-0.27_pp0_rep1,vsp,31,250204,Au-0.49-Cu-0.25-Mn-0.27,1,HER,50,2.902094818,,,,,,
vsp31_250204_Au-0.49-Cu-0.25-Mn-0.27_pp0_rep1,vsp,31,250204,Au-0.49-Cu-0.25-Mn-0.27,1,CO2R,50,2.984091365,86.28052481,0,0.6208832541,0.005057742561,86.91832879,13.08167121
vsp31_250204_Au-0.49-Cu-0.25-Mn-0.27_pp0_rep1,vsp,31,250204,Au-0.49-Cu-0.25-Mn-0.27,1,CO2R,100,3.292626043,86.95599406,0,0.3401647616,0.003793306921,87.30736649,12.69263351
vsp31_250204_Au-0.49-Cu-0.25-Mn-0.27_pp0_rep1,vsp,31,250204,Au-0.49-Cu-0.25-Mn-0.27,1,CO2R,150,3.425868143,84.72200716,0,0.2576004991,0.004214785467,84.99271968,15.00728032
vsp31_250204_Au-0.49-Cu-0.25-Mn-0.27_pp0_rep1,vsp,31,250204,Au-0.49-Cu-0.25-Mn-0.27,1,CO2R,200,3.560004757,85.26732093,0,0.2187952957,0.004847003288,85.50109619,14.49890381
vsp31_250204_Au-0.49-Cu-0.25-Mn-0.27_pp0_rep1,vsp,31,250204,Au-0.49-Cu-0.25-Mn-0.27,1,CO2R,300,3.686699113,81.68804537,0,0.1462304827,0.003371828374,81.84456775,18.15543225
vsp31_250204_Au-0.49-Cu-0.27-Mn-0.24_pp0_rep1,vsp,31,250204,Au-0.49-Cu-0.27-Mn-0.24,1,HER,50,2.953664562,,,,,,
vsp31_250204_Au-0.49-Cu-0.27-Mn-0.24_pp0_rep1,vsp,31,250204,Au-0.49-Cu-0.27-Mn-0.24,1,CO2R,50,3.096924668,90.08600306,0,0.6109755426,0.004214785467,90.7110792,9.288920798
vsp31_250204_Au-0.49-Cu-0.27-Mn-0.24_pp0_rep1,vsp,31,250204,Au-0.49-Cu-0.27-Mn-0.24,1,CO2R,100,3.41770386,91.03956978,0,0.3390639047,0.004214785467,91.39026283,8.60973717
vsp31_250204_Au-0.49-Cu-0.27-Mn-0.24_pp0_rep1,vsp,31,250204,Au-0.49-Cu-0.27-Mn-0.24,1,CO2R,150,3.508691432,89.77630836,0,0.2480597398,0.004495771165,90.03578394,9.96421606
vsp31_250204_Au-0.49-Cu-0.27-Mn-0.24_pp0_rep1,vsp,31,250204,Au-0.49-Cu-0.27-Mn-0.24,1,CO2R,200,3.634357944,88.09945803,0,0.202007229,0.004214785467,88.31408299,11.68591701
vsp31_250204_Au-0.49-Cu-0.27-Mn-0.24_pp0_rep1,vsp,31,250204,Au-0.49-Cu-0.27-Mn-0.24,1,CO2R,300,3.801295439,85.32988763,0,0.1489826248,0.004917249712,85.4915314,14.5084686
vsp31_250204_Au-0.68-Cu-0.15-Mn-0.17_pp0_rep1,vsp,31,250204,Au-0.68-Cu-0.15-Mn-0.17,1,HER,50,2.736756983,,,,,,
vsp31_250204_Au-0.68-Cu-0.15-Mn-0.17_pp0_rep1,vsp,31,250204,Au-0.68-Cu-0.15-Mn-0.17,1,CO2R,50,2.949592545,95.5387223,0,0.8894923215,0.01770209896,96.49831156,3.50168844
vsp31_250204_Au-0.68-Cu-0.15-Mn-0.17_pp0_rep1,vsp,31,250204,Au-0.68-Cu-0.15-Mn-0.17,1,CO2R,100,3.206655651,85.23781623,0,0.4986881456,0.01854505606,85.795087,14.204913
vsp31_250204_Au-0.68-Cu-0.15-Mn-0.17_pp0_rep1,vsp,31,250204,Au-0.68-Cu-0.15-Mn-0.17,1,CO2R,150,3.375503312,86.87689636,0,0.3852998917,0.01629717047,87.31309378,12.68690622
vsp31_250204_Au-0.68-Cu-0.15-Mn-0.17_pp0_rep1,vsp,31,250204,Au-0.68-Cu-0.15-Mn-0.17,1,CO2R,200,3.503762329,85.88597794,0,0.3074142708,0.0134873135,86.2355484,13.7644516
vsp31_250204_Au-0.68-Cu-0.15-Mn-0.17_pp0_rep1,vsp,31,250204,Au-0.68-Cu-0.15-Mn-0.17,1,CO2R,300,3.64171412,83.4660696,0,0.1504504339,0.004074292619,83.62965632,16.37034368
vsp31_250204_Au-0.68-Cu-0.17-Mn-0.15_pp0_rep1,vsp,31,250204,Au-0.68-Cu-0.17-Mn-0.15,1,HER,50,2.739759397,,,,,,
vsp31_250204_Au-0.68-Cu-0.17-Mn-0.15_pp0_rep1,vsp,31,250204,Au-0.68-Cu-0.17-Mn-0.15,1,CO2R,50,2.922868821,87.28242901,0,0.7122543713,0.01180139931,88.03416507,11.96583493
vsp31_250204_Au-0.68-Cu-0.17-Mn-0.15_pp0_rep1,vsp,31,250204,Au-0.68-Cu-0.17-Mn-0.15,1,CO2R,100,3.290622711,87.34834376,0,0.446397446,0.01137992076,87.83330713,12.16669287
vsp31_250204_Au-0.68-Cu-0.17-Mn-0.15_pp0_rep1,vsp,31,250204,Au-0.68-Cu-0.17-Mn-0.15,1,CO2R,150,3.393302844,86.66806169,0,0.3324587637,0.01039647082,87.03398383,12.96601617
vsp31_250204_Au-0.68-Cu-0.17-Mn-0.15_pp0_rep1,vsp,31,250204,Au-0.68-Cu-0.17-Mn-0.15,1,CO2R,200,3.517261924,85.83952374,0,0.2509953581,0.008008092388,86.11607452,13.88392548
vsp31_250204_Au-0.68-Cu-0.17-Mn-0.15_pp0_rep1,vsp,31,250204,Au-0.68-Cu-0.17-Mn-0.15,1,CO2R,300,3.689476173,83.19090167,0,0.139992294,0.003231335525,83.34121014,16.65878986
vsp31_250204_Au-0.64-Cu-0.18-Mn-0.18_pp0_rep1,vsp,31,250204,Au-0.64-Cu-0.18-Mn-0.18,1,HER,50,2.720790702,,,,,,
vsp31_250204_Au-0.64-Cu-0.18-Mn-0.18_pp0_rep1,vsp,31,250204,Au-0.64-Cu-0.18-Mn-0.18,1,CO2R,50,2.919115402,86.02063236,0,0.6572115296,0.008429570935,86.7060451,13.2939549
vsp31_250204_Au-0.64-Cu-0.18-Mn-0.18_pp0_rep1,vsp,31,250204,Au-0.64-Cu-0.18-Mn-0.18,1,CO2R,100,3.22553912,87.3803595,0,0.3566776141,0.004214785467,87.75064342,12.24935658
vsp31_250204_Au-0.64-Cu-0.18-Mn-0.18_pp0_rep1,vsp,31,250204,Au-0.64-Cu-0.18-Mn-0.18,1,CO2R,150,3.365957296,85.42760886,0,0.2568665945,0.003652814072,85.69537787,14.30462213
vsp31_250204_Au-0.64-Cu-0.18-Mn-0.18_pp0_rep1,vsp,31,250204,Au-0.64-Cu-0.18-Mn-0.18,1,CO2R,200,3.498002508,85.92301576,0,0.2138414399,0.003582567647,86.14859556,13.85140444
vsp31_250204_Au-0.64-Cu-0.18-Mn-0.18_pp0_rep1,vsp,31,250204,Au-0.64-Cu-0.18-Mn-0.18,1,CO2R,300,3.678237502,83.86637092,0,0.151918243,0.003371828374,84.02858107,15.97141893
vsp31_250204_Au-0.67-Cu-0.17-Mn-0.17_pp0_rep1,vsp,31,250204,Au-0.67-Cu-0.17-Mn-0.17,1,HER,50,2.721376405,,,,,,
vsp31_250204_Au-0.67-Cu-0.17-Mn-0.17_pp0_rep1,vsp,31,250204,Au-0.67-Cu-0.17-Mn-0.17,1,CO2R,50,3.018330728,90.91339011,0,0.6539089591,0.006743656748,91.58788287,8.412117127
vsp31_250204_Au-0.67-Cu-0.17-Mn-0.17_pp0_rep1,vsp,31,250204,Au-0.67-Cu-0.17-Mn-0.17,1,CO2R,100,3.358424864,92.3032497,0,0.3577784709,0.004214785467,92.67512878,7.324871223
vsp31_250204_Au-0.67-Cu-0.17-Mn-0.17_pp0_rep1,vsp,31,250204,Au-0.67-Cu-0.17-Mn-0.17,1,CO2R,150,3.46554098,91.15444977,0,0.2697099242,0.004495771165,91.43788223,8.562117772
vsp31_250204_Au-0.67-Cu-0.17-Mn-0.17_pp0_rep1,vsp,31,250204,Au-0.67-Cu-0.17-Mn-0.17,1,CO2R,200,3.596141129,89.79535039,0,0.2229235088,0.004847003288,90.03399531,9.966004693
vsp31_250204_Au-0.67-Cu-0.17-Mn-0.17_pp0_rep1,vsp,31,250204,Au-0.67-Cu-0.17-Mn-0.17,1,CO2R,300,3.760112913,86.33974346,0,0.1552208135,0.004636264014,86.50833301,13.49166699
vsp31_250204_Au-0.69-Cu-0.16-Mn-0.15_pp0_rep1,vsp,31,250204,Au-0.69-Cu-0.16-Mn-0.15,1,HER,50,2.741159041,,,,,,
vsp31_250204_Au-0.69-Cu-0.16-Mn-0.15_pp0_rep1,vsp,31,250204,Au-0.69-Cu-0.16-Mn-0.15,1,CO2R,50,2.95491502,88.07089498,0,0.7067500872,0.008429570935,88.80683485,11.19316515
vsp31_250204_Au-0.69-Cu-0.16-Mn-0.15_pp0_rep1,vsp,31,250204,Au-0.69-Cu-0.16-Mn-0.15,1,CO2R,100,3.275736405,89.0972818,0,0.3836486065,0.005479221108,89.49827261,10.50172739
vsp31_250204_Au-0.69-Cu-0.16-Mn-0.15_pp0_rep1,vsp,31,250204,Au-0.69-Cu-0.16-Mn-0.15,1,CO2R,150,3.396738282,87.611375,0,0.2851219199,0.005057742561,87.91440623,12.08559377
vsp31_250204_Au-0.69-Cu-0.16-Mn-0.15_pp0_rep1,vsp,31,250204,Au-0.69-Cu-0.16-Mn-0.15,1,CO2R,200,3.517578927,81.07577057,0,0.2267765077,0.005268481834,81.32017284,18.67982716
vsp31_250204_Au-0.69-Cu-0.16-Mn-0.15_pp0_rep1,vsp,31,250204,Au-0.69-Cu-0.16-Mn-0.15,1,CO2R,300,3.681942423,83.47402122,0,0.1548538613,0.004776756863,83.64271384,16.35728616
vsp31_250204_Au-0.66-Cu-0.16-Mn-0.18_pp0_rep1,vsp,31,250204,Au-0.66-Cu-0.16-Mn-0.18,1,HER,50,2.677067818,,,,,,
vsp31_250204_Au-0.66-Cu-0.16-Mn-0.18_pp0_rep1,vsp,31,250204,Au-0.66-Cu-0.16-Mn-0.18,1,CO2R,50,2.905780983,87.83109084,0,0.740876649,0.01601618478,88.63049269,11.36950731
vsp31_250204_Au-0.66-Cu-0.16-Mn-0.18_pp0_rep1,vsp,31,250204,Au-0.66-Cu-0.16-Mn-0.18,1,CO2R,100,3.245345983,88.72753144,0,0.4023631727,0.007165135295,89.15435993,10.84564007
vsp31_250204_Au-0.66-Cu-0.16-Mn-0.18_pp0_rep1,vsp,31,250204,Au-0.66-Cu-0.16-Mn-0.18,1,CO2R,150,3.341462385,88.6919584,0,0.2825532539,0.005057742561,88.99176191,11.00823809
vsp31_250204_Au-0.66-Cu-0.16-Mn-0.18_pp0_rep1,vsp,31,250204,Au-0.66-Cu-0.16-Mn-0.18,1,CO2R,200,3.472648771,87.58281194,0,0.2212722235,0.004425524741,87.81913695,12.18086305
vsp31_250204_Au-0.66-Cu-0.16-Mn-0.18_pp0_rep1,vsp,31,250204,Au-0.66-Cu-0.16-Mn-0.18,1,CO2R,300,3.641507462,83.45518843,0,0.1240298699,0.001966899885,83.58530429,16.41469571
vsp31_250204_Au-0.66-Cu-0.18-Mn-0.16_pp0_rep1,vsp,31,250204,Au-0.66-Cu-0.18-Mn-0.16,1,HER,50,2.755681727,,,,,,
vsp31_250204_Au-0.66-Cu-0.18-Mn-0.16_pp0_rep1,vsp,31,250204,Au-0.66-Cu-0.18-Mn-0.16,1,CO2R,50,2.932052409,86.85429701,0,0.754086931,0.0126443564,87.65661725,12.34338275
vsp31_250204_Au-0.66-Cu-0.18-Mn-0.16_pp0_rep1,vsp,31,250204,Au-0.66-Cu-0.18-Mn-0.16,1,CO2R,100,3.300741349,88.23913453,0,0.3693374677,0.004214785467,88.6225726,11.3774274
vsp31_250204_Au-0.66-Cu-0.18-Mn-0.16_pp0_rep1,vsp,31,250204,Au-0.66-Cu-0.18-Mn-0.16,1,CO2R,150,3.399230176,87.43936889,0,0.2660404014,0.00393379977,87.71692222,12.28307778
vsp31_250204_Au-0.66-Cu-0.18-Mn-0.16_pp0_rep1,vsp,31,250204,Au-0.66-Cu-0.18-Mn-0.16,1,CO2R,200,3.53604406,86.28209421,0,0.2196209383,0.004004046194,86.51461643,13.48538357
vsp31_250204_Au-0.66-Cu-0.18-Mn-0.16_pp0_rep1,vsp,31,250204,Au-0.66-Cu-0.18-Mn-0.16,1,CO2R,300,3.724678684,83.89420159,0,0.166412858,0.003512321223,84.07285925,15.92714075
vsp32_250213_Mo-0.26-Nb-0.26-W-0.47_pp0_rep1,vsp,32,250213,Mo-0.26-Nb-0.26-W-0.47,1,HER,50,2.783940851,,,,,,
vsp32_250213_Mo-0.26-Nb-0.23-W-0.51_pp0_rep1,vsp,32,250213,Mo-0.26-Nb-0.23-W-0.51,1,HER,50,2.706971116,,,,,,
vsp32_250213_Mo-0.23-Nb-0.26-W-0.51_pp0_rep1,vsp,32,250213,Mo-0.23-Nb-0.26-W-0.51,1,HER,50,2.743234545,,,,,,
vsp32_250213_Mo-0.25-Nb-0.25-W-0.5_pp0_rep1,vsp,32,250213,Mo-0.25-Nb-0.25-W-0.5,1,HER,50,2.61133262,,,,,,
vsp32_250213_Mo-0.27-Nb-0.24-W-0.49_pp0_rep1,vsp,32,250213,Mo-0.27-Nb-0.24-W-0.49,1,HER,50,2.687534587,,,,,,
vsp32_250213_Mo-0.24-Nb-0.27-W-0.49_pp0_rep1,vsp,32,250213,Mo-0.24-Nb-0.27-W-0.49,1,HER,50,2.755391058,,,,,,
vsp33_250214_Mo-0.27-W-0.73_pp0_rep1,vsp,33,250214,Mo-0.27-W-0.73,1,HER,50,2.684061992,,,,,,
vsp33_250214_Mo-0.23-W-0.77_pp0_rep1,vsp,33,250214,Mo-0.23-W-0.77,1,HER,50,2.770520273,,,,,,
vsp33_250214_Mo-0.25-W-0.75_pp0_rep1,vsp,33,250214,Mo-0.25-W-0.75,1,HER,50,2.70619643,,,,,,
vsp33_250214_Mo-0.27-W-0.73_pp0_rep2,vsp,33,250214,Mo-0.27-W-0.73,2,HER,50,2.737513248,,,,,,
vsp33_250214_Mo-0.23-W-0.77_pp0_rep2,vsp,33,250214,Mo-0.23-W-0.77,2,HER,50,2.743499661,,,,,,
